Repository: iavdesch/Research

Readme
======

The supporting files are related to the study "A method for determining the performance of formulas for calculating the crack width and spacing in reinforced concrete elements".

The following files are relevant:
Research/Method_comparing_CWFs/Data_processing_for_GitHuB_Final (contains the data processing of the database "Crack width and crack spacing in reinforced and prestressed concrete elements: database")
Research/Method_comparing_CWFs/CWF_analysis_for_GitHuB_Final (contains the evaluation of the different crack width formulas)

File: Method_comparing_CWFs/Datasets_Used/common_wmax_002.csv (part 1 of 4)
,meas_wmax,wmax_002,EPID,ELID,LOADID,locw,k1,cy,sigs,phi_eq_MC2020,rhoeff_MC2020,CS,epsin,Nrep,t
0,0.228,0.119633032799705,1,2-16R,3,2,1.7209776510422774,35.049999999999976,198.0834810983904,12.7,0.0174539033302085,2,2,1,1
1,0.303,0.1852926365319513,1,2-16R,4,2,2.2407371150845345,35.049999999999976,258.4822451666737,12.7,0.0174539033302085,2,2,1,1
2,0.151,0.1036563093635288,1,2-16R,3,1,1.7209776510422774,35.049999999999976,198.0834810983904,12.7,0.0174539033302085,2,2,1,1
3,0.175,0.16045986336920762,1,2-16R,4,1,2.2407371150845345,35.049999999999976,258.4822451666737,12.7,0.0174539033302085,2,2,1,1
4,0.303,0.13289991990960565,1,2-16T,3,2,1.5230735027274478,35.049999999999976,215.08982554508447,12.7,0.0174539033302085,2,2,1,1
5,0.344,0.20629705162113662,1,2-16T,4,2,1.9891471128381657,35.049999999999976,281.1877230395622,12.7,0.0174539033302085,2,2,1,1
6,0.446,0.27199480866689424,1,2-16T,5,2,2.405287983054968,35.049999999999976,340.32586687715127,12.7,0.0174539033302085,2,2,1,1
7,0.197,0.11650967211118395,1,2-16T,3,1,1.5230735027274478,35.049999999999976,215.08982554508447,12.7,0.0174539033302085,2,2,1,1
8,0.305,0.18081523861136592,1,2-16T,4,1,1.9891471128381657,35.049999999999976,281.1877230395622,12.7,0.0174539033302085,2,2,1,1
9,0.356,0.2383497742834444,1,2-16T,5,1,2.405287983054968,35.049999999999976,340.32586687715127,12.7,0.0174539033302085,2,2,1,1
10,0.252,0.1213329315122048,1,2-24R,2,2,1.2711711495919569,35.049999999999976,197.3080003455484,12.7,0.0153020522347034,1,2,1,1
11,0.391,0.27396236129178475,1,2-24R,3,2,2.109796622656963,35.049999999999976,328.63244857749464,12.7,0.0153020522347034,2,2,1,1
12,0.161,0.1058343067466324,1,2-24R,2,1,1.2711711495919569,35.049999999999976,197.3080003455484,12.7,0.0153020522347034,1,2,1,1
13,0.318,0.2387729750218411,1,2-24R,3,1,2.109796622656963,35.049999999999976,328.63244857749464,12.7,0.0153020522347034,2,2,1,1
14,0.148,0.09196047679873229,1,2-32R1,2,2,1.6713671977421114,35.00000000000002,157.3675700083816,12.7,0.0249525718711917,2,2,1,1
15,0.251,0.19712899479853088,1,2-32R1,3,2,2.803583686535155,35.00000000000002,265.04735031747714,12.7,0.0249525718711917,2,2,1,1
16,0.137,0.07886898975903472,1,2-32R1,2,1,1.6713671977421114,35.00000000000002,157.3675700083816,12.7,0.0249525718711917,2,2,1,1
17,0.214,0.16884316301936353,1,2-32R1,3,1,2.803583686535155,35.00000000000002,265.04735031747714,12.7,0.0249525718711917,2,2,1,1
18,0.279,0.11032970832812317,1,2-4.75T,4,2,2.7557042489660666,35.17999999999997,191.1045215188624,12.7,0.0383649706486183,2,2,1,1
19,0.392,0.15938371719743888,1,2-4.75T,5,2,3.685897743816651,35.17999999999997,255.8974991437278,12.7,0.0383649706486183,2,2,1,1
20,0.4233717399409609,0.19380221570765205,1,2-4.75T,6,2,4.3370341345997,35.17999999999997,301.3452136588619,12.7,0.0383649706486183,2,2,1,1
21,0.163,0.09770125553573156,1,2-4.75T,4,1,2.7557042489660666,35.17999999999997,191.1045215188624,12.7,0.0383649706486183,2,2,1,1
22,0.25,0.14111636465549057,1,2-4.75T,5,1,3.685897743816651,35.17999999999997,255.8974991437278,12.7,0.0383649706486183,2,2,1,1
23,0.188,0.10815664526613526,1,2-8R,2,2,2.6580586302820026,35.049999999999976,186.8787630380614,12.7,0.0349078066604171,2,2,1,1
24,0.254,0.15894197348792566,1,2-8R,3,2,3.532183462814829,35.049999999999976,249.3760073123149,12.7,0.0349078066604171,2,2,1,1
25,0.124,0.0921891774982764,1,2-8R,2,1,2.6580586302820026,35.049999999999976,186.8787630380614,12.7,0.0349078066604171,2,2,1,1
26,0.199,0.13532122551482909,1,2-8R,3,1,3.532183462814829,35.049999999999976,249.3760073123149,12.7,0.0349078066604171,2,2,1,1
27,0.176,0.10386577163200689,1,2-8T,3,2,2.3558735999261726,35.049999999999976,169.45081375073346,12.7,0.0349078066604171,2,2,1,1
28,0.275,0.14802833807112484,1,2-8T,4,2,3.094966785939449,35.049999999999976,222.84963810990325,12.7,0.0349078066604171,2,2,1,1
29,0.38,0.1987862068955829,1,2-8T,5,2,3.941851169120962,35.049999999999976,284.1894143476512,12.7,0.0349078066604171,2,2,1,1
30,0.164,0.09090064005585317,1,2-8T,3,1,2.3558735999261726,35.049999999999976,169.45081375073346,12.7,0.0349078066604171,2,2,1,1
31,0.202,0.12951950635198484,1,2-8T,4,1,3.094966785939449,35.049999999999976,222.84963810990325,12.7,0.0349078066604171,2,2,1,1
32,0.301,0.17388139344573003,1,2-8T,5,1,3.941851169120962,35.049999999999976,284.1894143476512,12.7,0.0349078066604171,2,2,1,1
33,0.305,0.16705638713964474,1,3-S1,3,1,2.202475680010651,41.274999999999984,264.92036985274274,19.05,0.0103594286329902,2,2,1,1
34,0.406,0.12487815519826692,1,3-S2,3,2,0.8026876628081269,44.44999999999998,197.36542245722396,12.700000000000005,0.0087266462599716,1,2,1,1
35,0.255,0.08780266449056731,1,3-S2,3,1,0.8026876628081269,44.44999999999998,197.36542245722396,12.700000000000005,0.0087266462599716,1,2,1,1
36,0.358,0.1414755696673713,1,3-S2,4,1,1.0997431905367974,44.44999999999998,270.80813216176665,12.700000000000005,0.0087266462599716,1,2,1,1
37,0.115,0.12467811388748308,2,R17,3,1,2.903560298989625,30.0,208.13647703053488,16.0,0.028519422670886,2,2,1,1
38,0.13,0.16657469659896867,2,R17,4,1,3.629593556735535,30.0,260.97317682222905,16.0,0.028519422670886,2,2,1,1
39,0.15,0.2087678824446969,2,R17,5,1,4.355435903816773,30.0,314.18392933486166,16.0,0.028519422670886,2,2,1,1
40,0.185,0.2087678824446969,2,R17,6,1,4.355435903816773,30.0,314.18392933486166,16.0,0.028519422670886,2,2,14,1
41,0.115,0.13609712896585277,2,R17,3,2,2.903560298989625,30.0,208.13647703053488,16.0,0.028519422670886,2,2,1,1
42,0.13,0.18191515437695105,2,R17,4,2,3.629593556735535,30.0,260.97317682222905,16.0,0.028519422670886,2,2,1,1
43,0.15,0.22810683214978753,2,R17,5,2,4.355435903816773,30.0,314.18392933486166,16.0,0.028519422670886,2,2,1,1
44,0.165,0.22810683214978753,2,R17,6,2,4.355435903816773,30.0,314.18392933486166,16.0,0.028519422670886,2,2,14,1
45,0.125,0.06369368873391489,2,R18,3,1,1.5492389508955433,20.0,191.1342290475247,12.341463414634148,0.0157702964555201,2,2,1,1
46,0.135,0.09269967555847544,2,R18,4,1,1.936449199860702,20.0,239.1887328785413,12.341463414634148,0.0157702964555201,2,2,1,1
47,0.21,0.12179694056498266,2,R18,5,1,2.323858426343315,20.0,287.3944581718916,12.341463414634148,0.0157702964555201,2,2,1,1
48,0.235,0.12179694056498266,2,R18,6,1,2.323858426343315,20.0,287.3944581718916,12.341463414634148,0.0157702964555201,2,2,14,1
49,0.275,0.15096031300509014,2,R18,7,1,2.7110686753084736,20.0,335.7097043010754,12.341463414634148,0.0157702964555201,2,2,1,1
50,0.125,0.09602298895774392,2,R18,3,2,1.5492389508955433,20.0,191.1342290475247,12.341463414634148,0.0157702964555201,2,2,1,1
51,0.125,0.13977004607105842,2,R18,4,2,1.936449199860702,20.0,239.1887328785413,12.341463414634148,0.0157702964555201,2,2,1,1
52,0.185,0.1836671018483625,2,R18,5,2,2.323858426343315,20.0,287.3944581718916,12.341463414634148,0.0157702964555201,2,2,1,1
53,0.168,0.1836671018483625,2,R18,6,2,2.323858426343315,20.0,287.3944581718916,12.341463414634148,0.0157702964555201,2,2,14,1
54,0.2,0.22767691344794846,2,R18,7,2,2.7110686753084736,20.0,335.7097043010754,12.341463414634148,0.0157702964555201,2,2,1,1
55,0.085,0.0675068700987729,2,R19,1,1,1.2871709202114967,33.0,154.2845604234408,10.0,0.0147078307752331,1,2,1,1
56,0.115,0.11581548245351088,2,R19,2,1,1.716227893615329,33.0,206.02661947878133,10.0,0.0147078307752331,2,2,1,1
57,0.135,0.16428648927083964,2,R19,3,1,2.145284867019161,33.0,257.94261488758053,10.0,0.0147078307752331,2,2,1,1
58,0.2,0.21293114545120612,2,R19,4,1,2.5743418404229934,33.0,310.0446014718505,10.0,0.0147078307752331,2,2,1,1
59,0.215,0.21293114545120612,2,R19,5,1,2.5743418404229934,33.0,310.0446014718505,10.0,0.0147078307752331,2,2,14,1
60,0.115,0.12542660113914492,2,R19,2,2,1.716227893615329,33.0,206.02661947878133,10.0,0.0147078307752331,2,2,1,1
61,0.15,0.1779589638024606,2,R19,3,2,2.145284867019161,33.0,257.94261488758053,10.0,0.0147078307752331,2,2,1,1
62,0.2,0.23070450850748692,2,R19,4,2,2.5743418404229934,33.0,310.0446014718505,10.0,0.0147078307752331,2,2,1,1
63,0.225,0.23070450850748692,2,R19,5,2,2.5743418404229934,33.0,310.0446014718505,10.0,0.0147078307752331,2,2,14,1
64,0.1,0.0839201988944714,2,R21,3,1,3.235078358649276,19.0,196.24104766651945,21.33333333333333,0.0264772911709954,2,2,1,1
65,0.14,0.11221897311999965,2,R21,4,1,4.043847948311595,19.0,246.1028435943572,21.33333333333333,0.0264772911709954,2,2,1,1
66,0.2,0.1407437001705405,2,R21,5,1,4.852617537973914,19.0,296.3627632557641,21.33333333333333,0.0264772911709954,2,2,1,1
67,0.19,0.1407437001705405,2,R21,6,1,4.852617537973914,19.0,296.3627632557641,21.33333333333333,0.0264772911709954,2,2,14,1
68,0.275,0.16952557426876358,2,R21,7,1,5.6613871276362335,19.0,347.07577016090784,21.33333333333333,0.0264772911709954,2,2,1,1
69,0.15,0.1299977945554259,2,R21,3,2,3.235078358649276,19.0,196.24104766651945,21.33333333333333,0.0264772911709954,2,2,1,1
70,0.185,0.17392536733471345,2,R21,4,2,4.043847948311595,19.0,246.1028435943572,21.33333333333333,0.0264772911709954,2,2,1,1
71,0.2,0.21825776268040376,2,R21,5,2,4.852617537973914,19.0,296.3627632557641,21.33333333333333,0.0264772911709954,2,2,1,1
72,0.25,0.21825776268040376,2,R21,6,2,4.852617537973914,19.0,296.3627632557641,21.33333333333333,0.0264772911709954,2,2,14,1
73,0.25,0.2630509461207269,2,R21,7,2,5.6613871276362335,19.0,347.07577016090784,21.33333333333333,0.0264772911709954,2,2,1,1
74,0.16,0.1655008115993917,2,R25,3,1,2.6785655403760407,35.0,194.6850029938567,16.0,0.021795331146856,2,2,1,1
75,0.185,0.218079000217264,2,R25,4,1,3.348045837814267,35.0,243.86736506324516,16.0,0.021795331146856,2,2,1,1
76,0.25,0.27092142433911665,2,R25,5,1,4.017526135252493,35.0,293.2968966637636,16.0,0.021795331146856,2,2,1,1
77,0.25,0.27092142433911665,2,R25,6,1,4.017526135252493,35.0,293.2968966637636,16.0,0.021795331146856,2,2,14,1
78,0.275,0.32408036671473506,2,R25,7,1,4.687328608002288,35.0,343.0225037999271,16.0,0.021795331146856,2,2,1,1
79,0.21,0.23981341486232355,2,R25,4,2,3.348045837814267,35.0,243.86736506324516,16.0,0.021795331146856,2,2,1,1
80,0.25,0.2980595206125898,2,R25,5,2,4.017526135252493,35.0,293.2968966637636,16.0,0.021795331146856,2,2,1,1
81,0.25,0.2980595206125898,2,R25,6,2,4.017526135252493,35.0,293.2968966637636,16.0,0.021795331146856,2,2,14,1
82,0.325,0.35671754120826044,2,R25,7,2,4.687328608002288,35.0,343.0225037999271,16.0,0.021795331146856,2,2,1,1
83,0.16,0.16586198423978557,2,R26,3,1,2.6991042951079467,35.0,194.7250520952012,16.0,0.021795331146856,2,2,1,1
84,0.185,0.2184550121292419,2,R26,4,1,3.373718046038223,35.0,243.92168385510388,16.0,0.021795331146856,2,2,1,1
85,0.25,0.2713146584896929,2,R26,5,1,4.048331796968498,35.0,293.3677161774819,16.0,0.021795331146856,2,2,1,1
86,0.25,0.2713146584896929,2,R26,6,1,4.048331796968498,35.0,293.3677161774819,16.0,0.021795331146856,2,2,14,1
87,0.275,0.32449362548087923,2,R26,7,1,4.723270193592196,35.0,343.11244777833934,16.0,0.021795331146856,2,2,1,1
88,0.21,0.2402425098903264,2,R26,4,2,3.373718046038223,35.0,243.92168385510388,16.0,0.021795331146856,2,2,1,1
89,0.25,0.2985127904982775,2,R26,5,2,4.048331796968498,35.0,293.3677161774819,16.0,0.021795331146856,2,2,1,1
90,0.25,0.2985127904982775,2,R26,6,2,4.048331796968498,35.0,293.3677161774819,16.0,0.021795331146856,2,2,14,1
91,0.325,0.35719877314017706,2,R26,7,2,4.723270193592196,35.0,343.11244777833934,16.0,0.021795331146856,2,2,1,1
92,0.2,0.20591766506536963,2,R29,3,1,2.675580861955439,35.0,242.293823844099,16.0,0.021795331146856,2,2,1,1
93,0.3,0.2582678296877331,2,R29,4,1,3.2105940481701625,35.0,291.2509232706112,16.0,0.021795331146856,2,2,1,1
94,0.34,0.2582678296877331,2,R29,5,1,3.2105940481701625,35.0,291.2509232706112,16.0,0.021795331146856,2,2,14,1
95,0.165,0.16872078939704657,2,R29,2,2,2.140567675740716,35.0,193.5223701072042,16.0,0.021795331146856,2,2,1,1
96,0.235,0.22601903728847625,2,R29,3,2,2.675580861955439,35.0,242.293823844099,16.0,0.021795331146856,2,2,1,1
97,0.325,0.2835773886207003,2,R29,4,2,3.2105940481701625,35.0,291.2509232706112,16.0,0.021795331146856,2,2,1,1
98,0.35,0.2835773886207003,2,R29,5,2,3.2105940481701625,35.0,291.2509232706112,16.0,0.021795331146856,2,2,14,1
99,0.3,0.14759508951125755,2,R33,3,1,2.8983766931130246,33.0,194.3976057911665,16.0,0.022155584554242,2,2,1,1
100,0.36,0.19349113224226555,2,R33,4,1,3.622796559397469,33.0,243.54623182135555,16.0,0.022155584554242,2,2,1,1
101,0.4,0.23963676980604545,2,R33,5,1,4.347216425681912,33.0,292.96214109351973,16.0,0.022155584554242,2,2,1,1
102,0.425,0.23963676980604545,2,R33,6,1,4.347216425681912,33.0,292.96214109351973,16.0,0.022155584554242,2,2,14,1
103,0.25,0.17924635008982642,2,R33,3,2,2.8983766931130246,33.0,194.3976057911665,16.0,0.022155584554242,2,2,1,1
104,0.325,0.23509060929826076,2,R33,4,2,3.622796559397469,33.0,243.54623182135555,16.0,0.022155584554242,2,2,1,1
105,0.375,0.2912963731003679,2,R33,5,2,4.347216425681912,33.0,292.96214109351973,16.0,0.022155584554242,2,2,1,1
106,0.45,0.2912963731003679,2,R33,6,2,4.347216425681912,33.0,292.96214109351973,16.0,0.022155584554242,2,2,14,1
107,0.5,0.34792955611511484,2,R33,7,2,5.071984905953981,33.0,342.69782741830073,16.0,0.022155584554242,2,2,1,1
108,0.16,0.18166729306971355,2,R49,3,2,3.052635925003488,33.0,194.66551485393805,16.0,0.022155584554242,2,2,1,1
109,0.215,0.23764688754039254,2,R49,4,2,3.815611322183816,33.0,243.9101716860852,16.0,0.022155584554242,2,2,1,1
110,0.4,0.2940095425558863,2,R49,5,2,4.578586719364144,33.0,293.4376437333642,16.0,0.022155584554242,2,2,1,1
111,0.4,0.2940095425558863,2,R49,6,2,4.578586719364144,33.0,293.4376437333642,16.0,0.022155584554242,2,2,14,1
112,0.425,0.3508252871581947,2,R49,7,2,5.34192928468556,33.0,343.3034025241195,16.0,0.022155584554242,2,2,1,1
113,0.115,0.16994567720610876,2,R49,3,1,3.052635925003488,33.0,194.66551485393805,16.0,0.022155584554242,2,2,1,1
114,0.175,0.2222074835335212,2,R49,4,1,3.815611322183816,33.0,243.9101716860852,16.0,0.022155584554242,2,2,1,1
115,0.335,0.27476943275867066,2,R49,5,1,4.578586719364144,33.0,293.4376437333642,16.0,0.022155584554242,2,2,1,1
116,0.335,0.27476943275867066,2,R49,6,1,4.578586719364144,33.0,293.4376437333642,16.0,0.022155584554242,2,2,14,1
117,0.375,0.3276903950708836,2,R49,7,1,5.34192928468556,33.0,343.3034025241195,16.0,0.022155584554242,2,2,1,1
118,0.13,0.13769973519030967,2,R5,3,1,1.982159416330004,30.0,191.17105685620453,16.0,0.022718862127655,2,2,1,1
119,0.13,0.18515779812414387,2,R5,4,1,2.4775800642893198,30.0,239.2816185265148,16.0,0.022718862127655,2,2,1,1
120,0.15,0.23276341732841752,2,R5,5,1,2.9730007122486346,30.0,287.54176521167733,16.0,0.022718862127655,2,2,1,1
121,0.17,0.23276341732841752,2,R5,6,1,2.9730007122486346,30.0,287.54176521167733,16.0,0.022718862127655,2,2,14,1
122,0.2,0.2805504060187033,2,R5,7,1,3.4686597724543216,30.0,335.98577502361906,16.0,0.022718862127655,2,2,1,1
123,0.167,0.14473033071702415,2,R58,3,1,2.9774474008145098,28.0,192.26621595547928,16.0,0.0231105666470973,2,2,1,1
124,0.217,0.1953490962672703,2,R58,4,1,3.825020971242733,28.0,247.6243131929624,16.0,0.0231105666470973,2,2,1,1
125,0.207,0.1953490962672703,2,R58,5,1,3.825020971242733,28.0,247.6243131929624,16.0,0.0231105666470973,2,2,14,1
126,0.29,0.23339739203156698,2,R58,6,1,4.458818050780047,28.0,289.23499321931894,16.0,0.0231105666470973,2,2,1,1
127,0.35,0.23339739203156698,2,R58,7,1,4.458818050780047,28.0,289.23499321931894,16.0,0.0231105666470973,2,2,1,1
128,0.17,0.22037272907827607,2,R58,5,2,3.825020971242733,28.0,247.6243131929624,16.0,0.0231105666470973,2,2,14,1
129,0.269,0.2633853843408328,2,R58,6,2,4.458818050780047,28.0,289.23499321931894,16.0,0.0231105666470973,2,2,1,1
130,0.297,0.2633853843408328,2,R58,7,2,4.458818050780047,28.0,289.23499321931894,16.0,0.0231105666470973,2,2,1,1
131,0.25,0.19801520191592414,2,R61,3,1,3.91361185546792,29.0,199.3525027996041,26.0,0.0240784198846564,2,2,1,1
132,0.325,0.25823590592578893,2,R61,4,1,4.892722013381786,29.0,250.0708714381683,26.0,0.0240784198846564,2,2,1,1
133,0.3,0.25823590592578893,2,R61,5,1,4.892722013381786,29.0,250.0708714381683,26.0,0.0240784198846564,2,2,14,1
134,0.315,0.31894087543666033,2,R61,6,1,5.871478574272209,29.0,301.19709243586414,26.0,0.0240784198846564,2,2,1,1
135,0.24,0.22770078749128483,2,R61,3,2,3.91361185546792,29.0,199.3525027996041,26.0,0.0240784198846564,2,2,1,1
136,0.315,0.29716441715393077,2,R61,4,2,4.892722013381786,29.0,250.0708714381683,26.0,0.0240784198846564,2,2,1,1
137,0.325,0.29716441715393077,2,R61,5,2,4.892722013381786,29.0,250.0708714381683,26.0,0.0240784198846564,2,2,14,1
138,0.35,0.3673078247176198,2,R61,6,2,5.871478574272209,29.0,301.19709243586414,26.0,0.0240784198846564,2,2,1,1
139,0.225,0.18090608674887398,2,R66,3,1,3.012618252904523,25.5,198.67821080320624,26.0,0.0262673671468979,2,2,1,1
140,0.325,0.23817876918952113,2,R66,4,1,3.765772816130653,25.5,249.07409666951307,26.0,0.0262673671468979,2,2,1,1
141,0.325,0.23817876918952113,2,R66,5,1,3.765772816130653,25.5,249.07409666951307,26.0,0.0262673671468979,2,2,14,1
142,0.365,0.2958587526948996,2,R66,6,1,4.518927379356784,25.5,299.828378495232,26.0,0.0262673671468979,2,2,1,1
143,0.2,0.19866124432787147,2,R66,3,2,3.012618252904523,25.5,198.67821080320624,26.0,0.0262673671468979,2,2,1,1
144,0.325,0.26170232724439546,2,R66,4,2,3.765772816130653,25.5,249.07409666951307,26.0,0.0262673671468979,2,2,1,1
145,0.325,0.26170232724439546,2,R66,5,2,3.765772816130653,25.5,249.07409666951307,26.0,0.0262673671468979,2,2,14,1
146,0.4,0.3252754776980737,2,R66,6,2,4.518927379356784,25.5,299.828378495232,26.0,0.0262673671468979,2,2,1,1
147,0.225,0.1842708685824731,2,R67,3,1,3.0697198270534534,27.5,198.26311602972385,26.0,0.0249702132137178,2,2,1,1
148,0.325,0.24291572937309522,2,R67,4,1,3.837080552426942,27.5,248.54997711951967,26.0,0.0249702132137178,2,2,1,1
149,0.325,0.24291572937309522,2,R67,5,1,3.837080552426942,27.5,248.54997711951967,26.0,0.0249702132137178,2,2,14,1
150,0.365,0.30197809646906126,2,R67,6,1,4.60444127780043,27.5,299.19484198488755,26.0,0.0249702132137178,2,2,1,1
151,0.2,0.20770594279363522,2,R67,3,2,3.0697198270534534,27.5,198.26311602972385,26.0,0.0249702132137178,2,2,1,1
152,0.325,0.2739714472302758,2,R67,4,2,3.837080552426942,27.5,248.54997711951967,26.0,0.0249702132137178,2,2,1,1
153,0.325,0.2739714472302758,2,R67,5,2,3.837080552426942,27.5,248.54997711951967,26.0,0.0249702132137178,2,2,14,1
154,0.4,0.3408013199519594,2,R67,6,2,4.60444127780043,27.5,299.19484198488755,26.0,0.0249702132137178,2,2,1,1
155,0.23,0.14999142259090245,2,R68,4,1,4.305223615786287,28.0,198.4499757783498,26.0,0.0369985476276428,2,2,1,1
156,0.275,0.19503850432161277,2,R68,5,1,5.381595896908556,28.0,249.3064027460628,26.0,0.0369985476276428,2,2,1,1
157,0.315,0.19503850432161277,2,R68,6,1,5.381595896908556,28.0,249.3064027460628,26.0,0.0369985476276428,2,2,14,1
158,0.4,0.24067596725736537,2,R68,7,1,6.457702669328033,28.0,300.82934744331106,26.0,0.0369985476276428,2,2,1,1
159,0.22,0.17331181461707454,2,R68,4,2,4.305223615786287,28.0,198.4499757783498,26.0,0.0369985476276428,2,2,1,1
160,0.283,0.2256214189418255,2,R68,5,2,5.381595896908556,28.0,249.3064027460628,26.0,0.0369985476276428,2,2,1,1
161,0.3,0.2256214189418255,2,R68,6,2,5.381595896908556,28.0,249.3064027460628,26.0,0.0369985476276428,2,2,14,1
162,0.357,0.27877187973615813,2,R68,7,2,6.457702669328033,28.0,300.82934744331106,26.0,0.0369985476276428,2,2,1,1
163,0.175,0.11601463748790992,3,T12,5,1,5.032579050548788,25.0,161.38924373836193,32.0,0.0560451372347726,2,2,1,1
164,0.24,0.14221135740895288,3,T12,6,1,6.039022219505968,25.0,193.89817906222152,32.0,0.0560451372347726,2,2,1,1
165,0.26,0.14221135740895288,3,T12,7,1,6.039022219505968,25.0,193.89817906222152,32.0,0.0560451372347726,2,2,1,1
166,0.215,0.14221135740895288,3,T12,8,1,6.039022219505968,25.0,193.89817906222152,32.0,0.0560451372347726,2,2,14,1
167,0.275,0.16847804656362136,3,T12,9,1,7.045465388463148,25.0,226.49394301567477,32.0,0.0560451372347726,2,2,1,1
168,0.315,0.19481883302635936,3,T12,10,1,8.051908557420328,25.0,259.18165835094084,32.0,0.0560451372347726,2,2,1,1
169,0.35,0.2212479263323042,3,T12,11,1,9.058714932140395,25.0,291.9789584534265,32.0,0.0560451372347726,2,2,1,1
170,0.185,0.12703992450116725,3,T12,5,2,5.032579050548788,25.0,161.38924373836193,32.0,0.0560451372347726,2,2,1,1
171,0.21,0.15577956001527166,3,T12,6,2,6.039022219505968,25.0,193.89817906222152,32.0,0.0560451372347726,2,2,1,1
172,0.235,0.15577956001527166,3,T12,7,2,6.039022219505968,25.0,193.89817906222152,32.0,0.0560451372347726,2,2,1,1
173,0.225,0.15577956001527166,3,T12,8,2,6.039022219505968,25.0,193.89817906222152,32.0,0.0560451372347726,2,2,14,1
174,0.265,0.18461886007489398,3,T12,9,2,7.045465388463148,25.0,226.49394301567477,32.0,0.0560451372347726,2,2,1,1
175,0.275,0.21356442203486348,3,T12,10,2,8.051908557420328,25.0,259.18165835094084,32.0,0.0560451372347726,2,2,1,1
176,0.365,0.24263430250266568,3,T12,11,2,9.058714932140395,25.0,291.9789584534265,32.0,0.0560451372347726,2,2,1,1
177,0.15,0.13654295385427787,3,T21,3,1,3.2577773043929024,35.0,194.6055440056875,16.0,0.032692996720284,2,2,1,1
178,0.175,0.1765046209731442,3,T21,4,1,4.0724125904738,35.0,243.5206342110617,16.0,0.032692996720284,2,2,1,1
179,0.225,0.21655767328281145,3,T21,5,1,4.887047876554699,35.0,292.5475844856909,16.0,0.032692996720284,2,2,1,1
180,0.25,0.21655767328281145,3,T21,6,1,4.887047876554699,35.0,292.5475844856909,16.0,0.032692996720284,2,2,14,1
181,0.275,0.25668851264252557,3,T21,7,1,5.701301242670252,35.0,341.66975002144864,16.0,0.032692996720284,2,2,1,1
182,0.125,0.16057080384730818,3,T21,3,2,3.2577773043929024,35.0,194.6055440056875,16.0,0.032692996720284,2,2,1,1
183,0.15,0.20760361545185005,3,T21,4,2,4.0724125904738,35.0,243.5206342110617,16.0,0.032692996720284,2,2,1,1
184,0.2,0.2547631520280078,3,T21,5,2,4.887047876554699,35.0,292.5475844856909,16.0,0.032692996720284,2,2,1,1
185,0.225,0.2547631520280078,3,T21,6,2,4.887047876554699,35.0,292.5475844856909,16.0,0.032692996720284,2,2,14,1
186,0.25,0.30203444921252154,3,T21,7,2,5.701301242670252,35.0,341.66975002144864,16.0,0.032692996720284,2,2,1,1
187,0.1,0.08980920792798262,3,T27,2,1,3.97800813620746,34.0,152.8948062856266,16.0,0.0467585883324992,2,2,1,1
188,0.115,0.1250682003142319,3,T27,3,1,5.304122586939465,34.0,204.28071081889937,16.0,0.0467585883324992,2,2,1,1
189,0.165,0.1604784897921707,3,T27,4,1,6.629901821682913,34.0,255.88711336937436,16.0,0.0467585883324992,2,2,1,1
190,0.225,0.19607170949121833,3,T27,5,1,7.956016272414919,34.0,307.7601155655561,16.0,0.0467585883324992,2,2,1,1
191,0.2,0.19607170949121833,3,T27,6,1,7.956016272414919,34.0,307.7601155655561,16.0,0.0467585883324992,2,2,14,1
192,0.085,0.10204424438142322,3,T27,2,2,3.97800813620746,34.0,152.8948062856266,16.0,0.0467585883324992,2,2,1,1
193,0.15,0.14216801879546315,3,T27,3,2,5.304122586939465,34.0,204.28071081889937,16.0,0.0467585883324992,2,2,1,1
194,0.225,0.18250409310032006,3,T27,4,2,6.629901821682913,34.0,255.88711336937436,16.0,0.0467585883324992,2,2,1,1
195,0.3,0.22309361959882254,3,T27,5,2,7.956016272414919,34.0,307.7601155655561,16.0,0.0467585883324992,2,2,1,1
196,0.35,0.22309361959882254,3,T27,6,2,7.956016272414919,34.0,307.7601155655561,16.0,0.0467585883324992,2,2,14,1
197,0.1,0.17850230048702984,3,T7,3,1,6.523433336766889,40.0,201.2933795699474,32.0,0.0410330469040299,2,2,1,1
198,0.15,0.22878155368320097,3,T7,4,1,8.154583434033485,40.0,252.16267081649096,32.0,0.0410330469040299,2,2,1,1
199,0.17,0.279301947864332,3,T7,5,1,9.785344513866916,40.0,303.275932890277,32.0,0.0410330469040299,2,2,1,1
200,0.2,0.279301947864332,3,T7,6,1,9.785344513866916,40.0,303.275932890277,32.0,0.0410330469040299,2,2,14,1
201,0.1,0.22875829862236893,3,T7,3,2,6.523433336766889,40.0,201.2933795699474,32.0,0.0410330469040299,2,2,1,1
202,0.1,0.29344440467806565,3,T7,4,2,8.154583434033485,40.0,252.16267081649096,32.0,0.0410330469040299,2,2,1,1
203,0.13,0.35858061500355604,3,T7,5,2,9.785344513866916,40.0,303.275932890277,32.0,0.0410330469040299,2,2,1,1
204,0.17,0.35858061500355604,3,T7,6,2,9.785344513866916,40.0,303.275932890277,32.0,0.0410330469040299,2,2,14,1
205,0.136,0.1391116775211081,4,PL 15/210,1,2,1.6063054788912343,15.0,243.35326618080765,10.0,0.0112199737628206,2,2,1,1
206,0.204,0.1796955456736481,4,PL 15/210,2,2,1.927287459903384,15.0,292.3888899856995,10.0,0.0112199737628206,2,2,1,1
207,0.224,0.1796955456736481,4,PL 15/210,3,2,1.927287459903384,15.0,292.3888899856995,10.0,0.0112199737628206,2,2,14,1
208,0.272,0.2204543599643451,4,PL 15/210,4,2,2.248269440915533,15.0,341.58162732875564,10.0,0.0112199737628206,2,2,1,1
209,0.096,0.1481976230400655,4,PL 15/221,1,2,1.945053299162004,16.0,243.70116358434151,8.0,0.0110647288428319,2,2,1,1
210,0.15,0.18727053185345624,4,PL 15/221,2,2,2.3340639589944043,16.0,292.92455816193325,8.0,0.0110647288428319,2,2,1,1
211,0.159,0.18727053185345624,4,PL 15/221,3,2,2.3340639589944043,16.0,292.92455816193325,8.0,0.0110647288428319,2,2,14,1
212,0.096,0.09275298296086194,4,PL 15/239,3,2,1.114139954517908,16.5,194.7162706794225,8.0,0.0109732848028085,1,2,1,1
213,0.117,0.1322686904346961,4,PL 15/239,4,2,1.3936780703573353,16.5,243.8584970581364,8.0,0.0109732848028085,2,2,1,1
214,0.117,0.1322686904346961,4,PL 15/239,5,2,1.3936780703573353,16.5,243.8584970581364,8.0,0.0109732848028085,2,2,14,1
215,0.15,0.1283246079594837,4,PL 15/255,3,2,2.9259649703204804,16.0,185.22253352522733,12.0,0.0122399713776225,2,2,1,1
216,0.196,0.16980179614982022,4,PL 15/255,4,2,3.658649510196816,16.0,232.32787112369445,12.0,0.0122399713776225,2,2,1,1
217,0.224,0.16980179614982022,4,PL 15/255,5,2,3.658649510196816,16.0,232.32787112369445,12.0,0.0122399713776225,2,2,14,1
218,0.27,0.21159187435216606,4,PL 15/255,6,2,4.3889474554807215,16.0,279.6369067709714,12.0,0.0122399713776225,2,2,1,1
219,0.306,0.2538903807716534,4,PL 15/255,7,2,5.119245400764625,16.0,327.3509133740737,12.0,0.0122399713776225,2,2,1,1
220,0.16,0.14991741704431114,4,PL 30/204,2,2,1.977924794960676,16.0,193.47635003016185,16.0,0.0161729351536154,2,2,1,1
221,0.256,0.20191419901690286,4,PL 30/204,3,2,2.472806383335452,16.0,242.2956083701096,16.0,0.0161729351536154,2,2,1,1
222,0.28,0.20191419901690286,4,PL 30/204,4,2,2.472806383335452,16.0,242.2956083701096,16.0,0.0161729351536154,2,2,14,1
223,0.36,0.254115056784357,4,PL 30/204,5,2,2.9672875820756213,16.0,291.26478872263954,16.0,0.0161729351536154,2,2,1,1
224,0.172,0.1810065263600454,4,PL 30/240,2,2,2.5116970998062667,16.600000000000023,205.1188243937531,16.0,0.0147798357686636,2,2,1,1
225,0.254,0.2406893225386683,4,PL 30/240,3,2,3.140829386060164,16.600000000000023,257.06298639176816,16.0,0.0147798357686636,2,2,1,1
226,0.21,0.2406893225386683,4,PL 30/240,4,2,3.140829386060164,16.600000000000023,257.06298639176816,16.0,0.0147798357686636,2,2,14,1
227,0.25,0.3006137815842295,4,PL 30/240,5,2,3.768512058751264,16.600000000000023,309.1558711714947,16.0,0.0147798357686636,2,2,1,1
228,0.216,0.1698107459721582,4,PL 30/256,3,2,3.412587244205356,17.0,186.065979935934,16.0,0.0159572960182338,2,2,1,1
229,0.274,0.22104664701512278,4,PL 30/256,4,2,4.267192425873878,17.0,233.2310243109972,16.0,0.0159572960182338,2,2,1,1
230,0.304,0.22104664701512278,4,PL 30/256,5,2,4.267192425873878,17.0,233.2310243109972,16.0,0.0159572960182338,2,2,14,1
231,0.3,0.27251761698839316,4,PL 30/256,6,2,5.119610051616625,17.0,280.54682760243924,16.0,0.0159572960182338,2,2,1,1
232,0.384,0.3244389786473152,4,PL 30/256,7,2,5.972756862667964,17.0,328.204281362172,16.0,0.0159572960182338,2,2,1,1
233,0.2,0.21480811337123648,6,B3,2,1,2.2969546326927364,35.0,276.37030428997315,16.0,0.021795331146856,2,2,1,1
234,0.23,0.21480811337123648,6,B3,3,1,2.2969546326927364,35.0,276.37030428997315,16.0,0.021795331146856,2,2,100,1
235,0.24,0.21480811337123648,6,B3,4,1,2.2969546326927364,35.0,276.37030428997315,16.0,0.021795331146856,2,2,500,1
236,0.24,0.21480811337123648,6,B3,5,1,2.2969546326927364,35.0,276.37030428997315,16.0,0.021795331146856,2,2,1000,1
237,0.25,0.21480811337123648,6,B3,6,1,2.2969546326927364,35.0,276.37030428997315,16.0,0.021795331146856,2,2,2500,1
238,0.25,0.21480811337123648,6,B3,7,1,2.2969546326927364,35.0,276.37030428997315,16.0,0.021795331146856,2,2,10000,1
239,0.21,0.24888822882684838,6,B4,2,1,2.58490301345312,35.0,275.8007277544337,16.0,0.021795331146856,2,2,1,1
240,0.19,0.21692065127241467,6,B5,2,1,4.154384247842597,35.0,276.3105447558619,22.0,0.0324899753063559,2,2,1,1
241,0.21,0.21692065127241467,6,B5,3,1,4.154384247842597,35.0,276.3105447558619,22.0,0.0324899753063559,2,2,100,1
242,0.21,0.21692065127241467,6,B5,4,1,4.154384247842597,35.0,276.3105447558619,22.0,0.0324899753063559,2,2,500,1
243,0.21,0.21692065127241467,6,B5,5,1,4.154384247842597,35.0,276.3105447558619,22.0,0.0324899753063559,2,2,1000,1
244,0.21,0.21692065127241467,6,B5,6,1,4.154384247842597,35.0,276.3105447558619,22.0,0.0324899753063559,2,2,2500,1
245,0.21,0.21692065127241467,6,B5,7,1,4.154384247842597,35.0,276.3105447558619,22.0,0.0324899753063559,2,2,10000,1
246,0.26,0.24752781145139624,6,B6,2,1,4.407388738175167,35.0,275.4852032479558,22.0,0.0324899753063559,2,2,1,1
247,0.28,0.24752781145139624,6,B6,3,1,4.407388738175167,35.0,275.4852032479558,22.0,0.0324899753063559,2,2,100,1
248,0.28,0.24752781145139624,6,B6,4,1,4.407388738175167,35.0,275.4852032479558,22.0,0.0324899753063559,2,2,500,1
249,0.29,0.24752781145139624,6,B6,5,1,4.407388738175167,35.0,275.4852032479558,22.0,0.0324899753063559,2,2,1000,1
250,0.29,0.24752781145139624,6,B6,6,1,4.407388738175167,35.0,275.4852032479558,22.0,0.0324899753063559,2,2,2500,1
251,0.29,0.24752781145139624,6,B6,7,1,4.407388738175167,35.0,275.4852032479558,22.0,0.0324899753063559,2,2,10000,1
252,0.28,0.24752781145139624,6,B6,8,1,4.407388738175167,35.0,275.4852032479558,22.0,0.0324899753063559,2,2,20000,1
253,0.28,0.24752781145139624,6,B6,9,1,4.407388738175167,35.0,275.4852032479558,22.0,0.0324899753063559,2,2,30000,1
254,0.29,0.24752781145139624,6,B6,10,1,4.407388738175167,35.0,275.4852032479558,22.0,0.0324899753063559,2,2,50000,1
255,0.28,0.2785158866701952,6,T10,2,1,2.7427676585440475,43.0,276.5044871117841,16.0,0.020464318557735,2,2,1,1
256,0.32,0.2785158866701952,6,T10,3,1,2.7427676585440475,43.0,276.5044871117841,16.0,0.020464318557735,2,2,1000,1
257,0.31,0.24630156848355778,6,T11,2,1,3.04891193465857,36.0,273.0142502467414,16.0,0.0216195623472846,2,2,1,1
258,0.34,0.24630156848355778,6,T11,3,1,3.04891193465857,36.0,273.0142502467414,16.0,0.0216195623472846,2,2,1000,1
259,0.3,0.27425161545305293,6,6T12,2,1,2.409029715547092,46.0,277.9637447229746,16.0,0.0200061621721141,2,2,1,1
260,0.31,0.27425161545305293,6,6T12,3,1,2.409029715547092,46.0,277.9637447229746,16.0,0.0200061621721141,2,2,1000,1
261,0.27,0.242350843881976,6,T15,2,1,6.311958143270561,30.0,275.04426187123977,28.0,0.0533118753336449,2,2,1,1
262,0.27,0.242350843881976,6,T15,3,1,6.311958143270561,30.0,275.04426187123977,28.0,0.0533118753336449,2,2,1000,1
263,0.09,0.1290273118150143,6,T2,1,1,1.5061735120612951,38.0,194.52093300409408,12.0,0.0160421752523734,2,2,1,1
264,0.27,0.23574285123029134,6,6T9,2,1,2.59739492299534,33.0,271.40863058700427,16.0,0.022155584554242,2,2,1,1
265,0.32,0.23574285123029134,6,6T9,3,1,2.59739492299534,33.0,271.40863058700427,16.0,0.022155584554242,2,2,1000,1
266,0.163,0.089208935703125,10,Specimen 1,5,2,1.9108117409902143,30.0,173.5,16.0,0.0443213296398892,2,1a,1,1
267,0.163,0.089208935703125,10,Specimen 2,5,2,1.9108117409902143,30.0,173.5,16.0,0.0443213296398892,2,1a,1,1
268,0.163,0.089208935703125,10,Specimen 3,5,2,1.9108117409902143,30.0,173.5,16.0,0.0443213296398892,2,1a,1,1
269,0.163,0.08943875445312499,10,Specimen 5,5,2,1.914115738236883,30.0,173.79999999999998,16.0,0.0443213296398892,2,1a,1,1
270,0.295,0.21291423677116253,11,1B2a,1,2,0.842090830741944,47.0,298.71450000000004,6.0,0.0094247779607693,1,1a,1,1
271,0.345,0.21291423677116253,11,1B2a,3,2,0.842090830741944,47.0,298.71450000000004,6.0,0.0094247779607693,1,1a,10,1
272,0.368,0.21166281577467658,11,1B2a,7,2,0.8393253436130705,47.0,297.7335,6.0,0.0094247779607693,1,1a,1,1
273,0.225,0.09936470430593661,11,1B2b,1,2,0.8791386435077218,46.0,179.523,8.0,0.0125663706143591,1,1a,1,1
274,0.253,0.10010805225382814,11,1B2b,3,2,0.8820210652897146,46.0,180.1116,8.0,0.0125663706143591,1,1a,1,1
275,0.245,0.09936470430593661,11,1B2b,6,2,0.8791386435077218,46.0,179.523,8.0,0.0125663706143591,1,1a,1,1
276,0.49,0.2606629238983412,11,1B2c,7,2,2.1613465878967952,45.0,290.7684,10.0,0.0157079632679489,2,1a,1,1
277,0.105,0.070993290834218,11,2A2b,1,2,1.059788249919419,22.0,197.4753,6.0,0.0113097335529232,1,1a,1,1
278,0.115,0.07016515637881308,11,2A2b,3,2,1.0545235293535002,22.0,196.4943,6.0,0.0113097335529232,1,1a,10,1
279,0.13,0.070993290834218,11,2A2b,4,2,1.059788249919419,22.0,197.4753,6.0,0.0113097335529232,1,1a,30,1
280,0.175,0.15041138510754848,11,2A2b,6,2,1.5646749521910144,22.0,291.55319999999995,6.0,0.0113097335529232,2,1a,1,1
281,0.195,0.07815384295818437,11,2A2d,7,2,1.6473372287109949,21.0,180.504,8.0,0.0201061929829746,2,1a,1,1
282,0.215,0.14142166888429802,11,2A2d,8,2,2.4835399306762493,21.0,272.1294,8.0,0.0201061929829746,2,1a,1,1
283,0.203,0.20856733646516223,11,2B2a,1,2,0.8234890870156976,47.0,297.9297,6.0,0.0094247779607693,1,1a,1,1
284,0.188,0.20656506287078477,11,2B2a,3,2,0.8191506525763655,47.0,296.3601,6.0,0.0094247779607693,1,1a,10,1
285,0.12,0.0813487758369246,11,3A2b,1,2,1.187899547864244,22.0,197.5734,6.0,0.0113097335529232,1,1a,1,1
286,0.138,0.08076908171814115,11,3A2b,4,2,1.18377080067703,22.0,196.8867,6.0,0.0113097335529232,1,1a,1,1
287,0.18,0.1604356163280932,11,3A2b,5,2,1.7511786284056308,22.0,291.2589,6.0,0.0113097335529232,2,1a,1,1
288,0.135,0.08713984088092405,11,3A2d,5,2,1.902671840936916,21.0,186.39,8.0,0.0201061929829746,2,1a,1,1
289,0.188,0.15122052966690216,11,3A2d,6,2,2.850002136477087,21.0,279.1926,8.0,0.0201061929829746,2,1a,1,1
290,0.13,0.08588146624640179,11,3B2b,1,2,0.7217395739849672,46.0,170.0073,8.0,0.0125663706143591,1,1a,1,1
291,0.158,0.09574321568842947,11,3B2b,2,2,0.8046167668430219,46.0,189.5292,8.0,0.0125663706143591,1,1a,1,1
292,0.148,0.08513811829851026,11,3B2b,5,2,0.7154925493976767,46.0,168.5358,8.0,0.0125663706143591,1,1a,1,1
293,0.32,0.20704248255113303,11,3B2b,6,2,1.1894334814201195,46.0,280.1736,8.0,0.0125663706143591,1,1a,1,1
294,0.28,0.13211545975529937,11,3B2c,6,2,1.293418632478436,45.0,200.4183,10.0,0.0157079632679489,1,1a,1,1
295,0.09,0.0777383581740051,13,T1A,1,2,1.0851069630873198,12.694999999999991,206.9,9.53,0.0153182244096857,1,1a,1,1
296,0.13,0.10604541096995548,13,T1A,2,2,1.265521073914791,12.694999999999991,241.3,9.53,0.0153182244096857,1,1a,1,1
297,0.24,0.13443475171008012,13,T1A,3,2,1.4464596443667606,12.694999999999991,275.8,9.53,0.0153182244096857,2,1a,1,1
298,0.09,0.07569926892451345,13,T1B,1,2,1.06145058276568,12.697499999999994,206.9,9.525,0.0153021549385548,1,1a,1,1
299,0.13,0.10401935471694465,13,T1B,2,2,1.2379314916450386,12.697499999999994,241.3,9.525,0.0153021549385548,1,1a,1,1
300,0.24,0.13242176634016778,13,T1B,3,2,1.4149254264223028,12.697499999999994,275.8,9.525,0.0153021549385548,2,1a,1,1
301,0.11,0.097527538385144,13,T2B,1,2,1.4404102834887067,19.050000000000004,206.9,11.3,0.0207261230256515,2,1a,1,1
302,0.13,0.12581013599273447,13,T2B,2,2,1.6798985084863454,19.050000000000004,241.3,11.3,0.0207261230256515,2,1a,1,1
303,0.08,0.1018866066136776,13,T3B,1,2,1.7627959080603912,19.050000000000004,206.9,12.7,0.0261799387799149,2,1a,1,1
304,0.1,0.12797249755586437,13,T3B,2,2,2.0558852228853186,19.050000000000004,241.3,12.7,0.0261799387799149,2,1a,1,1
305,0.07,0.11641056825504638,13,T4A,2,2,1.2813667845798724,12.700000000000022,241.3,11.3,0.0204921574484838,1,1a,1,1
306,0.05,0.08896806049701188,13,T4B,1,2,1.069996468095998,12.700000000000022,206.9,11.3,0.0204921574484838,1,1a,1,1
307,0.08,0.11563669477003301,13,T5B,1,2,1.458474672369677,19.050000000000004,206.9,12.7,0.0186999562713678,2,1a,1,1
308,0.09,0.1488148100890945,13,T5B,2,2,1.7009663530343313,19.050000000000004,241.3,12.7,0.0186999562713678,2,1a,1,1
309,0.1,0.1176635515238642,13,T6A,2,2,2.3259453221259228,12.700000000000015,241.3,16.0,0.036419710186543,2,1a,1,1
310,0.1,0.11158192089645116,13,T6B,1,2,1.8300455645854483,19.05000000000001,206.9,16.0,0.0296806299551749,2,1a,1,1
311,0.1,0.1396403367434562,13,T6B,2,2,2.1343160692821104,19.05000000000001,241.3,16.0,0.0296806299551749,2,1a,1,1
312,0.094,0.12108931750476173,13,T7A,2,2,1.1951216292397189,12.700000000000012,241.3,12.7,0.0249332750284904,1,1a,1,1
313,0.1,0.12551095522710815,13,T8A,2,2,2.189711556176782,12.699999999999989,241.3,16.0,0.0364197101865431,2,1a,1,1
314,0.12,0.13835044957529,13,T8B,1,2,2.1982931349639454,19.05000000000001,206.9,16.0,0.0278701663904414,2,1a,1,1
315,0.12,0.1676887902903092,13,T8B,2,2,2.5637899152576127,19.05000000000001,241.3,16.0,0.0278701663904414,2,1a,1,1
316,0.1,0.09935252783795126,13,T9A,1,2,2.357691080837488,12.695,206.9,19.05,0.0480964221831084,2,1a,1,1
317,0.1,0.11939725535736191,13,T9A,2,2,2.749689984563004,12.695,241.3,19.05,0.0480964221831084,2,1a,1,1
318,0.12,0.13950025243351508,13,T9A,3,2,3.142828419985398,12.695,275.8,19.05,0.0480964221831084,2,1a,1,1
319,0.12,0.12353950760143655,13,T9B,1,2,2.126428075948037,19.044999999999995,206.9,19.05,0.0374064578546962,2,1a,1,1
320,0.13,0.15050647600735745,13,T9B,2,2,2.47997629157207,19.044999999999995,241.3,19.05,0.0374064578546962,2,1a,1,1
321,0.14,0.1775518367632955,13,T9B,3,2,2.8345522636368705,19.044999999999995,275.8,19.05,0.0374064578546962,2,1a,1,1
322,0.07,0.1176244486039483,15,2A,2,1,1.2211627571360628,19.05000000000002,241.3,11.3,0.0162082366025723,1,1a,1,1
323,0.09,0.14876673341483637,15,2A,3,1,1.395759172889043,19.05000000000002,275.8,11.3,0.0162082366025723,2,1a,1,1
324,0.11,0.17990901822572444,15,2A,4,1,1.5703555886420235,19.05000000000002,310.3,11.3,0.0162082366025723,2,1a,1,1
325,0.12,0.17992702026969334,15,2B,4,1,1.569988277152652,19.05000000000002,310.3,11.3,0.0162082366025723,2,1a,1,1
326,0.075,0.11475409545056366,15,2C,2,1,1.1866422774781782,19.05000000000002,241.3,11.3,0.0162082366025723,1,1a,1,1
327,0.12,0.14589638026145174,15,2C,3,1,1.356303108696567,19.05000000000002,275.8,11.3,0.0162082366025723,2,1a,1,1
328,0.12,0.17703866507233978,15,2C,4,1,1.5259639399149552,19.05000000000002,310.3,11.3,0.0162082366025723,2,1a,1,1
329,0.09,0.09754385508903664,15,4A,1,1,1.1757727098968271,19.05000000000002,206.9,11.3,0.0162082366025723,1,1a,1,1
330,0.1,0.12859587240771925,15,4A,2,1,1.371261260986488,19.05000000000002,241.3,11.3,0.0162082366025723,2,1a,1,1
331,0.13,0.15973815721860732,15,4A,3,1,1.567318092747921,19.05000000000002,275.8,11.3,0.0162082366025723,2,1a,1,1
332,0.18,0.19088044202949542,15,4A,4,1,1.7633749245093546,19.05000000000002,310.3,11.3,0.0162082366025723,2,1a,1,1
333,0.09,0.09498950383513534,15,4B,1,1,1.143054385686786,19.05000000000002,206.9,11.3,0.0162082366025723,1,1a,1,1
334,0.105,0.12604152115381795,15,4B,2,1,1.3331030607357246,19.05000000000002,241.3,11.3,0.0162082366025723,2,1a,1,1
335,0.12,0.15718380596470602,15,4B,3,1,1.523704202863294,19.05000000000002,275.8,11.3,0.0162082366025723,2,1a,1,1
336,0.14,0.1883260907755941,15,4B,4,1,1.7143053449908636,19.05000000000002,310.3,11.3,0.0162082366025723,2,1a,1,1
337,0.1,0.10325965285901294,15,4C,1,1,1.256434599958744,19.05000000000002,206.9,11.3,0.0162082366025723,1,1a,1,1
338,0.13,0.13431167017769555,15,4C,2,1,1.4653343111166983,19.05000000000002,241.3,11.3,0.0162082366025723,2,1a,1,1
339,0.14,0.16545395498858362,15,4C,3,1,1.6748412888768562,19.05000000000002,275.8,11.3,0.0162082366025723,2,1a,1,1
340,0.16,0.19659623979947172,15,4C,4,1,1.8843482666370144,19.05000000000002,310.3,11.3,0.0162082366025723,2,1a,1,1
341,0.088,0.11820795070215029,15,6A,2,1,1.2285104054681364,19.05000000000002,241.3,11.3,0.0162082366025723,1,1a,1,1
342,0.11,0.14935023551303836,15,6A,3,1,1.404157355276055,19.05000000000002,275.8,11.3,0.0162082366025723,2,1a,1,1
343,0.11,0.18049252032392643,15,6A,4,1,1.5798043050839734,19.05000000000002,310.3,11.3,0.0162082366025723,2,1a,1,1
344,0.1,0.11191792070839618,15,6B,2,1,1.1552124798197527,19.05000000000002,241.3,11.3,0.0162082366025723,1,1a,1,1
