Repository: iavdesch/Research

Readme
======

The supporting files are related to the study "A method for determining the performance of formulas for calculating the crack width and spacing in reinforced concrete elements".

The following files are relevant:
Research/Method_comparing_CWFs/Data_processing_for_GitHuB_Final (contains the data processing of the database "Crack width and crack spacing in reinforced and prestressed concrete elements: database")
Research/Method_comparing_CWFs/CWF_analysis_for_GitHuB_Final (contains the evaluation of the different crack width formulas)

File: Method_comparing_CWFs/Datasets_Used/no_common_wmax_001b.csv (part 1 of 3)
,meas_wmax,wmax_001b,EPID,ELID,LOADID,locw,k1,cy,sigs,phi_eq_MC2020,rhoeff_MC2020,CS,epsin,Nrep,t
0,0.228,0.13771283662202669,1,2-16R,3,2,0.0,35.049999999999976,198.0834810983904,12.7,0.0174539033302085,2,2,1,1
1,0.303,0.20092597344970345,1,2-16R,4,2,0.0,35.049999999999976,258.4822451666737,12.7,0.0174539033302085,2,2,1,1
2,0.303,0.1493825899092162,1,2-16T,3,2,0.0,35.049999999999976,215.08982554508447,12.7,0.0174539033302085,2,2,1,1
3,0.344,0.22112120543680613,1,2-16T,4,2,0.0,35.049999999999976,281.1877230395622,12.7,0.0174539033302085,2,2,1,1
4,0.446,0.2852171991171265,1,2-16T,5,2,0.0,35.049999999999976,340.32586687715127,12.7,0.0174539033302085,2,2,1,1
5,0.252,0.1544923902379788,1,2-24R,2,2,0.0,35.049999999999976,197.3080003455484,12.7,0.0153020522347034,1,2,1,1
6,0.391,0.30692264940759895,1,2-24R,3,2,0.0,35.049999999999976,328.63244857749464,12.7,0.0153020522347034,2,2,1,1
7,0.148,0.09791063779331588,1,2-32R1,2,2,0.0,35.00000000000002,157.3675700083816,12.7,0.0249525718711917,2,2,1,1
8,0.251,0.20503485952070571,1,2-32R1,3,2,0.0,35.00000000000002,265.04735031747714,12.7,0.0249525718711917,2,2,1,1
9,0.279,0.12550472769425902,1,2-4.75T,4,2,0.0,35.17999999999997,191.1045215188624,12.7,0.0383649706486183,2,2,1,1
10,0.392,0.17817256520167252,1,2-4.75T,5,2,0.0,35.17999999999997,255.8974991437278,12.7,0.0383649706486183,2,2,1,1
11,0.188,0.11875672952794263,1,2-8R,2,2,0.0,35.049999999999976,186.8787630380614,12.7,0.0349078066604171,2,2,1,1
12,0.254,0.1686769795614753,1,2-8R,3,2,0.0,35.049999999999976,249.3760073123149,12.7,0.0349078066604171,2,2,1,1
13,0.176,0.11177826741021674,1,2-8T,3,2,0.0,35.049999999999976,169.45081375073346,12.7,0.0349078066604171,2,2,1,1
14,0.275,0.15653678208877694,1,2-8T,4,2,0.0,35.049999999999976,222.84963810990325,12.7,0.0349078066604171,2,2,1,1
15,0.38,0.20789455502771942,1,2-8T,5,2,0.0,35.049999999999976,284.1894143476512,12.7,0.0349078066604171,2,2,1,1
16,0.406,0.2064370484301928,1,3-S2,3,2,0.0,44.44999999999998,197.36542245722396,12.700000000000005,0.0087266462599716,1,2,1,1
17,0.115,0.14790651837976862,2,R17,3,2,0.0,30.0,208.13647703053488,16.0,0.028519422670886,2,2,1,1
18,0.13,0.19481896580603364,2,R17,4,2,0.0,30.0,260.97317682222905,16.0,0.028519422670886,2,2,1,1
19,0.15,0.2418389140095563,2,R17,5,2,0.0,30.0,314.18392933486166,16.0,0.028519422670886,2,2,1,1
20,0.165,0.2418389140095563,2,R17,6,2,0.0,30.0,314.18392933486166,16.0,0.028519422670886,2,2,14,1
21,0.125,0.41226710905762165,2,R18,3,2,0.0,20.0,191.1342290475247,12.341463414634148,0.0157702964555201,2,2,1,1
22,0.125,0.5659362641315451,2,R18,4,2,0.0,20.0,239.1887328785413,12.341463414634148,0.0157702964555201,2,2,1,1
23,0.185,0.7193631667927382,2,R18,5,2,0.0,20.0,287.3944581718916,12.341463414634148,0.0157702964555201,2,2,1,1
24,0.168,0.7193631667927382,2,R18,6,2,0.0,20.0,287.3944581718916,12.341463414634148,0.0157702964555201,2,2,14,1
25,0.2,0.872377510288926,2,R18,7,2,0.0,20.0,335.7097043010754,12.341463414634148,0.0157702964555201,2,2,1,1
26,0.115,0.1419820160573793,2,R19,2,2,0.0,33.0,206.02661947878133,10.0,0.0147078307752331,2,2,1,1
27,0.15,0.19891305715031912,2,R19,3,2,0.0,33.0,257.94261488758053,10.0,0.0147078307752331,2,2,1,1
28,0.2,0.2558961504727622,2,R19,4,2,0.0,33.0,310.0446014718505,10.0,0.0147078307752331,2,2,1,1
29,0.225,0.2558961504727622,2,R19,5,2,0.0,33.0,310.0446014718505,10.0,0.0147078307752331,2,2,14,1
30,0.15,0.1268270355898688,2,R21,3,2,0.0,19.0,196.24104766651945,21.33333333333333,0.0264772911709954,2,2,1,1
31,0.185,0.16611966898483124,2,R21,4,2,0.0,19.0,246.1028435943572,21.33333333333333,0.0264772911709954,2,2,1,1
32,0.2,0.20572603616370316,2,R21,5,2,0.0,19.0,296.3627632557641,21.33333333333333,0.0264772911709954,2,2,1,1
33,0.25,0.20572603616370316,2,R21,6,2,0.0,19.0,296.3627632557641,21.33333333333333,0.0264772911709954,2,2,14,1
34,0.25,0.24568945006808518,2,R21,7,2,0.0,19.0,347.07577016090784,21.33333333333333,0.0264772911709954,2,2,1,1
35,0.21,0.23751430314107314,2,R25,4,2,0.0,35.0,243.86736506324516,16.0,0.021795331146856,2,2,1,1
36,0.25,0.2938814849990761,2,R25,5,2,0.0,35.0,293.2968966637636,16.0,0.021795331146856,2,2,1,1
37,0.25,0.2938814849990761,2,R25,6,2,0.0,35.0,293.2968966637636,16.0,0.021795331146856,2,2,14,1
38,0.325,0.3505862978849489,2,R25,7,2,0.0,35.0,343.0225037999271,16.0,0.021795331146856,2,2,1,1
39,0.21,0.23787915548521316,2,R26,4,2,0.0,35.0,243.92168385510388,16.0,0.021795331146856,2,2,1,1
40,0.25,0.2942651540133267,2,R26,5,2,0.0,35.0,293.3677161774819,16.0,0.021795331146856,2,2,1,1
41,0.25,0.2942651540133267,2,R26,6,2,0.0,35.0,293.3677161774819,16.0,0.021795331146856,2,2,14,1
42,0.325,0.35099177556588995,2,R26,7,2,0.0,35.0,343.11244777833934,16.0,0.021795331146856,2,2,1,1
43,0.165,0.17013464783720902,2,R29,2,2,0.0,35.0,193.5223701072042,16.0,0.021795331146856,2,2,1,1
44,0.235,0.2257513877344143,2,R29,3,2,0.0,35.0,242.293823844099,16.0,0.021795331146856,2,2,1,1
45,0.325,0.2815798295031322,2,R29,4,2,0.0,35.0,291.2509232706112,16.0,0.021795331146856,2,2,1,1
46,0.35,0.2815798295031322,2,R29,5,2,0.0,35.0,291.2509232706112,16.0,0.021795331146856,2,2,14,1
47,0.25,0.17595246276177776,2,R33,3,2,0.0,33.0,194.3976057911665,16.0,0.022155584554242,2,2,1,1
48,0.325,0.22908158886258445,2,R33,4,2,0.0,33.0,243.54623182135555,16.0,0.022155584554242,2,2,1,1
49,0.375,0.2824996452187111,2,R33,5,2,0.0,33.0,292.96214109351973,16.0,0.022155584554242,2,2,1,1
50,0.45,0.2824996452187111,2,R33,6,2,0.0,33.0,292.96214109351973,16.0,0.022155584554242,2,2,14,1
51,0.5,0.33626337706416254,2,R33,7,2,0.0,33.0,342.69782741830073,16.0,0.022155584554242,2,2,1,1
52,0.16,0.17793716160355308,2,R49,3,2,0.0,33.0,194.66551485393805,16.0,0.022155584554242,2,2,1,1
53,0.215,0.23117009594883964,2,R49,4,2,0.0,33.0,243.9101716860852,16.0,0.022155584554242,2,2,1,1
54,0.4,0.28470875044220817,2,R49,5,2,0.0,33.0,293.4376437333642,16.0,0.022155584554242,2,2,1,1
55,0.4,0.28470875044220817,2,R49,6,2,0.0,33.0,293.4376437333642,16.0,0.022155584554242,2,2,14,1
56,0.425,0.33861308919786587,2,R49,7,2,0.0,33.0,343.3034025241195,16.0,0.022155584554242,2,2,1,1
57,0.17,0.20522726921772635,2,R58,5,2,0.0,28.0,247.6243131929624,16.0,0.0231105666470973,2,2,14,1
58,0.269,0.24403238005982786,2,R58,6,2,0.0,28.0,289.23499321931894,16.0,0.0231105666470973,2,2,1,1
59,0.297,0.24403238005982786,2,R58,7,2,0.0,28.0,289.23499321931894,16.0,0.0231105666470973,2,2,1,1
60,0.24,0.5123147972435482,2,R61,3,2,0.0,29.0,199.3525027996041,26.0,0.0240784198846564,2,2,1,1
61,0.315,0.6565392313743558,2,R61,4,2,0.0,29.0,250.0708714381683,26.0,0.0240784198846564,2,2,1,1
62,0.325,0.6565392313743558,2,R61,5,2,0.0,29.0,250.0708714381683,26.0,0.0240784198846564,2,2,14,1
63,0.35,0.7994891996703136,2,R61,6,2,0.0,29.0,301.19709243586414,26.0,0.0240784198846564,2,2,1,1
64,0.2,0.500535795404388,2,R66,3,2,0.0,25.5,198.67821080320624,26.0,0.0262673671468979,2,2,1,1
65,0.325,0.6462461739614764,2,R66,4,2,0.0,25.5,249.07409666951307,26.0,0.0262673671468979,2,2,1,1
66,0.325,0.6462461739614764,2,R66,5,2,0.0,25.5,249.07409666951307,26.0,0.0262673671468979,2,2,14,1
67,0.4,0.7909018180291998,2,R66,6,2,0.0,25.5,299.828378495232,26.0,0.0262673671468979,2,2,1,1
68,0.2,0.4981764671174872,2,R67,3,2,0.0,27.5,198.26311602972385,26.0,0.0249702132137178,2,2,1,1
69,0.325,0.643699156852586,2,R67,4,2,0.0,27.5,248.54997711951967,26.0,0.0249702132137178,2,2,1,1
70,0.325,0.643699156852586,2,R67,5,2,0.0,27.5,248.54997711951967,26.0,0.0249702132137178,2,2,14,1
71,0.4,0.788177480863566,2,R67,6,2,0.0,27.5,299.19484198488755,26.0,0.0249702132137178,2,2,1,1
72,0.22,0.15866090826019016,2,R68,4,2,0.0,28.0,198.4499757783498,26.0,0.0369985476276428,2,2,1,1
73,0.283,0.204566852353409,2,R68,5,2,0.0,28.0,249.3064027460628,26.0,0.0369985476276428,2,2,1,1
74,0.3,0.204566852353409,2,R68,6,2,0.0,28.0,249.3064027460628,26.0,0.0369985476276428,2,2,14,1
75,0.357,0.2510744337902936,2,R68,7,2,0.0,28.0,300.82934744331106,26.0,0.0369985476276428,2,2,1,1
76,0.185,0.11373763838690518,3,T12,5,2,0.0,25.0,161.38924373836193,32.0,0.0560451372347726,2,2,1,1
77,0.21,0.13882346262691594,3,T12,6,2,0.0,25.0,193.89817906222152,32.0,0.0560451372347726,2,2,1,1
78,0.235,0.13882346262691594,3,T12,7,2,0.0,25.0,193.89817906222152,32.0,0.0560451372347726,2,2,1,1
79,0.225,0.13882346262691594,3,T12,8,2,0.0,25.0,193.89817906222152,32.0,0.0560451372347726,2,2,14,1
80,0.265,0.16397628899170533,3,T12,9,2,0.0,25.0,226.49394301567477,32.0,0.0560451372347726,2,2,1,1
81,0.275,0.18920007050097423,3,T12,10,2,0.0,25.0,259.18165835094084,32.0,0.0560451372347726,2,2,1,1
82,0.365,0.21450841412162788,3,T12,11,2,0.0,25.0,291.9789584534265,32.0,0.0560451372347726,2,2,1,1
83,0.125,0.1628430037172855,3,T21,3,2,0.0,35.0,194.6055440056875,16.0,0.032692996720284,2,2,1,1
84,0.15,0.20973152085484875,3,T21,4,2,0.0,35.0,243.5206342110617,16.0,0.032692996720284,2,2,1,1
85,0.2,0.25672726365124754,3,T21,5,2,0.0,35.0,292.5475844856909,16.0,0.032692996720284,2,2,1,1
86,0.225,0.25672726365124754,3,T21,6,2,0.0,35.0,292.5475844856909,16.0,0.032692996720284,2,2,14,1
87,0.25,0.30381427689986135,3,T21,7,2,0.0,35.0,341.66975002144864,16.0,0.032692996720284,2,2,1,1
88,0.085,0.11209941517516582,3,T27,2,2,0.0,34.0,152.8948062856266,16.0,0.0467585883324992,2,2,1,1
89,0.15,0.15558624688329403,3,T27,3,2,0.0,34.0,204.28071081889937,16.0,0.0467585883324992,2,2,1,1
90,0.225,0.19912020635329586,3,T27,4,2,0.0,34.0,255.88711336937436,16.0,0.0467585883324992,2,2,1,1
91,0.3,0.2427249698564245,3,T27,5,2,0.0,34.0,307.7601155655561,16.0,0.0467585883324992,2,2,1,1
92,0.35,0.2427249698564245,3,T27,6,2,0.0,34.0,307.7601155655561,16.0,0.0467585883324992,2,2,14,1
93,0.1,0.21342082797112796,3,T7,3,2,0.0,40.0,201.2933795699474,32.0,0.0410330469040299,2,2,1,1
94,0.1,0.27209784100034695,3,T7,4,2,0.0,40.0,252.16267081649096,32.0,0.0410330469040299,2,2,1,1
95,0.13,0.3310562709523902,3,T7,5,2,0.0,40.0,303.275932890277,32.0,0.0410330469040299,2,2,1,1
96,0.17,0.3310562709523902,3,T7,6,2,0.0,40.0,303.275932890277,32.0,0.0410330469040299,2,2,14,1
97,0.136,0.12800270407145276,4,PL 15/210,1,2,0.0,15.0,243.35326618080765,10.0,0.0112199737628206,2,2,1,1
98,0.204,0.16666733093947525,4,PL 15/210,2,2,0.0,15.0,292.3888899856995,10.0,0.0112199737628206,2,2,1,1
99,0.224,0.16666733093947525,4,PL 15/210,3,2,0.0,15.0,292.3888899856995,10.0,0.0112199737628206,2,2,14,1
100,0.272,0.2052439165546999,4,PL 15/210,4,2,0.0,15.0,341.58162732875564,10.0,0.0112199737628206,2,2,1,1
101,0.096,0.13917956741452234,4,PL 15/221,1,2,0.0,16.0,243.70116358434151,8.0,0.0110647288428319,2,2,1,1
102,0.15,0.17761195422486925,4,PL 15/221,2,2,0.0,16.0,292.92455816193325,8.0,0.0110647288428319,2,2,1,1
103,0.159,0.17761195422486925,4,PL 15/221,3,2,0.0,16.0,292.92455816193325,8.0,0.0110647288428319,2,2,14,1
104,0.096,0.09479353346199608,4,PL 15/239,3,2,0.0,16.5,194.7162706794225,8.0,0.0109732848028085,1,2,1,1
105,0.117,0.11971194464869997,4,PL 15/239,4,2,0.0,16.5,243.8584970581364,8.0,0.0109732848028085,2,2,1,1
106,0.117,0.11971194464869997,4,PL 15/239,5,2,0.0,16.5,243.8584970581364,8.0,0.0109732848028085,2,2,14,1
107,0.15,0.11446770204719851,4,PL 15/255,3,2,0.0,16.0,185.22253352522733,12.0,0.0122399713776225,2,2,1,1
108,0.196,0.14881538393611982,4,PL 15/255,4,2,0.0,16.0,232.32787112369445,12.0,0.0122399713776225,2,2,1,1
109,0.224,0.14881538393611982,4,PL 15/255,5,2,0.0,16.0,232.32787112369445,12.0,0.0122399713776225,2,2,14,1
110,0.27,0.18285601358564432,4,PL 15/255,6,2,0.0,16.0,279.6369067709714,12.0,0.0122399713776225,2,2,1,1
111,0.306,0.21668549987873464,4,PL 15/255,7,2,0.0,16.0,327.3509133740737,12.0,0.0122399713776225,2,2,1,1
112,0.16,0.22186760920673443,4,PL 30/204,2,2,0.0,16.0,193.47635003016185,16.0,0.0161729351536154,2,2,1,1
113,0.256,0.2956486499493502,4,PL 30/204,3,2,0.0,16.0,242.2956083701096,16.0,0.0161729351536154,2,2,1,1
114,0.28,0.2956486499493502,4,PL 30/204,4,2,0.0,16.0,242.2956083701096,16.0,0.0161729351536154,2,2,14,1
115,0.36,0.3691036285108635,4,PL 30/204,5,2,0.0,16.0,291.26478872263954,16.0,0.0161729351536154,2,2,1,1
116,0.172,0.247270538544139,4,PL 30/240,2,2,0.0,16.600000000000023,205.1188243937531,16.0,0.0147798357686636,2,2,1,1
117,0.254,0.3242524538373352,4,PL 30/240,3,2,0.0,16.600000000000023,257.06298639176816,16.0,0.0147798357686636,2,2,1,1
118,0.21,0.3242524538373352,4,PL 30/240,4,2,0.0,16.600000000000023,257.06298639176816,16.0,0.0147798357686636,2,2,14,1
119,0.25,0.40068877463154223,4,PL 30/240,5,2,0.0,16.600000000000023,309.1558711714947,16.0,0.0147798357686636,2,2,1,1
120,0.216,0.2344863761473051,4,PL 30/256,3,2,0.0,17.0,186.065979935934,16.0,0.0159572960182338,2,2,1,1
121,0.274,0.30290326010000856,4,PL 30/256,4,2,0.0,17.0,233.2310243109972,16.0,0.0159572960182338,2,2,1,1
122,0.304,0.30290326010000856,4,PL 30/256,5,2,0.0,17.0,233.2310243109972,16.0,0.0159572960182338,2,2,14,1
123,0.3,0.3707723316129497,4,PL 30/256,6,2,0.0,17.0,280.54682760243924,16.0,0.0159572960182338,2,2,1,1
124,0.384,0.43829952158740126,4,PL 30/256,7,2,0.0,17.0,328.204281362172,16.0,0.0159572960182338,2,2,1,1
125,0.163,0.13085698214729363,10,Specimen 1,5,2,0.0,30.0,173.5,16.0,0.0443213296398892,2,1a,1,1
126,0.163,0.13085698214729363,10,Specimen 2,5,2,0.0,30.0,173.5,16.0,0.0443213296398892,2,1a,1,1
127,0.163,0.13085698214729363,10,Specimen 3,5,2,0.0,30.0,173.5,16.0,0.0443213296398892,2,1a,1,1
128,0.163,0.13119409831613918,10,Specimen 5,5,2,0.0,30.0,173.79999999999998,16.0,0.0443213296398892,2,1a,1,1
129,0.295,0.19341536851980004,11,1B2a,1,2,0.0,47.0,298.71450000000004,6.0,0.0094247779607693,1,1a,1,1
130,0.345,0.19341536851980004,11,1B2a,3,2,0.0,47.0,298.71450000000004,6.0,0.0094247779607693,1,1a,10,1
131,0.368,0.1927801784754,11,1B2a,7,2,0.0,47.0,297.7335,6.0,0.0094247779607693,1,1a,1,1
132,0.225,0.15498637083359998,11,1B2b,1,2,0.0,46.0,179.523,8.0,0.0125663706143591,1,1a,1,1
133,0.253,0.15549452286912002,11,1B2b,3,2,0.0,46.0,180.1116,8.0,0.0125663706143591,1,1a,1,1
134,0.245,0.15498637083359998,11,1B2b,6,2,0.0,46.0,179.523,8.0,0.0125663706143591,1,1a,1,1
135,0.49,0.3750103552261465,11,1B2c,7,2,0.0,45.0,290.7684,10.0,0.0157079632679489,2,1a,1,1
136,0.105,0.12786375593772,11,2A2b,1,2,0.0,22.0,197.4753,6.0,0.0113097335529232,1,1a,1,1
137,0.115,0.12722856589332002,11,2A2b,3,2,0.0,22.0,196.4943,6.0,0.0113097335529232,1,1a,10,1
138,0.13,0.12786375593772,11,2A2b,4,2,0.0,22.0,197.4753,6.0,0.0113097335529232,1,1a,30,1
139,0.175,0.19227464780003675,11,2A2b,6,2,0.0,22.0,291.55319999999995,6.0,0.0113097335529232,2,1a,1,1
140,0.195,0.11696545777751749,11,2A2d,7,2,0.0,21.0,180.504,8.0,0.0201061929829746,2,1a,1,1
141,0.215,0.21165440474730396,11,2A2d,8,2,0.0,21.0,272.1294,8.0,0.0201061929829746,2,1a,1,1
142,0.203,0.19290721648428003,11,2B2a,1,2,0.0,47.0,297.9297,6.0,0.0094247779607693,1,1a,1,1
143,0.188,0.19189091241324,11,2B2a,3,2,0.0,47.0,296.3601,6.0,0.0094247779607693,1,1a,10,1
144,0.12,0.13472340475536002,11,3A2b,1,2,0.0,22.0,197.5734,6.0,0.0113097335529232,1,1a,1,1
145,0.138,0.13425515061768,11,3A2b,4,2,0.0,22.0,196.8867,6.0,0.0113097335529232,1,1a,1,1
146,0.18,0.21598505261303036,11,3A2b,5,2,0.0,22.0,291.2589,6.0,0.0113097335529232,2,1a,1,1
147,0.135,0.13041449952758935,11,3A2d,5,2,0.0,21.0,186.39,8.0,0.0201061929829746,2,1a,1,1
148,0.188,0.22632000684388273,11,3A2d,6,2,0.0,21.0,279.1926,8.0,0.0201061929829746,2,1a,1,1
149,0.13,0.13397744890223998,11,3B2b,1,2,0.0,46.0,170.0073,8.0,0.0125663706143591,1,1a,1,1
150,0.158,0.14936204920895998,11,3B2b,2,2,0.0,46.0,189.5292,8.0,0.0125663706143591,1,1a,1,1
151,0.148,0.13281780566304,11,3B2b,5,2,0.0,46.0,168.5358,8.0,0.0125663706143591,1,1a,1,1
152,0.32,0.22079607274368,11,3B2b,6,2,0.0,46.0,280.1736,8.0,0.0125663706143591,1,1a,1,1
153,0.28,0.19742926147379997,11,3B2c,6,2,0.0,45.0,200.4183,10.0,0.0157079632679489,1,1a,1,1
159,0.11,0.110819778,13,T2B,1,2,0.0,19.050000000000004,206.9,11.3,0.0207261230256515,2,1a,1,1
160,0.13,0.13853198817462029,13,T2B,2,2,0.0,19.050000000000004,241.3,11.3,0.0207261230256515,2,1a,1,1
161,0.08,0.1414230361049956,13,T3B,1,2,0.0,19.050000000000004,206.9,12.7,0.0261799387799149,2,1a,1,1
162,0.1,0.17763165050499563,13,T3B,2,2,0.0,19.050000000000004,241.3,12.7,0.0261799387799149,2,1a,1,1
163,0.07,0.150430856039157,13,T4A,2,2,0.0,12.700000000000022,241.3,11.3,0.0204921574484838,1,1a,1,1
164,0.08,0.1476236342603215,13,T5B,1,2,0.0,19.050000000000004,206.9,12.7,0.0186999562713678,2,1a,1,1
165,0.09,0.18334294306032148,13,T5B,2,2,0.0,19.050000000000004,241.3,12.7,0.0186999562713678,2,1a,1,1
166,0.1,0.14984071747810374,13,T6A,2,2,0.0,12.700000000000015,241.3,16.0,0.036419710186543,2,1a,1,1
167,0.1,0.1542891386937293,13,T6B,1,2,0.0,19.05000000000001,206.9,16.0,0.0296806299551749,2,1a,1,1
168,0.1,0.18941051697925576,13,T6B,2,2,0.0,19.05000000000001,241.3,16.0,0.0296806299551749,2,1a,1,1
169,0.094,0.15792885218689884,13,T7A,2,2,0.0,12.700000000000012,241.3,12.7,0.0249332750284904,1,1a,1,1
170,0.1,0.15700744997825594,13,T8A,2,2,0.0,12.699999999999989,241.3,16.0,0.0364197101865431,2,1a,1,1
171,0.12,0.1768621577500695,13,T8B,1,2,0.0,19.05000000000001,206.9,16.0,0.0278701663904414,2,1a,1,1
172,0.12,0.21198353603559592,13,T8B,2,2,0.0,19.05000000000001,241.3,16.0,0.0278701663904414,2,1a,1,1
173,0.1,0.12446614184489718,13,T9A,1,2,0.0,12.695,206.9,19.05,0.0480964221831084,2,1a,1,1
174,0.1,0.14843527627470365,13,T9A,2,2,0.0,12.695,241.3,19.05,0.0480964221831084,2,1a,1,1
175,0.12,0.17247408842087583,13,T9A,3,2,0.0,12.695,275.8,19.05,0.0480964221831084,2,1a,1,1
176,0.12,0.15944525999236508,13,T9B,1,2,0.0,19.044999999999995,206.9,19.05,0.0374064578546962,2,1a,1,1
177,0.13,0.19185602400675467,13,T9B,2,2,0.0,19.044999999999995,241.3,19.05,0.0374064578546962,2,1a,1,1
178,0.14,0.22436100535839537,13,T9B,3,2,0.0,19.044999999999995,275.8,19.05,0.0374064578546962,2,1a,1,1
179,0.07,0.16724799762572018,15,2A,2,1,0.0,19.05000000000002,241.3,11.3,0.0162082366025723,1,1a,1,1
180,0.09,0.20454884562572018,15,2A,3,1,0.0,19.05000000000002,275.8,11.3,0.0162082366025723,2,1a,1,1
181,0.11,0.24184969362572015,15,2A,4,1,0.0,19.05000000000002,310.3,11.3,0.0162082366025723,2,1a,1,1
182,0.12,0.18966904252534103,15,2B,4,1,0.0,19.05000000000002,310.3,11.3,0.0162082366025723,2,1a,1,1
183,0.075,0.12908088952005964,15,2C,2,1,0.0,19.05000000000002,241.3,11.3,0.0162082366025723,1,1a,1,1
184,0.12,0.15831963952005965,15,2C,3,1,0.0,19.05000000000002,275.8,11.3,0.0162082366025723,2,1a,1,1
185,0.12,0.18755838952005965,15,2C,4,1,0.0,19.05000000000002,310.3,11.3,0.0162082366025723,2,1a,1,1
186,0.09,0.13556877448483884,15,4A,1,1,0.0,19.05000000000002,206.9,11.3,0.0162082366025723,1,1a,1,1
187,0.1,0.17150205128483886,15,4A,2,1,0.0,19.05000000000002,241.3,11.3,0.0162082366025723,2,1a,1,1
188,0.13,0.20753978528483885,15,4A,3,1,0.0,19.05000000000002,275.8,11.3,0.0162082366025723,2,1a,1,1
189,0.18,0.24357751928483887,15,4A,4,1,0.0,19.05000000000002,310.3,11.3,0.0162082366025723,2,1a,1,1
190,0.09,0.13372252545795094,15,4B,1,1,0.0,19.05000000000002,206.9,11.3,0.0162082366025723,1,1a,1,1
191,0.105,0.1697801926579509,15,4B,2,1,0.0,19.05000000000002,241.3,11.3,0.0162082366025723,2,1a,1,1
192,0.12,0.2059426786579509,15,4B,3,1,0.0,19.05000000000002,275.8,11.3,0.0162082366025723,2,1a,1,1
193,0.14,0.24210516465795093,15,4B,4,1,0.0,19.05000000000002,310.3,11.3,0.0162082366025723,2,1a,1,1
194,0.1,0.15403461838859994,15,4C,1,1,0.0,19.05000000000002,206.9,11.3,0.0162082366025723,1,1a,1,1
195,0.13,0.19337308238859996,15,4C,2,1,0.0,19.05000000000002,241.3,11.3,0.0162082366025723,2,1a,1,1
196,0.14,0.23282590238859993,15,4C,3,1,0.0,19.05000000000002,275.8,11.3,0.0162082366025723,2,1a,1,1
197,0.16,0.27227872238859996,15,4C,4,1,0.0,19.05000000000002,310.3,11.3,0.0162082366025723,2,1a,1,1
198,0.088,0.18437638857495187,15,6A,2,1,0.0,19.05000000000002,241.3,11.3,0.0162082366025723,1,1a,1,1
199,0.11,0.22537301457495185,15,6A,3,1,0.0,19.05000000000002,275.8,11.3,0.0162082366025723,2,1a,1,1
200,0.11,0.2663696405749518,15,6A,4,1,0.0,19.05000000000002,310.3,11.3,0.0162082366025723,2,1a,1,1
201,0.1,0.14813528207867618,15,6B,2,1,0.0,19.05000000000002,241.3,11.3,0.0162082366025723,1,1a,1,1
202,0.12,0.1822549540786762,15,6B,3,1,0.0,19.05000000000002,275.8,11.3,0.0162082366025723,2,1a,1,1
203,0.14,0.2163746260786762,15,6B,4,1,0.0,19.05000000000002,310.3,11.3,0.0162082366025723,2,1a,1,1
204,0.075,0.13753166376251524,15,6C,2,1,0.0,19.05000000000002,241.3,11.3,0.0162082366025723,1,1a,1,1
205,0.14,0.16772164776251525,15,6C,3,1,0.0,19.05000000000002,275.8,11.3,0.0162082366025723,2,1a,1,1
206,0.17,0.19791163176251525,15,6C,4,1,0.0,19.05000000000002,310.3,11.3,0.0162082366025723,2,1a,1,1
207,0.1,0.16804009009684195,16,1,3,2,0.0,19.05000000000002,275.8,11.3,0.0162082366025723,1,1a,1,1
208,0.1,0.20077189609684198,16,1,4,2,0.0,19.05000000000002,310.3,11.3,0.0162082366025723,2,1a,1,1
209,0.08,0.12699257557442617,16,2,2,2,0.0,19.05000000000002,241.3,11.3,0.0162082366025723,1,1a,1,1
210,0.14,0.15623132557442618,16,2,3,2,0.0,19.05000000000002,275.8,11.3,0.0162082366025723,2,1a,1,1
211,0.14,0.18547007557442619,16,2,4,2,0.0,19.05000000000002,310.3,11.3,0.0162082366025723,2,1a,1,1
212,0.09,0.10520864999999999,16,3,1,2,0.0,38.1,206.9,11.3,0.0148043735897511,1,1a,1,1
213,0.115,0.12270104999999999,16,3,2,2,0.0,38.1,241.3,11.3,0.0148043735897511,1,1a,1,1
214,0.16,0.1402443,16,3,3,2,0.0,38.1,275.8,11.3,0.0148043735897511,2,1a,1,1
215,0.2,0.15778755,16,3,4,2,0.0,38.1,310.3,11.3,0.0148043735897511,2,1a,1,1
216,0.09,0.10520864999999999,16,4,1,2,0.0,38.1,206.9,11.3,0.0148043735897511,1,1a,1,1
217,0.11,0.12270104999999999,16,4,2,2,0.0,38.1,241.3,11.3,0.0148043735897511,1,1a,1,1
218,0.12,0.1402443,16,4,3,2,0.0,38.1,275.8,11.3,0.0148043735897511,2,1a,1,1
219,0.18,0.1636056755592783,16,4,4,2,0.0,38.1,310.3,11.3,0.0148043735897511,2,1a,1,1
220,0.06,0.12647482512,16,5,1,2,0.0,38.1,206.9,11.3,0.0148043735897511,1,1a,1,1
221,0.1,0.14750302223999998,16,5,2,2,0.0,38.1,241.3,11.3,0.0148043735897511,1,1a,1,1
222,0.18,0.16859234784,16,5,3,2,0.0,38.1,275.8,11.3,0.0148043735897511,2,1a,1,1
223,0.22,0.19464737582918,16,5,4,2,0.0,38.1,310.3,11.3,0.0148043735897511,2,1a,1,1
224,0.1,0.10520864999999999,16,6,1,2,0.0,38.1,206.9,11.3,0.0148043735897511,1,1a,1,1
225,0.15,0.12270104999999999,16,6,2,2,0.0,38.1,241.3,11.3,0.0148043735897511,1,1a,1,1
226,0.18,0.1402443,16,6,3,2,0.0,38.1,275.8,11.3,0.0148043735897511,2,1a,1,1
227,0.2,0.16635391996136314,16,6,4,2,0.0,38.1,310.3,11.3,0.0148043735897511,2,1a,1,1
228,0.1,0.10593809663999999,16,7,1,2,0.0,38.1,206.9,11.3,0.0148043735897511,1,1a,1,1
229,0.13,0.12355177727999998,16,7,2,2,0.0,38.1,241.3,11.3,0.0148043735897511,1,1a,1,1
230,0.16,0.14121666047999998,16,7,3,2,0.0,38.1,275.8,11.3,0.0148043735897511,2,1a,1,1
231,0.18,0.1647204007643656,16,7,4,2,0.0,38.1,310.3,11.3,0.0148043735897511,2,1a,1,1
232,0.239,0.26238873402382656,19,N10-10-1,4,2,0.0,45.0,270.0,10.0,0.0078539816339744,1,1a,1,1
233,0.052,0.2137982277231179,19,N10-10-1,5,2,0.0,45.0,220.0,10.0,0.0078539816339744,1,1a,1,1
234,0.239,0.259473303645784,19,N10-10-1,6,2,0.0,45.0,267.0,10.0,0.0078539816339744,1,1a,1,1
235,0.262,0.28279674667012417,19,N10-10-1,7,2,0.0,45.0,291.0,10.0,0.0078539816339744,1,1a,1,1
236,0.122,0.22351632898325968,19,N10-10-1,8,2,0.0,45.0,230.0,10.0,0.0078539816339744,1,1a,1,1
237,0.195,0.2516988226376707,19,N10-10-1,9,2,0.0,45.0,259.0,10.0,0.0078539816339744,1,1a,1,1
238,0.253,0.26530416440186905,19,N10-10-1,10,2,0.0,45.0,273.0,10.0,0.0078539816339744,1,1a,1,1
239,0.262,0.2847403669221525,19,N10-10-1,11,2,0.0,45.0,293.0,10.0,0.0078539816339744,1,1a,1,1
240,0.338,0.29737389856033675,19,N10-10-1,12,2,0.0,45.0,306.0,10.0,0.0078539816339744,1,1a,1,1
241,0.243,0.23614986062144389,19,N10-10-1,13,2,0.0,45.0,243.0,10.0,0.0078539816339744,1,1a,1,1
242,0.239,0.259473303645784,19,N10-10-1,14,2,0.0,45.0,267.0,10.0,0.0078539816339744,1,1a,1,1
243,0.262,0.2847403669221525,19,N10-10-1,15,2,0.0,45.0,293.0,10.0,0.0078539816339744,1,1a,1,1
244,0.34,0.32166915171069105,19,N10-10-1,16,2,0.0,45.0,331.0,10.0,0.0078539816339744,1,1a,1,1
245,0.338,0.30126113906439345,19,N10-10-1,19,2,0.0,45.0,310.0,10.0,0.0078539816339744,1,1a,1,1
246,0.34,0.32166915171069105,19,N10-10-1,20,2,0.0,45.0,331.0,10.0,0.0078539816339744,1,1a,1,1
247,0.195,0.253642442889699,19,N10-10-2,4,2,0.0,45.0,261.0,10.0,0.0078539816339744,1,1a,1,1
248,0.122,0.2225445188572455,19,N10-10-2,6,2,0.0,45.0,229.0,10.0,0.0078539816339744,1,1a,1,1
249,0.228,0.25072701251165647,19,N10-10-2,7,2,0.0,45.0,258.0,10.0,0.0078539816339744,1,1a,1,1
250,0.208,0.2721068352839683,19,N10-10-2,8,2,0.0,45.0,280.0,10.0,0.0078539816339744,1,1a,1,1
251,0.338,0.29737389856033675,19,N10-10-2,9,2,0.0,45.0,306.0,10.0,0.0078539816339744,1,1a,1,1
252,0.338,0.29737389856033675,19,N10-10-2,10,2,0.0,45.0,306.0,10.0,0.0078539816339744,1,1a,1,1
253,0.122,0.22740356948731635,19,N10-10-2,11,2,0.0,45.0,234.0,10.0,0.0078539816339744,1,1a,1,1
254,0.195,0.2555860631417273,19,N10-10-2,12,2,0.0,45.0,263.0,10.0,0.0078539816339744,1,1a,1,1
255,0.208,0.27307864540998245,19,N10-10-2,13,2,0.0,45.0,281.0,10.0,0.0078539816339744,1,1a,1,1
256,0.338,0.29737389856033675,19,N10-10-2,14,2,0.0,45.0,306.0,10.0,0.0078539816339744,1,1a,1,1
257,0.338,0.3002893289383793,19,N10-10-2,15,2,0.0,45.0,309.0,10.0,0.0078539816339744,1,1a,1,1
258,0.243,0.23906529099948642,19,N10-10-2,16,2,0.0,45.0,246.0,10.0,0.0078539816339744,1,1a,1,1
259,0.208,0.2740504555359966,19,N10-10-2,17,2,0.0,45.0,282.0,10.0,0.0078539816339744,1,1a,1,1
260,0.338,0.29931751881236507,19,N10-10-2,18,2,0.0,45.0,308.0,10.0,0.0078539816339744,1,1a,1,1
261,0.34,0.32458458208873364,19,N10-10-2,19,2,0.0,45.0,334.0,10.0,0.0078539816339744,1,1a,1,1
262,0.377,0.32944363271880445,19,N10-10-2,20,2,0.0,45.0,339.0,10.0,0.0078539816339744,1,1a,1,1
263,0.253,0.26919140490592575,19,N10-10-2,21,2,0.0,45.0,277.0,10.0,0.0078539816339744,1,1a,1,1
264,0.338,0.29931751881236507,19,N10-10-2,22,2,0.0,45.0,308.0,10.0,0.0078539816339744,1,1a,1,1
265,0.377,0.3304154428448186,19,N10-10-2,23,2,0.0,45.0,340.0,10.0,0.0078539816339744,1,1a,1,1
266,0.253,0.2682195947799116,19,N10-10-3,4,2,0.0,45.0,276.0,10.0,0.0078539816339744,1,1a,1,1
267,0.228,0.24781158213361396,19,N10-10-3,6,2,0.0,45.0,255.0,10.0,0.0078539816339744,1,1a,1,1
268,0.253,0.2682195947799116,19,N10-10-3,7,2,0.0,45.0,276.0,10.0,0.0078539816339744,1,1a,1,1
269,0.253,0.2682195947799116,19,N10-10-3,8,2,0.0,45.0,276.0,10.0,0.0078539816339744,1,1a,1,1
270,0.228,0.2458679618815856,19,N10-10-3,10,2,0.0,45.0,253.0,10.0,0.0078539816339744,1,1a,1,1
271,0.253,0.2701632150319399,19,N10-10-3,11,2,0.0,45.0,278.0,10.0,0.0078539816339744,1,1a,1,1
272,0.262,0.28668398717418087,19,N10-10-3,12,2,0.0,45.0,295.0,10.0,0.0078539816339744,1,1a,1,1
273,0.243,0.23420624036941562,19,N10-10-3,13,2,0.0,45.0,241.00000000000003,10.0,0.0078539816339744,1,1a,1,1
274,0.253,0.2682195947799116,19,N10-10-3,14,2,0.0,45.0,276.0,10.0,0.0078539816339744,1,1a,1,1
275,0.262,0.28668398717418087,19,N10-10-3,15,2,0.0,45.0,295.0,10.0,0.0078539816339744,1,1a,1,1
276,0.34,0.32166915171069105,19,N10-10-3,16,2,0.0,45.0,331.0,10.0,0.0078539816339744,1,1a,1,1
277,0.377,0.32944363271880445,19,N10-10-3,20,2,0.0,45.0,339.0,10.0,0.0078539816339744,1,1a,1,1
278,0.092,0.22652962300768656,19,N10-14-1,16,2,0.0,43.0,163.0,14.0,0.0153938040025899,1,1a,1,1
279,0.166,0.21541160470056084,19,N10-14-1,18,2,0.0,43.0,155.0,14.0,0.0153938040025899,1,1a,1,1
280,0.152,0.2501554119103287,19,N10-14-1,19,2,0.0,43.0,180.0,14.0,0.0153938040025899,1,1a,1,1
281,0.192,0.28628897140848725,19,N10-14-1,20,2,0.0,43.0,206.0,14.0,0.0153938040025899,1,1a,1,1
282,0.201,0.277950457678143,19,N10-14-1,21,2,0.0,43.0,200.0,14.0,0.0153938040025899,1,1a,1,1
283,0.215,0.30435575115756663,19,N10-14-1,22,2,0.0,43.0,219.00000000000003,14.0,0.0153938040025899,2,1a,1,1
284,0.229,0.3210327786182552,19,N10-14-1,23,2,0.0,43.0,231.0,14.0,0.0153938040025899,2,1a,1,1
285,0.257,0.36228848131794056,19,N10-14-1,24,2,0.0,43.0,258.0,14.0,0.0153938040025899,2,1a,1,1
286,0.337,0.49894745634302756,19,N10-14-1,25,2,0.0,43.0,317.0,14.0,0.0153938040025899,2,1a,1,1
287,0.092,0.22236036614251442,19,N10-14-2,13,2,0.0,43.0,160.0,14.0,0.0153938040025899,1,1a,1,1
288,0.092,0.22652962300768656,19,N10-14-2,16,2,0.0,43.0,163.0,14.0,0.0153938040025899,1,1a,1,1
289,0.166,0.2126321001237794,19,N10-14-2,18,2,0.0,43.0,153.0,14.0,0.0153938040025899,1,1a,1,1
290,0.207,0.26683243937101725,19,N10-14-2,19,2,0.0,43.0,192.0,14.0,0.0153938040025899,1,1a,1,1
291,0.215,0.3113045125995202,19,N10-14-2,20,2,0.0,43.0,224.0,14.0,0.0153938040025899,2,1a,1,1
292,0.257,0.3576559736899715,19,N10-14-2,21,2,0.0,43.0,256.0,14.0,0.0153938040025899,2,1a,1,1
293,0.352,0.4804174258311513,19,N10-14-2,22,2,0.0,43.0,309.0,14.0,0.0153938040025899,2,1a,1,1
294,0.145,0.1963597713016486,19,N10-20-1,25,2,0.0,40.0,165.0,20.0,0.0314159265358979,2,1a,1,1
295,0.176,0.24275891733762414,19,N10-20-1,26,2,0.0,40.0,191.0,20.0,0.0314159265358979,2,1a,1,1
296,0.174,0.29272722845329013,19,N10-20-1,27,2,0.0,40.0,219.0,20.0,0.0314159265358979,2,1a,1,1
297,0.145,0.19814435384149384,19,N10-20-2,24,2,0.0,40.0,166.0,20.0,0.0314159265358979,2,1a,1,1
298,0.176,0.24275891733762414,19,N10-20-2,25,2,0.0,40.0,191.0,20.0,0.0314159265358979,2,1a,1,1
299,0.174,0.2962963935329806,19,N10-20-2,26,2,0.0,40.0,221.0,20.0,0.0314159265358979,2,1a,1,1
300,0.153,0.28023515067437366,19,N10-20-2,27,2,0.0,40.0,212.0,20.0,0.0314159265358979,2,1a,1,1
301,0.145,0.20171351892118428,19,N10-20-3,27,2,0.0,40.0,168.0,20.0,0.0314159265358979,2,1a,1,1
302,0.174,0.2980809760728258,19,N10-20-3,28,2,0.0,40.0,222.0,20.0,0.0314159265358979,2,1a,1,1
303,0.176,0.19992719402791564,19,N12-10-1,4,2,0.0,45.0,325.0,10.0,0.0078539816339744,1,1a,1,1
304,0.214,0.19069978507278107,19,N12-10-1,7,2,0.0,45.0,310.0,10.0,0.0078539816339744,1,1a,1,1
305,0.238,0.19869687283389767,19,N12-10-1,8,2,0.0,45.0,323.0,10.0,0.0078539816339744,1,1a,1,1
306,0.253,0.213460727162113,19,N12-10-1,9,2,0.0,45.0,347.0,10.0,0.0078539816339744,1,1a,1,1
307,0.176,0.19992719402791564,19,N12-10-1,12,2,0.0,45.0,325.0,10.0,0.0078539816339744,1,1a,1,1
308,0.238,0.19869687283389767,19,N12-10-1,16,2,0.0,45.0,323.0,10.0,0.0078539816339744,1,1a,1,1
309,0.238,0.1962362304458618,19,N12-10-1,20,2,0.0,45.0,319.0,10.0,0.0078539816339744,1,1a,1,1
310,0.257,0.2110000847740771,19,N12-10-1,23,2,0.0,45.0,343.0,10.0,0.0078539816339744,1,1a,1,1
311,0.267,0.19254526686380796,19,N12-10-2,4,2,0.0,45.0,313.0,10.0,0.0078539816339744,1,1a,1,1
312,0.238,0.19746655163987975,19,N12-10-2,8,2,0.0,45.0,321.0,10.0,0.0078539816339744,1,1a,1,1
313,0.257,0.2091546029830502,19,N12-10-2,9,2,0.0,45.0,340.0,10.0,0.0078539816339744,1,1a,1,1
314,0.233,0.2042333182069784,19,N12-10-2,12,2,0.0,45.0,332.0,10.0,0.0078539816339744,1,1a,1,1
315,0.253,0.213460727162113,19,N12-10-2,13,2,0.0,45.0,347.0,10.0,0.0078539816339744,1,1a,1,1
316,0.214,0.1900846244757721,19,N12-10-2,16,2,0.0,45.0,309.0,10.0,0.0078539816339744,1,1a,1,1
317,0.253,0.21469104835613095,19,N12-10-2,17,2,0.0,45.0,349.0,10.0,0.0078539816339744,1,1a,1,1
318,0.267,0.19562106984885283,19,N12-10-2,19,2,0.0,45.0,318.0,10.0,0.0078539816339744,1,1a,1,1
319,0.238,0.19746655163987975,19,N12-10-3,8,2,0.0,45.0,321.0,10.0,0.0078539816339744,1,1a,1,1
320,0.233,0.20361815760996943,19,N12-10-3,9,2,0.0,45.0,331.0,10.0,0.0078539816339744,1,1a,1,1
321,0.233,0.2054636394009964,19,N12-10-3,12,2,0.0,45.0,334.0,10.0,0.0078539816339744,1,1a,1,1
322,0.233,0.20607879999800532,19,N12-10-3,15,2,0.0,45.0,335.0,10.0,0.0078539816339744,1,1a,1,1
323,0.227,0.1979370100398845,19,N12-14-1,28,2,0.0,43.0,225.0,14.0,0.0153938040025899,1,1a,1,1
324,0.188,0.17242512874585494,19,N12-14-1,23,2,0.0,43.0,196.0,14.0,0.0153938040025899,1,1a,1,1
325,0.158,0.14427408731796024,19,N12-14-1,18,2,0.0,43.0,164.0,14.0,0.0153938040025899,1,1a,1,1
326,0.152,0.1513118476749339,19,N12-14-1,19,2,0.0,43.0,172.0,14.0,0.0153938040025899,1,1a,1,1
327,0.209,0.18298176928131543,19,N12-14-1,24,2,0.0,43.0,208.0,14.0,0.0153938040025899,1,1a,1,1
328,0.171,0.15922932807652931,19,N12-14-1,22,2,0.0,43.0,181.0,14.0,0.0153938040025899,1,1a,1,1
329,0.209,0.18386148932593716,19,N12-14-1,27,2,0.0,43.0,209.0,14.0,0.0153938040025899,1,1a,1,1
330,0.152,0.15043212763031222,19,N12-14-1,9,2,0.0,43.0,171.0,14.0,0.0153938040025899,1,1a,1,1
331,0.195,0.16626708843350296,19,N12-14-1,26,2,0.0,43.0,189.0,14.0,0.0153938040025899,1,1a,1,1
332,0.338,0.256878253029539,19,N12-14-1,30,2,0.0,43.0,292.0,14.0,0.0153938040025899,1,1a,1,1
333,0.152,0.15043212763031222,19,N12-14-1,14,2,0.0,43.0,171.0,14.0,0.0153938040025899,1,1a,1,1
334,0.274,0.22960693164626603,19,N12-14-1,29,2,0.0,43.0,261.0,14.0,0.0153938040025899,1,1a,1,1
335,0.171,0.1583496080319076,19,N12-14-1,17,2,0.0,43.0,180.0,14.0,0.0153938040025899,1,1a,1,1
336,0.152,0.15043212763031222,19,N12-14-1,16,2,0.0,43.0,171.0,14.0,0.0153938040025899,1,1a,1,1
337,0.171,0.1565901679426642,19,N12-14-1,20,2,0.0,43.0,178.0,14.0,0.0153938040025899,1,1a,1,1
338,0.208,0.1900195296382891,19,N12-14-1,25,2,0.0,43.0,216.0,14.0,0.0153938040025899,1,1a,1,1
339,0.152,0.15043212763031222,19,N12-14-1,21,2,0.0,43.0,171.0,14.0,0.0153938040025899,1,1a,1,1
340,0.152,0.1495524075856905,19,N12-14-1,10,2,0.0,43.0,170.0,14.0,0.0153938040025899,1,1a,1,1
341,0.152,0.1495524075856905,19,N12-14-1,13,2,0.0,43.0,170.0,14.0,0.0153938040025899,1,1a,1,1
342,0.158,0.14339436727333854,19,N12-14-2,19,2,0.0,43.0,163.0,14.0,0.0153938040025899,1,1a,1,1
343,0.338,0.25775797307416065,19,N12-14-2,26,2,0.0,43.0,293.0,14.0,0.0153938040025899,1,1a,1,1
344,0.152,0.1495524075856905,19,N12-14-2,17,2,0.0,43.0,170.0,14.0,0.0153938040025899,1,1a,1,1
345,0.152,0.14867268754106877,19,N12-14-2,14,2,0.0,43.0,169.0,14.0,0.0153938040025899,1,1a,1,1
346,0.152,0.15043212763031222,19,N12-14-2,13,2,0.0,43.0,171.0,14.0,0.0153938040025899,1,1a,1,1
347,0.274,0.22960693164626603,19,N12-14-2,25,2,0.0,43.0,261.0,14.0,0.0153938040025899,1,1a,1,1
348,0.227,0.2005761701737496,19,N12-14-2,23,2,0.0,43.0,228.0,14.0,0.0153938040025899,1,1a,1,1
349,0.251,0.21729085102156206,19,N12-14-2,24,2,0.0,43.0,247.0,14.0,0.0153938040025899,1,1a,1,1
350,0.171,0.15746988798728587,19,N12-14-2,20,2,0.0,43.0,179.0,14.0,0.0153938040025899,1,1a,1,1
351,0.209,0.187380369504424,19,N12-14-2,22,2,0.0,43.0,213.0,14.0,0.0153938040025899,1,1a,1,1
352,0.188,0.17242512874585494,19,N12-14-2,21,2,0.0,43.0,196.0,14.0,0.0153938040025899,1,1a,1,1
353,0.395,0.2867887345466771,19,N12-14-2,27,2,0.0,43.0,326.0,14.0,0.0153938040025899,2,1a,1,1
354,0.171,0.15746988798728587,19,N12-14-2,18,2,0.0,43.0,179.0,14.0,0.0153938040025899,1,1a,1,1
355,0.171,0.1583496080319076,19,N12-14-3,13,2,0.0,43.0,180.0,14.0,0.0153938040025899,1,1a,1,1
356,0.395,0.2867887345466771,19,N12-14-3,34,2,0.0,43.0,326.0,14.0,0.0153938040025899,2,1a,1,1
357,0.152,0.15043212763031222,19,N12-14-3,15,2,0.0,43.0,171.0,14.0,0.0153938040025899,1,1a,1,1
358,0.274,0.2287272116016443,19,N12-14-3,30,2,0.0,43.0,260.0,14.0,0.0153938040025899,1,1a,1,1
359,0.158,0.14427408731796024,19,N12-14-3,8,2,0.0,43.0,164.0,14.0,0.0153938040025899,1,1a,1,1
360,0.395,0.28502929445743364,19,N12-14-3,32,2,0.0,43.0,324.0,14.0,0.0153938040025899,2,1a,1,1
361,0.171,0.160109048121151,19,N12-14-3,22,2,0.0,43.0,182.0,14.0,0.0153938040025899,1,1a,1,1
362,0.152,0.1495524075856905,19,N12-14-3,12,2,0.0,43.0,170.0,14.0,0.0153938040025899,1,1a,1,1
363,0.171,0.160109048121151,19,N12-14-3,16,2,0.0,43.0,182.0,14.0,0.0153938040025899,1,1a,1,1
364,0.152,0.1495524075856905,19,N12-14-3,21,2,0.0,43.0,170.0,14.0,0.0153938040025899,1,1a,1,1
365,0.188,0.17506428887972006,19,N12-14-3,27,2,0.0,43.0,199.0,14.0,0.0153938040025899,1,1a,1,1
366,0.152,0.14867268754106877,19,N12-14-3,9,2,0.0,43.0,169.0,14.0,0.0153938040025899,1,1a,1,1
367,0.188,0.17242512874585494,19,N12-14-3,26,2,0.0,43.0,196.0,14.0,0.0153938040025899,1,1a,1,1
368,0.332,0.27359293387735145,19,N12-14-3,33,2,0.0,43.0,311.0,14.0,0.0153938040025899,2,1a,1,1
369,0.171,0.1565901679426642,19,N12-14-3,25,2,0.0,43.0,178.0,14.0,0.0153938040025899,1,1a,1,1
370,0.171,0.15922932807652931,19,N12-14-3,19,2,0.0,43.0,181.0,14.0,0.0153938040025899,1,1a,1,1
371,0.171,0.15922932807652931,19,N12-14-3,17,2,0.0,43.0,181.0,14.0,0.0153938040025899,1,1a,1,1
372,0.188,0.17418456883509834,19,N12-14-3,24,2,0.0,43.0,198.0,14.0,0.0153938040025899,1,1a,1,1
373,0.209,0.187380369504424,19,N12-14-3,28,2,0.0,43.0,213.0,14.0,0.0153938040025899,1,1a,1,1
374,0.158,0.14251464722871682,19,N12-14-3,18,2,0.0,43.0,162.0,14.0,0.0153938040025899,1,1a,1,1
375,0.338,0.25775797307416065,19,N12-14-3,31,2,0.0,43.0,293.0,14.0,0.0153938040025899,1,1a,1,1
376,0.188,0.17242512874585494,19,N12-14-3,23,2,0.0,43.0,196.0,14.0,0.0153938040025899,1,1a,1,1
377,0.227,0.2005761701737496,19,N12-14-3,29,2,0.0,43.0,228.0,14.0,0.0153938040025899,1,1a,1,1
378,0.2,0.2543150323155697,19,N12-20-1,35,2,0.0,40.0,218.0,20.0,0.0314159265358979,2,1a,1,1
379,0.136,0.16810767525341916,19,N12-20-1,33,2,0.0,40.0,157.0,20.0,0.0314159265358979,1,1a,1,1
380,0.167,0.20256213866005846,19,N12-20-1,34,2,0.0,40.0,189.0,20.0,0.0314159265358979,2,1a,1,1
381,0.179,0.22219254659835583,19,N12-20-2,31,2,0.0,40.0,200.0,20.0,0.0314159265358979,2,1a,1,1
382,0.124,0.16810767525341916,19,N12-20-2,29,2,0.0,40.0,157.0,20.0,0.0314159265358979,1,1a,1,1
383,0.162,0.20256213866005846,19,N12-20-2,30,2,0.0,40.0,189.0,20.0,0.0314159265358979,2,1a,1,1
384,0.197,0.2543150323155697,19,N12-20-2,33,2,0.0,40.0,218.0,20.0,0.0314159265358979,2,1a,1,1
385,0.185,0.23290004183742707,19,N12-20-2,32,2,0.0,40.0,206.0,20.0,0.0314159265358979,2,1a,1,1
386,0.183,0.20434672119990366,19,N12-20-3,19,2,0.0,40.0,190.0,20.0,0.0314159265358979,2,1a,1,1
387,0.192,0.22040796405851057,19,N12-20-3,20,2,0.0,40.0,199.0,20.0,0.0314159265358979,2,1a,1,1
388,0.144,0.16810767525341916,19,N12-20-3,18,2,0.0,40.0,157.0,20.0,0.0314159265358979,1,1a,1,1
389,0.195,0.2543150323155697,19,N12-20-3,21,2,0.0,40.0,218.0,20.0,0.0314159265358979,2,1a,1,1
390,0.225,0.24349588347055098,19,N20-10-1,15,2,0.0,45.0,267.0,10.0,0.0078539816339744,1,1a,1,1
391,0.231,0.2589993666877771,19,N20-10-1,12,2,0.0,45.0,284.0,10.0,0.0078539816339744,1,1a,1,1
392,0.292,0.27541481950601643,19,N20-10-1,20,2,0.0,45.0,302.0,10.0,0.0078539816339744,1,1a,1,1
393,0.225,0.24349588347055098,19,N20-10-1,8,2,0.0,45.0,267.0,10.0,0.0078539816339744,1,1a,1,1
394,0.197,0.2206966434452185,19,N20-10-1,10,2,0.0,45.0,242.0,10.0,0.0078539816339744,1,1a,1,1
395,0.282,0.3018619379354021,19,N20-10-1,21,2,0.0,45.0,331.0,10.0,0.0078539816339744,1,1a,1,1
396,0.197,0.21978467384420525,19,N20-10-1,4,2,0.0,45.0,241.00000000000003,10.0,0.0078539816339744,1,1a,1,1
397,0.231,0.25717542748575045,19,N20-10-1,13,2,0.0,45.0,282.0,10.0,0.0078539816339744,1,1a,1,1
398,0.225,0.24258391386953768,19,N20-10-1,18,2,0.0,45.0,266.0,10.0,0.0078539816339744,1,1a,1,1
399,0.197,0.21613679544015205,19,N20-10-1,14,2,0.0,45.0,237.00000000000003,10.0,0.0078539816339744,1,1a,1,1
400,0.197,0.2206966434452185,19,N20-10-1,7,2,0.0,45.0,242.0,10.0,0.0078539816339744,1,1a,1,1
401,0.231,0.25808739708676376,19,N20-10-1,16,2,0.0,45.0,283.0,10.0,0.0078539816339744,1,1a,1,1
402,0.231,0.2589993666877771,19,N20-10-1,19,2,0.0,45.0,284.0,10.0,0.0078539816339744,1,1a,1,1
403,0.225,0.24349588347055098,19,N20-10-1,11,2,0.0,45.0,267.0,10.0,0.0078539816339744,1,1a,1,1
404,0.292,0.27541481950601643,19,N20-10-1,17,2,0.0,45.0,302.0,10.0,0.0078539816339744,1,1a,1,1
405,0.249,0.2498796706776441,19,N20-10-2,4,2,0.0,45.0,274.0,10.0,0.0078539816339744,1,1a,1,1
406,0.249,0.24805573147561746,19,N20-10-2,13,2,0.0,45.0,272.0,10.0,0.0078539816339744,1,1a,1,1
407,0.212,0.2672070930968968,19,N20-10-2,18,2,0.0,45.0,293.0,10.0,0.0078539816339744,1,1a,1,1
408,0.282,0.29912602913236225,19,N20-10-2,16,2,0.0,45.0,328.0,10.0,0.0078539816339744,1,1a,1,1
409,0.225,0.24714376187460416,19,N20-10-2,10,2,0.0,45.0,271.0,10.0,0.0078539816339744,1,1a,1,1
410,0.212,0.26629512349588347,19,N20-10-2,11,2,0.0,45.0,292.0,10.0,0.0078539816339744,1,1a,1,1
411,0.282,0.29912602913236225,19,N20-10-2,19,2,0.0,45.0,328.0,10.0,0.0078539816339744,1,1a,1,1
412,0.209,0.29183027232425585,19,N20-10-2,15,2,0.0,45.0,320.0,10.0,0.0078539816339744,1,1a,1,1
413,0.225,0.2453198226725776,19,N20-10-2,7,2,0.0,45.0,269.0,10.0,0.0078539816339744,1,1a,1,1
414,0.197,0.2206966434452185,19,N20-10-2,6,2,0.0,45.0,242.0,10.0,0.0078539816339744,1,1a,1,1
415,0.212,0.2672070930968968,19,N20-10-2,14,2,0.0,45.0,293.0,10.0,0.0078539816339744,1,1a,1,1
