Repository: iavdesch/Research

Readme
======

The supporting files are related to the study "A method for determining the performance of formulas for calculating the crack width and spacing in reinforced concrete elements".

The following files are relevant:
Research/Method_comparing_CWFs/Data_processing_for_GitHuB_Final (contains the data processing of the database "Crack width and crack spacing in reinforced and prestressed concrete elements: database")
Research/Method_comparing_CWFs/CWF_analysis_for_GitHuB_Final (contains the evaluation of the different crack width formulas)

File: Method_comparing_CWFs/Datasets_Used/no_common_wmax_012.csv (part 1 of 4)
,meas_wmax,wmax_012,EPID,ELID,LOADID,locw,k1,cy,sigs,phi_eq_MC2020,rhoeff_MC2020,CS,epsin,Nrep,t
0,0.228,0.13061771153611396,1,2-16R,3,2,0.0,35.049999999999976,198.0834810983904,12.7,0.0174539033302085,2,2,1,1
1,0.303,0.18325371531665627,1,2-16R,4,2,0.0,35.049999999999976,258.4822451666737,12.7,0.0174539033302085,2,2,1,1
2,0.151,0.13061771153611396,1,2-16R,3,1,0.0,35.049999999999976,198.0834810983904,12.7,0.0174539033302085,2,2,1,1
3,0.175,0.18325371531665627,1,2-16R,4,1,0.0,35.049999999999976,258.4822451666737,12.7,0.0174539033302085,2,2,1,1
4,0.303,0.15083183438087625,1,2-16T,3,2,0.0,35.049999999999976,215.08982554508447,12.7,0.0174539033302085,2,2,1,1
5,0.344,0.21480537924157356,1,2-16T,4,2,0.0,35.049999999999976,281.1877230395622,12.7,0.0174539033302085,2,2,1,1
6,0.446,0.272042853369831,1,2-16T,5,2,0.0,35.049999999999976,340.32586687715127,12.7,0.0174539033302085,2,2,1,1
7,0.197,0.15083183438087625,1,2-16T,3,1,0.0,35.049999999999976,215.08982554508447,12.7,0.0174539033302085,2,2,1,1
8,0.305,0.21480537924157356,1,2-16T,4,1,0.0,35.049999999999976,281.1877230395622,12.7,0.0174539033302085,2,2,1,1
9,0.356,0.272042853369831,1,2-16T,5,1,0.0,35.049999999999976,340.32586687715127,12.7,0.0174539033302085,2,2,1,1
10,0.252,0.169694702114567,1,2-24R,2,2,0.0,35.049999999999976,197.3080003455484,12.7,0.0153020522347034,1,2,1,1
11,0.391,0.3035627620777644,1,2-24R,3,2,0.0,35.049999999999976,328.63244857749464,12.7,0.0153020522347034,2,2,1,1
12,0.161,0.169694702114567,1,2-24R,2,1,0.0,35.049999999999976,197.3080003455484,12.7,0.0153020522347034,1,2,1,1
13,0.318,0.3035627620777644,1,2-24R,3,1,0.0,35.049999999999976,328.63244857749464,12.7,0.0153020522347034,2,2,1,1
14,0.148,0.08901178752187251,1,2-32R1,2,2,0.0,35.00000000000002,157.3675700083816,12.7,0.0249525718711917,2,2,1,1
15,0.251,0.17030098243241262,1,2-32R1,3,2,0.0,35.00000000000002,265.04735031747714,12.7,0.0249525718711917,2,2,1,1
16,0.137,0.08901178752187251,1,2-32R1,2,1,0.0,35.00000000000002,157.3675700083816,12.7,0.0249525718711917,2,2,1,1
17,0.214,0.17030098243241262,1,2-32R1,3,1,0.0,35.00000000000002,265.04735031747714,12.7,0.0249525718711917,2,2,1,1
18,0.279,0.09446912180159732,1,2-4.75T,4,2,0.0,35.17999999999997,191.1045215188624,12.7,0.0383649706486183,2,2,1,1
19,0.392,0.13224414356577804,1,2-4.75T,5,2,0.0,35.17999999999997,255.8974991437278,12.7,0.0383649706486183,2,2,1,1
20,0.163,0.09446912180159732,1,2-4.75T,4,1,0.0,35.17999999999997,191.1045215188624,12.7,0.0383649706486183,2,2,1,1
21,0.25,0.13224414356577804,1,2-4.75T,5,1,0.0,35.17999999999997,255.8974991437278,12.7,0.0383649706486183,2,2,1,1
22,0.188,0.08687755123804428,1,2-8R,2,2,0.0,35.049999999999976,186.8787630380614,12.7,0.0349078066604171,2,2,1,1
23,0.254,0.12133907667435956,1,2-8R,3,2,0.0,35.049999999999976,249.3760073123149,12.7,0.0349078066604171,2,2,1,1
24,0.124,0.08687755123804428,1,2-8R,2,1,0.0,35.049999999999976,186.8787630380614,12.7,0.0349078066604171,2,2,1,1
25,0.199,0.12133907667435956,1,2-8R,3,1,0.0,35.049999999999976,249.3760073123149,12.7,0.0349078066604171,2,2,1,1
26,0.176,0.09023506552950794,1,2-8T,3,2,0.0,35.049999999999976,169.45081375073346,12.7,0.0349078066604171,2,2,1,1
27,0.275,0.12482598272293446,1,2-8T,4,2,0.0,35.049999999999976,222.84963810990325,12.7,0.0349078066604171,2,2,1,1
28,0.38,0.1645609234443193,1,2-8T,5,2,0.0,35.049999999999976,284.1894143476512,12.7,0.0349078066604171,2,2,1,1
29,0.164,0.09023506552950794,1,2-8T,3,1,0.0,35.049999999999976,169.45081375073346,12.7,0.0349078066604171,2,2,1,1
30,0.202,0.12482598272293446,1,2-8T,4,1,0.0,35.049999999999976,222.84963810990325,12.7,0.0349078066604171,2,2,1,1
31,0.301,0.1645609234443193,1,2-8T,5,1,0.0,35.049999999999976,284.1894143476512,12.7,0.0349078066604171,2,2,1,1
32,0.305,0.2782535743784344,1,3-S1,3,1,0.0,41.274999999999984,264.92036985274274,19.05,0.0103594286329902,2,2,1,1
33,0.406,0.12914305624029643,1,3-S2,3,2,0.0,44.44999999999998,197.36542245722396,12.700000000000005,0.0087266462599716,1,2,1,1
34,0.255,0.12914305624029643,1,3-S2,3,1,0.0,44.44999999999998,197.36542245722396,12.700000000000005,0.0087266462599716,1,2,1,1
35,0.358,0.28844838668667666,1,3-S2,4,1,0.0,44.44999999999998,270.80813216176665,12.700000000000005,0.0087266462599716,1,2,1,1
36,0.115,0.1364996080172364,2,R17,3,1,0.0,30.0,208.13647703053488,16.0,0.028519422670886,2,2,1,1
37,0.13,0.17696218449867968,2,R17,4,1,0.0,30.0,260.97317682222905,16.0,0.028519422670886,2,2,1,1
38,0.15,0.21771121219469028,2,R17,5,1,0.0,30.0,314.18392933486166,16.0,0.028519422670886,2,2,1,1
39,0.185,0.21771121219469028,2,R17,6,1,0.0,30.0,314.18392933486166,16.0,0.028519422670886,2,2,14,1
40,0.115,0.1364996080172364,2,R17,3,2,0.0,30.0,208.13647703053488,16.0,0.028519422670886,2,2,1,1
41,0.13,0.17696218449867968,2,R17,4,2,0.0,30.0,260.97317682222905,16.0,0.028519422670886,2,2,1,1
42,0.15,0.21771121219469028,2,R17,5,2,0.0,30.0,314.18392933486166,16.0,0.028519422670886,2,2,1,1
43,0.165,0.21771121219469028,2,R17,6,2,0.0,30.0,314.18392933486166,16.0,0.028519422670886,2,2,14,1
44,0.125,0.13161404859192538,2,R18,3,1,0.0,20.0,191.1342290475247,12.341463414634148,0.0157702964555201,2,2,1,1
45,0.135,0.17698423753346335,2,R18,4,1,0.0,20.0,239.1887328785413,12.341463414634148,0.0157702964555201,2,2,1,1
46,0.21,0.22249720073695645,2,R18,5,1,0.0,20.0,287.3944581718916,12.341463414634148,0.0157702964555201,2,2,1,1
47,0.235,0.22249720073695645,2,R18,6,1,0.0,20.0,287.3944581718916,12.341463414634148,0.0157702964555201,2,2,14,1
48,0.275,0.26811356696448824,2,R18,7,1,0.0,20.0,335.7097043010754,12.341463414634148,0.0157702964555201,2,2,1,1
49,0.125,0.13161404859192538,2,R18,3,2,0.0,20.0,191.1342290475247,12.341463414634148,0.0157702964555201,2,2,1,1
50,0.125,0.17698423753346335,2,R18,4,2,0.0,20.0,239.1887328785413,12.341463414634148,0.0157702964555201,2,2,1,1
51,0.185,0.22249720073695645,2,R18,5,2,0.0,20.0,287.3944581718916,12.341463414634148,0.0157702964555201,2,2,1,1
52,0.168,0.22249720073695645,2,R18,6,2,0.0,20.0,287.3944581718916,12.341463414634148,0.0157702964555201,2,2,14,1
53,0.2,0.26811356696448824,2,R18,7,2,0.0,20.0,335.7097043010754,12.341463414634148,0.0157702964555201,2,2,1,1
54,0.085,0.09503704432548538,2,R19,1,1,0.0,33.0,154.2845604234408,10.0,0.0147078307752331,1,2,1,1
55,0.115,0.12725771556756046,2,R19,2,1,0.0,33.0,206.02661947878133,10.0,0.0147078307752331,2,2,1,1
56,0.135,0.16968084100200553,2,R19,3,1,0.0,33.0,257.94261488758053,10.0,0.0147078307752331,2,2,1,1
57,0.2,0.21225594901724423,2,R19,4,1,0.0,33.0,310.0446014718505,10.0,0.0147078307752331,2,2,1,1
58,0.215,0.21225594901724423,2,R19,5,1,0.0,33.0,310.0446014718505,10.0,0.0147078307752331,2,2,14,1
59,0.115,0.12725771556756046,2,R19,2,2,0.0,33.0,206.02661947878133,10.0,0.0147078307752331,2,2,1,1
60,0.15,0.16968084100200553,2,R19,3,2,0.0,33.0,257.94261488758053,10.0,0.0147078307752331,2,2,1,1
61,0.2,0.21225594901724423,2,R19,4,2,0.0,33.0,310.0446014718505,10.0,0.0147078307752331,2,2,1,1
62,0.225,0.21225594901724423,2,R19,5,2,0.0,33.0,310.0446014718505,10.0,0.0147078307752331,2,2,14,1
63,0.1,0.16114023101814828,2,R21,3,1,0.0,19.0,196.24104766651945,21.33333333333333,0.0264772911709954,2,2,1,1
64,0.14,0.20813636453151016,2,R21,4,1,0.0,19.0,246.1028435943572,21.33333333333333,0.0264772911709954,2,2,1,1
65,0.2,0.25550774076907573,2,R21,5,1,0.0,19.0,296.3627632557641,21.33333333333333,0.0264772911709954,2,2,1,1
66,0.19,0.25550774076907573,2,R21,6,1,0.0,19.0,296.3627632557641,21.33333333333333,0.0264772911709954,2,2,14,1
67,0.275,0.3033061643723376,2,R21,7,1,0.0,19.0,347.07577016090784,21.33333333333333,0.0264772911709954,2,2,1,1
68,0.15,0.16114023101814828,2,R21,3,2,0.0,19.0,196.24104766651945,21.33333333333333,0.0264772911709954,2,2,1,1
69,0.185,0.20813636453151016,2,R21,4,2,0.0,19.0,246.1028435943572,21.33333333333333,0.0264772911709954,2,2,1,1
70,0.2,0.25550774076907573,2,R21,5,2,0.0,19.0,296.3627632557641,21.33333333333333,0.0264772911709954,2,2,1,1
71,0.25,0.25550774076907573,2,R21,6,2,0.0,19.0,296.3627632557641,21.33333333333333,0.0264772911709954,2,2,14,1
72,0.25,0.3033061643723376,2,R21,7,2,0.0,19.0,347.07577016090784,21.33333333333333,0.0264772911709954,2,2,1,1
73,0.16,0.16768433434236085,2,R25,3,1,0.0,35.0,194.6850029938567,16.0,0.021795331146856,2,2,1,1
74,0.185,0.21787733811860818,2,R25,4,1,0.0,35.0,243.86736506324516,16.0,0.021795331146856,2,2,1,1
75,0.25,0.268322590479254,2,R25,5,1,0.0,35.0,293.2968966637636,16.0,0.021795331146856,2,2,1,1
76,0.25,0.268322590479254,2,R25,6,1,0.0,35.0,293.2968966637636,16.0,0.021795331146856,2,2,14,1
77,0.275,0.31907000239168637,2,R25,7,1,0.0,35.0,343.0225037999271,16.0,0.021795331146856,2,2,1,1
78,0.21,0.21787733811860818,2,R25,4,2,0.0,35.0,243.86736506324516,16.0,0.021795331146856,2,2,1,1
79,0.25,0.268322590479254,2,R25,5,2,0.0,35.0,293.2968966637636,16.0,0.021795331146856,2,2,1,1
80,0.25,0.268322590479254,2,R25,6,2,0.0,35.0,293.2968966637636,16.0,0.021795331146856,2,2,14,1
81,0.325,0.31907000239168637,2,R25,7,2,0.0,35.0,343.0225037999271,16.0,0.021795331146856,2,2,1,1
82,0.16,0.16756137200134144,2,R26,3,1,0.0,35.0,194.7250520952012,16.0,0.021795331146856,2,2,1,1
83,0.185,0.2176508038773607,2,R26,4,1,0.0,35.0,243.92168385510388,16.0,0.021795331146856,2,2,1,1
84,0.25,0.2679941623340637,2,R26,5,1,0.0,35.0,293.3677161774819,16.0,0.021795331146856,2,2,1,1
85,0.25,0.2679941623340637,2,R26,6,1,0.0,35.0,293.3677161774819,16.0,0.021795331146856,2,2,14,1
86,0.275,0.3186416407401533,2,R26,7,1,0.0,35.0,343.11244777833934,16.0,0.021795331146856,2,2,1,1
87,0.21,0.2176508038773607,2,R26,4,2,0.0,35.0,243.92168385510388,16.0,0.021795331146856,2,2,1,1
88,0.25,0.2679941623340637,2,R26,5,2,0.0,35.0,293.3677161774819,16.0,0.021795331146856,2,2,1,1
89,0.25,0.2679941623340637,2,R26,6,2,0.0,35.0,293.3677161774819,16.0,0.021795331146856,2,2,14,1
90,0.325,0.3186416407401533,2,R26,7,2,0.0,35.0,343.11244777833934,16.0,0.021795331146856,2,2,1,1
91,0.2,0.22155633882866993,2,R29,3,1,0.0,35.0,242.293823844099,16.0,0.021795331146856,2,2,1,1
92,0.3,0.2746101667007095,2,R29,4,1,0.0,35.0,291.2509232706112,16.0,0.021795331146856,2,2,1,1
93,0.34,0.2746101667007095,2,R29,5,1,0.0,35.0,291.2509232706112,16.0,0.021795331146856,2,2,14,1
94,0.165,0.16870369147135703,2,R29,2,2,0.0,35.0,193.5223701072042,16.0,0.021795331146856,2,2,1,1
95,0.235,0.22155633882866993,2,R29,3,2,0.0,35.0,242.293823844099,16.0,0.021795331146856,2,2,1,1
96,0.325,0.2746101667007095,2,R29,4,2,0.0,35.0,291.2509232706112,16.0,0.021795331146856,2,2,1,1
97,0.35,0.2746101667007095,2,R29,5,2,0.0,35.0,291.2509232706112,16.0,0.021795331146856,2,2,14,1
98,0.3,0.16516979295909348,2,R33,3,1,0.0,33.0,194.3976057911665,16.0,0.022155584554242,2,2,1,1
99,0.36,0.21396042773631366,2,R33,4,1,0.0,33.0,243.54623182135555,16.0,0.022155584554242,2,2,1,1
100,0.4,0.2630163989042861,2,R33,5,1,0.0,33.0,292.96214109351973,16.0,0.022155584554242,2,2,1,1
101,0.425,0.2630163989042861,2,R33,6,1,0.0,33.0,292.96214109351973,16.0,0.022155584554242,2,2,14,1
102,0.25,0.16516979295909348,2,R33,3,2,0.0,33.0,194.3976057911665,16.0,0.022155584554242,2,2,1,1
103,0.325,0.21396042773631366,2,R33,4,2,0.0,33.0,243.54623182135555,16.0,0.022155584554242,2,2,1,1
104,0.375,0.2630163989042861,2,R33,5,2,0.0,33.0,292.96214109351973,16.0,0.022155584554242,2,2,1,1
105,0.45,0.2630163989042861,2,R33,6,2,0.0,33.0,292.96214109351973,16.0,0.022155584554242,2,2,14,1
106,0.5,0.3123898179165742,2,R33,7,2,0.0,33.0,342.69782741830073,16.0,0.022155584554242,2,2,1,1
107,0.16,0.16386169489873798,2,R49,3,2,0.0,33.0,194.66551485393805,16.0,0.022155584554242,2,2,1,1
108,0.215,0.2118820752474271,2,R49,4,2,0.0,33.0,243.9101716860852,16.0,0.022155584554242,2,2,1,1
109,0.4,0.26017823971306764,2,R49,5,2,0.0,33.0,293.4376437333642,16.0,0.022155584554242,2,2,1,1
110,0.4,0.26017823971306764,2,R49,6,2,0.0,33.0,293.4376437333642,16.0,0.022155584554242,2,2,14,1
111,0.425,0.3088042807406268,2,R49,7,2,0.0,33.0,343.3034025241195,16.0,0.022155584554242,2,2,1,1
112,0.115,0.16386169489873798,2,R49,3,1,0.0,33.0,194.66551485393805,16.0,0.022155584554242,2,2,1,1
113,0.175,0.2118820752474271,2,R49,4,1,0.0,33.0,243.9101716860852,16.0,0.022155584554242,2,2,1,1
114,0.335,0.26017823971306764,2,R49,5,1,0.0,33.0,293.4376437333642,16.0,0.022155584554242,2,2,1,1
115,0.335,0.26017823971306764,2,R49,6,1,0.0,33.0,293.4376437333642,16.0,0.022155584554242,2,2,14,1
116,0.375,0.3088042807406268,2,R49,7,1,0.0,33.0,343.3034025241195,16.0,0.022155584554242,2,2,1,1
117,0.13,0.16001709154168273,2,R5,3,1,0.0,30.0,191.17105685620453,16.0,0.022718862127655,2,2,1,1
118,0.13,0.211079138353241,2,R5,4,1,0.0,30.0,239.2816185265148,16.0,0.022718862127655,2,2,1,1
119,0.15,0.2622999469161802,2,R5,5,1,0.0,30.0,287.54176521167733,16.0,0.022718862127655,2,2,1,1
120,0.17,0.2622999469161802,2,R5,6,1,0.0,30.0,287.54176521167733,16.0,0.022718862127655,2,2,14,1
121,0.2,0.3137158982349002,2,R5,7,1,0.0,30.0,335.98577502361906,16.0,0.022718862127655,2,2,1,1
122,0.167,0.15812452030735424,2,R58,3,1,0.0,28.0,192.26621595547928,16.0,0.0231105666470973,2,2,1,1
123,0.217,0.21108284129681568,2,R58,4,1,0.0,28.0,247.6243131929624,16.0,0.0231105666470973,2,2,1,1
124,0.207,0.21108284129681568,2,R58,5,1,0.0,28.0,247.6243131929624,16.0,0.0231105666470973,2,2,14,1
125,0.29,0.25088969628990015,2,R58,6,1,0.0,28.0,289.23499321931894,16.0,0.0231105666470973,2,2,1,1
126,0.35,0.25088969628990015,2,R58,7,1,0.0,28.0,289.23499321931894,16.0,0.0231105666470973,2,2,1,1
127,0.17,0.21108284129681568,2,R58,5,2,0.0,28.0,247.6243131929624,16.0,0.0231105666470973,2,2,14,1
128,0.269,0.25088969628990015,2,R58,6,2,0.0,28.0,289.23499321931894,16.0,0.0231105666470973,2,2,1,1
129,0.297,0.25088969628990015,2,R58,7,2,0.0,28.0,289.23499321931894,16.0,0.0231105666470973,2,2,1,1
130,0.25,0.22145427885603916,2,R61,3,1,0.0,29.0,199.3525027996041,26.0,0.0240784198846564,2,2,1,1
131,0.325,0.2845028619136839,2,R61,4,1,0.0,29.0,250.0708714381683,26.0,0.0240784198846564,2,2,1,1
132,0.3,0.2845028619136839,2,R61,5,1,0.0,29.0,250.0708714381683,26.0,0.0240784198846564,2,2,14,1
133,0.315,0.348058450895025,2,R61,6,1,0.0,29.0,301.19709243586414,26.0,0.0240784198846564,2,2,1,1
134,0.24,0.22145427885603916,2,R61,3,2,0.0,29.0,199.3525027996041,26.0,0.0240784198846564,2,2,1,1
135,0.315,0.2845028619136839,2,R61,4,2,0.0,29.0,250.0708714381683,26.0,0.0240784198846564,2,2,1,1
136,0.325,0.2845028619136839,2,R61,5,2,0.0,29.0,250.0708714381683,26.0,0.0240784198846564,2,2,14,1
137,0.35,0.348058450895025,2,R61,6,2,0.0,29.0,301.19709243586414,26.0,0.0240784198846564,2,2,1,1
138,0.225,0.24564250337522375,2,R66,3,1,0.0,25.5,198.67821080320624,26.0,0.0262673671468979,2,2,1,1
139,0.325,0.317963997207759,2,R66,4,1,0.0,25.5,249.07409666951307,26.0,0.0262673671468979,2,2,1,1
140,0.325,0.317963997207759,2,R66,5,1,0.0,25.5,249.07409666951307,26.0,0.0262673671468979,2,2,14,1
141,0.365,0.390799813404564,2,R66,6,1,0.0,25.5,299.828378495232,26.0,0.0262673671468979,2,2,1,1
142,0.2,0.24564250337522375,2,R66,3,2,0.0,25.5,198.67821080320624,26.0,0.0262673671468979,2,2,1,1
143,0.325,0.317963997207759,2,R66,4,2,0.0,25.5,249.07409666951307,26.0,0.0262673671468979,2,2,1,1
144,0.325,0.317963997207759,2,R66,5,2,0.0,25.5,249.07409666951307,26.0,0.0262673671468979,2,2,14,1
145,0.4,0.390799813404564,2,R66,6,2,0.0,25.5,299.828378495232,26.0,0.0262673671468979,2,2,1,1
146,0.225,0.24186619769053858,2,R67,3,1,0.0,27.5,198.26311602972385,26.0,0.0249702132137178,2,2,1,1
147,0.325,0.3128576354630316,2,R67,4,1,0.0,27.5,248.54997711951967,26.0,0.0249702132137178,2,2,1,1
148,0.325,0.3128576354630316,2,R67,5,1,0.0,27.5,248.54997711951967,26.0,0.0249702132137178,2,2,14,1
149,0.365,0.3843544776732854,2,R67,6,1,0.0,27.5,299.19484198488755,26.0,0.0249702132137178,2,2,1,1
150,0.2,0.24186619769053858,2,R67,3,2,0.0,27.5,198.26311602972385,26.0,0.0249702132137178,2,2,1,1
151,0.325,0.3128576354630316,2,R67,4,2,0.0,27.5,248.54997711951967,26.0,0.0249702132137178,2,2,1,1
152,0.325,0.3128576354630316,2,R67,5,2,0.0,27.5,248.54997711951967,26.0,0.0249702132137178,2,2,14,1
153,0.4,0.3843544776732854,2,R67,6,2,0.0,27.5,299.19484198488755,26.0,0.0249702132137178,2,2,1,1
154,0.23,0.19684470512800137,2,R68,4,1,0.0,28.0,198.4499757783498,26.0,0.0369985476276428,2,2,1,1
155,0.275,0.25266655106357366,2,R68,5,1,0.0,28.0,249.3064027460628,26.0,0.0369985476276428,2,2,1,1
156,0.315,0.25266655106357366,2,R68,6,1,0.0,28.0,249.3064027460628,26.0,0.0369985476276428,2,2,14,1
157,0.4,0.30921999086505136,2,R68,7,1,0.0,28.0,300.82934744331106,26.0,0.0369985476276428,2,2,1,1
158,0.22,0.19684470512800137,2,R68,4,2,0.0,28.0,198.4499757783498,26.0,0.0369985476276428,2,2,1,1
159,0.283,0.25266655106357366,2,R68,5,2,0.0,28.0,249.3064027460628,26.0,0.0369985476276428,2,2,1,1
160,0.3,0.25266655106357366,2,R68,6,2,0.0,28.0,249.3064027460628,26.0,0.0369985476276428,2,2,14,1
161,0.357,0.30921999086505136,2,R68,7,2,0.0,28.0,300.82934744331106,26.0,0.0369985476276428,2,2,1,1
162,0.175,0.15395300666070638,3,T12,5,1,0.0,25.0,161.38924373836193,32.0,0.0560451372347726,2,2,1,1
163,0.24,0.18777391090560525,3,T12,6,1,0.0,25.0,193.89817906222152,32.0,0.0560451372347726,2,2,1,1
164,0.26,0.18777391090560525,3,T12,7,1,0.0,25.0,193.89817906222152,32.0,0.0560451372347726,2,2,1,1
165,0.215,0.18777391090560525,3,T12,8,1,0.0,25.0,193.89817906222152,32.0,0.0560451372347726,2,2,14,1
166,0.275,0.2216851479386418,3,T12,9,1,0.0,25.0,226.49394301567477,32.0,0.0560451372347726,2,2,1,1
167,0.315,0.25569204725186434,3,T12,10,1,0.0,25.0,259.18165835094084,32.0,0.0560451372347726,2,2,1,1
168,0.35,0.28981295386436895,3,T12,11,1,0.0,25.0,291.9789584534265,32.0,0.0560451372347726,2,2,1,1
169,0.185,0.15395300666070638,3,T12,5,2,0.0,25.0,161.38924373836193,32.0,0.0560451372347726,2,2,1,1
170,0.21,0.18777391090560525,3,T12,6,2,0.0,25.0,193.89817906222152,32.0,0.0560451372347726,2,2,1,1
171,0.235,0.18777391090560525,3,T12,7,2,0.0,25.0,193.89817906222152,32.0,0.0560451372347726,2,2,1,1
172,0.225,0.18777391090560525,3,T12,8,2,0.0,25.0,193.89817906222152,32.0,0.0560451372347726,2,2,14,1
173,0.265,0.2216851479386418,3,T12,9,2,0.0,25.0,226.49394301567477,32.0,0.0560451372347726,2,2,1,1
174,0.275,0.25569204725186434,3,T12,10,2,0.0,25.0,259.18165835094084,32.0,0.0560451372347726,2,2,1,1
175,0.365,0.28981295386436895,3,T12,11,2,0.0,25.0,291.9789584534265,32.0,0.0560451372347726,2,2,1,1
176,0.15,0.15134322656930516,3,T21,3,1,0.0,35.0,194.6055440056875,16.0,0.032692996720284,2,2,1,1
177,0.175,0.19499684738385195,3,T21,4,1,0.0,35.0,243.5206342110617,16.0,0.032692996720284,2,2,1,1
178,0.225,0.2387502962274802,3,T21,5,1,0.0,35.0,292.5475844856909,16.0,0.032692996720284,2,2,1,1
179,0.25,0.2387502962274802,3,T21,6,1,0.0,35.0,292.5475844856909,16.0,0.032692996720284,2,2,14,1
180,0.275,0.282588718662849,3,T21,7,1,0.0,35.0,341.66975002144864,16.0,0.032692996720284,2,2,1,1
181,0.125,0.15134322656930516,3,T21,3,2,0.0,35.0,194.6055440056875,16.0,0.032692996720284,2,2,1,1
182,0.15,0.19499684738385195,3,T21,4,2,0.0,35.0,243.5206342110617,16.0,0.032692996720284,2,2,1,1
183,0.2,0.2387502962274802,3,T21,5,2,0.0,35.0,292.5475844856909,16.0,0.032692996720284,2,2,1,1
184,0.225,0.2387502962274802,3,T21,6,2,0.0,35.0,292.5475844856909,16.0,0.032692996720284,2,2,14,1
185,0.25,0.282588718662849,3,T21,7,2,0.0,35.0,341.66975002144864,16.0,0.032692996720284,2,2,1,1
186,0.1,0.08425789635846136,3,T27,2,1,0.0,34.0,152.8948062856266,16.0,0.0467585883324992,2,2,1,1
187,0.115,0.11590257593637561,3,T27,3,1,0.0,34.0,204.28071081889937,16.0,0.0467585883324992,2,2,1,1
188,0.165,0.14768304351228861,3,T27,4,1,0.0,34.0,255.88711336937436,16.0,0.0467585883324992,2,2,1,1
189,0.225,0.17962768958112874,3,T27,5,1,0.0,34.0,307.7601155655561,16.0,0.0467585883324992,2,2,1,1
190,0.2,0.17962768958112874,3,T27,6,1,0.0,34.0,307.7601155655561,16.0,0.0467585883324992,2,2,14,1
191,0.085,0.08425789635846136,3,T27,2,2,0.0,34.0,152.8948062856266,16.0,0.0467585883324992,2,2,1,1
192,0.15,0.11590257593637561,3,T27,3,2,0.0,34.0,204.28071081889937,16.0,0.0467585883324992,2,2,1,1
193,0.225,0.14768304351228861,3,T27,4,2,0.0,34.0,255.88711336937436,16.0,0.0467585883324992,2,2,1,1
194,0.3,0.17962768958112874,3,T27,5,2,0.0,34.0,307.7601155655561,16.0,0.0467585883324992,2,2,1,1
195,0.35,0.17962768958112874,3,T27,6,2,0.0,34.0,307.7601155655561,16.0,0.0467585883324992,2,2,14,1
196,0.1,0.19424872610352611,3,T7,3,1,0.0,40.0,201.2933795699474,32.0,0.0410330469040299,2,2,1,1
197,0.15,0.24669236141586495,3,T7,4,1,0.0,40.0,252.16267081649096,32.0,0.0410330469040299,2,2,1,1
198,0.17,0.2993875181623976,3,T7,5,1,0.0,40.0,303.275932890277,32.0,0.0410330469040299,2,2,1,1
199,0.2,0.2993875181623976,3,T7,6,1,0.0,40.0,303.275932890277,32.0,0.0410330469040299,2,2,14,1
200,0.1,0.19424872610352611,3,T7,3,2,0.0,40.0,201.2933795699474,32.0,0.0410330469040299,2,2,1,1
201,0.1,0.24669236141586495,3,T7,4,2,0.0,40.0,252.16267081649096,32.0,0.0410330469040299,2,2,1,1
202,0.13,0.2993875181623976,3,T7,5,2,0.0,40.0,303.275932890277,32.0,0.0410330469040299,2,2,1,1
203,0.17,0.2993875181623976,3,T7,6,2,0.0,40.0,303.275932890277,32.0,0.0410330469040299,2,2,14,1
204,0.136,0.20951446252229736,4,PL 15/210,1,2,0.0,15.0,243.35326618080765,10.0,0.0112199737628206,2,2,1,1
205,0.204,0.2666279719327863,4,PL 15/210,2,2,0.0,15.0,292.3888899856995,10.0,0.0112199737628206,2,2,1,1
206,0.224,0.2666279719327863,4,PL 15/210,3,2,0.0,15.0,292.3888899856995,10.0,0.0112199737628206,2,2,14,1
207,0.272,0.32392447698693566,4,PL 15/210,4,2,0.0,15.0,341.58162732875564,10.0,0.0112199737628206,2,2,1,1
208,0.096,0.18017243380623943,4,PL 15/221,1,2,0.0,16.0,243.70116358434151,8.0,0.0110647288428319,2,2,1,1
209,0.15,0.22653901861227482,4,PL 15/221,2,2,0.0,16.0,292.92455816193325,8.0,0.0110647288428319,2,2,1,1
210,0.159,0.22653901861227482,4,PL 15/221,3,2,0.0,16.0,292.92455816193325,8.0,0.0110647288428319,2,2,14,1
211,0.096,0.13773387465446,4,PL 15/239,3,2,0.0,16.5,194.7162706794225,8.0,0.0109732848028085,1,2,1,1
212,0.117,0.1817664181361597,4,PL 15/239,4,2,0.0,16.5,243.8584970581364,8.0,0.0109732848028085,2,2,1,1
213,0.117,0.1817664181361597,4,PL 15/239,5,2,0.0,16.5,243.8584970581364,8.0,0.0109732848028085,2,2,14,1
214,0.15,0.13842937798828225,4,PL 15/255,3,2,0.0,16.0,185.22253352522733,12.0,0.0122399713776225,2,2,1,1
215,0.196,0.17948471503077265,4,PL 15/255,4,2,0.0,16.0,232.32787112369445,12.0,0.0122399713776225,2,2,1,1
216,0.224,0.17948471503077265,4,PL 15/255,5,2,0.0,16.0,232.32787112369445,12.0,0.0122399713776225,2,2,14,1
217,0.27,0.22071758804848668,4,PL 15/255,6,2,0.0,16.0,279.6369067709714,12.0,0.0122399713776225,2,2,1,1
218,0.306,0.2623034193493056,4,PL 15/255,7,2,0.0,16.0,327.3509133740737,12.0,0.0122399713776225,2,2,1,1
219,0.16,0.1947248831615377,4,PL 30/204,2,2,0.0,16.0,193.47635003016185,16.0,0.0161729351536154,2,2,1,1
220,0.256,0.2570526111491717,4,PL 30/204,3,2,0.0,16.0,242.2956083701096,16.0,0.0161729351536154,2,2,1,1
221,0.28,0.2570526111491717,4,PL 30/204,4,2,0.0,16.0,242.2956083701096,16.0,0.0161729351536154,2,2,14,1
222,0.36,0.3195717451256988,4,PL 30/204,5,2,0.0,16.0,291.26478872263954,16.0,0.0161729351536154,2,2,1,1
223,0.172,0.20647548929357334,4,PL 30/240,2,2,0.0,16.600000000000023,205.1188243937531,16.0,0.0147798357686636,2,2,1,1
224,0.254,0.26920152476426745,4,PL 30/240,3,2,0.0,16.600000000000023,257.06298639176816,16.0,0.0147798357686636,2,2,1,1
225,0.21,0.26920152476426745,4,PL 30/240,4,2,0.0,16.600000000000023,257.06298639176816,16.0,0.0147798357686636,2,2,14,1
226,0.25,0.3321071528998944,4,PL 30/240,5,2,0.0,16.600000000000023,309.1558711714947,16.0,0.0147798357686636,2,2,1,1
227,0.216,0.15983907774171127,4,PL 30/256,3,2,0.0,17.0,186.065979935934,16.0,0.0159572960182338,2,2,1,1
228,0.274,0.20600226976347297,4,PL 30/256,4,2,0.0,17.0,233.2310243109972,16.0,0.0159572960182338,2,2,1,1
229,0.304,0.20600226976347297,4,PL 30/256,5,2,0.0,17.0,233.2310243109972,16.0,0.0159572960182338,2,2,14,1
230,0.3,0.2523130183686748,4,PL 30/256,6,2,0.0,17.0,280.54682760243924,16.0,0.0159572960182338,2,2,1,1
231,0.384,0.2989581603022623,4,PL 30/256,7,2,0.0,17.0,328.204281362172,16.0,0.0159572960182338,2,2,1,1
232,0.2,0.24647278133231615,6,B3,2,1,0.0,35.0,276.37030428997315,16.0,0.021795331146856,2,2,1,1
233,0.23,0.24647278133231615,6,B3,3,1,0.0,35.0,276.37030428997315,16.0,0.021795331146856,2,2,100,1
234,0.24,0.24647278133231615,6,B3,4,1,0.0,35.0,276.37030428997315,16.0,0.021795331146856,2,2,500,1
235,0.24,0.24647278133231615,6,B3,5,1,0.0,35.0,276.37030428997315,16.0,0.021795331146856,2,2,1000,1
236,0.25,0.24647278133231615,6,B3,6,1,0.0,35.0,276.37030428997315,16.0,0.021795331146856,2,2,2500,1
237,0.25,0.24647278133231615,6,B3,7,1,0.0,35.0,276.37030428997315,16.0,0.021795331146856,2,2,10000,1
238,0.21,0.24760922559973203,6,B4,2,1,0.0,35.0,275.8007277544337,16.0,0.021795331146856,2,2,1,1
239,0.19,0.2328976426385717,6,B5,2,1,0.0,35.0,276.3105447558619,22.0,0.0324899753063559,2,2,1,1
240,0.21,0.2328976426385717,6,B5,3,1,0.0,35.0,276.3105447558619,22.0,0.0324899753063559,2,2,100,1
241,0.21,0.2328976426385717,6,B5,4,1,0.0,35.0,276.3105447558619,22.0,0.0324899753063559,2,2,500,1
242,0.21,0.2328976426385717,6,B5,5,1,0.0,35.0,276.3105447558619,22.0,0.0324899753063559,2,2,1000,1
243,0.21,0.2328976426385717,6,B5,6,1,0.0,35.0,276.3105447558619,22.0,0.0324899753063559,2,2,2500,1
244,0.21,0.2328976426385717,6,B5,7,1,0.0,35.0,276.3105447558619,22.0,0.0324899753063559,2,2,10000,1
245,0.26,0.23166615926217146,6,B6,2,1,0.0,35.0,275.4852032479558,22.0,0.0324899753063559,2,2,1,1
246,0.28,0.23166615926217146,6,B6,3,1,0.0,35.0,275.4852032479558,22.0,0.0324899753063559,2,2,100,1
247,0.28,0.23166615926217146,6,B6,4,1,0.0,35.0,275.4852032479558,22.0,0.0324899753063559,2,2,500,1
248,0.29,0.23166615926217146,6,B6,5,1,0.0,35.0,275.4852032479558,22.0,0.0324899753063559,2,2,1000,1
249,0.29,0.23166615926217146,6,B6,6,1,0.0,35.0,275.4852032479558,22.0,0.0324899753063559,2,2,2500,1
250,0.29,0.23166615926217146,6,B6,7,1,0.0,35.0,275.4852032479558,22.0,0.0324899753063559,2,2,10000,1
251,0.28,0.23166615926217146,6,B6,8,1,0.0,35.0,275.4852032479558,22.0,0.0324899753063559,2,2,20000,1
252,0.28,0.23166615926217146,6,B6,9,1,0.0,35.0,275.4852032479558,22.0,0.0324899753063559,2,2,30000,1
253,0.29,0.23166615926217146,6,B6,10,1,0.0,35.0,275.4852032479558,22.0,0.0324899753063559,2,2,50000,1
254,0.28,0.2908133938731494,6,T10,2,1,0.0,43.0,276.5044871117841,16.0,0.020464318557735,2,2,1,1
255,0.32,0.2908133938731494,6,T10,3,1,0.0,43.0,276.5044871117841,16.0,0.020464318557735,2,2,1000,1
256,0.31,0.2803707926073882,6,T11,2,1,0.0,36.0,273.0142502467414,16.0,0.0216195623472846,2,2,1,1
257,0.34,0.2803707926073882,6,T11,3,1,0.0,36.0,273.0142502467414,16.0,0.0216195623472846,2,2,1000,1
258,0.3,0.2963005742653067,6,6T12,2,1,0.0,46.0,277.9637447229746,16.0,0.0200061621721141,2,2,1,1
259,0.31,0.2963005742653067,6,6T12,3,1,0.0,46.0,277.9637447229746,16.0,0.0200061621721141,2,2,1000,1
260,0.27,0.25524139755818953,6,T15,2,1,0.0,30.0,275.04426187123977,28.0,0.0533118753336449,2,2,1,1
261,0.27,0.25524139755818953,6,T15,3,1,0.0,30.0,275.04426187123977,28.0,0.0533118753336449,2,2,1000,1
262,0.09,0.13717752337461744,6,T2,1,1,0.0,38.0,194.52093300409408,12.0,0.0160421752523734,2,2,1,1
263,0.27,0.2833977044105079,6,6T9,2,1,0.0,33.0,271.40863058700427,16.0,0.022155584554242,2,2,1,1
264,0.32,0.2833977044105079,6,6T9,3,1,0.0,33.0,271.40863058700427,16.0,0.022155584554242,2,2,1000,1
265,0.163,0.11064334300679778,10,Specimen 1,5,2,0.0,30.0,173.5,16.0,0.0443213296398892,2,1a,1,1
266,0.163,0.11064334300679778,10,Specimen 2,5,2,0.0,30.0,173.5,16.0,0.0443213296398892,2,1a,1,1
267,0.163,0.11064334300679778,10,Specimen 3,5,2,0.0,30.0,173.5,16.0,0.0443213296398892,2,1a,1,1
268,0.163,0.11088855525634303,10,Specimen 5,5,2,0.0,30.0,173.79999999999998,16.0,0.0443213296398892,2,1a,1,1
269,0.295,0.15214437171180442,11,1B2a,1,2,0.0,47.0,298.71450000000004,6.0,0.0094247779607693,1,1a,1,1
270,0.345,0.15214437171180442,11,1B2a,3,2,0.0,47.0,298.71450000000004,6.0,0.0094247779607693,1,1a,10,1
271,0.368,0.150652819148423,11,1B2a,7,2,0.0,47.0,297.7335,6.0,0.0094247779607693,1,1a,1,1
272,0.225,0.08305555088831429,11,1B2b,1,2,0.0,46.0,179.523,8.0,0.0125663706143591,1,1a,1,1
273,0.253,0.08380569861835588,11,1B2b,3,2,0.0,46.0,180.1116,8.0,0.0125663706143591,1,1a,1,1
274,0.245,0.08305555088831429,11,1B2b,6,2,0.0,46.0,179.523,8.0,0.0125663706143591,1,1a,1,1
275,0.49,0.1969693314375263,11,1B2c,7,2,0.0,45.0,290.7684,10.0,0.0157079632679489,2,1a,1,1
276,0.105,0.08551920877844377,11,2A2b,1,2,0.0,22.0,197.4753,6.0,0.0113097335529232,1,1a,1,1
277,0.115,0.0846183577934325,11,2A2b,3,2,0.0,22.0,196.4943,6.0,0.0113097335529232,1,1a,10,1
278,0.13,0.08551920877844377,11,2A2b,4,2,0.0,22.0,197.4753,6.0,0.0113097335529232,1,1a,30,1
279,0.175,0.146899756400328,11,2A2b,6,2,0.0,22.0,291.55319999999995,6.0,0.0113097335529232,2,1a,1,1
280,0.195,0.07894258138749156,11,2A2d,7,2,0.0,21.0,180.504,8.0,0.0201061929829746,2,1a,1,1
281,0.215,0.13272731007665656,11,2A2d,8,2,0.0,21.0,272.1294,8.0,0.0201061929829746,2,1a,1,1
282,0.203,0.14719437813887787,11,2B2a,1,2,0.0,47.0,297.9297,6.0,0.0094247779607693,1,1a,1,1
283,0.188,0.14477077431290336,11,2B2a,3,2,0.0,47.0,296.3601,6.0,0.0094247779607693,1,1a,10,1
284,0.12,0.0929461385149496,11,3A2b,1,2,0.0,22.0,197.5734,6.0,0.0113097335529232,1,1a,1,1
285,0.138,0.0923349721122004,11,3A2b,4,2,0.0,22.0,196.8867,6.0,0.0113097335529232,1,1a,1,1
286,0.18,0.1477878670299837,11,3A2b,5,2,0.0,22.0,291.2589,6.0,0.0113097335529232,2,1a,1,1
287,0.135,0.0827376234490692,11,3A2d,5,2,0.0,21.0,186.39,8.0,0.0201061929829746,2,1a,1,1
288,0.188,0.13560155133264523,11,3A2d,6,2,0.0,21.0,279.1926,8.0,0.0201061929829746,2,1a,1,1
289,0.13,0.049932072719956117,11,3B2b,1,2,0.0,46.0,170.0073,8.0,0.0125663706143591,1,1a,1,1
290,0.158,0.07551783332668822,11,3B2b,2,2,0.0,46.0,189.5292,8.0,0.0125663706143591,1,1a,1,1
291,0.148,0.04800349779985069,11,3B2b,5,2,0.0,46.0,168.5358,8.0,0.0125663706143591,1,1a,1,1
292,0.32,0.194318048405183,11,3B2b,6,2,0.0,46.0,280.1736,8.0,0.0125663706143591,1,1a,1,1
293,0.28,0.13086426176693036,11,3B2c,6,2,0.0,45.0,200.4183,10.0,0.0157079632679489,1,1a,1,1
294,0.09,0.09264119418859856,13,T1A,1,2,0.0,12.694999999999991,206.9,9.53,0.0153182244096857,1,1a,1,1
295,0.13,0.124470478221063,13,T1A,2,2,0.0,12.694999999999991,241.3,9.53,0.0153182244096857,1,1a,1,1
296,0.24,0.13581868160934296,13,T1A,3,2,0.0,12.694999999999991,275.8,9.53,0.0153182244096857,2,1a,1,1
297,0.13,0.1255112392957021,13,T1B,2,2,0.0,12.697499999999994,241.3,9.525,0.0153021549385548,1,1a,1,1
298,0.24,0.13814927262124996,13,T1B,3,2,0.0,12.697499999999994,275.8,9.525,0.0153021549385548,2,1a,1,1
299,0.11,0.09661480711637697,13,T2B,1,2,0.0,19.050000000000004,206.9,11.3,0.0207261230256515,2,1a,1,1
300,0.13,0.11929010649270523,13,T2B,2,2,0.0,19.050000000000004,241.3,11.3,0.0207261230256515,2,1a,1,1
301,0.08,0.09952509700954397,13,T3B,1,2,0.0,19.050000000000004,206.9,12.7,0.0261799387799149,2,1a,1,1
302,0.1,0.12124823625603309,13,T3B,2,2,0.0,19.050000000000004,241.3,12.7,0.0261799387799149,2,1a,1,1
303,0.07,0.13762454702572624,13,T4A,2,2,0.0,12.700000000000022,241.3,11.3,0.0204921574484838,1,1a,1,1
304,0.08,0.10755995045013451,13,T5B,1,2,0.0,19.050000000000004,206.9,12.7,0.0186999562713678,2,1a,1,1
305,0.09,0.13267601139107502,13,T5B,2,2,0.0,19.050000000000004,241.3,12.7,0.0186999562713678,2,1a,1,1
306,0.1,0.13067892342885962,13,T6A,2,2,0.0,12.700000000000015,241.3,16.0,0.036419710186543,2,1a,1,1
307,0.1,0.10985469551072946,13,T6B,1,2,0.0,19.05000000000001,206.9,16.0,0.0296806299551749,2,1a,1,1
308,0.1,0.13355998879050718,13,T6B,2,2,0.0,19.05000000000001,241.3,16.0,0.0296806299551749,2,1a,1,1
309,0.094,0.16223466320603322,13,T7A,2,2,0.0,12.700000000000012,241.3,12.7,0.0249332750284904,1,1a,1,1
310,0.1,0.12882341483247395,13,T8A,2,2,0.0,12.699999999999989,241.3,16.0,0.0364197101865431,2,1a,1,1
311,0.12,0.09766598442002379,13,T8B,1,2,0.0,19.05000000000001,206.9,16.0,0.0278701663904414,2,1a,1,1
312,0.12,0.1177395044420498,13,T8B,2,2,0.0,19.05000000000001,241.3,16.0,0.0278701663904414,2,1a,1,1
313,0.1,0.11070092888751452,13,T9A,1,2,0.0,12.695,206.9,19.05,0.0480964221831084,2,1a,1,1
314,0.1,0.13309595521263268,13,T9A,2,2,0.0,12.695,241.3,19.05,0.0480964221831084,2,1a,1,1
315,0.12,0.15555608335846338,13,T9A,3,2,0.0,12.695,275.8,19.05,0.0480964221831084,2,1a,1,1
316,0.12,0.11950983293790482,13,T9B,1,2,0.0,19.044999999999995,206.9,19.05,0.0374064578546962,2,1a,1,1
317,0.13,0.14427061177193123,13,T9B,2,2,0.0,19.044999999999995,241.3,19.05,0.0374064578546962,2,1a,1,1
318,0.14,0.1691033696141961,13,T9B,3,2,0.0,19.044999999999995,275.8,19.05,0.0374064578546962,2,1a,1,1
319,0.07,0.1550168362612358,15,2A,2,1,0.0,19.05000000000002,241.3,11.3,0.0162082366025723,1,1a,1,1
320,0.09,0.1715830538338364,15,2A,3,1,0.0,19.05000000000002,275.8,11.3,0.0162082366025723,2,1a,1,1
321,0.11,0.20228508260866107,15,2A,4,1,0.0,19.05000000000002,310.3,11.3,0.0162082366025723,2,1a,1,1
322,0.12,0.18617008713796482,15,2B,4,1,0.0,19.05000000000002,310.3,11.3,0.0162082366025723,2,1a,1,1
323,0.075,0.14180268683600655,15,2C,2,1,0.0,19.05000000000002,241.3,11.3,0.0162082366025723,1,1a,1,1
324,0.12,0.15890680529933862,15,2C,3,1,0.0,19.05000000000002,275.8,11.3,0.0162082366025723,2,1a,1,1
325,0.12,0.1877011780007985,15,2C,4,1,0.0,19.05000000000002,310.3,11.3,0.0162082366025723,2,1a,1,1
326,0.09,0.11622907234057418,15,4A,1,1,0.0,19.05000000000002,206.9,11.3,0.0162082366025723,1,1a,1,1
327,0.1,0.13466520861631245,15,4A,2,1,0.0,19.05000000000002,241.3,11.3,0.0162082366025723,2,1a,1,1
328,0.13,0.16241997508543887,15,4A,3,1,0.0,19.05000000000002,275.8,11.3,0.0162082366025723,2,1a,1,1
329,0.18,0.19017474155456526,15,4A,4,1,0.0,19.05000000000002,310.3,11.3,0.0162082366025723,2,1a,1,1
330,0.09,0.1158484344407897,15,4B,1,1,0.0,19.05000000000002,206.9,11.3,0.0162082366025723,1,1a,1,1
331,0.105,0.13606993103832735,15,4B,2,1,0.0,19.05000000000002,241.3,11.3,0.0162082366025723,2,1a,1,1
332,0.12,0.16447316981865498,15,4B,3,1,0.0,19.05000000000002,275.8,11.3,0.0162082366025723,2,1a,1,1
333,0.14,0.19287640859898258,15,4B,4,1,0.0,19.05000000000002,310.3,11.3,0.0162082366025723,2,1a,1,1
334,0.1,0.12007680552840745,15,4C,1,1,0.0,19.05000000000002,206.9,11.3,0.0162082366025723,1,1a,1,1
335,0.13,0.13517465042184212,15,4C,2,1,0.0,19.05000000000002,241.3,11.3,0.0162082366025723,2,1a,1,1
336,0.14,0.16226649288649111,15,4C,3,1,0.0,19.05000000000002,275.8,11.3,0.0162082366025723,2,1a,1,1
337,0.16,0.18935833535114016,15,4C,4,1,0.0,19.05000000000002,310.3,11.3,0.0162082366025723,2,1a,1,1
338,0.088,0.15990223521421806,15,6A,2,1,0.0,19.05000000000002,241.3,11.3,0.0162082366025723,1,1a,1,1
339,0.11,0.17655180789701477,15,6A,3,1,0.0,19.05000000000002,275.8,11.3,0.0162082366025723,2,1a,1,1
340,0.11,0.20806179598371227,15,6A,4,1,0.0,19.05000000000002,310.3,11.3,0.0162082366025723,2,1a,1,1
341,0.1,0.15024628207268995,15,6B,2,1,0.0,19.05000000000002,241.3,11.3,0.0162082366025723,1,1a,1,1
342,0.12,0.17045848505462252,15,6B,3,1,0.0,19.05000000000002,275.8,11.3,0.0162082366025723,2,1a,1,1
343,0.14,0.20172767380138062,15,6B,4,1,0.0,19.05000000000002,310.3,11.3,0.0162082366025723,2,1a,1,1
344,0.075,0.1469160960011544,15,6C,2,1,0.0,19.05000000000002,241.3,11.3,0.0162082366025723,1,1a,1,1
345,0.14,0.16078725274608416,15,6C,3,1,0.0,19.05000000000002,275.8,11.3,0.0162082366025723,2,1a,1,1
346,0.17,0.18921930897300218,15,6C,4,1,0.0,19.05000000000002,310.3,11.3,0.0162082366025723,2,1a,1,1
347,0.1,0.18983452344023477,16,1,3,2,0.0,19.05000000000002,275.8,11.3,0.0162082366025723,1,1a,1,1
348,0.1,0.20521043349750134,16,1,4,2,0.0,19.05000000000002,310.3,11.3,0.0162082366025723,2,1a,1,1
349,0.08,0.14031511375119293,16,2,2,2,0.0,19.05000000000002,241.3,11.3,0.0162082366025723,1,1a,1,1
350,0.14,0.15923753573795119,16,2,3,2,0.0,19.05000000000002,275.8,11.3,0.0162082366025723,2,1a,1,1
351,0.14,0.18845667422173953,16,2,4,2,0.0,19.05000000000002,310.3,11.3,0.0162082366025723,2,1a,1,1
352,0.09,0.10340777724555243,16,3,1,2,0.0,38.1,206.9,11.3,0.0148043735897511,1,1a,1,1
353,0.115,0.1416449622489099,16,3,2,2,0.0,38.1,241.3,11.3,0.0148043735897511,1,1a,1,1
354,0.16,0.15872705873470747,16,3,3,2,0.0,38.1,275.8,11.3,0.0148043735897511,2,1a,1,1
355,0.2,0.18748831344290148,16,3,4,2,0.0,38.1,310.3,11.3,0.0148043735897511,2,1a,1,1
356,0.09,0.10804196544971258,16,4,1,2,0.0,38.1,206.9,11.3,0.0148043735897511,1,1a,1,1
357,0.11,0.14545237090053723,16,4,2,2,0.0,38.1,241.3,11.3,0.0148043735897511,1,1a,1,1
358,0.12,0.15915943748782646,16,4,3,2,0.0,38.1,275.8,11.3,0.0148043735897511,2,1a,1,1
359,0.18,0.18729880495992202,16,4,4,2,0.0,38.1,310.3,11.3,0.0148043735897511,2,1a,1,1
360,0.06,0.11272004482833824,16,5,1,2,0.0,38.1,206.9,11.3,0.0148043735897511,1,1a,1,1
361,0.1,0.1524783945662065,16,5,2,2,0.0,38.1,241.3,11.3,0.0148043735897511,1,1a,1,1
362,0.18,0.16796572878709626,16,5,3,2,0.0,38.1,275.8,11.3,0.0148043735897511,2,1a,1,1
363,0.22,0.1978711735390538,16,5,4,2,0.0,38.1,310.3,11.3,0.0148043735897511,2,1a,1,1
364,0.1,0.10502349177549473,16,6,1,2,0.0,38.1,206.9,11.3,0.0148043735897511,1,1a,1,1
365,0.15,0.14033338053541658,16,6,2,2,0.0,38.1,241.3,11.3,0.0148043735897511,1,1a,1,1
366,0.18,0.15193738559898262,16,6,3,2,0.0,38.1,275.8,11.3,0.0148043735897511,2,1a,1,1
367,0.2,0.17849678593802265,16,6,4,2,0.0,38.1,310.3,11.3,0.0148043735897511,2,1a,1,1
368,0.1,0.10852678556186143,16,7,1,2,0.0,38.1,206.9,11.3,0.0148043735897511,1,1a,1,1
369,0.13,0.1461127906456155,16,7,2,2,0.0,38.1,241.3,11.3,0.0148043735897511,1,1a,1,1
370,0.16,0.15989395924543293,16,7,3,2,0.0,38.1,275.8,11.3,0.0148043735897511,2,1a,1,1
371,0.18,0.1881654092902625,16,7,4,2,0.0,38.1,310.3,11.3,0.0148043735897511,2,1a,1,1
372,0.239,0.18704487316085064,19,N10-10-1,4,2,0.0,45.0,270.0,10.0,0.0078539816339744,1,1a,1,1
373,0.052,0.08833657934494078,19,N10-10-1,5,2,0.0,45.0,220.0,10.0,0.0078539816339744,1,1a,1,1
374,0.239,0.18112237553189606,19,N10-10-1,6,2,0.0,45.0,267.0,10.0,0.0078539816339744,1,1a,1,1
375,0.262,0.2285023565635328,19,N10-10-1,7,2,0.0,45.0,291.0,10.0,0.0078539816339744,1,1a,1,1
376,0.122,0.10807823810812275,19,N10-10-1,8,2,0.0,45.0,230.0,10.0,0.0078539816339744,1,1a,1,1
377,0.195,0.16532904852135047,19,N10-10-1,9,2,0.0,45.0,259.0,10.0,0.0078539816339744,1,1a,1,1
378,0.253,0.19296737078980522,19,N10-10-1,10,2,0.0,45.0,273.0,10.0,0.0078539816339744,1,1a,1,1
379,0.262,0.2324506883161692,19,N10-10-1,11,2,0.0,45.0,293.0,10.0,0.0078539816339744,1,1a,1,1
380,0.338,0.2581148447083057,19,N10-10-1,12,2,0.0,45.0,306.0,10.0,0.0078539816339744,1,1a,1,1
381,0.243,0.13374239450025932,19,N10-10-1,13,2,0.0,45.0,243.0,10.0,0.0078539816339744,1,1a,1,1
382,0.239,0.18112237553189606,19,N10-10-1,14,2,0.0,45.0,267.0,10.0,0.0078539816339744,1,1a,1,1
383,0.262,0.2324506883161692,19,N10-10-1,15,2,0.0,45.0,293.0,10.0,0.0078539816339744,1,1a,1,1
384,0.34,0.3074689916162607,19,N10-10-1,16,2,0.0,45.0,331.0,10.0,0.0078539816339744,1,1a,1,1
385,0.338,0.26601150821357855,19,N10-10-1,19,2,0.0,45.0,310.0,10.0,0.0078539816339744,1,1a,1,1
386,0.34,0.3074689916162607,19,N10-10-1,20,2,0.0,45.0,331.0,10.0,0.0078539816339744,1,1a,1,1
387,0.195,0.16927738027398687,19,N10-10-2,4,2,0.0,45.0,261.0,10.0,0.0078539816339744,1,1a,1,1
388,0.122,0.10610407223180456,19,N10-10-2,6,2,0.0,45.0,229.0,10.0,0.0078539816339744,1,1a,1,1
389,0.228,0.16335488264503228,19,N10-10-2,7,2,0.0,45.0,258.0,10.0,0.0078539816339744,1,1a,1,1
390,0.208,0.2067865319240326,19,N10-10-2,8,2,0.0,45.0,280.0,10.0,0.0078539816339744,1,1a,1,1
391,0.338,0.2581148447083057,19,N10-10-2,9,2,0.0,45.0,306.0,10.0,0.0078539816339744,1,1a,1,1
392,0.338,0.2581148447083057,19,N10-10-2,10,2,0.0,45.0,306.0,10.0,0.0078539816339744,1,1a,1,1
393,0.122,0.11597490161339553,19,N10-10-2,11,2,0.0,45.0,234.0,10.0,0.0078539816339744,1,1a,1,1
394,0.195,0.17322571202662326,19,N10-10-2,12,2,0.0,45.0,263.0,10.0,0.0078539816339744,1,1a,1,1
395,0.208,0.20876069780035084,19,N10-10-2,13,2,0.0,45.0,281.0,10.0,0.0078539816339744,1,1a,1,1
396,0.338,0.2581148447083057,19,N10-10-2,14,2,0.0,45.0,306.0,10.0,0.0078539816339744,1,1a,1,1
397,0.338,0.26403734233726034,19,N10-10-2,15,2,0.0,45.0,309.0,10.0,0.0078539816339744,1,1a,1,1
398,0.243,0.13966489212921393,19,N10-10-2,16,2,0.0,45.0,246.0,10.0,0.0078539816339744,1,1a,1,1
