Repository: iavdesch/Research

Readme
======

The supporting files are related to the study "A method for determining the performance of formulas for calculating the crack width and spacing in reinforced concrete elements".

The following files are relevant:
Research/Method_comparing_CWFs/Data_processing_for_GitHuB_Final (contains the data processing of the database "Crack width and crack spacing in reinforced and prestressed concrete elements: database")
Research/Method_comparing_CWFs/CWF_analysis_for_GitHuB_Final (contains the evaluation of the different crack width formulas)

File: Method_comparing_CWFs/Datasets_Used/Working_database_no_hordijk_no_initshrink.csv (part 2 of 83)
,ID,EPID,ELID,LOADID,DOI,title,year,journal,country,institution,laboratory,authors,Ltot,Lspan,Lcons,Lmeas,h,b,hc,thc,RH,Temp,pd,fcm,catfcm,tfcm,fctm,catfctm,tfctm,Ecm,catEcm,tEcm,mix,Es,fsr,fy,phi,zs,nbl,clat,phit,st,phiw,sw,type,method,fpk,fp01k,Ep,rel,fpr,npl,phip,Ap,zp,cplat,catf,epsin,catcal,selfw,typew,locw,epsc,Nrep,N,M,sigs,t0,t,PL,catp,t0p,tp,ncr,wm,wk,wmax,sm,smax,indLR,indNP,indtfcm,indtfctm,indtEcm,slab,Ac,Astot,ts,sc,class_C,fcm28,Bcc,fck28,fcm_cube_150,fctm28,fctmfl28,fctmfl,fct095_28,fct095,fct095fl_28,fct095fl,fct005,fct005_28,fct005fl,Ecm28,phi_bc,phi_bc_prestress,phi_bc_prior_load,phi_dc,phi_dc_prestress,phi_dc_prior_load,phi_creep,phi_creep_prestress,phi_creep_prior_load,Ecm0,eps_cbs,eps_cbs_prestress,eps_cds,eps_cds_prestress,shrinkage,shrinkage_prestress,shrinkage_init,bondLR,bondPR,ae,ap,sxLR,sxNP,zstot,zstensinit,Astensinit,rhotot,rhotensinit,At,Aw,Aptot,zptot,zeta1,zeta,phi_peq,ry,cy,ry0,rx,ryp,cyp,cog,Izz,Wb,Wt,rho,qself,Mself,ep,Mp,pre_loss,initstrain,fctmorg,fcmorg,W_Ib,W_It,Ncr095,Mcr095,Ncr005,Mcr005,CS,Ncr,Mcr,tau_bms,tau_max,xcinit,epsinit,dpsigs,xc,eps,epsbot,sigssimpl,sigsr,dpsigsr,xc_sr,eps_sr,zstottens,zptottens,Astens,Actens,Aptens,Aceff_MC2020,Aseff_MC2020,Apeff_MC2020,phi_eq_MC2020,rhoeff_MC2020,hceff_MC2020,Aceff_FPR,Aseff_FPR,Apeff_FPR,phi_eq_FPR,rhoeff_FPR,hceff_FPR,Aceff_SMTCM,Aseff_SMTCM,Apeff_SMTCM,phi_eq_SMTCM,rhoeff_SMTCM,hceff_SMTCM,sumcirc_SMTCM,sumcirc_p_SMTCM,Actensstate1,Astensstate1,Aptensstate1,r,p,k1
42,42,1,2-32R1,2,0,High Strength Bars as Concrete Reinforcement Part 4: Control of Flexural Cracking,1963,Journal of the PCA Research and Development Laboratories,US,Portland Cement Association,Research and Development Laboratories,"Paul H. Kaar, Alan H. Mattock",7010.4,3657.6,3657.6,3657.6,387.35,387.35,"[2,7]","[3,11]",50.0,"[0,21.1]",0,27.3,"[1,152.4x304.8,0]",[14],2.246218853494561,"[0,0,0]",[0],31564.22995317114,"[0,0,0]",[0],"[1,3,0,0,0,38.1,0,0,0]",200000.0,2,655.0,[12.7],[346],[8],[34.925],[0],[0],0.0,0.0,0,0,0.0,0.0,0.0,0,0,[0],[0],[0],[0],[0],1,2,4,1,3,1,0.0,1,0.0,50.03647548122655,157.3675700083816,14,1,0.0,0,0,0,0,0.078,0.0,0.137,0.0,0.0,0,-1,0,-1,-1,0,150040.02250000002,1013.4149581949954,14,0.3,CR,30.912195144137943,1.0,22.912195144137943,32.89156626506024,2.4200948515245355,3.0424075244556685,2.8238203709829897,3.146123306981896,2.9200845095429293,3.9551297817923694,3.670966482277887,1.5723531974461926,1.6940663960671747,1.9766742596880926,31319.51840589549,0.0,1.7650916612084835,1.7650916612084835,0.0,1.8002520103637398,1.8002520103637398,0.0,3.565343671572223,3.565343671572223,30061.171383972513,-2.131096263470613e-05,-2.131096263470613e-05,-0.0,-0.0,-2.131096263470613e-05,-2.131096263470613e-05,-2.131096263470613e-05,1,0,6.336286368991769,0.0,43.542857142857144,0.0,346.0,346.0,1013.4149581949954,0.007561494684088007,0.007561494684088007,0.0,0.0,0.0,0.0,0.0,0.0,0.0,41.35000000000002,35.00000000000002,346.0,41.275,0.0,0.0,198.9742301240891,1880214095.87502,9981188.64816625,9449535.724814393,25.0,3.7510005625000002,0.0,0.0,0.0,0.0,0.0,2.246218853494561,27.3,10601755.140631836,10037047.437785938,0.0,38.91868777457675,0.0,20.956216494002863,2,0.0,29.93745213428981,4.04319393629021,13.062350477613132,91.80346698589095,0.00028268239818631864,0.0,94.8725573272505,0.00029725671651357056,0.0009163965504091595,0.0,93.94774478781736,0.0,93.59263056344835,0.00017417907784989605,346.0,0.0,1013.4149581949954,36748.497730710485,0.0,40613.647500000014,1013.4149581949954,0.0,12.7,0.0249525718711917,104.85000000000002,40613.647500000014,1013.4149581949954,0.0,12.7,0.0249525718711917,104.85000000000002,40042.30625000002,1013.4149581949954,0.0,12.7,0.025308606149402165,103.37500000000006,319.18581360472297,0.0,72967.3544614341,1013.4149581949954,0.0,0.5633510440091543,0.685438467624928,1.6713671977421114
43,43,1,2-32R1,3,0,High Strength Bars as Concrete Reinforcement Part 4: Control of Flexural Cracking,1963,Journal of the PCA Research and Development Laboratories,US,Portland Cement Association,Research and Development Laboratories,"Paul H. Kaar, Alan H. Mattock",7010.4,3657.6,3657.6,3657.6,387.35,387.35,"[2,7]","[3,11]",50.0,"[0,21.1]",0,27.3,"[1,152.4x304.8,0]",[14],2.246218853494561,"[0,0,0]",[0],31564.22995317114,"[0,0,0]",[0],"[1,3,0,0,0,38.1,0,0,0]",200000.0,2,655.0,[12.7],[346],[8],[34.925],[0],[0],0.0,0.0,0,0,0.0,0.0,0.0,0,0,[0],[0],[0],[0],[0],1,2,4,1,3,1,0.0,1,0.0,83.93215242012197,265.04735031747714,14,1,0.0,0,0,0,0,0.11,0.0,0.214,145.0,282.0232429555187,0,-1,0,-1,-1,0,150040.02250000002,1013.4149581949954,14,0.3,CR,30.912195144137943,1.0,22.912195144137943,32.89156626506024,2.4200948515245355,3.0424075244556685,2.8238203709829897,3.146123306981896,2.9200845095429293,3.9551297817923694,3.670966482277887,1.5723531974461926,1.6940663960671747,1.9766742596880926,31319.51840589549,0.0,1.7650916612084835,1.7650916612084835,0.0,1.8002520103637398,1.8002520103637398,0.0,3.565343671572223,3.565343671572223,30061.171383972513,-2.131096263470613e-05,-2.131096263470613e-05,-0.0,-0.0,-2.131096263470613e-05,-2.131096263470613e-05,-2.131096263470613e-05,1,0,6.336286368991769,0.0,43.542857142857144,0.0,346.0,346.0,1013.4149581949954,0.007561494684088007,0.007561494684088007,0.0,0.0,0.0,0.0,0.0,0.0,0.0,41.35000000000002,35.00000000000002,346.0,41.275,0.0,0.0,198.9742301240891,1880214095.87502,9981188.64816625,9449535.724814393,25.0,3.7510005625000002,0.0,0.0,0.0,0.0,0.0,2.246218853494561,27.3,10601755.140631836,10037047.437785938,0.0,38.91868777457675,0.0,20.956216494002863,2,0.0,29.93745213428981,4.04319393629021,13.062350477613132,91.80346698589095,0.00047417692598995386,0.0,97.19234322392596,0.0005176804720650698,0.0015454813388649262,0.0,93.94774478781736,0.0,93.59263056344835,0.00017417907784989605,346.0,0.0,1013.4149581949954,37647.066797787724,0.0,40613.647500000014,1013.4149581949954,0.0,12.7,0.0249525718711917,104.85000000000002,40613.647500000014,1013.4149581949954,0.0,12.7,0.0249525718711917,104.85000000000002,40042.30625000002,1013.4149581949954,0.0,12.7,0.025308606149402165,103.37500000000006,319.18581360472297,0.0,72967.3544614341,1013.4149581949954,0.0,0.5141420206378866,0.5739599875998832,2.803583686535155
49,71,1,2-4.75T,4,0,High Strength Bars as Concrete Reinforcement Part 4: Control of Flexural Cracking,1963,Journal of the PCA Research and Development Laboratories,US,Portland Cement Association,Research and Development Laboratories,"Paul H. Kaar, Alan H. Mattock",7010.4,3657.6,3657.6,3657.6,444.5,"[812.8 if 0<z<76.2,120.65 if 76.2<z<444.5]","[2,7]","[3,11]",50.0,"[0,21.1]",0,28.2,"[1,152.4x304.8,0]",[14],2.3123391685053636,"[0,0,0]",[0],31907.34629047904,"[0,0,0]",[0],"[1,3,0,0,0,19.05,0,0,0]",200000.0,2,655.0,"[12.7,12.7,12.7,12.7]","[289.06,327.03,365,402.97]","[2,2,2,2]","[34.925,34.925,34.925,34.925]",[0],[0],0.0,0.0,0,0,0.0,0.0,0.0,0,0,[0],[0],[0],[0],[0],1,2,4,1,3,2,0.0,1,0.0,53.011459865643374,191.10452151886236,14,1,0.0,0,0,0,0,0.16,0.0,0.279,91.0,169.2200684211645,3,-1,0,-1,-1,0,106370.75321978536,1013.4149581949954,14,0.3,CR,31.931278500538095,1.0,23.931278500538095,33.975903614457835,2.491333428161837,3.073128943473797,2.8523345552766983,3.2387334566103885,3.006040919056973,3.995067626515936,3.708034921859708,1.6186374179537546,1.743933399713286,1.996634188693689,31659.974626675197,0.0,1.7254673282251265,1.7254673282251265,0.0,2.3774307879606984,2.3774307879606984,0.0,4.102898116185825,4.102898116185825,30387.948848075273,-2.2475860690467872e-05,-2.2475860690467872e-05,-0.0,-0.0,-2.2475860690467872e-05,-2.2475860690467872e-05,-2.2475860690467872e-05,1,0,6.268148976703801,0.0,38.10000000000001,0.0,346.01500000000004,346.01500000000004,1013.4149581949954,0.010725268478734465,0.010725268478734465,0.0,0.0,0.0,0.0,0.0,0.0,0.0,41.52999999999997,35.17999999999997,289.06,41.275,0.0,0.0,141.22159557021152,1821487711.7555103,6005992.135114917,12898081.94278556,25.0,2.659268830494634,0.0,0.0,0.0,0.0,0.0,2.3123391685053636,28.2,6744297.123536503,14483618.191451786,0.0,25.00808925747133,0.0,13.465894215561486,2,0.0,19.23699173651641,4.162210503309654,13.275918047351754,123.13374461716752,0.0003115748773799792,0.0,67.51740532971398,0.00019232048946308234,0.001073819065943056,0.0,69.2093619386131,0.0,66.57269831842589,6.848232655432156e-05,346.01500000000004,0.0,1013.4149581949954,8145.854303029997,0.0,26415.111,1013.4149581949954,0.0,12.7,0.03836497064861834,218.94,26415.111,1013.4149581949954,0.0,12.7,0.03836497064861834,218.94,26814.4625,1013.4149581949954,0.0,12.7,0.03779359583265916,222.25,319.18581360472297,0.0,36590.53949445398,1013.4149581949954,0.0,0.5377612764788278,0.5978485341600638,2.7557042489660666
50,72,1,2-4.75T,5,0,High Strength Bars as Concrete Reinforcement Part 4: Control of Flexural Cracking,1963,Journal of the PCA Research and Development Laboratories,US,Portland Cement Association,Research and Development Laboratories,"Paul H. Kaar, Alan H. Mattock",7010.4,3657.6,3657.6,3657.6,444.5,"[812.8 if 0<z<76.2,120.65 if 76.2<z<444.5]","[2,7]","[3,11]",50.0,"[0,21.1]",0,28.2,"[1,152.4x304.8,0]",[14],2.3123391685053636,"[0,0,0]",[0],31907.34629047904,"[0,0,0]",[0],"[1,3,0,0,0,19.05,0,0,0]",200000.0,2,655.0,"[12.7,12.7,12.7,12.7]","[289.06,327.03,365,402.97]","[2,2,2,2]","[34.925,34.925,34.925,34.925]",[0],[0],0.0,0.0,0,0,0.0,0.0,0.0,0,0,[0],[0],[0],[0],[0],1,2,4,1,3,2,0.0,1,0.0,70.90558443944539,255.8974991437278,14,1,0.0,0,0,0,0,0.204,0.0,0.392,0.0,0.0,3,-1,0,-1,-1,0,106370.75321978536,1013.4149581949954,14,0.3,CR,31.931278500538095,1.0,23.931278500538095,33.975903614457835,2.491333428161837,3.073128943473797,2.8523345552766983,3.2387334566103885,3.006040919056973,3.995067626515936,3.708034921859708,1.6186374179537546,1.743933399713286,1.996634188693689,31659.974626675197,0.0,1.7254673282251265,1.7254673282251265,0.0,2.3774307879606984,2.3774307879606984,0.0,4.102898116185825,4.102898116185825,30387.948848075273,-2.2475860690467872e-05,-2.2475860690467872e-05,-0.0,-0.0,-2.2475860690467872e-05,-2.2475860690467872e-05,-2.2475860690467872e-05,1,0,6.268148976703801,0.0,38.10000000000001,0.0,346.01500000000004,346.01500000000004,1013.4149581949954,0.010725268478734465,0.010725268478734465,0.0,0.0,0.0,0.0,0.0,0.0,0.0,41.52999999999997,35.17999999999997,289.06,41.275,0.0,0.0,141.22159557021152,1821487711.7555103,6005992.135114917,12898081.94278556,25.0,2.659268830494634,0.0,0.0,0.0,0.0,0.0,2.3123391685053636,28.2,6744297.123536503,14483618.191451786,0.0,25.00808925747133,0.0,13.465894215561486,2,0.0,19.23699173651641,4.162210503309654,13.275918047351754,123.13374461716752,0.00041674760199528107,0.0,68.03721422704176,0.00025991114798191447,0.0014381375830027643,0.0,69.2093619386131,0.0,66.57269831842589,6.848232655432156e-05,346.01500000000004,0.0,1013.4149581949954,8208.569246492592,0.0,26415.111,1013.4149581949954,0.0,12.7,0.03836497064861834,218.94,26415.111,1013.4149581949954,0.0,12.7,0.03836497064861834,218.94,26814.4625,1013.4149581949954,0.0,12.7,0.03779359583265916,222.25,319.18581360472297,0.0,36590.53949445398,1013.4149581949954,0.0,0.5213489270641632,0.5634524117070022,3.685897743816651
51,73,1,2-4.75T,6,0,High Strength Bars as Concrete Reinforcement Part 4: Control of Flexural Cracking,1963,Journal of the PCA Research and Development Laboratories,US,Portland Cement Association,Research and Development Laboratories,"Paul H. Kaar, Alan H. Mattock",7010.4,3657.6,3657.6,3657.6,444.5,"[812.8 if 0<z<76.2,120.65 if 76.2<z<444.5]","[2,7]","[3,11]",50.0,"[0,21.1]",0,28.2,"[1,152.4x304.8,0]",[14],2.3123391685053636,"[0,0,0]",[0],31907.34629047904,"[0,0,0]",[0],"[1,3,0,0,0,19.05,0,0,0]",200000.0,2,655.0,"[12.7,12.7,12.7,12.7]","[289.06,327.03,365,402.97]","[2,2,2,2]","[34.925,34.925,34.925,34.925]",[0],[0],0.0,0.0,0,0,0.0,0.0,0.0,0,0,[0],[0],[0],[0],[0],1,2,4,1,3,2,0.0,1,0.0,83.43148980828403,301.3452136588619,14,1,0.0,0,0,0,0,0.233,0.0,0.4233717399409609,0.0,0.0,3,-1,0,-1,-1,0,106370.75321978536,1013.4149581949954,14,0.3,CR,31.931278500538095,1.0,23.931278500538095,33.975903614457835,2.491333428161837,3.073128943473797,2.8523345552766983,3.2387334566103885,3.006040919056973,3.995067626515936,3.708034921859708,1.6186374179537546,1.743933399713286,1.996634188693689,31659.974626675197,0.0,1.7254673282251265,1.7254673282251265,0.0,2.3774307879606984,2.3774307879606984,0.0,4.102898116185825,4.102898116185825,30387.948848075273,-2.2475860690467872e-05,-2.2475860690467872e-05,-0.0,-0.0,-2.2475860690467872e-05,-2.2475860690467872e-05,-2.2475860690467872e-05,1,0,6.268148976703801,0.0,38.10000000000001,0.0,346.01500000000004,346.01500000000004,1013.4149581949954,0.010725268478734465,0.010725268478734465,0.0,0.0,0.0,0.0,0.0,0.0,0.0,41.52999999999997,35.17999999999997,289.06,41.275,0.0,0.0,141.22159557021152,1821487711.7555103,6005992.135114917,12898081.94278556,25.0,2.659268830494634,0.0,0.0,0.0,0.0,0.0,2.3123391685053636,28.2,6744297.123536503,14483618.191451786,0.0,25.00808925747133,0.0,13.465894215561486,2,0.0,19.23699173651641,4.162210503309654,13.275918047351754,123.13374461716752,0.000490368616003584,0.0,68.40960928048231,0.00030808949440504647,0.0016937605629686132,0.0,69.2093619386131,0.0,66.57269831842589,6.848232655432156e-05,346.01500000000004,0.0,1013.4149581949954,8253.498709690193,0.0,26415.111,1013.4149581949954,0.0,12.7,0.03836497064861834,218.94,26415.111,1013.4149581949954,0.0,12.7,0.03836497064861834,218.94,26814.4625,1013.4149581949954,0.0,12.7,0.03779359583265916,222.25,319.18581360472297,0.0,36590.53949445398,1013.4149581949954,0.0,0.5155739632489331,0.5503437712505134,4.3370341345997
55,77,1,2-4.75T,4,0,High Strength Bars as Concrete Reinforcement Part 4: Control of Flexural Cracking,1963,Journal of the PCA Research and Development Laboratories,US,Portland Cement Association,Research and Development Laboratories,"Paul H. Kaar, Alan H. Mattock",7010.4,3657.6,3657.6,3657.6,444.5,"[812.8 if 0<z<76.2,120.65 if 76.2<z<444.5]","[2,7]","[3,11]",50.0,"[0,21.1]",0,28.2,"[1,152.4x304.8,0]",[14],2.3123391685053636,"[0,0,0]",[0],31907.34629047904,"[0,0,0]",[0],"[1,3,0,0,0,19.05,0,0,0]",200000.0,2,655.0,"[12.7,12.7,12.7,12.7]","[289.06,327.03,365,402.97]","[2,2,2,2]","[34.925,34.925,34.925,34.925]",[0],[0],0.0,0.0,0,0,0.0,0.0,0.0,0,0,[0],[0],[0],[0],[0],1,2,4,1,3,1,0.0,1,0.0,53.011459865643374,191.10452151886236,14,1,0.0,0,0,0,0,0.1,0.0,0.163,91.0,169.2200684211645,3,-1,0,-1,-1,0,106370.75321978536,1013.4149581949954,14,0.3,CR,31.931278500538095,1.0,23.931278500538095,33.975903614457835,2.491333428161837,3.073128943473797,2.8523345552766983,3.2387334566103885,3.006040919056973,3.995067626515936,3.708034921859708,1.6186374179537546,1.743933399713286,1.996634188693689,31659.974626675197,0.0,1.7254673282251265,1.7254673282251265,0.0,2.3774307879606984,2.3774307879606984,0.0,4.102898116185825,4.102898116185825,30387.948848075273,-2.2475860690467872e-05,-2.2475860690467872e-05,-0.0,-0.0,-2.2475860690467872e-05,-2.2475860690467872e-05,-2.2475860690467872e-05,1,0,6.268148976703801,0.0,38.10000000000001,0.0,346.01500000000004,346.01500000000004,1013.4149581949954,0.010725268478734465,0.010725268478734465,0.0,0.0,0.0,0.0,0.0,0.0,0.0,41.52999999999997,35.17999999999997,289.06,41.275,0.0,0.0,141.22159557021152,1821487711.7555103,6005992.135114917,12898081.94278556,25.0,2.659268830494634,0.0,0.0,0.0,0.0,0.0,2.3123391685053636,28.2,6744297.123536503,14483618.191451786,0.0,25.00808925747133,0.0,13.465894215561486,2,0.0,19.23699173651641,4.162210503309654,13.275918047351754,123.13374461716752,0.0003115748773799792,0.0,67.51740532971398,0.00019232048946308234,0.001073819065943056,0.0,69.2093619386131,0.0,66.57269831842589,6.848232655432156e-05,346.01500000000004,0.0,1013.4149581949954,8145.854303029997,0.0,26415.111,1013.4149581949954,0.0,12.7,0.03836497064861834,218.94,26415.111,1013.4149581949954,0.0,12.7,0.03836497064861834,218.94,26814.4625,1013.4149581949954,0.0,12.7,0.03779359583265916,222.25,319.18581360472297,0.0,36590.53949445398,1013.4149581949954,0.0,0.5377612764788278,0.5978485341600638,2.7557042489660666
56,78,1,2-4.75T,5,0,High Strength Bars as Concrete Reinforcement Part 4: Control of Flexural Cracking,1963,Journal of the PCA Research and Development Laboratories,US,Portland Cement Association,Research and Development Laboratories,"Paul H. Kaar, Alan H. Mattock",7010.4,3657.6,3657.6,3657.6,444.5,"[812.8 if 0<z<76.2,120.65 if 76.2<z<444.5]","[2,7]","[3,11]",50.0,"[0,21.1]",0,28.2,"[1,152.4x304.8,0]",[14],2.3123391685053636,"[0,0,0]",[0],31907.34629047904,"[0,0,0]",[0],"[1,3,0,0,0,19.05,0,0,0]",200000.0,2,655.0,"[12.7,12.7,12.7,12.7]","[289.06,327.03,365,402.97]","[2,2,2,2]","[34.925,34.925,34.925,34.925]",[0],[0],0.0,0.0,0,0,0.0,0.0,0.0,0,0,[0],[0],[0],[0],[0],1,2,4,1,3,1,0.0,1,0.0,70.90558443944539,255.8974991437278,14,1,0.0,0,0,0,0,0.142,0.0,0.25,0.0,0.0,3,-1,0,-1,-1,0,106370.75321978536,1013.4149581949954,14,0.3,CR,31.931278500538095,1.0,23.931278500538095,33.975903614457835,2.491333428161837,3.073128943473797,2.8523345552766983,3.2387334566103885,3.006040919056973,3.995067626515936,3.708034921859708,1.6186374179537546,1.743933399713286,1.996634188693689,31659.974626675197,0.0,1.7254673282251265,1.7254673282251265,0.0,2.3774307879606984,2.3774307879606984,0.0,4.102898116185825,4.102898116185825,30387.948848075273,-2.2475860690467872e-05,-2.2475860690467872e-05,-0.0,-0.0,-2.2475860690467872e-05,-2.2475860690467872e-05,-2.2475860690467872e-05,1,0,6.268148976703801,0.0,38.10000000000001,0.0,346.01500000000004,346.01500000000004,1013.4149581949954,0.010725268478734465,0.010725268478734465,0.0,0.0,0.0,0.0,0.0,0.0,0.0,41.52999999999997,35.17999999999997,289.06,41.275,0.0,0.0,141.22159557021152,1821487711.7555103,6005992.135114917,12898081.94278556,25.0,2.659268830494634,0.0,0.0,0.0,0.0,0.0,2.3123391685053636,28.2,6744297.123536503,14483618.191451786,0.0,25.00808925747133,0.0,13.465894215561486,2,0.0,19.23699173651641,4.162210503309654,13.275918047351754,123.13374461716752,0.00041674760199528107,0.0,68.03721422704176,0.00025991114798191447,0.0014381375830027643,0.0,69.2093619386131,0.0,66.57269831842589,6.848232655432156e-05,346.01500000000004,0.0,1013.4149581949954,8208.569246492592,0.0,26415.111,1013.4149581949954,0.0,12.7,0.03836497064861834,218.94,26415.111,1013.4149581949954,0.0,12.7,0.03836497064861834,218.94,26814.4625,1013.4149581949954,0.0,12.7,0.03779359583265916,222.25,319.18581360472297,0.0,36590.53949445398,1013.4149581949954,0.0,0.5213489270641632,0.5634524117070022,3.685897743816651
59,81,1,2-8R,2,0,High Strength Bars as Concrete Reinforcement Part 4: Control of Flexural Cracking,1963,Journal of the PCA Research and Development Laboratories,US,Portland Cement Association,Research and Development Laboratories,"Paul H. Kaar, Alan H. Mattock",7010.4,3657.6,3657.6,3657.6,406.4,203.2,"[2,7]","[3,11]",50.0,"[0,21.1]",0,31.37,"[1,152.4x304.8,0]",[14],2.5381313494582076,"[0,0,0]",[0],33060.73383684485,"[0,0,0]",[0],"[1,3,0,0,0,38.1,0,0,0]",200000.0,2,655.0,"[12.7,12.7]","[327.03,365]","[4,4]","[34.925,34.925]",[0],[0],0.0,0.0,0,0,0.0,0.0,0.0,0,0,[0],[0],[0],[0],[0],1,2,4,1,3,2,0.0,1,0.0,53.38285047632642,186.8787630380614,14,1,0.0,0,0,0,0,0.112,0.0,0.188,0.0,0.0,1,-1,0,-1,-1,0,82580.48,1013.4149581949954,14,0.3,CR,35.52071654474752,1.0,27.520716544747522,37.79518072289157,2.734603799518729,3.414551599624326,3.169227096398546,3.554984939374348,3.29957075429567,4.438917079511624,4.119995225318109,1.776691944620745,1.91422265966311,2.218458967478982,32804.4201759925,0.0,1.6014779117159432,1.6014779117159432,0.0,1.7160443837197152,1.7160443837197152,0.0,3.3175222954356585,3.3175222954356585,31486.41317794747,-2.6655950811240466e-05,-2.6655950811240466e-05,-0.0,-0.0,-2.6655950811240466e-05,-2.6655950811240466e-05,-2.6655950811240466e-05,1,0,6.0494724946821385,0.0,40.21666666666666,0.0,346.015,346.015,1013.4149581949954,0.014413474379936696,0.014413474379936696,0.0,0.0,0.0,0.0,0.0,0.0,0.0,41.39999999999998,35.049999999999976,327.03,41.275,0.0,0.0,211.5333377978722,1142324041.2053528,5862080.4004969485,5400208.085861553,25.0,2.064512,0.0,0.0,0.0,0.0,0.0,2.5381313494582076,31.37,6337001.988763753,5837710.683214396,0.0,26.108417936538025,0.0,14.058378888905091,2,0.0,20.08339841272156,4.568636429024774,14.002231964940446,123.88452633086743,0.00039630438593876493,0.0,122.18508994968873,0.0004701893814255668,0.0010937081832448198,0.0,69.81697024201233,0.0,118.92208957395398,0.00016870226129862053,346.015,0.0,1013.4149581949954,24827.80707777676,0.0,29031.184000000005,1013.4149581949954,0.0,12.7,0.03490780666041713,142.87,29031.184000000005,1013.4149581949954,0.0,12.7,0.03490780666041713,142.87,30675.579999999998,1013.4149581949954,0.0,12.7,0.03303653779961114,150.96249999999998,319.18581360472297,0.0,39596.90575947236,1013.4149581949954,0.0,0.5376098590011156,0.6006566227183634,2.6580586302820026
60,82,1,2-8R,3,0,High Strength Bars as Concrete Reinforcement Part 4: Control of Flexural Cracking,1963,Journal of the PCA Research and Development Laboratories,US,Portland Cement Association,Research and Development Laboratories,"Paul H. Kaar, Alan H. Mattock",7010.4,3657.6,3657.6,3657.6,406.4,203.2,"[2,7]","[3,11]",50.0,"[0,21.1]",0,31.37,"[1,152.4x304.8,0]",[14],2.5381313494582076,"[0,0,0]",[0],33060.73383684485,"[0,0,0]",[0],"[1,3,0,0,0,38.1,0,0,0]",200000.0,2,655.0,"[12.7,12.7]","[327.03,365]","[4,4]","[34.925,34.925]",[0],[0],0.0,0.0,0,0,0.0,0.0,0.0,0,0,[0],[0],[0],[0],[0],1,2,4,1,3,2,0.0,1,0.0,70.93824775053669,249.3760073123149,14,1,0.0,0,0,0,0,0.155,0.0,0.254,114.0,218.7776356012505,1,-1,0,-1,-1,0,82580.48,1013.4149581949954,14,0.3,CR,35.52071654474752,1.0,27.520716544747522,37.79518072289157,2.734603799518729,3.414551599624326,3.169227096398546,3.554984939374348,3.29957075429567,4.438917079511624,4.119995225318109,1.776691944620745,1.91422265966311,2.218458967478982,32804.4201759925,0.0,1.6014779117159432,1.6014779117159432,0.0,1.7160443837197152,1.7160443837197152,0.0,3.3175222954356585,3.3175222954356585,31486.41317794747,-2.6655950811240466e-05,-2.6655950811240466e-05,-0.0,-0.0,-2.6655950811240466e-05,-2.6655950811240466e-05,-2.6655950811240466e-05,1,0,6.0494724946821385,0.0,40.21666666666666,0.0,346.015,346.015,1013.4149581949954,0.014413474379936696,0.014413474379936696,0.0,0.0,0.0,0.0,0.0,0.0,0.0,41.39999999999998,35.049999999999976,327.03,41.275,0.0,0.0,211.5333377978722,1142324041.2053528,5862080.4004969485,5400208.085861553,25.0,2.064512,0.0,0.0,0.0,0.0,0.0,2.5381313494582076,31.37,6337001.988763753,5837710.683214396,0.0,26.108417936538025,0.0,14.058378888905091,2,0.0,20.08339841272156,4.568636429024774,14.002231964940446,123.88452633086743,0.0005266324009208855,0.0,124.08804426979667,0.0006422383841723991,0.001461152646474962,0.0,69.81697024201233,0.0,118.92208957395397,0.0001687022612986205,346.015,0.0,1013.4149581949954,25214.48739562269,0.0,29031.184000000005,1013.4149581949954,0.0,12.7,0.03490780666041713,142.87,29031.184000000005,1013.4149581949954,0.0,12.7,0.03490780666041713,142.87,30675.579999999998,1013.4149581949954,0.0,12.7,0.03303653779961114,150.96249999999998,319.18581360472297,0.0,39596.90575947236,1013.4149581949954,0.0,0.5210770273053833,0.5654505301638246,3.5321834628148294
64,86,1,2-8R,2,0,High Strength Bars as Concrete Reinforcement Part 4: Control of Flexural Cracking,1963,Journal of the PCA Research and Development Laboratories,US,Portland Cement Association,Research and Development Laboratories,"Paul H. Kaar, Alan H. Mattock",7010.4,3657.6,3657.6,3657.6,406.4,203.2,"[2,7]","[3,11]",50.0,"[0,21.1]",0,31.37,"[1,152.4x304.8,0]",[14],2.5381313494582076,"[0,0,0]",[0],33060.73383684485,"[0,0,0]",[0],"[1,3,0,0,0,38.1,0,0,0]",200000.0,2,655.0,"[12.7,12.7]","[327.03,365]","[4,4]","[34.925,34.925]",[0],[0],0.0,0.0,0,0,0.0,0.0,0.0,0,0,[0],[0],[0],[0],[0],1,2,4,1,3,1,0.0,1,0.0,53.38285047632642,186.8787630380614,14,1,0.0,0,0,0,0,0.069,0.0,0.124,0.0,0.0,1,-1,0,-1,-1,0,82580.48,1013.4149581949954,14,0.3,CR,35.52071654474752,1.0,27.520716544747522,37.79518072289157,2.734603799518729,3.414551599624326,3.169227096398546,3.554984939374348,3.29957075429567,4.438917079511624,4.119995225318109,1.776691944620745,1.91422265966311,2.218458967478982,32804.4201759925,0.0,1.6014779117159432,1.6014779117159432,0.0,1.7160443837197152,1.7160443837197152,0.0,3.3175222954356585,3.3175222954356585,31486.41317794747,-2.6655950811240466e-05,-2.6655950811240466e-05,-0.0,-0.0,-2.6655950811240466e-05,-2.6655950811240466e-05,-2.6655950811240466e-05,1,0,6.0494724946821385,0.0,40.21666666666666,0.0,346.015,346.015,1013.4149581949954,0.014413474379936696,0.014413474379936696,0.0,0.0,0.0,0.0,0.0,0.0,0.0,41.39999999999998,35.049999999999976,327.03,41.275,0.0,0.0,211.5333377978722,1142324041.2053528,5862080.4004969485,5400208.085861553,25.0,2.064512,0.0,0.0,0.0,0.0,0.0,2.5381313494582076,31.37,6337001.988763753,5837710.683214396,0.0,26.108417936538025,0.0,14.058378888905091,2,0.0,20.08339841272156,4.568636429024774,14.002231964940446,123.88452633086743,0.00039630438593876493,0.0,122.18508994968873,0.0004701893814255668,0.0010937081832448198,0.0,69.81697024201233,0.0,118.92208957395398,0.00016870226129862053,346.015,0.0,1013.4149581949954,24827.80707777676,0.0,29031.184000000005,1013.4149581949954,0.0,12.7,0.03490780666041713,142.87,29031.184000000005,1013.4149581949954,0.0,12.7,0.03490780666041713,142.87,30675.579999999998,1013.4149581949954,0.0,12.7,0.03303653779961114,150.96249999999998,319.18581360472297,0.0,39596.90575947236,1013.4149581949954,0.0,0.5376098590011156,0.6006566227183634,2.6580586302820026
65,87,1,2-8R,3,0,High Strength Bars as Concrete Reinforcement Part 4: Control of Flexural Cracking,1963,Journal of the PCA Research and Development Laboratories,US,Portland Cement Association,Research and Development Laboratories,"Paul H. Kaar, Alan H. Mattock",7010.4,3657.6,3657.6,3657.6,406.4,203.2,"[2,7]","[3,11]",50.0,"[0,21.1]",0,31.37,"[1,152.4x304.8,0]",[14],2.5381313494582076,"[0,0,0]",[0],33060.73383684485,"[0,0,0]",[0],"[1,3,0,0,0,38.1,0,0,0]",200000.0,2,655.0,"[12.7,12.7]","[327.03,365]","[4,4]","[34.925,34.925]",[0],[0],0.0,0.0,0,0,0.0,0.0,0.0,0,0,[0],[0],[0],[0],[0],1,2,4,1,3,1,0.0,1,0.0,70.93824775053669,249.3760073123149,14,1,0.0,0,0,0,0,0.11,0.0,0.199,114.0,218.7776356012505,1,-1,0,-1,-1,0,82580.48,1013.4149581949954,14,0.3,CR,35.52071654474752,1.0,27.520716544747522,37.79518072289157,2.734603799518729,3.414551599624326,3.169227096398546,3.554984939374348,3.29957075429567,4.438917079511624,4.119995225318109,1.776691944620745,1.91422265966311,2.218458967478982,32804.4201759925,0.0,1.6014779117159432,1.6014779117159432,0.0,1.7160443837197152,1.7160443837197152,0.0,3.3175222954356585,3.3175222954356585,31486.41317794747,-2.6655950811240466e-05,-2.6655950811240466e-05,-0.0,-0.0,-2.6655950811240466e-05,-2.6655950811240466e-05,-2.6655950811240466e-05,1,0,6.0494724946821385,0.0,40.21666666666666,0.0,346.015,346.015,1013.4149581949954,0.014413474379936696,0.014413474379936696,0.0,0.0,0.0,0.0,0.0,0.0,0.0,41.39999999999998,35.049999999999976,327.03,41.275,0.0,0.0,211.5333377978722,1142324041.2053528,5862080.4004969485,5400208.085861553,25.0,2.064512,0.0,0.0,0.0,0.0,0.0,2.5381313494582076,31.37,6337001.988763753,5837710.683214396,0.0,26.108417936538025,0.0,14.058378888905091,2,0.0,20.08339841272156,4.568636429024774,14.002231964940446,123.88452633086743,0.0005266324009208855,0.0,124.08804426979667,0.0006422383841723991,0.001461152646474962,0.0,69.81697024201233,0.0,118.92208957395397,0.0001687022612986205,346.015,0.0,1013.4149581949954,25214.48739562269,0.0,29031.184000000005,1013.4149581949954,0.0,12.7,0.03490780666041713,142.87,29031.184000000005,1013.4149581949954,0.0,12.7,0.03490780666041713,142.87,30675.579999999998,1013.4149581949954,0.0,12.7,0.03303653779961114,150.96249999999998,319.18581360472297,0.0,39596.90575947236,1013.4149581949954,0.0,0.5210770273053833,0.5654505301638246,3.5321834628148294
70,92,1,2-8T,3,0,High Strength Bars as Concrete Reinforcement Part 4: Control of Flexural Cracking,1963,Journal of the PCA Research and Development Laboratories,US,Portland Cement Association,Research and Development Laboratories,"Paul H. Kaar, Alan H. Mattock",7010.4,3657.6,3657.6,3657.6,406.4,"[812.8 if 0<z<76.2,203.2 if 76.2<z<406.4]","[2,7]","[3,11]",50.0,"[0,21.1]",0,24.75,"[1,152.4x304.8,0]",[14],2.053302559942707,"[0,0,0]",[0],30549.167806565998,"[0,0,0]",[0],"[1,3,0,0,0,38.1,0,0,0]",200000.0,2,655.0,"[12.7,12.7]","[327.03,365]","[4,4]","[34.925,34.925]",[0],[0],0.0,0.0,0,0,0.0,0.0,0.0,0,0,[0],[0],[0],[0],[0],1,2,4,1,3,2,0.0,1,0.0,52.03279282751412,169.45081375073346,14,1,0.0,0,0,0,0,0.103,0.0,0.176,0.0,0.0,1,-1,0,-1,-1,0,129032.0,1013.4149581949954,14,0.3,CR,28.02479230100418,1.0,20.02479230100418,29.819277108433738,2.2122452343451164,2.762310761443332,2.563847655663683,2.8759188046486517,2.6692933279255193,3.591003989876332,3.333001952362788,1.4373117919598948,1.5485716640415814,1.7946933589645782,30312.325845491097,0.0,1.8905078013672518,1.8905078013672518,0.0,2.607026425041015,2.607026425041015,0.0,4.497534226408267,4.497534226408267,29094.445530062854,-1.8079120372070063e-05,-1.8079120372070063e-05,-0.0,-0.0,-1.8079120372070063e-05,-1.8079120372070063e-05,-1.8079120372070063e-05,1,0,6.546823182430965,0.0,40.21666666666666,0.0,346.015,346.015,1013.4149581949954,0.008679338919659827,0.008679338919659827,0.0,0.0,0.0,0.0,0.0,0.0,0.0,41.39999999999998,35.049999999999976,327.03,41.275,0.0,0.0,152.2071697869244,1978616733.5178657,7783920.309079144,12999497.568266602,25.0,3.2258,0.0,0.0,0.0,0.0,0.0,2.053302559942707,24.75,8614556.739036629,14386697.825025577,0.0,28.7123344299491,0.0,15.460487769972591,2,0.0,22.08641109996084,3.6959446078968723,12.43734296383275,104.04133587653774,0.00031219346987306754,0.0,69.53312629589287,0.00019938690056454526,0.0009659689622598976,0.0,71.79235642158412,0.0,68.51591438819466,8.295418177602437e-05,346.015,0.0,1013.4149581949954,14128.92806332544,0.0,29031.184000000005,1013.4149581949954,0.0,12.7,0.03490780666041713,142.87,29031.184000000005,1013.4149581949954,0.0,12.7,0.03490780666041713,142.87,30675.579999999998,1013.4149581949954,0.0,12.7,0.03303653779961114,150.96249999999998,319.18581360472297,0.0,51651.983099296966,1013.4149581949954,0.0,0.53697888952985,0.6113669311158807,2.3558735999261726
71,93,1,2-8T,4,0,High Strength Bars as Concrete Reinforcement Part 4: Control of Flexural Cracking,1963,Journal of the PCA Research and Development Laboratories,US,Portland Cement Association,Research and Development Laboratories,"Paul H. Kaar, Alan H. Mattock",7010.4,3657.6,3657.6,3657.6,406.4,"[812.8 if 0<z<76.2,203.2 if 76.2<z<406.4]","[2,7]","[3,11]",50.0,"[0,21.1]",0,24.75,"[1,152.4x304.8,0]",[14],2.053302559942707,"[0,0,0]",[0],30549.167806565998,"[0,0,0]",[0],"[1,3,0,0,0,38.1,0,0,0]",200000.0,2,655.0,"[12.7,12.7]","[327.03,365]","[4,4]","[34.925,34.925]",[0],[0],0.0,0.0,0,0,0.0,0.0,0.0,0,0,[0],[0],[0],[0],[0],1,2,4,1,3,2,0.0,1,0.0,68.35670877498318,222.84963810990325,14,1,0.0,0,0,0,0,0.143,0.0,0.275,114.0,219.43005711440247,1,-1,0,-1,-1,0,129032.0,1013.4149581949954,14,0.3,CR,28.02479230100418,1.0,20.02479230100418,29.819277108433738,2.2122452343451164,2.762310761443332,2.563847655663683,2.8759188046486517,2.6692933279255193,3.591003989876332,3.333001952362788,1.4373117919598948,1.5485716640415814,1.7946933589645782,30312.325845491097,0.0,1.8905078013672518,1.8905078013672518,0.0,2.607026425041015,2.607026425041015,0.0,4.497534226408267,4.497534226408267,29094.445530062854,-1.8079120372070063e-05,-1.8079120372070063e-05,-0.0,-0.0,-1.8079120372070063e-05,-1.8079120372070063e-05,-1.8079120372070063e-05,1,0,6.546823182430965,0.0,40.21666666666666,0.0,346.015,346.015,1013.4149581949954,0.008679338919659827,0.008679338919659827,0.0,0.0,0.0,0.0,0.0,0.0,0.0,41.39999999999998,35.049999999999976,327.03,41.275,0.0,0.0,152.2071697869244,1978616733.5178657,7783920.309079144,12999497.568266602,25.0,3.2258,0.0,0.0,0.0,0.0,0.0,2.053302559942707,24.75,8614556.739036629,14386697.825025577,0.0,28.7123344299491,0.0,15.460487769972591,2,0.0,22.08641109996084,3.6959446078968723,12.43734296383275,104.04133587653774,0.0004101359343194862,0.0,70.10875074564017,0.00026490629632971947,0.0012706783159106131,0.0,71.79235642158412,0.0,68.51591438819466,8.295418177602437e-05,346.015,0.0,1013.4149581949954,14245.89495151409,0.0,29031.184000000005,1013.4149581949954,0.0,12.7,0.03490780666041713,142.87,29031.184000000005,1013.4149581949954,0.0,12.7,0.03490780666041713,142.87,30675.579999999998,1013.4149581949954,0.0,12.7,0.03303653779961114,150.96249999999998,319.18581360472297,0.0,51651.983099296966,1013.4149581949954,0.0,0.519527732431682,0.5719605896543272,3.094966785939449
72,94,1,2-8T,5,0,High Strength Bars as Concrete Reinforcement Part 4: Control of Flexural Cracking,1963,Journal of the PCA Research and Development Laboratories,US,Portland Cement Association,Research and Development Laboratories,"Paul H. Kaar, Alan H. Mattock",7010.4,3657.6,3657.6,3657.6,406.4,"[812.8 if 0<z<76.2,203.2 if 76.2<z<406.4]","[2,7]","[3,11]",50.0,"[0,21.1]",0,24.75,"[1,152.4x304.8,0]",[14],2.053302559942707,"[0,0,0]",[0],30549.167806565998,"[0,0,0]",[0],"[1,3,0,0,0,38.1,0,0,0]",200000.0,2,655.0,"[12.7,12.7]","[327.03,365]","[4,4]","[34.925,34.925]",[0],[0],0.0,0.0,0,0,0.0,0.0,0.0,0,0,[0],[0],[0],[0],[0],1,2,4,1,3,2,0.0,1,0.0,87.06134541606683,284.18941434765117,14,1,0.0,0,0,0,0,0.194,0.0,0.38,0.0,0.0,1,-1,0,-1,-1,0,129032.0,1013.4149581949954,14,0.3,CR,28.02479230100418,1.0,20.02479230100418,29.819277108433738,2.2122452343451164,2.762310761443332,2.563847655663683,2.8759188046486517,2.6692933279255193,3.591003989876332,3.333001952362788,1.4373117919598948,1.5485716640415814,1.7946933589645782,30312.325845491097,0.0,1.8905078013672518,1.8905078013672518,0.0,2.607026425041015,2.607026425041015,0.0,4.497534226408267,4.497534226408267,29094.445530062854,-1.8079120372070063e-05,-1.8079120372070063e-05,-0.0,-0.0,-1.8079120372070063e-05,-1.8079120372070063e-05,-1.8079120372070063e-05,1,0,6.546823182430965,0.0,40.21666666666666,0.0,346.015,346.015,1013.4149581949954,0.008679338919659827,0.008679338919659827,0.0,0.0,0.0,0.0,0.0,0.0,0.0,41.39999999999998,35.049999999999976,327.03,41.275,0.0,0.0,152.2071697869244,1978616733.5178657,7783920.309079144,12999497.568266602,25.0,3.2258,0.0,0.0,0.0,0.0,0.0,2.053302559942707,24.75,8614556.739036629,14386697.825025577,0.0,28.7123344299491,0.0,15.460487769972591,2,0.0,22.08641109996084,3.6959446078968723,12.43734296383275,104.04133587653774,0.0005223625725292077,0.0,70.78819145011444,0.0003418838756012476,0.0016208955682310104,0.0,71.79235642158412,0.0,68.51591438819466,8.295418177602439e-05,346.015,0.0,1013.4149581949954,14383.957302663257,0.0,29031.184000000005,1013.4149581949954,0.0,12.7,0.03490780666041713,142.87,29031.184000000005,1013.4149581949954,0.0,12.7,0.03490780666041713,142.87,30675.579999999998,1013.4149581949954,0.0,12.7,0.03303653779961114,150.96249999999998,319.18581360472297,0.0,51651.983099296966,1013.4149581949954,0.0,0.5111705225848291,0.5502550726127013,3.941851169120962
76,98,1,2-8T,3,0,High Strength Bars as Concrete Reinforcement Part 4: Control of Flexural Cracking,1963,Journal of the PCA Research and Development Laboratories,US,Portland Cement Association,Research and Development Laboratories,"Paul H. Kaar, Alan H. Mattock",7010.4,3657.6,3657.6,3657.6,406.4,"[812.8 if 0<z<76.2,203.2 if 76.2<z<406.4]","[2,7]","[3,11]",50.0,"[0,21.1]",0,24.75,"[1,152.4x304.8,0]",[14],2.053302559942707,"[0,0,0]",[0],30549.167806565998,"[0,0,0]",[0],"[1,3,0,0,0,38.1,0,0,0]",200000.0,2,655.0,"[12.7,12.7]","[327.03,365]","[4,4]","[34.925,34.925]",[0],[0],0.0,0.0,0,0,0.0,0.0,0.0,0,0,[0],[0],[0],[0],[0],1,2,4,1,3,1,0.0,1,0.0,52.03279282751412,169.45081375073346,14,1,0.0,0,0,0,0,0.087,0.0,0.164,0.0,0.0,1,-1,0,-1,-1,0,129032.0,1013.4149581949954,14,0.3,CR,28.02479230100418,1.0,20.02479230100418,29.819277108433738,2.2122452343451164,2.762310761443332,2.563847655663683,2.8759188046486517,2.6692933279255193,3.591003989876332,3.333001952362788,1.4373117919598948,1.5485716640415814,1.7946933589645782,30312.325845491097,0.0,1.8905078013672518,1.8905078013672518,0.0,2.607026425041015,2.607026425041015,0.0,4.497534226408267,4.497534226408267,29094.445530062854,-1.8079120372070063e-05,-1.8079120372070063e-05,-0.0,-0.0,-1.8079120372070063e-05,-1.8079120372070063e-05,-1.8079120372070063e-05,1,0,6.546823182430965,0.0,40.21666666666666,0.0,346.015,346.015,1013.4149581949954,0.008679338919659827,0.008679338919659827,0.0,0.0,0.0,0.0,0.0,0.0,0.0,41.39999999999998,35.049999999999976,327.03,41.275,0.0,0.0,152.2071697869244,1978616733.5178657,7783920.309079144,12999497.568266602,25.0,3.2258,0.0,0.0,0.0,0.0,0.0,2.053302559942707,24.75,8614556.739036629,14386697.825025577,0.0,28.7123344299491,0.0,15.460487769972591,2,0.0,22.08641109996084,3.6959446078968723,12.43734296383275,104.04133587653774,0.00031219346987306754,0.0,69.53312629589287,0.00019938690056454526,0.0009659689622598976,0.0,71.79235642158412,0.0,68.51591438819466,8.295418177602437e-05,346.015,0.0,1013.4149581949954,14128.92806332544,0.0,29031.184000000005,1013.4149581949954,0.0,12.7,0.03490780666041713,142.87,29031.184000000005,1013.4149581949954,0.0,12.7,0.03490780666041713,142.87,30675.579999999998,1013.4149581949954,0.0,12.7,0.03303653779961114,150.96249999999998,319.18581360472297,0.0,51651.983099296966,1013.4149581949954,0.0,0.53697888952985,0.6113669311158807,2.3558735999261726
77,99,1,2-8T,4,0,High Strength Bars as Concrete Reinforcement Part 4: Control of Flexural Cracking,1963,Journal of the PCA Research and Development Laboratories,US,Portland Cement Association,Research and Development Laboratories,"Paul H. Kaar, Alan H. Mattock",7010.4,3657.6,3657.6,3657.6,406.4,"[812.8 if 0<z<76.2,203.2 if 76.2<z<406.4]","[2,7]","[3,11]",50.0,"[0,21.1]",0,24.75,"[1,152.4x304.8,0]",[14],2.053302559942707,"[0,0,0]",[0],30549.167806565998,"[0,0,0]",[0],"[1,3,0,0,0,38.1,0,0,0]",200000.0,2,655.0,"[12.7,12.7]","[327.03,365]","[4,4]","[34.925,34.925]",[0],[0],0.0,0.0,0,0,0.0,0.0,0.0,0,0,[0],[0],[0],[0],[0],1,2,4,1,3,1,0.0,1,0.0,68.35670877498318,222.84963810990325,14,1,0.0,0,0,0,0,0.12,0.0,0.202,114.0,219.43005711440247,1,-1,0,-1,-1,0,129032.0,1013.4149581949954,14,0.3,CR,28.02479230100418,1.0,20.02479230100418,29.819277108433738,2.2122452343451164,2.762310761443332,2.563847655663683,2.8759188046486517,2.6692933279255193,3.591003989876332,3.333001952362788,1.4373117919598948,1.5485716640415814,1.7946933589645782,30312.325845491097,0.0,1.8905078013672518,1.8905078013672518,0.0,2.607026425041015,2.607026425041015,0.0,4.497534226408267,4.497534226408267,29094.445530062854,-1.8079120372070063e-05,-1.8079120372070063e-05,-0.0,-0.0,-1.8079120372070063e-05,-1.8079120372070063e-05,-1.8079120372070063e-05,1,0,6.546823182430965,0.0,40.21666666666666,0.0,346.015,346.015,1013.4149581949954,0.008679338919659827,0.008679338919659827,0.0,0.0,0.0,0.0,0.0,0.0,0.0,41.39999999999998,35.049999999999976,327.03,41.275,0.0,0.0,152.2071697869244,1978616733.5178657,7783920.309079144,12999497.568266602,25.0,3.2258,0.0,0.0,0.0,0.0,0.0,2.053302559942707,24.75,8614556.739036629,14386697.825025577,0.0,28.7123344299491,0.0,15.460487769972591,2,0.0,22.08641109996084,3.6959446078968723,12.43734296383275,104.04133587653774,0.0004101359343194862,0.0,70.10875074564017,0.00026490629632971947,0.0012706783159106131,0.0,71.79235642158412,0.0,68.51591438819466,8.295418177602437e-05,346.015,0.0,1013.4149581949954,14245.89495151409,0.0,29031.184000000005,1013.4149581949954,0.0,12.7,0.03490780666041713,142.87,29031.184000000005,1013.4149581949954,0.0,12.7,0.03490780666041713,142.87,30675.579999999998,1013.4149581949954,0.0,12.7,0.03303653779961114,150.96249999999998,319.18581360472297,0.0,51651.983099296966,1013.4149581949954,0.0,0.519527732431682,0.5719605896543272,3.094966785939449
