Repository: iavdesch/Research

Readme
======

The supporting files are related to the study "A method for determining the performance of formulas for calculating the crack width and spacing in reinforced concrete elements".

The following files are relevant:
Research/Method_comparing_CWFs/Data_processing_for_GitHuB_Final (contains the data processing of the database "Crack width and crack spacing in reinforced and prestressed concrete elements: database")
Research/Method_comparing_CWFs/CWF_analysis_for_GitHuB_Final (contains the evaluation of the different crack width formulas)

File: Method_comparing_CWFs/Datasets_Used/Working_database_no_hordijk_no_initshrink.csv (part 3 of 83)
,ID,EPID,ELID,LOADID,DOI,title,year,journal,country,institution,laboratory,authors,Ltot,Lspan,Lcons,Lmeas,h,b,hc,thc,RH,Temp,pd,fcm,catfcm,tfcm,fctm,catfctm,tfctm,Ecm,catEcm,tEcm,mix,Es,fsr,fy,phi,zs,nbl,clat,phit,st,phiw,sw,type,method,fpk,fp01k,Ep,rel,fpr,npl,phip,Ap,zp,cplat,catf,epsin,catcal,selfw,typew,locw,epsc,Nrep,N,M,sigs,t0,t,PL,catp,t0p,tp,ncr,wm,wk,wmax,sm,smax,indLR,indNP,indtfcm,indtfctm,indtEcm,slab,Ac,Astot,ts,sc,class_C,fcm28,Bcc,fck28,fcm_cube_150,fctm28,fctmfl28,fctmfl,fct095_28,fct095,fct095fl_28,fct095fl,fct005,fct005_28,fct005fl,Ecm28,phi_bc,phi_bc_prestress,phi_bc_prior_load,phi_dc,phi_dc_prestress,phi_dc_prior_load,phi_creep,phi_creep_prestress,phi_creep_prior_load,Ecm0,eps_cbs,eps_cbs_prestress,eps_cds,eps_cds_prestress,shrinkage,shrinkage_prestress,shrinkage_init,bondLR,bondPR,ae,ap,sxLR,sxNP,zstot,zstensinit,Astensinit,rhotot,rhotensinit,At,Aw,Aptot,zptot,zeta1,zeta,phi_peq,ry,cy,ry0,rx,ryp,cyp,cog,Izz,Wb,Wt,rho,qself,Mself,ep,Mp,pre_loss,initstrain,fctmorg,fcmorg,W_Ib,W_It,Ncr095,Mcr095,Ncr005,Mcr005,CS,Ncr,Mcr,tau_bms,tau_max,xcinit,epsinit,dpsigs,xc,eps,epsbot,sigssimpl,sigsr,dpsigsr,xc_sr,eps_sr,zstottens,zptottens,Astens,Actens,Aptens,Aceff_MC2020,Aseff_MC2020,Apeff_MC2020,phi_eq_MC2020,rhoeff_MC2020,hceff_MC2020,Aceff_FPR,Aseff_FPR,Apeff_FPR,phi_eq_FPR,rhoeff_FPR,hceff_FPR,Aceff_SMTCM,Aseff_SMTCM,Apeff_SMTCM,phi_eq_SMTCM,rhoeff_SMTCM,hceff_SMTCM,sumcirc_SMTCM,sumcirc_p_SMTCM,Actensstate1,Astensstate1,Aptensstate1,r,p,k1
78,100,1,2-8T,5,0,High Strength Bars as Concrete Reinforcement Part 4: Control of Flexural Cracking,1963,Journal of the PCA Research and Development Laboratories,US,Portland Cement Association,Research and Development Laboratories,"Paul H. Kaar, Alan H. Mattock",7010.4,3657.6,3657.6,3657.6,406.4,"[812.8 if 0<z<76.2,203.2 if 76.2<z<406.4]","[2,7]","[3,11]",50.0,"[0,21.1]",0,24.75,"[1,152.4x304.8,0]",[14],2.053302559942707,"[0,0,0]",[0],30549.167806565998,"[0,0,0]",[0],"[1,3,0,0,0,38.1,0,0,0]",200000.0,2,655.0,"[12.7,12.7]","[327.03,365]","[4,4]","[34.925,34.925]",[0],[0],0.0,0.0,0,0,0.0,0.0,0.0,0,0,[0],[0],[0],[0],[0],1,2,4,1,3,1,0.0,1,0.0,87.06134541606683,284.18941434765117,14,1,0.0,0,0,0,0,0.164,0.0,0.301,0.0,0.0,1,-1,0,-1,-1,0,129032.0,1013.4149581949954,14,0.3,CR,28.02479230100418,1.0,20.02479230100418,29.819277108433738,2.2122452343451164,2.762310761443332,2.563847655663683,2.8759188046486517,2.6692933279255193,3.591003989876332,3.333001952362788,1.4373117919598948,1.5485716640415814,1.7946933589645782,30312.325845491097,0.0,1.8905078013672518,1.8905078013672518,0.0,2.607026425041015,2.607026425041015,0.0,4.497534226408267,4.497534226408267,29094.445530062854,-1.8079120372070063e-05,-1.8079120372070063e-05,-0.0,-0.0,-1.8079120372070063e-05,-1.8079120372070063e-05,-1.8079120372070063e-05,1,0,6.546823182430965,0.0,40.21666666666666,0.0,346.015,346.015,1013.4149581949954,0.008679338919659827,0.008679338919659827,0.0,0.0,0.0,0.0,0.0,0.0,0.0,41.39999999999998,35.049999999999976,327.03,41.275,0.0,0.0,152.2071697869244,1978616733.5178657,7783920.309079144,12999497.568266602,25.0,3.2258,0.0,0.0,0.0,0.0,0.0,2.053302559942707,24.75,8614556.739036629,14386697.825025577,0.0,28.7123344299491,0.0,15.460487769972591,2,0.0,22.08641109996084,3.6959446078968723,12.43734296383275,104.04133587653774,0.0005223625725292077,0.0,70.78819145011444,0.0003418838756012476,0.0016208955682310104,0.0,71.79235642158412,0.0,68.51591438819466,8.295418177602439e-05,346.015,0.0,1013.4149581949954,14383.957302663257,0.0,29031.184000000005,1013.4149581949954,0.0,12.7,0.03490780666041713,142.87,29031.184000000005,1013.4149581949954,0.0,12.7,0.03490780666041713,142.87,30675.579999999998,1013.4149581949954,0.0,12.7,0.03303653779961114,150.96249999999998,319.18581360472297,0.0,51651.983099296966,1013.4149581949954,0.0,0.5111705225848291,0.5502550726127013,3.941851169120962
86,108,1,3-S1,3,0,High Strength Bars as Concrete Reinforcement Part 4: Control of Flexural Cracking,1963,Journal of the PCA Research and Development Laboratories,US,Portland Cement Association,Research and Development Laboratories,"Paul H. Kaar, Alan H. Mattock",7010.4,3657.6,3657.6,3657.6,203.2,609.6,"[2,7]","[3,11]",50.0,"[0,21.1]",0,27.72,"[1,152.4x304.8,0]",[14],2.2771944262455324,"[0,0,0]",[0],31725.27473041071,"[0,0,0]",[0],"[1,3,0,0,0,38.1,0,0,0]",200000.0,2,669.5,[19.05],[152.4],[3],[82.55],[0],[0],0.0,0.0,0,0,0.0,0.0,0.0,0,0,[0],[0],[0],[0],[0],1,2,4,1,3,1,0.0,1,0.0,30.86668003395639,264.92036985274274,14,1,0.0,0,0,0,0,0.183,0.0,0.305,163.0,308.3110777492654,0,-1,0,-1,-1,0,123870.72,855.0688709770275,14,0.3,CR,31.38776737712468,1.0,23.38776737712468,33.397590361445786,2.4534681909126475,3.4444885780765113,3.197013199647184,3.189508648186442,2.9603527541191923,4.477835151499465,4.156117159541339,1.5940360983718727,1.717427733638853,2.2379092397530287,31479.31463322026,0.0,1.7463281632919967,1.7463281632919967,0.0,1.942295590664186,1.942295590664186,0.0,3.6886237539561826,3.6886237539561826,30214.547362295914,-2.1853183205126778e-05,-2.1853183205126778e-05,-0.0,-0.0,-2.1853183205126778e-05,-2.1853183205126778e-05,-2.1853183205126778e-05,1,0,6.30412192485404,0.0,212.725,0.0,152.4,152.4,855.0688709770275,0.009203884727313847,0.009203884727313847,0.0,0.0,0.0,0.0,0.0,0.0,0.0,50.79999999999998,41.274999999999984,152.4,92.075,0.0,0.0,103.3942899270297,426619778.6669364,4274502.714874978,4126144.480203137,25.0,3.096768,0.0,0.0,0.0,0.0,0.0,2.2771944262455324,27.72,4383634.831515561,4231488.87011835,0.0,18.21889994442493,0.0,9.810176893151885,2,0.0,14.014538418788407,4.098949967241959,13.162446581088183,43.820664459815184,0.0005286437463830921,0.0,46.60693051641908,0.0005835507623695094,0.0019606527198081213,0.0,119.49612056377535,0.0,44.985563822885894,0.00025022709002285473,152.4,0.0,855.0688709770275,28410.975242809072,0.0,82540.15749999999,855.0688709770275,0.0,19.049999999999997,0.010359428632990282,146.04999999999998,57419.23999999999,855.0688709770275,0.0,19.049999999999997,0.014891678659923531,101.6,57419.23999999999,855.0688709770275,0.0,19.049999999999997,0.014891678659923531,101.6,179.54202015265668,0.0,60841.560860482685,855.0688709770275,0.0,0.5286868094066995,0.6110833175731201,2.202475680010651
90,112,1,3-S2,3,0,High Strength Bars as Concrete Reinforcement Part 4: Control of Flexural Cracking,1963,Journal of the PCA Research and Development Laboratories,US,Portland Cement Association,Research and Development Laboratories,"Paul H. Kaar, Alan H. Mattock",7010.4,3657.6,3657.6,3657.6,203.2,609.6,"[2,7]","[3,11]",50.0,"[0,21.1]",0,26.68,"[1,152.4x304.8,0]",[14],2.200098166781066,"[0,0,0]",[0],31323.450122276263,"[0,0,0]",[0],"[1,3,0,0,0,38.1,0,0,0]",200000.0,2,643.3,[12.7],[152.4],[3],[88.9],[0],[0],0.0,0.0,0,0,0.0,0.0,0.0,0,0,[0],[0],[0],[0],[0],1,2,4,1,3,2,0.0,1,0.0,10.614008402536292,197.36542245722393,14,1,0.0,0,0,0,0,0.217,0.0,0.406,0.0,0.0,0,-1,0,-1,-1,0,123870.72,380.03060932312326,14,0.3,CR,30.210159943062283,1.0,22.210159943062283,32.144578313253014,2.370404040546586,3.32787263080511,3.0887757315107027,3.081525252710562,2.860127616815386,4.326234420046643,4.015408450963914,1.5400687167467462,1.65928282838261,2.162143012057492,31080.6052958127,0.0,1.793705081488342,1.793705081488342,0.0,2.0462879808580636,2.0462879808580636,0.0,3.8399930623464056,3.8399930623464056,29831.857259310724,-2.051529383896481e-05,-2.051529383896481e-05,-0.0,-0.0,-2.051529383896481e-05,-2.051529383896481e-05,-2.051529383896481e-05,1,0,6.384992688202193,0.0,209.55,0.0,152.4,152.4,380.03060932312326,0.004090615434361709,0.004090615434361709,0.0,0.0,0.0,0.0,0.0,0.0,0.0,50.79999999999998,44.44999999999998,152.4,95.25,0.0,0.0,102.42562419657355,426305416.94893336,4230295.782536006,4162097.3295781445,25.0,3.096768,0.0,0.0,0.0,0.0,0.0,2.200098166781066,26.68,4281012.172884373,4211996.09876261,0.0,17.190012457679302,0.0,9.256160554135006,1,0.0,13.223086505907151,3.9601767002059187,12.913171570144959,31.077919309533613,0.00025184315653879453,0.0,32.094772180196244,0.0002632636330443018,0.0014035240273962597,0.0,246.12157170021783,0.0,32.353939269935665,0.00033166446009901055,152.4,0.0,380.03060932312326,19564.36352104762,0.0,43548.299999999996,380.03060932312326,0.0,12.700000000000003,0.008726646259971648,114.29999999999998,38709.6,380.03060932312326,0.0,12.700000000000003,0.009817477042468103,101.6,38709.6,380.03060932312326,0.0,12.700000000000003,0.009817477042468103,101.6,119.69468010177111,0.0,61432.059489768755,380.03060932312326,0.0,1.0,1.0,0.8026876628081269
95,117,1,3-S2,3,0,High Strength Bars as Concrete Reinforcement Part 4: Control of Flexural Cracking,1963,Journal of the PCA Research and Development Laboratories,US,Portland Cement Association,Research and Development Laboratories,"Paul H. Kaar, Alan H. Mattock",7010.4,3657.6,3657.6,3657.6,203.2,609.6,"[2,7]","[3,11]",50.0,"[0,21.1]",0,26.68,"[1,152.4x304.8,0]",[14],2.200098166781066,"[0,0,0]",[0],31323.450122276263,"[0,0,0]",[0],"[1,3,0,0,0,38.1,0,0,0]",200000.0,2,643.3,[12.7],[152.4],[3],[88.9],[0],[0],0.0,0.0,0,0,0.0,0.0,0.0,0,0,[0],[0],[0],[0],[0],1,2,4,1,3,1,0.0,1,0.0,10.614008402536292,197.36542245722393,14,1,0.0,0,0,0,0,0.138,0.0,0.255,0.0,0.0,0,-1,0,-1,-1,0,123870.72,380.03060932312326,14,0.3,CR,30.210159943062283,1.0,22.210159943062283,32.144578313253014,2.370404040546586,3.32787263080511,3.0887757315107027,3.081525252710562,2.860127616815386,4.326234420046643,4.015408450963914,1.5400687167467462,1.65928282838261,2.162143012057492,31080.6052958127,0.0,1.793705081488342,1.793705081488342,0.0,2.0462879808580636,2.0462879808580636,0.0,3.8399930623464056,3.8399930623464056,29831.857259310724,-2.051529383896481e-05,-2.051529383896481e-05,-0.0,-0.0,-2.051529383896481e-05,-2.051529383896481e-05,-2.051529383896481e-05,1,0,6.384992688202193,0.0,209.55,0.0,152.4,152.4,380.03060932312326,0.004090615434361709,0.004090615434361709,0.0,0.0,0.0,0.0,0.0,0.0,0.0,50.79999999999998,44.44999999999998,152.4,95.25,0.0,0.0,102.42562419657355,426305416.94893336,4230295.782536006,4162097.3295781445,25.0,3.096768,0.0,0.0,0.0,0.0,0.0,2.200098166781066,26.68,4281012.172884373,4211996.09876261,0.0,17.190012457679302,0.0,9.256160554135006,1,0.0,13.223086505907151,3.9601767002059187,12.913171570144959,31.077919309533613,0.00025184315653879453,0.0,32.094772180196244,0.0002632636330443018,0.0014035240273962597,0.0,246.12157170021783,0.0,32.353939269935665,0.00033166446009901055,152.4,0.0,380.03060932312326,19564.36352104762,0.0,43548.299999999996,380.03060932312326,0.0,12.700000000000003,0.008726646259971648,114.29999999999998,38709.6,380.03060932312326,0.0,12.700000000000003,0.009817477042468103,101.6,38709.6,380.03060932312326,0.0,12.700000000000003,0.009817477042468103,101.6,119.69468010177111,0.0,61432.059489768755,380.03060932312326,0.0,1.0,1.0,0.8026876628081269
96,118,1,3-S2,4,0,High Strength Bars as Concrete Reinforcement Part 4: Control of Flexural Cracking,1963,Journal of the PCA Research and Development Laboratories,US,Portland Cement Association,Research and Development Laboratories,"Paul H. Kaar, Alan H. Mattock",7010.4,3657.6,3657.6,3657.6,203.2,609.6,"[2,7]","[3,11]",50.0,"[0,21.1]",0,26.68,"[1,152.4x304.8,0]",[14],2.200098166781066,"[0,0,0]",[0],31323.450122276263,"[0,0,0]",[0],"[1,3,0,0,0,38.1,0,0,0]",200000.0,2,643.3,[12.7],[152.4],[3],[88.9],[0],[0],0.0,0.0,0,0,0.0,0.0,0.0,0,0,[0],[0],[0],[0],[0],1,2,4,1,3,1,0.0,1,0.0,14.541999342750403,270.80813216176665,14,1,0.0,0,0,0,0,0.19,0.0,0.358,165.0,165.0,0,-1,0,-1,-1,0,123870.72,380.03060932312326,14,0.3,CR,30.210159943062283,1.0,22.210159943062283,32.144578313253014,2.370404040546586,3.32787263080511,3.0887757315107027,3.081525252710562,2.860127616815386,4.326234420046643,4.015408450963914,1.5400687167467462,1.65928282838261,2.162143012057492,31080.6052958127,0.0,1.793705081488342,1.793705081488342,0.0,2.0462879808580636,2.0462879808580636,0.0,3.8399930623464056,3.8399930623464056,29831.857259310724,-2.051529383896481e-05,-2.051529383896481e-05,-0.0,-0.0,-2.051529383896481e-05,-2.051529383896481e-05,-2.051529383896481e-05,1,0,6.384992688202193,0.0,209.55,0.0,152.4,152.4,380.03060932312326,0.004090615434361709,0.004090615434361709,0.0,0.0,0.0,0.0,0.0,0.0,0.0,50.79999999999998,44.44999999999998,152.4,95.25,0.0,0.0,102.42562419657355,426305416.94893336,4230295.782536006,4162097.3295781445,25.0,3.096768,0.0,0.0,0.0,0.0,0.0,2.200098166781066,26.68,4281012.172884373,4211996.09876261,0.0,17.190012457679302,0.0,9.256160554135006,1,0.0,13.223086505907151,3.9601767002059187,12.913171570144959,31.077919309533613,0.00034504429221934705,0.0,32.4877920434054,0.00036684998263559506,0.001927670875290309,0.0,246.12157170021783,0.0,32.353939269935665,0.00033166446009901055,152.4,0.0,380.03060932312326,19803.948429659926,0.0,43548.299999999996,380.03060932312326,0.0,12.700000000000003,0.008726646259971648,114.29999999999998,38709.6,380.03060932312326,0.0,12.700000000000003,0.009817477042468103,101.6,38709.6,380.03060932312326,0.0,12.700000000000003,0.009817477042468103,101.6,119.69468010177111,0.0,61432.059489768755,380.03060932312326,0.0,1.0,1.0,1.0997431905367974
100,161,2,R17,3,0,Heft 140 - Versuche mit BetonformstÃ¤hlen,1963,,Germany,Deutscher Ausschuss fÃ¼r Stahlbeton,0,"Hubert RÃ¼sch, Gallus Rehm",4500.0,4000.0,2000.0,2000.0,625.0,300,"[1,3]","[2,33]",65.0,"[0,0]",2,26.110500000000002,"[2,200x200x200,1]",[35],2.0285999901032383,"[0,0,0]",[0],31080.624679576817,"[0,0,0]",[0],"[0,0,0,0,0,0,15,0,0,0]",200000.0,2,512.9,"[16,16]","[517,587]","[4,4]","[30,30]",[0],[0],0.0,0.0,0,0,0.0,0.0,0.0,0,0,[0],[0],[0],[0],[0],1,2,4,1,3,1,0.0,1,0.0,152.09,208.13647703053488,35,1,0.0,0,0,0,0,0.066,0.0,0.115,103.4,160.0,1,-1,0,-1,-1,0,187500.0,1608.495438637974,35,0.5,CN,24.76796607706152,1.0,16.76796607706152,31.458433734939764,1.9653572833500208,2.326912181910935,2.4017892671146197,2.554964468355027,2.6371799871342096,3.0249858364842153,3.1223260472490058,1.4200199930722666,1.3757500983450144,1.6812524869802337,29089.43200064556,0.0,2.2356823778323016,2.2356823778323016,0.0,1.8907495795360485,1.8907495795360485,0.0,4.12643195736835,4.12643195736835,29600.5949329303,-2.240892971428278e-05,-2.240892971428278e-05,-0.0,-0.0,-2.240892971428278e-05,-2.240892971428278e-05,-2.240892971428278e-05,1,0,6.434877099861532,0.0,74.66666666666667,0.0,552.0,552.0,1608.495438637974,0.00971313670675105,0.00971313670675105,0.0,0.0,0.0,0.0,0.0,0.0,0.0,38.0,30.0,517.0,38.0,0.0,0.0,323.16898668416246,6124858239.412533,20292342.30149653,18952493.870949447,25.0,4.6875,0.0,0.0,0.0,0.0,0.0,2.0285999901032383,26.110500000000002,21808957.72098007,20368971.279781125,0.0,68.09467675556839,0.0,36.666364406844515,2,0.0,52.38052058120645,3.6514799821858293,12.774608604571807,174.06940949364724,0.0003542913332407259,0.0,172.09833858623986,0.00043166785322205215,0.0011359963699196921,0.0,71.17389844640891,0.0,166.63573725161913,0.00014106949723968775,552.0,0.0,1608.495438637974,51629.20157587196,0.0,56400.0,1608.495438637974,0.0,16.0,0.028519422670886065,188.0,56400.0,1608.495438637974,0.0,16.0,0.028519422670886065,188.0,54750.0,1608.495438637974,0.0,16.0,0.029378912121241534,182.5,402.1238596594935,0.0,90549.30399475126,1608.495438637974,0.0,0.5195926006345568,0.576516070663784,2.903560298989625
101,162,2,R17,4,0,Heft 140 - Versuche mit BetonformstÃ¤hlen,1963,,Germany,Deutscher Ausschuss fÃ¼r Stahlbeton,0,"Hubert RÃ¼sch, Gallus Rehm",4500.0,4000.0,2000.0,2000.0,625.0,300,"[1,3]","[2,33]",65.0,"[0,0]",2,26.110500000000002,"[2,200x200x200,1]",[35],2.0285999901032383,"[0,0,0]",[0],31080.624679576817,"[0,0,0]",[0],"[0,0,0,0,0,0,15,0,0,0]",200000.0,2,512.9,"[16,16]","[517,587]","[4,4]","[30,30]",[0],[0],0.0,0.0,0,0,0.0,0.0,0.0,0,0,[0],[0],[0],[0],[0],1,2,4,1,3,1,0.0,1,0.0,190.12,260.97317682222905,35,1,0.0,0,0,0,0,0.071,0.0,0.13,100.3,160.0,1,-1,0,-1,-1,0,187500.0,1608.495438637974,35,0.5,CN,24.76796607706152,1.0,16.76796607706152,31.458433734939764,1.9653572833500208,2.326912181910935,2.4017892671146197,2.554964468355027,2.6371799871342096,3.0249858364842153,3.1223260472490058,1.4200199930722666,1.3757500983450144,1.6812524869802337,29089.43200064556,0.0,2.2356823778323016,2.2356823778323016,0.0,1.8907495795360485,1.8907495795360485,0.0,4.12643195736835,4.12643195736835,29600.5949329303,-2.240892971428278e-05,-2.240892971428278e-05,-0.0,-0.0,-2.240892971428278e-05,-2.240892971428278e-05,-2.240892971428278e-05,1,0,6.434877099861532,0.0,74.66666666666667,0.0,552.0,552.0,1608.495438637974,0.00971313670675105,0.00971313670675105,0.0,0.0,0.0,0.0,0.0,0.0,0.0,38.0,30.0,517.0,38.0,0.0,0.0,323.16898668416246,6124858239.412533,20292342.30149653,18952493.870949447,25.0,4.6875,0.0,0.0,0.0,0.0,0.0,2.0285999901032383,26.110500000000002,21808957.72098007,20368971.279781125,0.0,68.09467675556839,0.0,36.666364406844515,2,0.0,52.38052058120645,3.6514799821858293,12.774608604571807,174.06940949364724,0.00044288163768641464,0.0,174.37616814500802,0.0005514405500805221,0.0014250356362393963,0.0,71.17389844640893,0.0,166.6357372516191,0.00014106949723968775,552.0,0.0,1608.495438637974,52312.55044350241,0.0,56400.0,1608.495438637974,0.0,16.0,0.028519422670886065,188.0,56400.0,1608.495438637974,0.0,16.0,0.028519422670886065,188.0,54750.0,1608.495438637974,0.0,16.0,0.029378912121241534,182.5,402.1238596594935,0.0,90549.30399475126,1608.495438637974,0.0,0.511353217234546,0.5545563020235088,3.629593556735535
102,163,2,R17,5,0,Heft 140 - Versuche mit BetonformstÃ¤hlen,1963,,Germany,Deutscher Ausschuss fÃ¼r Stahlbeton,0,"Hubert RÃ¼sch, Gallus Rehm",4500.0,4000.0,2000.0,2000.0,625.0,300,"[1,3]","[2,33]",65.0,"[0,0]",2,26.110500000000002,"[2,200x200x200,1]",[35],2.0285999901032383,"[0,0,0]",[0],31080.624679576817,"[0,0,0]",[0],"[0,0,0,0,0,0,15,0,0,0]",200000.0,2,512.9,"[16,16]","[517,587]","[4,4]","[30,30]",[0],[0],0.0,0.0,0,0,0.0,0.0,0.0,0,0,[0],[0],[0],[0],[0],1,2,4,1,3,1,0.0,1,0.0,228.14,314.18392933486166,35,1,0.0,0,0,0,0,0.09,0.0,0.15,97.5,160.0,1,-1,0,-1,-1,0,187500.0,1608.495438637974,35,0.5,CN,24.76796607706152,1.0,16.76796607706152,31.458433734939764,1.9653572833500208,2.326912181910935,2.4017892671146197,2.554964468355027,2.6371799871342096,3.0249858364842153,3.1223260472490058,1.4200199930722666,1.3757500983450144,1.6812524869802337,29089.43200064556,0.0,2.2356823778323016,2.2356823778323016,0.0,1.8907495795360485,1.8907495795360485,0.0,4.12643195736835,4.12643195736835,29600.5949329303,-2.240892971428278e-05,-2.240892971428278e-05,-0.0,-0.0,-2.240892971428278e-05,-2.240892971428278e-05,-2.240892971428278e-05,1,0,6.434877099861532,0.0,74.66666666666667,0.0,552.0,552.0,1608.495438637974,0.00971313670675105,0.00971313670675105,0.0,0.0,0.0,0.0,0.0,0.0,0.0,38.0,30.0,517.0,38.0,0.0,0.0,323.16898668416246,6124858239.412533,20292342.30149653,18952493.870949447,25.0,4.6875,0.0,0.0,0.0,0.0,0.0,2.0285999901032383,26.110500000000002,21808957.72098007,20368971.279781125,0.0,68.09467675556839,0.0,36.666364406844515,2,0.0,52.38052058120645,3.6514799821858293,12.774608604571807,174.06940949364724,0.0005314486472847603,0.0,176.78229666680275,0.0006769839057689749,0.0017164398085019828,0.0,71.17389844640893,0.0,166.6357372516191,0.00014106949723968775,552.0,0.0,1608.495438637974,53034.38900004082,0.0,56400.0,1608.495438637974,0.0,16.0,0.028519422670886065,188.0,56400.0,1608.495438637974,0.0,16.0,0.028519422670886065,188.0,54750.0,1608.495438637974,0.0,16.0,0.029378912121241534,182.5,402.1238596594935,0.0,90549.30399475126,1608.495438637974,0.0,0.5072901813423658,0.5420744742776832,4.355435903816773
103,164,2,R17,6,0,Heft 140 - Versuche mit BetonformstÃ¤hlen,1963,,Germany,Deutscher Ausschuss fÃ¼r Stahlbeton,0,"Hubert RÃ¼sch, Gallus Rehm",4500.0,4000.0,2000.0,2000.0,625.0,300,"[1,3]","[2,33]",65.0,"[0,0]",2,26.110500000000002,"[2,200x200x200,1]",[35],2.0285999901032383,"[0,0,0]",[0],31080.624679576817,"[0,0,0]",[0],"[0,0,0,0,0,0,15,0,0,0]",200000.0,2,512.9,"[16,16]","[517,587]","[4,4]","[30,30]",[0],[0],0.0,0.0,0,0,0.0,0.0,0.0,0,0,[0],[0],[0],[0],[0],1,2,4,1,3,1,0.0,14,0.0,228.14,314.18392933486166,35,1,0.0,0,0,0,0,0.088,0.0,0.185,84.85,160.0,1,-1,0,-1,-1,0,187500.0,1608.495438637974,35,0.5,CN,24.76796607706152,1.0,16.76796607706152,31.458433734939764,1.9653572833500208,2.326912181910935,2.4017892671146197,2.554964468355027,2.6371799871342096,3.0249858364842153,3.1223260472490058,1.4200199930722666,1.3757500983450144,1.6812524869802337,29089.43200064556,0.0,2.2356823778323016,2.2356823778323016,0.0,1.8907495795360485,1.8907495795360485,0.0,4.12643195736835,4.12643195736835,29600.5949329303,-2.240892971428278e-05,-2.240892971428278e-05,-0.0,-0.0,-2.240892971428278e-05,-2.240892971428278e-05,-2.240892971428278e-05,1,0,6.434877099861532,0.0,74.66666666666667,0.0,552.0,552.0,1608.495438637974,0.00971313670675105,0.00971313670675105,0.0,0.0,0.0,0.0,0.0,0.0,0.0,38.0,30.0,517.0,38.0,0.0,0.0,323.16898668416246,6124858239.412533,20292342.30149653,18952493.870949447,25.0,4.6875,0.0,0.0,0.0,0.0,0.0,2.0285999901032383,26.110500000000002,21808957.72098007,20368971.279781125,0.0,68.09467675556839,0.0,36.666364406844515,2,0.0,52.38052058120645,3.6514799821858293,12.774608604571807,174.06940949364724,0.0005314486472847603,0.0,176.78229666680275,0.0006769839057689749,0.0017164398085019828,0.0,71.17389844640893,0.0,166.6357372516191,0.00014106949723968775,552.0,0.0,1608.495438637974,53034.38900004082,0.0,56400.0,1608.495438637974,0.0,16.0,0.028519422670886065,188.0,56400.0,1608.495438637974,0.0,16.0,0.028519422670886065,188.0,54750.0,1608.495438637974,0.0,16.0,0.029378912121241534,182.5,402.1238596594935,0.0,90549.30399475126,1608.495438637974,0.0,0.5072901813423658,0.5420744742776832,4.355435903816773
110,171,2,R17,3,0,Heft 140 - Versuche mit BetonformstÃ¤hlen,1963,,Germany,Deutscher Ausschuss fÃ¼r Stahlbeton,0,"Hubert RÃ¼sch, Gallus Rehm",4500.0,4000.0,2000.0,2000.0,625.0,300,"[1,3]","[2,33]",65.0,"[0,0]",2,26.110500000000002,"[2,200x200x200,1]",[35],2.0285999901032383,"[0,0,0]",[0],31080.624679576817,"[0,0,0]",[0],"[0,0,0,0,0,0,15,0,0,0]",200000.0,2,512.9,"[16,16]","[517,587]","[4,4]","[30,30]",[0],[0],0.0,0.0,0,0,0.0,0.0,0.0,0,0,[0],[0],[0],[0],[0],1,2,4,1,3,2,0.0,1,0.0,152.09,208.13647703053488,35,1,0.0,0,0,0,0,0.061,0.0,0.115,109.4,160.0,1,-1,0,-1,-1,0,187500.0,1608.495438637974,35,0.5,CN,24.76796607706152,1.0,16.76796607706152,31.458433734939764,1.9653572833500208,2.326912181910935,2.4017892671146197,2.554964468355027,2.6371799871342096,3.0249858364842153,3.1223260472490058,1.4200199930722666,1.3757500983450144,1.6812524869802337,29089.43200064556,0.0,2.2356823778323016,2.2356823778323016,0.0,1.8907495795360485,1.8907495795360485,0.0,4.12643195736835,4.12643195736835,29600.5949329303,-2.240892971428278e-05,-2.240892971428278e-05,-0.0,-0.0,-2.240892971428278e-05,-2.240892971428278e-05,-2.240892971428278e-05,1,0,6.434877099861532,0.0,74.66666666666667,0.0,552.0,552.0,1608.495438637974,0.00971313670675105,0.00971313670675105,0.0,0.0,0.0,0.0,0.0,0.0,0.0,38.0,30.0,517.0,38.0,0.0,0.0,323.16898668416246,6124858239.412533,20292342.30149653,18952493.870949447,25.0,4.6875,0.0,0.0,0.0,0.0,0.0,2.0285999901032383,26.110500000000002,21808957.72098007,20368971.279781125,0.0,68.09467675556839,0.0,36.666364406844515,2,0.0,52.38052058120645,3.6514799821858293,12.774608604571807,174.06940949364724,0.0003542913332407259,0.0,172.09833858623986,0.00043166785322205215,0.0011359963699196921,0.0,71.17389844640891,0.0,166.63573725161913,0.00014106949723968775,552.0,0.0,1608.495438637974,51629.20157587196,0.0,56400.0,1608.495438637974,0.0,16.0,0.028519422670886065,188.0,56400.0,1608.495438637974,0.0,16.0,0.028519422670886065,188.0,54750.0,1608.495438637974,0.0,16.0,0.029378912121241534,182.5,402.1238596594935,0.0,90549.30399475126,1608.495438637974,0.0,0.5195926006345568,0.576516070663784,2.903560298989625
111,172,2,R17,4,0,Heft 140 - Versuche mit BetonformstÃ¤hlen,1963,,Germany,Deutscher Ausschuss fÃ¼r Stahlbeton,0,"Hubert RÃ¼sch, Gallus Rehm",4500.0,4000.0,2000.0,2000.0,625.0,300,"[1,3]","[2,33]",65.0,"[0,0]",2,26.110500000000002,"[2,200x200x200,1]",[35],2.0285999901032383,"[0,0,0]",[0],31080.624679576817,"[0,0,0]",[0],"[0,0,0,0,0,0,15,0,0,0]",200000.0,2,512.9,"[16,16]","[517,587]","[4,4]","[30,30]",[0],[0],0.0,0.0,0,0,0.0,0.0,0.0,0,0,[0],[0],[0],[0],[0],1,2,4,1,3,2,0.0,1,0.0,190.12,260.97317682222905,35,1,0.0,0,0,0,0,0.065,0.0,0.13,103.4,160.0,1,-1,0,-1,-1,0,187500.0,1608.495438637974,35,0.5,CN,24.76796607706152,1.0,16.76796607706152,31.458433734939764,1.9653572833500208,2.326912181910935,2.4017892671146197,2.554964468355027,2.6371799871342096,3.0249858364842153,3.1223260472490058,1.4200199930722666,1.3757500983450144,1.6812524869802337,29089.43200064556,0.0,2.2356823778323016,2.2356823778323016,0.0,1.8907495795360485,1.8907495795360485,0.0,4.12643195736835,4.12643195736835,29600.5949329303,-2.240892971428278e-05,-2.240892971428278e-05,-0.0,-0.0,-2.240892971428278e-05,-2.240892971428278e-05,-2.240892971428278e-05,1,0,6.434877099861532,0.0,74.66666666666667,0.0,552.0,552.0,1608.495438637974,0.00971313670675105,0.00971313670675105,0.0,0.0,0.0,0.0,0.0,0.0,0.0,38.0,30.0,517.0,38.0,0.0,0.0,323.16898668416246,6124858239.412533,20292342.30149653,18952493.870949447,25.0,4.6875,0.0,0.0,0.0,0.0,0.0,2.0285999901032383,26.110500000000002,21808957.72098007,20368971.279781125,0.0,68.09467675556839,0.0,36.666364406844515,2,0.0,52.38052058120645,3.6514799821858293,12.774608604571807,174.06940949364724,0.00044288163768641464,0.0,174.37616814500802,0.0005514405500805221,0.0014250356362393963,0.0,71.17389844640893,0.0,166.6357372516191,0.00014106949723968775,552.0,0.0,1608.495438637974,52312.55044350241,0.0,56400.0,1608.495438637974,0.0,16.0,0.028519422670886065,188.0,56400.0,1608.495438637974,0.0,16.0,0.028519422670886065,188.0,54750.0,1608.495438637974,0.0,16.0,0.029378912121241534,182.5,402.1238596594935,0.0,90549.30399475126,1608.495438637974,0.0,0.511353217234546,0.5545563020235088,3.629593556735535
112,173,2,R17,5,0,Heft 140 - Versuche mit BetonformstÃ¤hlen,1963,,Germany,Deutscher Ausschuss fÃ¼r Stahlbeton,0,"Hubert RÃ¼sch, Gallus Rehm",4500.0,4000.0,2000.0,2000.0,625.0,300,"[1,3]","[2,33]",65.0,"[0,0]",2,26.110500000000002,"[2,200x200x200,1]",[35],2.0285999901032383,"[0,0,0]",[0],31080.624679576817,"[0,0,0]",[0],"[0,0,0,0,0,0,15,0,0,0]",200000.0,2,512.9,"[16,16]","[517,587]","[4,4]","[30,30]",[0],[0],0.0,0.0,0,0,0.0,0.0,0.0,0,0,[0],[0],[0],[0],[0],1,2,4,1,3,2,0.0,1,0.0,228.14,314.18392933486166,35,1,0.0,0,0,0,0,0.085,0.0,0.15,100.3,160.0,1,-1,0,-1,-1,0,187500.0,1608.495438637974,35,0.5,CN,24.76796607706152,1.0,16.76796607706152,31.458433734939764,1.9653572833500208,2.326912181910935,2.4017892671146197,2.554964468355027,2.6371799871342096,3.0249858364842153,3.1223260472490058,1.4200199930722666,1.3757500983450144,1.6812524869802337,29089.43200064556,0.0,2.2356823778323016,2.2356823778323016,0.0,1.8907495795360485,1.8907495795360485,0.0,4.12643195736835,4.12643195736835,29600.5949329303,-2.240892971428278e-05,-2.240892971428278e-05,-0.0,-0.0,-2.240892971428278e-05,-2.240892971428278e-05,-2.240892971428278e-05,1,0,6.434877099861532,0.0,74.66666666666667,0.0,552.0,552.0,1608.495438637974,0.00971313670675105,0.00971313670675105,0.0,0.0,0.0,0.0,0.0,0.0,0.0,38.0,30.0,517.0,38.0,0.0,0.0,323.16898668416246,6124858239.412533,20292342.30149653,18952493.870949447,25.0,4.6875,0.0,0.0,0.0,0.0,0.0,2.0285999901032383,26.110500000000002,21808957.72098007,20368971.279781125,0.0,68.09467675556839,0.0,36.666364406844515,2,0.0,52.38052058120645,3.6514799821858293,12.774608604571807,174.06940949364724,0.0005314486472847603,0.0,176.78229666680275,0.0006769839057689749,0.0017164398085019828,0.0,71.17389844640893,0.0,166.6357372516191,0.00014106949723968775,552.0,0.0,1608.495438637974,53034.38900004082,0.0,56400.0,1608.495438637974,0.0,16.0,0.028519422670886065,188.0,56400.0,1608.495438637974,0.0,16.0,0.028519422670886065,188.0,54750.0,1608.495438637974,0.0,16.0,0.029378912121241534,182.5,402.1238596594935,0.0,90549.30399475126,1608.495438637974,0.0,0.5072901813423658,0.5420744742776832,4.355435903816773
113,174,2,R17,6,0,Heft 140 - Versuche mit BetonformstÃ¤hlen,1963,,Germany,Deutscher Ausschuss fÃ¼r Stahlbeton,0,"Hubert RÃ¼sch, Gallus Rehm",4500.0,4000.0,2000.0,2000.0,625.0,300,"[1,3]","[2,33]",65.0,"[0,0]",2,26.110500000000002,"[2,200x200x200,1]",[35],2.0285999901032383,"[0,0,0]",[0],31080.624679576817,"[0,0,0]",[0],"[0,0,0,0,0,0,15,0,0,0]",200000.0,2,512.9,"[16,16]","[517,587]","[4,4]","[30,30]",[0],[0],0.0,0.0,0,0,0.0,0.0,0.0,0,0,[0],[0],[0],[0],[0],1,2,4,1,3,2,0.0,14,0.0,228.14,314.18392933486166,35,1,0.0,0,0,0,0,0.093,0.0,0.165,86.55,160.0,1,-1,0,-1,-1,0,187500.0,1608.495438637974,35,0.5,CN,24.76796607706152,1.0,16.76796607706152,31.458433734939764,1.9653572833500208,2.326912181910935,2.4017892671146197,2.554964468355027,2.6371799871342096,3.0249858364842153,3.1223260472490058,1.4200199930722666,1.3757500983450144,1.6812524869802337,29089.43200064556,0.0,2.2356823778323016,2.2356823778323016,0.0,1.8907495795360485,1.8907495795360485,0.0,4.12643195736835,4.12643195736835,29600.5949329303,-2.240892971428278e-05,-2.240892971428278e-05,-0.0,-0.0,-2.240892971428278e-05,-2.240892971428278e-05,-2.240892971428278e-05,1,0,6.434877099861532,0.0,74.66666666666667,0.0,552.0,552.0,1608.495438637974,0.00971313670675105,0.00971313670675105,0.0,0.0,0.0,0.0,0.0,0.0,0.0,38.0,30.0,517.0,38.0,0.0,0.0,323.16898668416246,6124858239.412533,20292342.30149653,18952493.870949447,25.0,4.6875,0.0,0.0,0.0,0.0,0.0,2.0285999901032383,26.110500000000002,21808957.72098007,20368971.279781125,0.0,68.09467675556839,0.0,36.666364406844515,2,0.0,52.38052058120645,3.6514799821858293,12.774608604571807,174.06940949364724,0.0005314486472847603,0.0,176.78229666680275,0.0006769839057689749,0.0017164398085019828,0.0,71.17389844640893,0.0,166.6357372516191,0.00014106949723968775,552.0,0.0,1608.495438637974,53034.38900004082,0.0,56400.0,1608.495438637974,0.0,16.0,0.028519422670886065,188.0,56400.0,1608.495438637974,0.0,16.0,0.028519422670886065,188.0,54750.0,1608.495438637974,0.0,16.0,0.029378912121241534,182.5,402.1238596594935,0.0,90549.30399475126,1608.495438637974,0.0,0.5072901813423658,0.5420744742776832,4.355435903816773
120,181,2,R18,3,0,Heft 140 - Versuche mit BetonformstÃ¤hlen,1963,,Germany,Deutscher Ausschuss fÃ¼r Stahlbeton,0,"Hubert RÃ¼sch, Gallus Rehm",4500.0,4000.0,2000.0,2000.0,625.0,300,"[1,3]","[2,26]",65.0,"[0,0]",2,25.632749999999998,"[2,200x200x200,1]",[28],2.032363038795941,"[0,0,0]",[0],30895.329137864184,"[0,0,0]",[0],"[0,0,0,0,0,0,15,0,0,0]",200000.0,2,512.9,"[10,10,10,16]","[527,567,597,597]","[2,2,1,2]","[0,0,0,0]",[0],[0],0.0,0.0,0,0,0.0,0.0,0.0,0,0,[0],[0],[0],[0],[0],1,2,4,1,3,1,0.0,1,0.0,77.86,191.1342290475247,28,1,0.0,0,0,0,0,0.061,0.0,0.125,133.35,250.0,3,-1,0,-1,-1,0,187500.0,794.8229413582177,28,0.5,CN,25.632749999999998,1.0,17.632749999999998,30.882831325301204,2.032363038795941,2.4062445811271687,2.4062445811271687,2.642071950434723,2.642071950434723,3.1281179554653193,3.1281179554653193,1.4226541271571584,1.4226541271571584,1.684371206789018,29424.12298844208,0.0,2.141146426116279,2.141146426116279,0.0,1.7520323929083925,1.7520323929083925,0.0,3.893178819024672,3.893178819024672,29424.12298844208,-2.24062666096966e-05,-2.24062666096966e-05,-0.0,-0.0,-2.24062666096966e-05,-2.24062666096966e-05,-2.24062666096966e-05,1,0,6.47347044297668,0.0,142.0,0.0,577.2371541501976,577.2371541501976,794.8229413582177,0.004589811631976159,0.004589811631976159,0.0,0.0,0.0,0.0,0.0,0.0,0.0,28.0,20.0,527.0,8.0,0.0,0.0,318.5032339412787,6110272903.328823,19935847.87827146,19184335.517470293,25.0,4.6875,0.0,0.0,0.0,0.0,0.0,2.032363038795941,25.632749999999998,20886045.659840807,20098714.136372697,0.0,65.33401444721653,0.0,35.17985393311659,2,0.0,50.25693419016656,3.6582534698326934,12.657199038491889,128.86989241958247,0.00023530712981103768,0.0,129.0500992607557,0.00026355269219787325,0.0010128541727890373,0.0,123.1744549178347,0.0,127.56071632007713,0.0001673509466281382,577.2371541501976,0.0,794.8229413582177,38714.72977822672,0.0,50400.0,794.8229413582177,0.0,12.341463414634147,0.01577029645552019,168.0,50400.0,794.8229413582177,0.0,12.341463414634147,0.01577029645552019,168.0,35822.13438735178,794.8229413582177,0.0,12.341463414634147,0.022188039740000998,119.40711462450594,257.61059759436307,0.0,91949.02981761638,794.8229413582177,0.0,0.5477791115173419,0.6890285416006248,1.5492389508955433
121,182,2,R18,4,0,Heft 140 - Versuche mit BetonformstÃ¤hlen,1963,,Germany,Deutscher Ausschuss fÃ¼r Stahlbeton,0,"Hubert RÃ¼sch, Gallus Rehm",4500.0,4000.0,2000.0,2000.0,625.0,300,"[1,3]","[2,26]",65.0,"[0,0]",2,25.632749999999998,"[2,200x200x200,1]",[28],2.032363038795941,"[0,0,0]",[0],30895.329137864184,"[0,0,0]",[0],"[0,0,0,0,0,0,15,0,0,0]",200000.0,2,512.9,"[10,10,10,16]","[527,567,597,597]","[2,2,1,2]","[0,0,0,0]",[0],[0],0.0,0.0,0,0,0.0,0.0,0.0,0,0,[0],[0],[0],[0],[0],1,2,4,1,3,1,0.0,1,0.0,97.32,239.18873287854132,28,1,0.0,0,0,0,0,0.074,0.0,0.135,119.1,230.0,3,-1,0,-1,-1,0,187500.0,794.8229413582177,28,0.5,CN,25.632749999999998,1.0,17.632749999999998,30.882831325301204,2.032363038795941,2.4062445811271687,2.4062445811271687,2.642071950434723,2.642071950434723,3.1281179554653193,3.1281179554653193,1.4226541271571584,1.4226541271571584,1.684371206789018,29424.12298844208,0.0,2.141146426116279,2.141146426116279,0.0,1.7520323929083925,1.7520323929083925,0.0,3.893178819024672,3.893178819024672,29424.12298844208,-2.24062666096966e-05,-2.24062666096966e-05,-0.0,-0.0,-2.24062666096966e-05,-2.24062666096966e-05,-2.24062666096966e-05,1,0,6.47347044297668,0.0,142.0,0.0,577.2371541501976,577.2371541501976,794.8229413582177,0.004589811631976159,0.004589811631976159,0.0,0.0,0.0,0.0,0.0,0.0,0.0,28.0,20.0,527.0,8.0,0.0,0.0,318.5032339412787,6110272903.328823,19935847.87827146,19184335.517470293,25.0,4.6875,0.0,0.0,0.0,0.0,0.0,2.032363038795941,25.632749999999998,20886045.659840807,20098714.136372697,0.0,65.33401444721653,0.0,35.17985393311659,2,0.0,50.25693419016656,3.6582534698326934,12.657199038491889,128.86989241958247,0.0002941188013512739,0.0,130.13692396281286,0.0003333663288130426,0.0012676700962348524,0.0,123.17445491783472,0.0,127.5607163200771,0.0001673509466281382,577.2371541501976,0.0,794.8229413582177,39040.77718884386,0.0,50400.0,794.8229413582177,0.0,12.341463414634147,0.01577029645552019,168.0,50400.0,794.8229413582177,0.0,12.341463414634147,0.01577029645552019,168.0,35822.13438735178,794.8229413582177,0.0,12.341463414634147,0.022188039740000998,119.40711462450594,257.61059759436307,0.0,91949.02981761638,794.8229413582177,0.0,0.519472290914891,0.6198734804841496,1.936449199860702
122,183,2,R18,5,0,Heft 140 - Versuche mit BetonformstÃ¤hlen,1963,,Germany,Deutscher Ausschuss fÃ¼r Stahlbeton,0,"Hubert RÃ¼sch, Gallus Rehm",4500.0,4000.0,2000.0,2000.0,625.0,300,"[1,3]","[2,26]",65.0,"[0,0]",2,25.632749999999998,"[2,200x200x200,1]",[28],2.032363038795941,"[0,0,0]",[0],30895.329137864184,"[0,0,0]",[0],"[0,0,0,0,0,0,15,0,0,0]",200000.0,2,512.9,"[10,10,10,16]","[527,567,597,597]","[2,2,1,2]","[0,0,0,0]",[0],[0],0.0,0.0,0,0,0.0,0.0,0.0,0,0,[0],[0],[0],[0],[0],1,2,4,1,3,1,0.0,1,0.0,116.79,287.3944581718916,28,1,0.0,0,0,0,0,0.092,0.0,0.21,110.55,220.0,3,-1,0,-1,-1,0,187500.0,794.8229413582177,28,0.5,CN,25.632749999999998,1.0,17.632749999999998,30.882831325301204,2.032363038795941,2.4062445811271687,2.4062445811271687,2.642071950434723,2.642071950434723,3.1281179554653193,3.1281179554653193,1.4226541271571584,1.4226541271571584,1.684371206789018,29424.12298844208,0.0,2.141146426116279,2.141146426116279,0.0,1.7520323929083925,1.7520323929083925,0.0,3.893178819024672,3.893178819024672,29424.12298844208,-2.24062666096966e-05,-2.24062666096966e-05,-0.0,-0.0,-2.24062666096966e-05,-2.24062666096966e-05,-2.24062666096966e-05,1,0,6.47347044297668,0.0,142.0,0.0,577.2371541501976,577.2371541501976,794.8229413582177,0.004589811631976159,0.004589811631976159,0.0,0.0,0.0,0.0,0.0,0.0,0.0,28.0,20.0,527.0,8.0,0.0,0.0,318.5032339412787,6110272903.328823,19935847.87827146,19184335.517470293,25.0,4.6875,0.0,0.0,0.0,0.0,0.0,2.032363038795941,25.632749999999998,20886045.659840807,20098714.136372697,0.0,65.33401444721653,0.0,35.17985393311659,2,0.0,50.25693419016656,3.6582534698326934,12.657199038491889,128.86989241958247,0.0003529606947165565,0.0,131.25714418847755,0.0004049721360675362,0.0015233616442161678,0.0,123.1744549178347,0.0,127.56071632007713,0.0001673509466281382,577.2371541501976,0.0,794.8229413582177,39376.84325654328,0.0,50400.0,794.8229413582177,0.0,12.341463414634147,0.01577029645552019,168.0,50400.0,794.8229413582177,0.0,12.341463414634147,0.01577029645552019,168.0,35822.13438735178,794.8229413582177,0.0,12.341463414634147,0.022188039740000998,119.40711462450594,257.61059759436307,0.0,91949.02981761638,794.8229413582177,0.0,0.5094785750372786,0.5868846031585603,2.323858426343315
123,184,2,R18,6,0,Heft 140 - Versuche mit BetonformstÃ¤hlen,1963,,Germany,Deutscher Ausschuss fÃ¼r Stahlbeton,0,"Hubert RÃ¼sch, Gallus Rehm",4500.0,4000.0,2000.0,2000.0,625.0,300,"[1,3]","[2,26]",65.0,"[0,0]",2,25.632749999999998,"[2,200x200x200,1]",[28],2.032363038795941,"[0,0,0]",[0],30895.329137864184,"[0,0,0]",[0],"[0,0,0,0,0,0,15,0,0,0]",200000.0,2,512.9,"[10,10,10,16]","[527,567,597,597]","[2,2,1,2]","[0,0,0,0]",[0],[0],0.0,0.0,0,0,0.0,0.0,0.0,0,0,[0],[0],[0],[0],[0],1,2,4,1,3,1,0.0,14,0.0,116.79,287.3944581718916,28,1,0.0,0,0,0,0,0.11,0.0,0.235,104.45,220.0,3,-1,0,-1,-1,0,187500.0,794.8229413582177,28,0.5,CN,25.632749999999998,1.0,17.632749999999998,30.882831325301204,2.032363038795941,2.4062445811271687,2.4062445811271687,2.642071950434723,2.642071950434723,3.1281179554653193,3.1281179554653193,1.4226541271571584,1.4226541271571584,1.684371206789018,29424.12298844208,0.0,2.141146426116279,2.141146426116279,0.0,1.7520323929083925,1.7520323929083925,0.0,3.893178819024672,3.893178819024672,29424.12298844208,-2.24062666096966e-05,-2.24062666096966e-05,-0.0,-0.0,-2.24062666096966e-05,-2.24062666096966e-05,-2.24062666096966e-05,1,0,6.47347044297668,0.0,142.0,0.0,577.2371541501976,577.2371541501976,794.8229413582177,0.004589811631976159,0.004589811631976159,0.0,0.0,0.0,0.0,0.0,0.0,0.0,28.0,20.0,527.0,8.0,0.0,0.0,318.5032339412787,6110272903.328823,19935847.87827146,19184335.517470293,25.0,4.6875,0.0,0.0,0.0,0.0,0.0,2.032363038795941,25.632749999999998,20886045.659840807,20098714.136372697,0.0,65.33401444721653,0.0,35.17985393311659,2,0.0,50.25693419016656,3.6582534698326934,12.657199038491889,128.86989241958247,0.0003529606947165565,0.0,131.25714418847755,0.0004049721360675362,0.0015233616442161678,0.0,123.1744549178347,0.0,127.56071632007713,0.0001673509466281382,577.2371541501976,0.0,794.8229413582177,39376.84325654328,0.0,50400.0,794.8229413582177,0.0,12.341463414634147,0.01577029645552019,168.0,50400.0,794.8229413582177,0.0,12.341463414634147,0.01577029645552019,168.0,35822.13438735178,794.8229413582177,0.0,12.341463414634147,0.022188039740000998,119.40711462450594,257.61059759436307,0.0,91949.02981761638,794.8229413582177,0.0,0.5094785750372786,0.5868846031585603,2.323858426343315
124,185,2,R18,7,0,Heft 140 - Versuche mit BetonformstÃ¤hlen,1963,,Germany,Deutscher Ausschuss fÃ¼r Stahlbeton,0,"Hubert RÃ¼sch, Gallus Rehm",4500.0,4000.0,2000.0,2000.0,625.0,300,"[1,3]","[2,26]",65.0,"[0,0]",2,25.632749999999998,"[2,200x200x200,1]",[28],2.032363038795941,"[0,0,0]",[0],30895.329137864184,"[0,0,0]",[0],"[0,0,0,0,0,0,15,0,0,0]",200000.0,2,512.9,"[10,10,10,16]","[527,567,597,597]","[2,2,1,2]","[0,0,0,0]",[0],[0],0.0,0.0,0,0,0.0,0.0,0.0,0,0,[0],[0],[0],[0],[0],1,2,4,1,3,1,0.0,1,0.0,136.25,335.7097043010754,28,1,0.0,0,0,0,0,0.129,0.0,0.275,102.15,210.0,3,-1,0,-1,-1,0,187500.0,794.8229413582177,28,0.5,CN,25.632749999999998,1.0,17.632749999999998,30.882831325301204,2.032363038795941,2.4062445811271687,2.4062445811271687,2.642071950434723,2.642071950434723,3.1281179554653193,3.1281179554653193,1.4226541271571584,1.4226541271571584,1.684371206789018,29424.12298844208,0.0,2.141146426116279,2.141146426116279,0.0,1.7520323929083925,1.7520323929083925,0.0,3.893178819024672,3.893178819024672,29424.12298844208,-2.24062666096966e-05,-2.24062666096966e-05,-0.0,-0.0,-2.24062666096966e-05,-2.24062666096966e-05,-2.24062666096966e-05,1,0,6.47347044297668,0.0,142.0,0.0,577.2371541501976,577.2371541501976,794.8229413582177,0.004589811631976159,0.004589811631976159,0.0,0.0,0.0,0.0,0.0,0.0,0.0,28.0,20.0,527.0,8.0,0.0,0.0,318.5032339412787,6110272903.328823,19935847.87827146,19184335.517470293,25.0,4.6875,0.0,0.0,0.0,0.0,0.0,2.032363038795941,25.632749999999998,20886045.659840807,20098714.136372697,0.0,65.33401444721653,0.0,35.17985393311659,2,0.0,50.25693419016656,3.6582534698326934,12.657199038491889,128.86989241958247,0.00041177236625679277,0.0,132.41194170844773,0.0004784020273824859,0.001779712031335964,0.0,123.1744549178347,0.0,127.56071632007713,0.0001673509466281382,577.2371541501976,0.0,794.8229413582177,39723.28251253432,0.0,50400.0,794.8229413582177,0.0,12.341463414634147,0.01577029645552019,168.0,50400.0,794.8229413582177,0.0,12.341463414634147,0.01577029645552019,168.0,35822.13438735178,794.8229413582177,0.0,12.341463414634147,0.022188039740000998,119.40711462450594,257.61059759436307,0.0,91949.02981761638,794.8229413582177,0.0,0.5051803542545741,0.5680695592535724,2.7110686753084736
