Repository: iavdesch/Research

Readme
======

The supporting files are related to the study "A method for determining the performance of formulas for calculating the crack width and spacing in reinforced concrete elements".

The following files are relevant:
Research/Method_comparing_CWFs/Data_processing_for_GitHuB_Final (contains the data processing of the database "Crack width and crack spacing in reinforced and prestressed concrete elements: database")
Research/Method_comparing_CWFs/CWF_analysis_for_GitHuB_Final (contains the evaluation of the different crack width formulas)

File: Method_comparing_CWFs/Datasets_Used/Working_database_no_hordijk_no_initshrink.csv (part 6 of 83)
,ID,EPID,ELID,LOADID,DOI,title,year,journal,country,institution,laboratory,authors,Ltot,Lspan,Lcons,Lmeas,h,b,hc,thc,RH,Temp,pd,fcm,catfcm,tfcm,fctm,catfctm,tfctm,Ecm,catEcm,tEcm,mix,Es,fsr,fy,phi,zs,nbl,clat,phit,st,phiw,sw,type,method,fpk,fp01k,Ep,rel,fpr,npl,phip,Ap,zp,cplat,catf,epsin,catcal,selfw,typew,locw,epsc,Nrep,N,M,sigs,t0,t,PL,catp,t0p,tp,ncr,wm,wk,wmax,sm,smax,indLR,indNP,indtfcm,indtfctm,indtEcm,slab,Ac,Astot,ts,sc,class_C,fcm28,Bcc,fck28,fcm_cube_150,fctm28,fctmfl28,fctmfl,fct095_28,fct095,fct095fl_28,fct095fl,fct005,fct005_28,fct005fl,Ecm28,phi_bc,phi_bc_prestress,phi_bc_prior_load,phi_dc,phi_dc_prestress,phi_dc_prior_load,phi_creep,phi_creep_prestress,phi_creep_prior_load,Ecm0,eps_cbs,eps_cbs_prestress,eps_cds,eps_cds_prestress,shrinkage,shrinkage_prestress,shrinkage_init,bondLR,bondPR,ae,ap,sxLR,sxNP,zstot,zstensinit,Astensinit,rhotot,rhotensinit,At,Aw,Aptot,zptot,zeta1,zeta,phi_peq,ry,cy,ry0,rx,ryp,cyp,cog,Izz,Wb,Wt,rho,qself,Mself,ep,Mp,pre_loss,initstrain,fctmorg,fcmorg,W_Ib,W_It,Ncr095,Mcr095,Ncr005,Mcr005,CS,Ncr,Mcr,tau_bms,tau_max,xcinit,epsinit,dpsigs,xc,eps,epsbot,sigssimpl,sigsr,dpsigsr,xc_sr,eps_sr,zstottens,zptottens,Astens,Actens,Aptens,Aceff_MC2020,Aseff_MC2020,Apeff_MC2020,phi_eq_MC2020,rhoeff_MC2020,hceff_MC2020,Aceff_FPR,Aseff_FPR,Apeff_FPR,phi_eq_FPR,rhoeff_FPR,hceff_FPR,Aceff_SMTCM,Aseff_SMTCM,Apeff_SMTCM,phi_eq_SMTCM,rhoeff_SMTCM,hceff_SMTCM,sumcirc_SMTCM,sumcirc_p_SMTCM,Actensstate1,Astensstate1,Aptensstate1,r,p,k1
202,300,2,R25,4,0,Heft 140 - Versuche mit BetonformstÃ¤hlen,1963,,Germany,Deutscher Ausschuss fÃ¼r Stahlbeton,0,"Hubert RÃ¼sch, Gallus Rehm",4500.0,4000.0,2000.0,2000.0,625.0,300,"[1,3]","[2,26]",65.0,"[0,0]",2,16.360500000000002,"[2,200x200x200,1]",[28],1.2357845336186606,"[0,0,0]",[0],26600.71333827932,"[0,0,0]",[0],"[0,0,0,0,0,0,15,0,0,0]",200000.0,2,512.9,[16],[582],[4],[35],[0],[0],0.0,0.0,0,0,0.0,0.0,0.0,0,0,[0],[0],[0],[0],[0],1,2,4,1,3,2,0.0,1,0.0,103.92,243.86736506324513,28,1,0.0,0,0,0,0,0.088,0.0,0.21,113.05,310.0,0,-1,0,-1,-1,0,187500.0,804.247719318987,28,0.5,CN,16.360500000000002,1.0,8.360500000000002,19.711445783132532,1.2357845336186606,1.4631243437798178,1.4631243437798178,1.6065198937042589,1.6065198937042589,1.9020616469137632,1.9020616469137632,0.8650491735330623,0.8650491735330623,1.0241870406458724,25334.012703123164,0.0,2.9318747215319263,2.9318747215319263,0.0,3.235116830634504,3.235116830634504,0.0,6.16699155216643,6.16699155216643,25334.012703123164,-9.711822681809641e-06,-9.711822681809641e-06,-0.0,-0.0,-9.711822681809641e-06,-9.711822681809641e-06,-9.711822681809641e-06,1,0,7.518595364590967,0.0,71.33333333333333,0.0,582.0,582.0,804.247719318987,0.004606229778459261,0.004606229778459261,0.0,0.0,0.0,0.0,0.0,0.0,0.0,43.0,35.0,582.0,43.0,0.0,0.0,319.8303548016119,6113590769.034534,20033417.036154244,19115104.858720317,25.0,4.6875,0.0,0.0,0.0,0.0,0.0,1.2357845336186606,16.360500000000002,21214192.557914164,20241754.7892997,0.0,40.35070203465191,0.0,21.727301095581797,2,0.0,31.039001565116855,2.224412160513589,10.112028728202862,134.33635467867808,0.00036088421118651365,0.0,150.54614386985907,0.0004254602306173477,0.0013408596318542731,0.0,72.32621750271936,0.0,143.59641585087303,0.00011845005356877239,582.0,0.0,804.247719318987,45163.54316095773,0.0,36900.0,804.247719318987,0.0,16.0,0.021795331146856018,123.0,36900.0,804.247719318987,0.0,16.0,0.021795331146856018,123.0,32250.0,804.247719318987,0.0,16.0,0.02493791377733293,107.5,201.06192982974676,0.0,91550.89355951642,804.247719318987,0.0,0.5024027755306304,0.5504127624165374,3.348045837814267
203,301,2,R25,5,0,Heft 140 - Versuche mit BetonformstÃ¤hlen,1963,,Germany,Deutscher Ausschuss fÃ¼r Stahlbeton,0,"Hubert RÃ¼sch, Gallus Rehm",4500.0,4000.0,2000.0,2000.0,625.0,300,"[1,3]","[2,26]",65.0,"[0,0]",2,16.360500000000002,"[2,200x200x200,1]",[28],1.2357845336186606,"[0,0,0]",[0],26600.71333827932,"[0,0,0]",[0],"[0,0,0,0,0,0,15,0,0,0]",200000.0,2,512.9,[16],[582],[4],[35],[0],[0],0.0,0.0,0,0,0.0,0.0,0.0,0,0,[0],[0],[0],[0],[0],1,2,4,1,3,2,0.0,1,0.0,124.7,293.29689666376356,28,1,0.0,0,0,0,0,0.101,0.0,0.25,113.05,310.0,0,-1,0,-1,-1,0,187500.0,804.247719318987,28,0.5,CN,16.360500000000002,1.0,8.360500000000002,19.711445783132532,1.2357845336186606,1.4631243437798178,1.4631243437798178,1.6065198937042589,1.6065198937042589,1.9020616469137632,1.9020616469137632,0.8650491735330623,0.8650491735330623,1.0241870406458724,25334.012703123164,0.0,2.9318747215319263,2.9318747215319263,0.0,3.235116830634504,3.235116830634504,0.0,6.16699155216643,6.16699155216643,25334.012703123164,-9.711822681809641e-06,-9.711822681809641e-06,-0.0,-0.0,-9.711822681809641e-06,-9.711822681809641e-06,-9.711822681809641e-06,1,0,7.518595364590967,0.0,71.33333333333333,0.0,582.0,582.0,804.247719318987,0.004606229778459261,0.004606229778459261,0.0,0.0,0.0,0.0,0.0,0.0,0.0,43.0,35.0,582.0,43.0,0.0,0.0,319.8303548016119,6113590769.034534,20033417.036154244,19115104.858720317,25.0,4.6875,0.0,0.0,0.0,0.0,0.0,1.2357845336186606,16.360500000000002,21214192.557914164,20241754.7892997,0.0,40.35070203465191,0.0,21.727301095581797,2,0.0,31.039001565116855,2.224412160513589,10.112028728202862,134.33635467867808,0.0004330471625765806,0.0,152.72813327848502,0.0005217519594976084,0.001613381677547523,0.0,72.32621750271936,0.0,143.59641585087303,0.00011845005356877239,582.0,0.0,804.247719318987,45818.139983545516,0.0,36900.0,804.247719318987,0.0,16.0,0.021795331146856018,123.0,36900.0,804.247719318987,0.0,16.0,0.021795331146856018,123.0,32250.0,804.247719318987,0.0,16.0,0.02493791377733293,107.5,201.06192982974676,0.0,91550.89355951642,804.247719318987,0.0,0.5011904735380335,0.539625719298428,4.017526135252493
204,302,2,R25,6,0,Heft 140 - Versuche mit BetonformstÃ¤hlen,1963,,Germany,Deutscher Ausschuss fÃ¼r Stahlbeton,0,"Hubert RÃ¼sch, Gallus Rehm",4500.0,4000.0,2000.0,2000.0,625.0,300,"[1,3]","[2,26]",65.0,"[0,0]",2,16.360500000000002,"[2,200x200x200,1]",[28],1.2357845336186606,"[0,0,0]",[0],26600.71333827932,"[0,0,0]",[0],"[0,0,0,0,0,0,15,0,0,0]",200000.0,2,512.9,[16],[582],[4],[35],[0],[0],0.0,0.0,0,0,0.0,0.0,0.0,0,0,[0],[0],[0],[0],[0],1,2,4,1,3,2,0.0,14,0.0,124.7,293.29689666376356,28,1,0.0,0,0,0,0,0.13,0.0,0.25,113.05,310.0,0,-1,0,-1,-1,0,187500.0,804.247719318987,28,0.5,CN,16.360500000000002,1.0,8.360500000000002,19.711445783132532,1.2357845336186606,1.4631243437798178,1.4631243437798178,1.6065198937042589,1.6065198937042589,1.9020616469137632,1.9020616469137632,0.8650491735330623,0.8650491735330623,1.0241870406458724,25334.012703123164,0.0,2.9318747215319263,2.9318747215319263,0.0,3.235116830634504,3.235116830634504,0.0,6.16699155216643,6.16699155216643,25334.012703123164,-9.711822681809641e-06,-9.711822681809641e-06,-0.0,-0.0,-9.711822681809641e-06,-9.711822681809641e-06,-9.711822681809641e-06,1,0,7.518595364590967,0.0,71.33333333333333,0.0,582.0,582.0,804.247719318987,0.004606229778459261,0.004606229778459261,0.0,0.0,0.0,0.0,0.0,0.0,0.0,43.0,35.0,582.0,43.0,0.0,0.0,319.8303548016119,6113590769.034534,20033417.036154244,19115104.858720317,25.0,4.6875,0.0,0.0,0.0,0.0,0.0,1.2357845336186606,16.360500000000002,21214192.557914164,20241754.7892997,0.0,40.35070203465191,0.0,21.727301095581797,2,0.0,31.039001565116855,2.224412160513589,10.112028728202862,134.33635467867808,0.0004330471625765806,0.0,152.72813327848502,0.0005217519594976084,0.001613381677547523,0.0,72.32621750271936,0.0,143.59641585087303,0.00011845005356877239,582.0,0.0,804.247719318987,45818.139983545516,0.0,36900.0,804.247719318987,0.0,16.0,0.021795331146856018,123.0,36900.0,804.247719318987,0.0,16.0,0.021795331146856018,123.0,32250.0,804.247719318987,0.0,16.0,0.02493791377733293,107.5,201.06192982974676,0.0,91550.89355951642,804.247719318987,0.0,0.5011904735380335,0.539625719298428,4.017526135252493
205,303,2,R25,7,0,Heft 140 - Versuche mit BetonformstÃ¤hlen,1963,,Germany,Deutscher Ausschuss fÃ¼r Stahlbeton,0,"Hubert RÃ¼sch, Gallus Rehm",4500.0,4000.0,2000.0,2000.0,625.0,300,"[1,3]","[2,26]",65.0,"[0,0]",2,16.360500000000002,"[2,200x200x200,1]",[28],1.2357845336186606,"[0,0,0]",[0],26600.71333827932,"[0,0,0]",[0],"[0,0,0,0,0,0,15,0,0,0]",200000.0,2,512.9,[16],[582],[4],[35],[0],[0],0.0,0.0,0,0,0.0,0.0,0.0,0,0,[0],[0],[0],[0],[0],1,2,4,1,3,2,0.0,1,0.0,145.49,343.0225037999271,28,1,0.0,0,0,0,0,0.156,0.0,0.325,113.05,220.0,0,-1,0,-1,-1,0,187500.0,804.247719318987,28,0.5,CN,16.360500000000002,1.0,8.360500000000002,19.711445783132532,1.2357845336186606,1.4631243437798178,1.4631243437798178,1.6065198937042589,1.6065198937042589,1.9020616469137632,1.9020616469137632,0.8650491735330623,0.8650491735330623,1.0241870406458724,25334.012703123164,0.0,2.9318747215319263,2.9318747215319263,0.0,3.235116830634504,3.235116830634504,0.0,6.16699155216643,6.16699155216643,25334.012703123164,-9.711822681809641e-06,-9.711822681809641e-06,-0.0,-0.0,-9.711822681809641e-06,-9.711822681809641e-06,-9.711822681809641e-06,1,0,7.518595364590967,0.0,71.33333333333333,0.0,582.0,582.0,804.247719318987,0.004606229778459261,0.004606229778459261,0.0,0.0,0.0,0.0,0.0,0.0,0.0,43.0,35.0,582.0,43.0,0.0,0.0,319.8303548016119,6113590769.034534,20033417.036154244,19115104.858720317,25.0,4.6875,0.0,0.0,0.0,0.0,0.0,1.2357845336186606,16.360500000000002,21214192.557914164,20241754.7892997,0.0,40.35070203465191,0.0,21.727301095581797,2,0.0,31.039001565116855,2.224412160513589,10.112028728202862,134.33635467867808,0.0005052448410847371,0.0,155.0189274963694,0.0006226854545845456,0.0018878364242644464,0.0,72.32621750271936,0.0,143.59641585087303,0.00011845005356877239,582.0,0.0,804.247719318987,46505.378248910834,0.0,36900.0,804.247719318987,0.0,16.0,0.021795331146856018,123.0,36900.0,804.247719318987,0.0,16.0,0.021795331146856018,123.0,32250.0,804.247719318987,0.0,16.0,0.02493791377733293,107.5,201.06192982974676,0.0,91550.89355951642,804.247719318987,0.0,0.5006575729199543,0.5326943128972877,4.687328608002288
210,308,2,R26,3,0,Heft 140 - Versuche mit BetonformstÃ¤hlen,1963,,Germany,Deutscher Ausschuss fÃ¼r Stahlbeton,0,"Hubert RÃ¼sch, Gallus Rehm",4500.0,4000.0,2000.0,2000.0,625.0,300,"[1,3]","[2,26]",65.0,"[0,0]",2,16.262999999999998,"[2,200x200x200,1]",[28],1.2261579638954656,"[0,0,0]",[0],26547.765918558485,"[0,0,0]",[0],"[0,0,0,0,0,0,15,0,0,0]",200000.0,2,512.9,[16],[582],[4],[35],[0],[0],0.0,0.0,0,0,0.0,0.0,0.0,0,0,[0],[0],[0],[0],[0],1,2,4,1,3,1,0.0,1,0.0,83.14,194.7250520952012,28,1,0.0,0,0,0,0,0.087,0.0,0.16,143.1,290.0,0,-1,0,-1,-1,0,187500.0,804.247719318987,28,0.5,CN,16.262999999999998,1.0,8.262999999999998,19.593975903614457,1.2261579638954656,1.451726832218594,1.451726832218594,1.5940053530641054,1.5940053530641054,1.8872448818841725,1.8872448818841725,0.8583105747268259,0.8583105747268259,1.0162087825530157,25283.586589103317,0.0,2.9441677160088697,2.9441677160088697,0.0,3.261599449799927,3.261599449799927,0.0,6.205767165808797,6.205767165808797,25283.586589103317,-9.598384962622623e-06,-9.598384962622623e-06,-0.0,-0.0,-9.598384962622623e-06,-9.598384962622623e-06,-9.598384962622623e-06,1,0,7.533590608473309,0.0,71.33333333333333,0.0,582.0,582.0,804.247719318987,0.004606229778459261,0.004606229778459261,0.0,0.0,0.0,0.0,0.0,0.0,0.0,43.0,35.0,582.0,43.0,0.0,0.0,319.8467577141668,6113635909.1707535,20034641.8192214,19114265.696681675,25.0,4.6875,0.0,0.0,0.0,0.0,0.0,1.2261579638954656,16.262999999999998,21218049.093114913,20243308.145490743,0.0,40.043654554548226,0.0,21.561967837064426,2,0.0,30.802811195806324,2.2070843350118383,10.08185250834389,134.45276467886418,0.00028906749564309346,0.0,148.75416708104913,0.00033429245861499584,0.0010702583565600492,0.0,71.78646270329678,0.0,143.8343610830548,0.00011782484841649597,582.0,0.0,804.247719318987,44625.95012431474,0.0,36900.0,804.247719318987,0.0,16.0,0.021795331146856018,123.0,36900.0,804.247719318987,0.0,16.0,0.021795331146856018,123.0,32250.0,804.247719318987,0.0,16.0,0.02493791377733293,107.5,201.06192982974676,0.0,91545.97268574996,804.247719318987,0.0,0.5055207996310239,0.5687677754750077,2.6991042951079467
211,309,2,R26,4,0,Heft 140 - Versuche mit BetonformstÃ¤hlen,1963,,Germany,Deutscher Ausschuss fÃ¼r Stahlbeton,0,"Hubert RÃ¼sch, Gallus Rehm",4500.0,4000.0,2000.0,2000.0,625.0,300,"[1,3]","[2,26]",65.0,"[0,0]",2,16.262999999999998,"[2,200x200x200,1]",[28],1.2261579638954656,"[0,0,0]",[0],26547.765918558485,"[0,0,0]",[0],"[0,0,0,0,0,0,15,0,0,0]",200000.0,2,512.9,[16],[582],[4],[35],[0],[0],0.0,0.0,0,0,0.0,0.0,0.0,0,0,[0],[0],[0],[0],[0],1,2,4,1,3,1,0.0,1,0.0,103.92,243.92168385510388,28,1,0.0,0,0,0,0,0.109,0.0,0.185,133.55,290.0,0,-1,0,-1,-1,0,187500.0,804.247719318987,28,0.5,CN,16.262999999999998,1.0,8.262999999999998,19.593975903614457,1.2261579638954656,1.451726832218594,1.451726832218594,1.5940053530641054,1.5940053530641054,1.8872448818841725,1.8872448818841725,0.8583105747268259,0.8583105747268259,1.0162087825530157,25283.586589103317,0.0,2.9441677160088697,2.9441677160088697,0.0,3.261599449799927,3.261599449799927,0.0,6.205767165808797,6.205767165808797,25283.586589103317,-9.598384962622623e-06,-9.598384962622623e-06,-0.0,-0.0,-9.598384962622623e-06,-9.598384962622623e-06,-9.598384962622623e-06,1,0,7.533590608473309,0.0,71.33333333333333,0.0,582.0,582.0,804.247719318987,0.004606229778459261,0.004606229778459261,0.0,0.0,0.0,0.0,0.0,0.0,0.0,43.0,35.0,582.0,43.0,0.0,0.0,319.8467577141668,6113635909.1707535,20034641.8192214,19114265.696681675,25.0,4.6875,0.0,0.0,0.0,0.0,0.0,1.2261579638954656,16.262999999999998,21218049.093114913,20243308.145490743,0.0,40.043654554548226,0.0,21.561967837064426,2,0.0,30.802811195806324,2.2070843350118383,10.08185250834389,134.45276467886418,0.00036131698517236316,0.0,150.85523869860802,0.0004267344421704017,0.001341245434811902,0.0,71.78646270329678,0.0,143.8343610830548,0.00011782484841649597,582.0,0.0,804.247719318987,45256.27160958241,0.0,36900.0,804.247719318987,0.0,16.0,0.021795331146856018,123.0,36900.0,804.247719318987,0.0,16.0,0.021795331146856018,123.0,32250.0,804.247719318987,0.0,16.0,0.02493791377733293,107.5,201.06192982974676,0.0,91545.97268574996,804.247719318987,0.0,0.5023334882781958,0.5498895310110392,3.373718046038223
212,310,2,R26,5,0,Heft 140 - Versuche mit BetonformstÃ¤hlen,1963,,Germany,Deutscher Ausschuss fÃ¼r Stahlbeton,0,"Hubert RÃ¼sch, Gallus Rehm",4500.0,4000.0,2000.0,2000.0,625.0,300,"[1,3]","[2,26]",65.0,"[0,0]",2,16.262999999999998,"[2,200x200x200,1]",[28],1.2261579638954656,"[0,0,0]",[0],26547.765918558485,"[0,0,0]",[0],"[0,0,0,0,0,0,15,0,0,0]",200000.0,2,512.9,[16],[582],[4],[35],[0],[0],0.0,0.0,0,0,0.0,0.0,0.0,0,0,[0],[0],[0],[0],[0],1,2,4,1,3,1,0.0,1,0.0,124.7,293.3677161774819,28,1,0.0,0,0,0,0,0.141,0.0,0.25,120.15,220.0,0,-1,0,-1,-1,0,187500.0,804.247719318987,28,0.5,CN,16.262999999999998,1.0,8.262999999999998,19.593975903614457,1.2261579638954656,1.451726832218594,1.451726832218594,1.5940053530641054,1.5940053530641054,1.8872448818841725,1.8872448818841725,0.8583105747268259,0.8583105747268259,1.0162087825530157,25283.586589103317,0.0,2.9441677160088697,2.9441677160088697,0.0,3.261599449799927,3.261599449799927,0.0,6.205767165808797,6.205767165808797,25283.586589103317,-9.598384962622623e-06,-9.598384962622623e-06,-0.0,-0.0,-9.598384962622623e-06,-9.598384962622623e-06,-9.598384962622623e-06,1,0,7.533590608473309,0.0,71.33333333333333,0.0,582.0,582.0,804.247719318987,0.004606229778459261,0.004606229778459261,0.0,0.0,0.0,0.0,0.0,0.0,0.0,43.0,35.0,582.0,43.0,0.0,0.0,319.8467577141668,6113635909.1707535,20034641.8192214,19114265.696681675,25.0,4.6875,0.0,0.0,0.0,0.0,0.0,1.2261579638954656,16.262999999999998,21218049.093114913,20243308.145490743,0.0,40.043654554548226,0.0,21.561967837064426,2,0.0,30.802811195806324,2.2070843350118383,10.08185250834389,134.45276467886418,0.00043356647470163285,0.0,153.05398593644443,0.0005233886880154372,0.0016138828636413996,0.0,71.78646270329678,0.0,143.8343610830548,0.00011782484841649597,582.0,0.0,804.247719318987,45915.89578093333,0.0,36900.0,804.247719318987,0.0,16.0,0.021795331146856018,123.0,36900.0,804.247719318987,0.0,16.0,0.021795331146856018,123.0,32250.0,804.247719318987,0.0,16.0,0.02493791377733293,107.5,201.06192982974676,0.0,91545.97268574996,804.247719318987,0.0,0.5011562175231459,0.539241734499251,4.048331796968498
213,311,2,R26,6,0,Heft 140 - Versuche mit BetonformstÃ¤hlen,1963,,Germany,Deutscher Ausschuss fÃ¼r Stahlbeton,0,"Hubert RÃ¼sch, Gallus Rehm",4500.0,4000.0,2000.0,2000.0,625.0,300,"[1,3]","[2,26]",65.0,"[0,0]",2,16.262999999999998,"[2,200x200x200,1]",[28],1.2261579638954656,"[0,0,0]",[0],26547.765918558485,"[0,0,0]",[0],"[0,0,0,0,0,0,15,0,0,0]",200000.0,2,512.9,[16],[582],[4],[35],[0],[0],0.0,0.0,0,0,0.0,0.0,0.0,0,0,[0],[0],[0],[0],[0],1,2,4,1,3,1,0.0,14,0.0,124.7,293.3677161774819,28,1,0.0,0,0,0,0,0.143,0.0,0.25,116.3,220.0,0,-1,0,-1,-1,0,187500.0,804.247719318987,28,0.5,CN,16.262999999999998,1.0,8.262999999999998,19.593975903614457,1.2261579638954656,1.451726832218594,1.451726832218594,1.5940053530641054,1.5940053530641054,1.8872448818841725,1.8872448818841725,0.8583105747268259,0.8583105747268259,1.0162087825530157,25283.586589103317,0.0,2.9441677160088697,2.9441677160088697,0.0,3.261599449799927,3.261599449799927,0.0,6.205767165808797,6.205767165808797,25283.586589103317,-9.598384962622623e-06,-9.598384962622623e-06,-0.0,-0.0,-9.598384962622623e-06,-9.598384962622623e-06,-9.598384962622623e-06,1,0,7.533590608473309,0.0,71.33333333333333,0.0,582.0,582.0,804.247719318987,0.004606229778459261,0.004606229778459261,0.0,0.0,0.0,0.0,0.0,0.0,0.0,43.0,35.0,582.0,43.0,0.0,0.0,319.8467577141668,6113635909.1707535,20034641.8192214,19114265.696681675,25.0,4.6875,0.0,0.0,0.0,0.0,0.0,1.2261579638954656,16.262999999999998,21218049.093114913,20243308.145490743,0.0,40.043654554548226,0.0,21.561967837064426,2,0.0,30.802811195806324,2.2070843350118383,10.08185250834389,134.45276467886418,0.00043356647470163285,0.0,153.05398593644443,0.0005233886880154372,0.0016138828636413996,0.0,71.78646270329678,0.0,143.8343610830548,0.00011782484841649597,582.0,0.0,804.247719318987,45915.89578093333,0.0,36900.0,804.247719318987,0.0,16.0,0.021795331146856018,123.0,36900.0,804.247719318987,0.0,16.0,0.021795331146856018,123.0,32250.0,804.247719318987,0.0,16.0,0.02493791377733293,107.5,201.06192982974676,0.0,91545.97268574996,804.247719318987,0.0,0.5011562175231459,0.539241734499251,4.048331796968498
214,312,2,R26,7,0,Heft 140 - Versuche mit BetonformstÃ¤hlen,1963,,Germany,Deutscher Ausschuss fÃ¼r Stahlbeton,0,"Hubert RÃ¼sch, Gallus Rehm",4500.0,4000.0,2000.0,2000.0,625.0,300,"[1,3]","[2,26]",65.0,"[0,0]",2,16.262999999999998,"[2,200x200x200,1]",[28],1.2261579638954656,"[0,0,0]",[0],26547.765918558485,"[0,0,0]",[0],"[0,0,0,0,0,0,15,0,0,0]",200000.0,2,512.9,[16],[582],[4],[35],[0],[0],0.0,0.0,0,0,0.0,0.0,0.0,0,0,[0],[0],[0],[0],[0],1,2,4,1,3,1,0.0,1,0.0,145.49,343.11244777833934,28,1,0.0,0,0,0,0,0.168,0.0,0.275,109.8,220.0,0,-1,0,-1,-1,0,187500.0,804.247719318987,28,0.5,CN,16.262999999999998,1.0,8.262999999999998,19.593975903614457,1.2261579638954656,1.451726832218594,1.451726832218594,1.5940053530641054,1.5940053530641054,1.8872448818841725,1.8872448818841725,0.8583105747268259,0.8583105747268259,1.0162087825530157,25283.586589103317,0.0,2.9441677160088697,2.9441677160088697,0.0,3.261599449799927,3.261599449799927,0.0,6.205767165808797,6.205767165808797,25283.586589103317,-9.598384962622623e-06,-9.598384962622623e-06,-0.0,-0.0,-9.598384962622623e-06,-9.598384962622623e-06,-9.598384962622623e-06,1,0,7.533590608473309,0.0,71.33333333333333,0.0,582.0,582.0,804.247719318987,0.004606229778459261,0.004606229778459261,0.0,0.0,0.0,0.0,0.0,0.0,0.0,43.0,35.0,582.0,43.0,0.0,0.0,319.8467577141668,6113635909.1707535,20034641.8192214,19114265.696681675,25.0,4.6875,0.0,0.0,0.0,0.0,0.0,1.2261579638954656,16.262999999999998,21218049.093114913,20243308.145490743,0.0,40.043654554548226,0.0,21.561967837064426,2,0.0,30.802811195806324,2.2070843350118383,10.08185250834389,134.45276467886418,0.0005058507329939099,0.0,155.36300569457853,0.0006247346325985205,0.001888470770634101,0.0,71.78646270329678,0.0,143.8343610830548,0.00011782484841649597,582.0,0.0,804.247719318987,46608.601708373564,0.0,36900.0,804.247719318987,0.0,16.0,0.021795331146856018,123.0,36900.0,804.247719318987,0.0,16.0,0.021795331146856018,123.0,32250.0,804.247719318987,0.0,16.0,0.02493791377733293,107.5,201.06192982974676,0.0,91545.97268574996,804.247719318987,0.0,0.5006386760736719,0.532391677479813,4.723270193592196
221,319,2,R26,4,0,Heft 140 - Versuche mit BetonformstÃ¤hlen,1963,,Germany,Deutscher Ausschuss fÃ¼r Stahlbeton,0,"Hubert RÃ¼sch, Gallus Rehm",4500.0,4000.0,2000.0,2000.0,625.0,300,"[1,3]","[2,26]",65.0,"[0,0]",2,16.262999999999998,"[2,200x200x200,1]",[28],1.2261579638954656,"[0,0,0]",[0],26547.765918558485,"[0,0,0]",[0],"[0,0,0,0,0,0,15,0,0,0]",200000.0,2,512.9,[16],[582],[4],[35],[0],[0],0.0,0.0,0,0,0.0,0.0,0.0,0,0,[0],[0],[0],[0],[0],1,2,4,1,3,2,0.0,1,0.0,103.92,243.92168385510388,28,1,0.0,0,0,0,0,0.095,0.0,0.21,132.9,310.0,0,-1,0,-1,-1,0,187500.0,804.247719318987,28,0.5,CN,16.262999999999998,1.0,8.262999999999998,19.593975903614457,1.2261579638954656,1.451726832218594,1.451726832218594,1.5940053530641054,1.5940053530641054,1.8872448818841725,1.8872448818841725,0.8583105747268259,0.8583105747268259,1.0162087825530157,25283.586589103317,0.0,2.9441677160088697,2.9441677160088697,0.0,3.261599449799927,3.261599449799927,0.0,6.205767165808797,6.205767165808797,25283.586589103317,-9.598384962622623e-06,-9.598384962622623e-06,-0.0,-0.0,-9.598384962622623e-06,-9.598384962622623e-06,-9.598384962622623e-06,1,0,7.533590608473309,0.0,71.33333333333333,0.0,582.0,582.0,804.247719318987,0.004606229778459261,0.004606229778459261,0.0,0.0,0.0,0.0,0.0,0.0,0.0,43.0,35.0,582.0,43.0,0.0,0.0,319.8467577141668,6113635909.1707535,20034641.8192214,19114265.696681675,25.0,4.6875,0.0,0.0,0.0,0.0,0.0,1.2261579638954656,16.262999999999998,21218049.093114913,20243308.145490743,0.0,40.043654554548226,0.0,21.561967837064426,2,0.0,30.802811195806324,2.2070843350118383,10.08185250834389,134.45276467886418,0.00036131698517236316,0.0,150.85523869860802,0.0004267344421704017,0.001341245434811902,0.0,71.78646270329678,0.0,143.8343610830548,0.00011782484841649597,582.0,0.0,804.247719318987,45256.27160958241,0.0,36900.0,804.247719318987,0.0,16.0,0.021795331146856018,123.0,36900.0,804.247719318987,0.0,16.0,0.021795331146856018,123.0,32250.0,804.247719318987,0.0,16.0,0.02493791377733293,107.5,201.06192982974676,0.0,91545.97268574996,804.247719318987,0.0,0.5023334882781958,0.5498895310110392,3.373718046038223
222,320,2,R26,5,0,Heft 140 - Versuche mit BetonformstÃ¤hlen,1963,,Germany,Deutscher Ausschuss fÃ¼r Stahlbeton,0,"Hubert RÃ¼sch, Gallus Rehm",4500.0,4000.0,2000.0,2000.0,625.0,300,"[1,3]","[2,26]",65.0,"[0,0]",2,16.262999999999998,"[2,200x200x200,1]",[28],1.2261579638954656,"[0,0,0]",[0],26547.765918558485,"[0,0,0]",[0],"[0,0,0,0,0,0,15,0,0,0]",200000.0,2,512.9,[16],[582],[4],[35],[0],[0],0.0,0.0,0,0,0.0,0.0,0.0,0,0,[0],[0],[0],[0],[0],1,2,4,1,3,2,0.0,1,0.0,124.7,293.3677161774819,28,1,0.0,0,0,0,0,0.134,0.0,0.25,128.45,310.0,0,-1,0,-1,-1,0,187500.0,804.247719318987,28,0.5,CN,16.262999999999998,1.0,8.262999999999998,19.593975903614457,1.2261579638954656,1.451726832218594,1.451726832218594,1.5940053530641054,1.5940053530641054,1.8872448818841725,1.8872448818841725,0.8583105747268259,0.8583105747268259,1.0162087825530157,25283.586589103317,0.0,2.9441677160088697,2.9441677160088697,0.0,3.261599449799927,3.261599449799927,0.0,6.205767165808797,6.205767165808797,25283.586589103317,-9.598384962622623e-06,-9.598384962622623e-06,-0.0,-0.0,-9.598384962622623e-06,-9.598384962622623e-06,-9.598384962622623e-06,1,0,7.533590608473309,0.0,71.33333333333333,0.0,582.0,582.0,804.247719318987,0.004606229778459261,0.004606229778459261,0.0,0.0,0.0,0.0,0.0,0.0,0.0,43.0,35.0,582.0,43.0,0.0,0.0,319.8467577141668,6113635909.1707535,20034641.8192214,19114265.696681675,25.0,4.6875,0.0,0.0,0.0,0.0,0.0,1.2261579638954656,16.262999999999998,21218049.093114913,20243308.145490743,0.0,40.043654554548226,0.0,21.561967837064426,2,0.0,30.802811195806324,2.2070843350118383,10.08185250834389,134.45276467886418,0.00043356647470163285,0.0,153.05398593644443,0.0005233886880154372,0.0016138828636413996,0.0,71.78646270329678,0.0,143.8343610830548,0.00011782484841649597,582.0,0.0,804.247719318987,45915.89578093333,0.0,36900.0,804.247719318987,0.0,16.0,0.021795331146856018,123.0,36900.0,804.247719318987,0.0,16.0,0.021795331146856018,123.0,32250.0,804.247719318987,0.0,16.0,0.02493791377733293,107.5,201.06192982974676,0.0,91545.97268574996,804.247719318987,0.0,0.5011562175231459,0.539241734499251,4.048331796968498
223,321,2,R26,6,0,Heft 140 - Versuche mit BetonformstÃ¤hlen,1963,,Germany,Deutscher Ausschuss fÃ¼r Stahlbeton,0,"Hubert RÃ¼sch, Gallus Rehm",4500.0,4000.0,2000.0,2000.0,625.0,300,"[1,3]","[2,26]",65.0,"[0,0]",2,16.262999999999998,"[2,200x200x200,1]",[28],1.2261579638954656,"[0,0,0]",[0],26547.765918558485,"[0,0,0]",[0],"[0,0,0,0,0,0,15,0,0,0]",200000.0,2,512.9,[16],[582],[4],[35],[0],[0],0.0,0.0,0,0,0.0,0.0,0.0,0,0,[0],[0],[0],[0],[0],1,2,4,1,3,2,0.0,14,0.0,124.7,293.3677161774819,28,1,0.0,0,0,0,0,0.138,0.0,0.25,124.0,310.0,0,-1,0,-1,-1,0,187500.0,804.247719318987,28,0.5,CN,16.262999999999998,1.0,8.262999999999998,19.593975903614457,1.2261579638954656,1.451726832218594,1.451726832218594,1.5940053530641054,1.5940053530641054,1.8872448818841725,1.8872448818841725,0.8583105747268259,0.8583105747268259,1.0162087825530157,25283.586589103317,0.0,2.9441677160088697,2.9441677160088697,0.0,3.261599449799927,3.261599449799927,0.0,6.205767165808797,6.205767165808797,25283.586589103317,-9.598384962622623e-06,-9.598384962622623e-06,-0.0,-0.0,-9.598384962622623e-06,-9.598384962622623e-06,-9.598384962622623e-06,1,0,7.533590608473309,0.0,71.33333333333333,0.0,582.0,582.0,804.247719318987,0.004606229778459261,0.004606229778459261,0.0,0.0,0.0,0.0,0.0,0.0,0.0,43.0,35.0,582.0,43.0,0.0,0.0,319.8467577141668,6113635909.1707535,20034641.8192214,19114265.696681675,25.0,4.6875,0.0,0.0,0.0,0.0,0.0,1.2261579638954656,16.262999999999998,21218049.093114913,20243308.145490743,0.0,40.043654554548226,0.0,21.561967837064426,2,0.0,30.802811195806324,2.2070843350118383,10.08185250834389,134.45276467886418,0.00043356647470163285,0.0,153.05398593644443,0.0005233886880154372,0.0016138828636413996,0.0,71.78646270329678,0.0,143.8343610830548,0.00011782484841649597,582.0,0.0,804.247719318987,45915.89578093333,0.0,36900.0,804.247719318987,0.0,16.0,0.021795331146856018,123.0,36900.0,804.247719318987,0.0,16.0,0.021795331146856018,123.0,32250.0,804.247719318987,0.0,16.0,0.02493791377733293,107.5,201.06192982974676,0.0,91545.97268574996,804.247719318987,0.0,0.5011562175231459,0.539241734499251,4.048331796968498
224,322,2,R26,7,0,Heft 140 - Versuche mit BetonformstÃ¤hlen,1963,,Germany,Deutscher Ausschuss fÃ¼r Stahlbeton,0,"Hubert RÃ¼sch, Gallus Rehm",4500.0,4000.0,2000.0,2000.0,625.0,300,"[1,3]","[2,26]",65.0,"[0,0]",2,16.262999999999998,"[2,200x200x200,1]",[28],1.2261579638954656,"[0,0,0]",[0],26547.765918558485,"[0,0,0]",[0],"[0,0,0,0,0,0,15,0,0,0]",200000.0,2,512.9,[16],[582],[4],[35],[0],[0],0.0,0.0,0,0,0.0,0.0,0.0,0,0,[0],[0],[0],[0],[0],1,2,4,1,3,2,0.0,1,0.0,145.49,343.11244777833934,28,1,0.0,0,0,0,0,0.159,0.0,0.325,116.7,220.0,0,-1,0,-1,-1,0,187500.0,804.247719318987,28,0.5,CN,16.262999999999998,1.0,8.262999999999998,19.593975903614457,1.2261579638954656,1.451726832218594,1.451726832218594,1.5940053530641054,1.5940053530641054,1.8872448818841725,1.8872448818841725,0.8583105747268259,0.8583105747268259,1.0162087825530157,25283.586589103317,0.0,2.9441677160088697,2.9441677160088697,0.0,3.261599449799927,3.261599449799927,0.0,6.205767165808797,6.205767165808797,25283.586589103317,-9.598384962622623e-06,-9.598384962622623e-06,-0.0,-0.0,-9.598384962622623e-06,-9.598384962622623e-06,-9.598384962622623e-06,1,0,7.533590608473309,0.0,71.33333333333333,0.0,582.0,582.0,804.247719318987,0.004606229778459261,0.004606229778459261,0.0,0.0,0.0,0.0,0.0,0.0,0.0,43.0,35.0,582.0,43.0,0.0,0.0,319.8467577141668,6113635909.1707535,20034641.8192214,19114265.696681675,25.0,4.6875,0.0,0.0,0.0,0.0,0.0,1.2261579638954656,16.262999999999998,21218049.093114913,20243308.145490743,0.0,40.043654554548226,0.0,21.561967837064426,2,0.0,30.802811195806324,2.2070843350118383,10.08185250834389,134.45276467886418,0.0005058507329939099,0.0,155.36300569457853,0.0006247346325985205,0.001888470770634101,0.0,71.78646270329678,0.0,143.8343610830548,0.00011782484841649597,582.0,0.0,804.247719318987,46608.601708373564,0.0,36900.0,804.247719318987,0.0,16.0,0.021795331146856018,123.0,36900.0,804.247719318987,0.0,16.0,0.021795331146856018,123.0,32250.0,804.247719318987,0.0,16.0,0.02493791377733293,107.5,201.06192982974676,0.0,91545.97268574996,804.247719318987,0.0,0.5006386760736719,0.532391677479813,4.723270193592196
230,328,2,R28,3,0,Heft 140 - Versuche mit BetonformstÃ¤hlen,1963,,Germany,Deutscher Ausschuss fÃ¼r Stahlbeton,0,"Hubert RÃ¼sch, Gallus Rehm",4500.0,4000.0,2000.0,2000.0,625.0,300,"[1,3]","[2,26]",65.0,"[0,0]",2,15.59025,"[2,200x200x200,1]",[28],1.1586670099024452,"[0,0,0]",[0],26176.53262171543,"[0,0,0]",[0],"[0,0,0,0,0,0,15,0,0,0]",200000.0,1,440.3,"[10,10]","[555,585]","[2,8]","[33,33]",[0],[0],0.0,0.0,0,0,0.0,0.0,0.0,0,0,[0],[0],[0],[0],[0],1,2,4,1,3,1,0.0,1,0.0,81.07,198.16916256484126,28,1,0.0,0,0,0,0,0.082,0.0,0.225,127.75,270.0,1,-1,0,-1,-1,0,187500.0,785.3981633974483,28,0.5,CN,15.59025,1.0,7.590249999999999,18.78343373493976,1.1586670099024452,1.3718199754116425,1.3718199754116425,1.5062671128731788,1.5062671128731788,1.7833659680351353,1.7833659680351353,0.8110669069317116,0.8110669069317116,0.9602739827881497,24930.031068300406,0.0,3.0325352233599197,3.0325352233599197,0.0,3.4550294555392362,3.4550294555392362,0.0,6.487564678899156,6.487564678899156,24930.031068300406,-8.829771542546304e-06,-8.829771542546304e-06,-0.0,-0.0,-8.829771542546304e-06,-8.829771542546304e-06,-8.829771542546304e-06,1,0,7.640431331767934,0.0,32.0,0.0,579.0,579.0,785.3981633974483,0.004521578373042305,0.004521578373042305,0.0,0.0,0.0,0.0,0.0,0.0,0.0,40.0,35.0,555.0,38.0,0.0,0.0,319.7121874077922,6113268558.850964,20024607.294156358,19121162.093997695,25.0,4.6875,0.0,0.0,0.0,0.0,0.0,1.1586670099024452,15.59025,21173133.50850123,20217870.538317733,0.0,37.75944573572546,0.0,20.332009242313706,2,0.0,29.045727489019583,2.0856006178244013,9.871122656516837,134.88364606078923,0.00028344744527135135,0.0,148.84316017554616,0.0003381366714020148,0.0010817164100362557,0.0,70.6178564868212,0.0,143.68675142632577,0.00011496199608867937,579.0,0.0,785.3981633974483,44652.64805266385,0.0,36000.0,785.3981633974483,0.0,10.0,0.021816615649929122,120.0,36000.0,785.3981633974483,0.0,10.0,0.021816615649929122,120.0,34500.0,785.3981633974483,0.0,10.0,0.02276516415644778,115.0,314.1592653589793,0.0,91586.34377766233,785.3981633974483,0.0,0.5045139605350554,0.5650541059964193,2.7911161815674133
231,329,2,R28,4,0,Heft 140 - Versuche mit BetonformstÃ¤hlen,1963,,Germany,Deutscher Ausschuss fÃ¼r Stahlbeton,0,"Hubert RÃ¼sch, Gallus Rehm",4500.0,4000.0,2000.0,2000.0,625.0,300,"[1,3]","[2,26]",65.0,"[0,0]",2,15.59025,"[2,200x200x200,1]",[28],1.1586670099024452,"[0,0,0]",[0],26176.53262171543,"[0,0,0]",[0],"[0,0,0,0,0,0,15,0,0,0]",200000.0,1,440.3,"[10,10]","[555,585]","[2,8]","[33,33]",[0],[0],0.0,0.0,0,0,0.0,0.0,0.0,0,0,[0],[0],[0],[0],[0],1,2,4,1,3,1,0.0,1,0.0,101.34,248.29075389110375,28,1,0.0,0,0,0,0,0.104,0.0,0.25,121.55,270.0,1,-1,0,-1,-1,0,187500.0,785.3981633974483,28,0.5,CN,15.59025,1.0,7.590249999999999,18.78343373493976,1.1586670099024452,1.3718199754116425,1.3718199754116425,1.5062671128731788,1.5062671128731788,1.7833659680351353,1.7833659680351353,0.8110669069317116,0.8110669069317116,0.9602739827881497,24930.031068300406,0.0,3.0325352233599197,3.0325352233599197,0.0,3.4550294555392362,3.4550294555392362,0.0,6.487564678899156,6.487564678899156,24930.031068300406,-8.829771542546304e-06,-8.829771542546304e-06,-0.0,-0.0,-8.829771542546304e-06,-8.829771542546304e-06,-8.829771542546304e-06,1,0,7.640431331767934,0.0,32.0,0.0,579.0,579.0,785.3981633974483,0.004521578373042305,0.004521578373042305,0.0,0.0,0.0,0.0,0.0,0.0,0.0,40.0,35.0,555.0,38.0,0.0,0.0,319.7121874077922,6113268558.850964,20024607.294156358,19121162.093997695,25.0,4.6875,0.0,0.0,0.0,0.0,0.0,1.1586670099024452,15.59025,21173133.50850123,20217870.538317733,0.0,37.75944573572546,0.0,20.332009242313706,2,0.0,29.045727489019583,2.0856006178244013,9.871122656516837,134.88364606078923,0.000354318047413331,0.0,151.0098555027743,0.0004319723770594766,0.0013558760700719285,0.0,70.6178564868212,0.0,143.6867514263258,0.0001149619960886794,579.0,0.0,785.3981633974483,45302.65665083229,0.0,36000.0,785.3981633974483,0.0,10.0,0.021816615649929122,120.0,36000.0,785.3981633974483,0.0,10.0,0.021816615649929122,120.0,34500.0,785.3981633974483,0.0,10.0,0.02276516415644778,115.0,314.1592653589793,0.0,91586.34377766233,785.3981633974483,0.0,0.5018790468158671,0.5475026285068237,3.4889812981379267
232,330,2,R28,5,0,Heft 140 - Versuche mit BetonformstÃ¤hlen,1963,,Germany,Deutscher Ausschuss fÃ¼r Stahlbeton,0,"Hubert RÃ¼sch, Gallus Rehm",4500.0,4000.0,2000.0,2000.0,625.0,300,"[1,3]","[2,26]",65.0,"[0,0]",2,15.59025,"[2,200x200x200,1]",[28],1.1586670099024452,"[0,0,0]",[0],26176.53262171543,"[0,0,0]",[0],"[0,0,0,0,0,0,15,0,0,0]",200000.0,1,440.3,"[10,10]","[555,585]","[2,8]","[33,33]",[0],[0],0.0,0.0,0,0,0.0,0.0,0.0,0,0,[0],[0],[0],[0],[0],1,2,4,1,3,1,0.0,1,0.0,121.61,298.6848047769613,28,1,0.0,0,0,0,0,0.123,0.0,0.3,121.55,270.0,1,-1,0,-1,-1,0,187500.0,785.3981633974483,28,0.5,CN,15.59025,1.0,7.590249999999999,18.78343373493976,1.1586670099024452,1.3718199754116425,1.3718199754116425,1.5062671128731788,1.5062671128731788,1.7833659680351353,1.7833659680351353,0.8110669069317116,0.8110669069317116,0.9602739827881497,24930.031068300406,0.0,3.0325352233599197,3.0325352233599197,0.0,3.4550294555392362,3.4550294555392362,0.0,6.487564678899156,6.487564678899156,24930.031068300406,-8.829771542546304e-06,-8.829771542546304e-06,-0.0,-0.0,-8.829771542546304e-06,-8.829771542546304e-06,-8.829771542546304e-06,1,0,7.640431331767934,0.0,32.0,0.0,579.0,579.0,785.3981633974483,0.004521578373042305,0.004521578373042305,0.0,0.0,0.0,0.0,0.0,0.0,0.0,40.0,35.0,555.0,38.0,0.0,0.0,319.7121874077922,6113268558.850964,20024607.294156358,19121162.093997695,25.0,4.6875,0.0,0.0,0.0,0.0,0.0,1.1586670099024452,15.59025,21173133.50850123,20217870.538317733,0.0,37.75944573572546,0.0,20.332009242313706,2,0.0,29.045727489019583,2.0856006178244013,9.871122656516837,134.88364606078923,0.0004251886495553107,0.0,153.27994714994654,0.000530232390046126,0.0016317936932134175,0.0,70.6178564868212,0.0,143.6867514263258,0.0001149619960886794,579.0,0.0,785.3981633974483,45983.68414498398,0.0,36000.0,785.3981633974483,0.0,10.0,0.021816615649929122,120.0,36000.0,785.3981633974483,0.0,10.0,0.021816615649929122,120.0,34500.0,785.3981633974483,0.0,10.0,0.02276516415644778,115.0,314.1592653589793,0.0,91586.34377766233,785.3981633974483,0.0,0.5009193379759369,0.5375097700601257,4.186846414708439
233,331,2,R28,6,0,Heft 140 - Versuche mit BetonformstÃ¤hlen,1963,,Germany,Deutscher Ausschuss fÃ¼r Stahlbeton,0,"Hubert RÃ¼sch, Gallus Rehm",4500.0,4000.0,2000.0,2000.0,625.0,300,"[1,3]","[2,26]",65.0,"[0,0]",2,15.59025,"[2,200x200x200,1]",[28],1.1586670099024452,"[0,0,0]",[0],26176.53262171543,"[0,0,0]",[0],"[0,0,0,0,0,0,15,0,0,0]",200000.0,1,440.3,"[10,10]","[555,585]","[2,8]","[33,33]",[0],[0],0.0,0.0,0,0,0.0,0.0,0.0,0,0,[0],[0],[0],[0],[0],1,2,4,1,3,1,0.0,14,0.0,121.61,298.6848047769613,28,1,0.0,0,0,0,0,0.165,0.0,0.45,118.95,270.0,1,-1,0,-1,-1,0,187500.0,785.3981633974483,28,0.5,CN,15.59025,1.0,7.590249999999999,18.78343373493976,1.1586670099024452,1.3718199754116425,1.3718199754116425,1.5062671128731788,1.5062671128731788,1.7833659680351353,1.7833659680351353,0.8110669069317116,0.8110669069317116,0.9602739827881497,24930.031068300406,0.0,3.0325352233599197,3.0325352233599197,0.0,3.4550294555392362,3.4550294555392362,0.0,6.487564678899156,6.487564678899156,24930.031068300406,-8.829771542546304e-06,-8.829771542546304e-06,-0.0,-0.0,-8.829771542546304e-06,-8.829771542546304e-06,-8.829771542546304e-06,1,0,7.640431331767934,0.0,32.0,0.0,579.0,579.0,785.3981633974483,0.004521578373042305,0.004521578373042305,0.0,0.0,0.0,0.0,0.0,0.0,0.0,40.0,35.0,555.0,38.0,0.0,0.0,319.7121874077922,6113268558.850964,20024607.294156358,19121162.093997695,25.0,4.6875,0.0,0.0,0.0,0.0,0.0,1.1586670099024452,15.59025,21173133.50850123,20217870.538317733,0.0,37.75944573572546,0.0,20.332009242313706,2,0.0,29.045727489019583,2.0856006178244013,9.871122656516837,134.88364606078923,0.0004251886495553107,0.0,153.27994714994654,0.000530232390046126,0.0016317936932134175,0.0,70.6178564868212,0.0,143.6867514263258,0.0001149619960886794,579.0,0.0,785.3981633974483,45983.68414498398,0.0,36000.0,785.3981633974483,0.0,10.0,0.021816615649929122,120.0,36000.0,785.3981633974483,0.0,10.0,0.021816615649929122,120.0,34500.0,785.3981633974483,0.0,10.0,0.02276516415644778,115.0,314.1592653589793,0.0,91586.34377766233,785.3981633974483,0.0,0.5009193379759369,0.5375097700601257,4.186846414708439
239,337,2,R28,3,0,Heft 140 - Versuche mit BetonformstÃ¤hlen,1963,,Germany,Deutscher Ausschuss fÃ¼r Stahlbeton,0,"Hubert RÃ¼sch, Gallus Rehm",4500.0,4000.0,2000.0,2000.0,625.0,300,"[1,3]","[2,26]",65.0,"[0,0]",2,15.59025,"[2,200x200x200,1]",[28],1.1586670099024452,"[0,0,0]",[0],26176.53262171543,"[0,0,0]",[0],"[0,0,0,0,0,0,15,0,0,0]",200000.0,1,440.3,"[10,10]","[555,585]","[2,8]","[33,33]",[0],[0],0.0,0.0,0,0,0.0,0.0,0.0,0,0,[0],[0],[0],[0],[0],1,2,4,1,3,2,0.0,1,0.0,81.07,198.16916256484126,28,1,0.0,0,0,0,0,0.086,0.0,0.175,131.45,270.0,1,-1,0,-1,-1,0,187500.0,785.3981633974483,28,0.5,CN,15.59025,1.0,7.590249999999999,18.78343373493976,1.1586670099024452,1.3718199754116425,1.3718199754116425,1.5062671128731788,1.5062671128731788,1.7833659680351353,1.7833659680351353,0.8110669069317116,0.8110669069317116,0.9602739827881497,24930.031068300406,0.0,3.0325352233599197,3.0325352233599197,0.0,3.4550294555392362,3.4550294555392362,0.0,6.487564678899156,6.487564678899156,24930.031068300406,-8.829771542546304e-06,-8.829771542546304e-06,-0.0,-0.0,-8.829771542546304e-06,-8.829771542546304e-06,-8.829771542546304e-06,1,0,7.640431331767934,0.0,32.0,0.0,579.0,579.0,785.3981633974483,0.004521578373042305,0.004521578373042305,0.0,0.0,0.0,0.0,0.0,0.0,0.0,40.0,35.0,555.0,38.0,0.0,0.0,319.7121874077922,6113268558.850964,20024607.294156358,19121162.093997695,25.0,4.6875,0.0,0.0,0.0,0.0,0.0,1.1586670099024452,15.59025,21173133.50850123,20217870.538317733,0.0,37.75944573572546,0.0,20.332009242313706,2,0.0,29.045727489019583,2.0856006178244013,9.871122656516837,134.88364606078923,0.00028344744527135135,0.0,148.84316017554616,0.0003381366714020148,0.0010817164100362557,0.0,70.6178564868212,0.0,143.68675142632577,0.00011496199608867937,579.0,0.0,785.3981633974483,44652.64805266385,0.0,36000.0,785.3981633974483,0.0,10.0,0.021816615649929122,120.0,36000.0,785.3981633974483,0.0,10.0,0.021816615649929122,120.0,34500.0,785.3981633974483,0.0,10.0,0.02276516415644778,115.0,314.1592653589793,0.0,91586.34377766233,785.3981633974483,0.0,0.5045139605350554,0.5650541059964193,2.7911161815674133
240,338,2,R28,4,0,Heft 140 - Versuche mit BetonformstÃ¤hlen,1963,,Germany,Deutscher Ausschuss fÃ¼r Stahlbeton,0,"Hubert RÃ¼sch, Gallus Rehm",4500.0,4000.0,2000.0,2000.0,625.0,300,"[1,3]","[2,26]",65.0,"[0,0]",2,15.59025,"[2,200x200x200,1]",[28],1.1586670099024452,"[0,0,0]",[0],26176.53262171543,"[0,0,0]",[0],"[0,0,0,0,0,0,15,0,0,0]",200000.0,1,440.3,"[10,10]","[555,585]","[2,8]","[33,33]",[0],[0],0.0,0.0,0,0,0.0,0.0,0.0,0,0,[0],[0],[0],[0],[0],1,2,4,1,3,2,0.0,1,0.0,101.34,248.29075389110375,28,1,0.0,0,0,0,0,0.115,0.0,0.2,122.2,270.0,1,-1,0,-1,-1,0,187500.0,785.3981633974483,28,0.5,CN,15.59025,1.0,7.590249999999999,18.78343373493976,1.1586670099024452,1.3718199754116425,1.3718199754116425,1.5062671128731788,1.5062671128731788,1.7833659680351353,1.7833659680351353,0.8110669069317116,0.8110669069317116,0.9602739827881497,24930.031068300406,0.0,3.0325352233599197,3.0325352233599197,0.0,3.4550294555392362,3.4550294555392362,0.0,6.487564678899156,6.487564678899156,24930.031068300406,-8.829771542546304e-06,-8.829771542546304e-06,-0.0,-0.0,-8.829771542546304e-06,-8.829771542546304e-06,-8.829771542546304e-06,1,0,7.640431331767934,0.0,32.0,0.0,579.0,579.0,785.3981633974483,0.004521578373042305,0.004521578373042305,0.0,0.0,0.0,0.0,0.0,0.0,0.0,40.0,35.0,555.0,38.0,0.0,0.0,319.7121874077922,6113268558.850964,20024607.294156358,19121162.093997695,25.0,4.6875,0.0,0.0,0.0,0.0,0.0,1.1586670099024452,15.59025,21173133.50850123,20217870.538317733,0.0,37.75944573572546,0.0,20.332009242313706,2,0.0,29.045727489019583,2.0856006178244013,9.871122656516837,134.88364606078923,0.000354318047413331,0.0,151.0098555027743,0.0004319723770594766,0.0013558760700719285,0.0,70.6178564868212,0.0,143.6867514263258,0.0001149619960886794,579.0,0.0,785.3981633974483,45302.65665083229,0.0,36000.0,785.3981633974483,0.0,10.0,0.021816615649929122,120.0,36000.0,785.3981633974483,0.0,10.0,0.021816615649929122,120.0,34500.0,785.3981633974483,0.0,10.0,0.02276516415644778,115.0,314.1592653589793,0.0,91586.34377766233,785.3981633974483,0.0,0.5018790468158671,0.5475026285068237,3.4889812981379267
