Repository: iavdesch/Research

Readme
======

The supporting files are related to the study "A method for determining the performance of formulas for calculating the crack width and spacing in reinforced concrete elements".

The following files are relevant:
Research/Method_comparing_CWFs/Data_processing_for_GitHuB_Final (contains the data processing of the database "Crack width and crack spacing in reinforced and prestressed concrete elements: database")
Research/Method_comparing_CWFs/CWF_analysis_for_GitHuB_Final (contains the evaluation of the different crack width formulas)

File: Method_comparing_CWFs/Datasets_Used/Working_database_no_hordijk_no_initshrink.csv (part 7 of 83)
,ID,EPID,ELID,LOADID,DOI,title,year,journal,country,institution,laboratory,authors,Ltot,Lspan,Lcons,Lmeas,h,b,hc,thc,RH,Temp,pd,fcm,catfcm,tfcm,fctm,catfctm,tfctm,Ecm,catEcm,tEcm,mix,Es,fsr,fy,phi,zs,nbl,clat,phit,st,phiw,sw,type,method,fpk,fp01k,Ep,rel,fpr,npl,phip,Ap,zp,cplat,catf,epsin,catcal,selfw,typew,locw,epsc,Nrep,N,M,sigs,t0,t,PL,catp,t0p,tp,ncr,wm,wk,wmax,sm,smax,indLR,indNP,indtfcm,indtfctm,indtEcm,slab,Ac,Astot,ts,sc,class_C,fcm28,Bcc,fck28,fcm_cube_150,fctm28,fctmfl28,fctmfl,fct095_28,fct095,fct095fl_28,fct095fl,fct005,fct005_28,fct005fl,Ecm28,phi_bc,phi_bc_prestress,phi_bc_prior_load,phi_dc,phi_dc_prestress,phi_dc_prior_load,phi_creep,phi_creep_prestress,phi_creep_prior_load,Ecm0,eps_cbs,eps_cbs_prestress,eps_cds,eps_cds_prestress,shrinkage,shrinkage_prestress,shrinkage_init,bondLR,bondPR,ae,ap,sxLR,sxNP,zstot,zstensinit,Astensinit,rhotot,rhotensinit,At,Aw,Aptot,zptot,zeta1,zeta,phi_peq,ry,cy,ry0,rx,ryp,cyp,cog,Izz,Wb,Wt,rho,qself,Mself,ep,Mp,pre_loss,initstrain,fctmorg,fcmorg,W_Ib,W_It,Ncr095,Mcr095,Ncr005,Mcr005,CS,Ncr,Mcr,tau_bms,tau_max,xcinit,epsinit,dpsigs,xc,eps,epsbot,sigssimpl,sigsr,dpsigsr,xc_sr,eps_sr,zstottens,zptottens,Astens,Actens,Aptens,Aceff_MC2020,Aseff_MC2020,Apeff_MC2020,phi_eq_MC2020,rhoeff_MC2020,hceff_MC2020,Aceff_FPR,Aseff_FPR,Apeff_FPR,phi_eq_FPR,rhoeff_FPR,hceff_FPR,Aceff_SMTCM,Aseff_SMTCM,Apeff_SMTCM,phi_eq_SMTCM,rhoeff_SMTCM,hceff_SMTCM,sumcirc_SMTCM,sumcirc_p_SMTCM,Actensstate1,Astensstate1,Aptensstate1,r,p,k1
241,339,2,R28,5,0,Heft 140 - Versuche mit BetonformstÃ¤hlen,1963,,Germany,Deutscher Ausschuss fÃ¼r Stahlbeton,0,"Hubert RÃ¼sch, Gallus Rehm",4500.0,4000.0,2000.0,2000.0,625.0,300,"[1,3]","[2,26]",65.0,"[0,0]",2,15.59025,"[2,200x200x200,1]",[28],1.1586670099024452,"[0,0,0]",[0],26176.53262171543,"[0,0,0]",[0],"[0,0,0,0,0,0,15,0,0,0]",200000.0,1,440.3,"[10,10]","[555,585]","[2,8]","[33,33]",[0],[0],0.0,0.0,0,0,0.0,0.0,0.0,0,0,[0],[0],[0],[0],[0],1,2,4,1,3,2,0.0,1,0.0,121.61,298.6848047769613,28,1,0.0,0,0,0,0,0.156,0.0,0.35,122.2,270.0,1,-1,0,-1,-1,0,187500.0,785.3981633974483,28,0.5,CN,15.59025,1.0,7.590249999999999,18.78343373493976,1.1586670099024452,1.3718199754116425,1.3718199754116425,1.5062671128731788,1.5062671128731788,1.7833659680351353,1.7833659680351353,0.8110669069317116,0.8110669069317116,0.9602739827881497,24930.031068300406,0.0,3.0325352233599197,3.0325352233599197,0.0,3.4550294555392362,3.4550294555392362,0.0,6.487564678899156,6.487564678899156,24930.031068300406,-8.829771542546304e-06,-8.829771542546304e-06,-0.0,-0.0,-8.829771542546304e-06,-8.829771542546304e-06,-8.829771542546304e-06,1,0,7.640431331767934,0.0,32.0,0.0,579.0,579.0,785.3981633974483,0.004521578373042305,0.004521578373042305,0.0,0.0,0.0,0.0,0.0,0.0,0.0,40.0,35.0,555.0,38.0,0.0,0.0,319.7121874077922,6113268558.850964,20024607.294156358,19121162.093997695,25.0,4.6875,0.0,0.0,0.0,0.0,0.0,1.1586670099024452,15.59025,21173133.50850123,20217870.538317733,0.0,37.75944573572546,0.0,20.332009242313706,2,0.0,29.045727489019583,2.0856006178244013,9.871122656516837,134.88364606078923,0.0004251886495553107,0.0,153.27994714994654,0.000530232390046126,0.0016317936932134175,0.0,70.6178564868212,0.0,143.6867514263258,0.0001149619960886794,579.0,0.0,785.3981633974483,45983.68414498398,0.0,36000.0,785.3981633974483,0.0,10.0,0.021816615649929122,120.0,36000.0,785.3981633974483,0.0,10.0,0.021816615649929122,120.0,34500.0,785.3981633974483,0.0,10.0,0.02276516415644778,115.0,314.1592653589793,0.0,91586.34377766233,785.3981633974483,0.0,0.5009193379759369,0.5375097700601257,4.186846414708439
242,340,2,R28,6,0,Heft 140 - Versuche mit BetonformstÃ¤hlen,1963,,Germany,Deutscher Ausschuss fÃ¼r Stahlbeton,0,"Hubert RÃ¼sch, Gallus Rehm",4500.0,4000.0,2000.0,2000.0,625.0,300,"[1,3]","[2,26]",65.0,"[0,0]",2,15.59025,"[2,200x200x200,1]",[28],1.1586670099024452,"[0,0,0]",[0],26176.53262171543,"[0,0,0]",[0],"[0,0,0,0,0,0,15,0,0,0]",200000.0,1,440.3,"[10,10]","[555,585]","[2,8]","[33,33]",[0],[0],0.0,0.0,0,0,0.0,0.0,0.0,0,0,[0],[0],[0],[0],[0],1,2,4,1,3,2,0.0,14,0.0,121.61,298.6848047769613,28,1,0.0,0,0,0,0,0.168,0.0,0.35,122.2,270.0,1,-1,0,-1,-1,0,187500.0,785.3981633974483,28,0.5,CN,15.59025,1.0,7.590249999999999,18.78343373493976,1.1586670099024452,1.3718199754116425,1.3718199754116425,1.5062671128731788,1.5062671128731788,1.7833659680351353,1.7833659680351353,0.8110669069317116,0.8110669069317116,0.9602739827881497,24930.031068300406,0.0,3.0325352233599197,3.0325352233599197,0.0,3.4550294555392362,3.4550294555392362,0.0,6.487564678899156,6.487564678899156,24930.031068300406,-8.829771542546304e-06,-8.829771542546304e-06,-0.0,-0.0,-8.829771542546304e-06,-8.829771542546304e-06,-8.829771542546304e-06,1,0,7.640431331767934,0.0,32.0,0.0,579.0,579.0,785.3981633974483,0.004521578373042305,0.004521578373042305,0.0,0.0,0.0,0.0,0.0,0.0,0.0,40.0,35.0,555.0,38.0,0.0,0.0,319.7121874077922,6113268558.850964,20024607.294156358,19121162.093997695,25.0,4.6875,0.0,0.0,0.0,0.0,0.0,1.1586670099024452,15.59025,21173133.50850123,20217870.538317733,0.0,37.75944573572546,0.0,20.332009242313706,2,0.0,29.045727489019583,2.0856006178244013,9.871122656516837,134.88364606078923,0.0004251886495553107,0.0,153.27994714994654,0.000530232390046126,0.0016317936932134175,0.0,70.6178564868212,0.0,143.6867514263258,0.0001149619960886794,579.0,0.0,785.3981633974483,45983.68414498398,0.0,36000.0,785.3981633974483,0.0,10.0,0.021816615649929122,120.0,36000.0,785.3981633974483,0.0,10.0,0.021816615649929122,120.0,34500.0,785.3981633974483,0.0,10.0,0.02276516415644778,115.0,314.1592653589793,0.0,91586.34377766233,785.3981633974483,0.0,0.5009193379759369,0.5375097700601257,4.186846414708439
248,346,2,R29,3,0,Heft 140 - Versuche mit BetonformstÃ¤hlen,1963,,Germany,Deutscher Ausschuss fÃ¼r Stahlbeton,0,"Hubert RÃ¼sch, Gallus Rehm",4500.0,4000.0,2000.0,2000.0,625.0,300,"[1,3]","[2,26]",65.0,"[0,0]",2,19.802249999999997,"[2,200x200x200,1]",[28],1.5551219855416822,"[0,0,0]",[0],28348.66457637069,"[0,0,0]",[0],"[0,0,0,0,0,0,15,0,0,0]",200000.0,2,480.5,[16],[582],[4],[35],[0],[0],0.0,0.0,0,0,0.0,0.0,0.0,0,0,[0],[0],[0],[0],[0],1,2,4,1,3,1,0.0,1,0.0,103.92,242.293823844099,28,1,0.0,0,0,0,0,0.119,0.0,0.2,155.45,330.0,0,-1,0,-1,-1,0,187500.0,804.247719318987,28,0.5,CN,19.802249999999997,1.0,11.802249999999997,23.85813253012048,1.5551219855416822,1.8412083762939913,1.8412083762939913,2.021658581204187,2.021658581204187,2.3935708891821887,2.3935708891821887,1.0885853898791775,1.0885853898791775,1.2888458634057938,26998.728167972087,0.0,2.5650913266836888,2.5650913266836888,0.0,2.4930147032267365,2.4930147032267365,0.0,5.058106029910425,5.058106029910425,26998.728167972087,-1.4019409761143244e-05,-1.4019409761143244e-05,-0.0,-0.0,-1.4019409761143244e-05,-1.4019409761143244e-05,-1.4019409761143244e-05,1,0,7.055006046623618,0.0,71.33333333333333,0.0,582.0,582.0,804.247719318987,0.004606229778459261,0.004606229778459261,0.0,0.0,0.0,0.0,0.0,0.0,0.0,43.0,35.0,582.0,43.0,0.0,0.0,319.32223169926164,6112242408.5047,19995704.766109206,19141299.295005627,25.0,4.6875,0.0,0.0,0.0,0.0,0.0,1.5551219855416822,19.802249999999997,21094931.294477575,20193556.47816682,0.0,50.49221345575987,0.0,27.18811493771685,2,0.0,38.84016419673836,2.7992195739750283,11.124929775059256,130.66190359109686,0.0003473634436951462,0.0,141.50969418731322,0.00038919045962197967,0.0013297309094098876,0.0,90.10880335653451,0.0,136.56882029718312,0.0001381364117909655,582.0,0.0,804.247719318987,42452.608256193984,0.0,36900.0,804.247719318987,0.0,16.0,0.021795331146856018,123.0,36900.0,804.247719318987,0.0,16.0,0.021795331146856018,123.0,32250.0,804.247719318987,0.0,16.0,0.02493791377733293,107.5,201.06192982974676,0.0,91703.3304902215,804.247719318987,0.0,0.5056833189654883,0.569665795978128,2.675580861955439
249,347,2,R29,4,0,Heft 140 - Versuche mit BetonformstÃ¤hlen,1963,,Germany,Deutscher Ausschuss fÃ¼r Stahlbeton,0,"Hubert RÃ¼sch, Gallus Rehm",4500.0,4000.0,2000.0,2000.0,625.0,300,"[1,3]","[2,26]",65.0,"[0,0]",2,19.802249999999997,"[2,200x200x200,1]",[28],1.5551219855416822,"[0,0,0]",[0],28348.66457637069,"[0,0,0]",[0],"[0,0,0,0,0,0,15,0,0,0]",200000.0,2,480.5,[16],[582],[4],[35],[0],[0],0.0,0.0,0,0,0.0,0.0,0.0,0,0,[0],[0],[0],[0],[0],1,2,4,1,3,1,0.0,1,0.0,124.7,291.25092327061117,28,1,0.0,0,0,0,0,0.17,0.0,0.3,155.45,330.0,0,-1,0,-1,-1,0,187500.0,804.247719318987,28,0.5,CN,19.802249999999997,1.0,11.802249999999997,23.85813253012048,1.5551219855416822,1.8412083762939913,1.8412083762939913,2.021658581204187,2.021658581204187,2.3935708891821887,2.3935708891821887,1.0885853898791775,1.0885853898791775,1.2888458634057938,26998.728167972087,0.0,2.5650913266836888,2.5650913266836888,0.0,2.4930147032267365,2.4930147032267365,0.0,5.058106029910425,5.058106029910425,26998.728167972087,-1.4019409761143244e-05,-1.4019409761143244e-05,-0.0,-0.0,-1.4019409761143244e-05,-1.4019409761143244e-05,-1.4019409761143244e-05,1,0,7.055006046623618,0.0,71.33333333333333,0.0,582.0,582.0,804.247719318987,0.004606229778459261,0.004606229778459261,0.0,0.0,0.0,0.0,0.0,0.0,0.0,43.0,35.0,582.0,43.0,0.0,0.0,319.32223169926164,6112242408.5047,19995704.766109206,19141299.295005627,25.0,4.6875,0.0,0.0,0.0,0.0,0.0,1.5551219855416822,19.802249999999997,21094931.294477575,20193556.47816682,0.0,50.49221345575987,0.0,27.18811493771685,2,0.0,38.84016419673836,2.7992195739750283,11.124929775059256,130.66190359109686,0.0004168227620167892,0.0,143.21255585742642,0.00047529606503355737,0.0015989636873146096,0.0,90.10880335653451,0.0,136.56882029718312,0.0001381364117909655,582.0,0.0,804.247719318987,42963.466757227936,0.0,36900.0,804.247719318987,0.0,16.0,0.021795331146856018,123.0,36900.0,804.247719318987,0.0,16.0,0.021795331146856018,123.0,32250.0,804.247719318987,0.0,16.0,0.02493791377733293,107.5,201.06192982974676,0.0,91703.3304902215,804.247719318987,0.0,0.5028087115221673,0.5534041503461324,3.2105940481701625
250,348,2,R29,5,0,Heft 140 - Versuche mit BetonformstÃ¤hlen,1963,,Germany,Deutscher Ausschuss fÃ¼r Stahlbeton,0,"Hubert RÃ¼sch, Gallus Rehm",4500.0,4000.0,2000.0,2000.0,625.0,300,"[1,3]","[2,26]",65.0,"[0,0]",2,19.802249999999997,"[2,200x200x200,1]",[28],1.5551219855416822,"[0,0,0]",[0],28348.66457637069,"[0,0,0]",[0],"[0,0,0,0,0,0,15,0,0,0]",200000.0,2,480.5,[16],[582],[4],[35],[0],[0],0.0,0.0,0,0,0.0,0.0,0.0,0,0,[0],[0],[0],[0],[0],1,2,4,1,3,1,0.0,14,0.0,124.7,291.25092327061117,28,1,0.0,0,0,0,0,0.196,0.0,0.34,155.45,330.0,0,-1,0,-1,-1,0,187500.0,804.247719318987,28,0.5,CN,19.802249999999997,1.0,11.802249999999997,23.85813253012048,1.5551219855416822,1.8412083762939913,1.8412083762939913,2.021658581204187,2.021658581204187,2.3935708891821887,2.3935708891821887,1.0885853898791775,1.0885853898791775,1.2888458634057938,26998.728167972087,0.0,2.5650913266836888,2.5650913266836888,0.0,2.4930147032267365,2.4930147032267365,0.0,5.058106029910425,5.058106029910425,26998.728167972087,-1.4019409761143244e-05,-1.4019409761143244e-05,-0.0,-0.0,-1.4019409761143244e-05,-1.4019409761143244e-05,-1.4019409761143244e-05,1,0,7.055006046623618,0.0,71.33333333333333,0.0,582.0,582.0,804.247719318987,0.004606229778459261,0.004606229778459261,0.0,0.0,0.0,0.0,0.0,0.0,0.0,43.0,35.0,582.0,43.0,0.0,0.0,319.32223169926164,6112242408.5047,19995704.766109206,19141299.295005627,25.0,4.6875,0.0,0.0,0.0,0.0,0.0,1.5551219855416822,19.802249999999997,21094931.294477575,20193556.47816682,0.0,50.49221345575987,0.0,27.18811493771685,2,0.0,38.84016419673836,2.7992195739750283,11.124929775059256,130.66190359109686,0.0004168227620167892,0.0,143.21255585742642,0.00047529606503355737,0.0015989636873146096,0.0,90.10880335653451,0.0,136.56882029718312,0.0001381364117909655,582.0,0.0,804.247719318987,42963.466757227936,0.0,36900.0,804.247719318987,0.0,16.0,0.021795331146856018,123.0,36900.0,804.247719318987,0.0,16.0,0.021795331146856018,123.0,32250.0,804.247719318987,0.0,16.0,0.02493791377733293,107.5,201.06192982974676,0.0,91703.3304902215,804.247719318987,0.0,0.5028087115221673,0.5534041503461324,3.2105940481701625
255,353,2,R29,2,0,Heft 140 - Versuche mit BetonformstÃ¤hlen,1963,,Germany,Deutscher Ausschuss fÃ¼r Stahlbeton,0,"Hubert RÃ¼sch, Gallus Rehm",4500.0,4000.0,2000.0,2000.0,625.0,300,"[1,3]","[2,26]",65.0,"[0,0]",2,19.802249999999997,"[2,200x200x200,1]",[28],1.5551219855416822,"[0,0,0]",[0],28348.66457637069,"[0,0,0]",[0],"[0,0,0,0,0,0,15,0,0,0]",200000.0,2,480.5,[16],[582],[4],[35],[0],[0],0.0,0.0,0,0,0.0,0.0,0.0,0,0,[0],[0],[0],[0],[0],1,2,4,1,3,2,0.0,1,0.0,83.14,193.5223701072042,28,1,0.0,0,0,0,0,0.103,0.0,0.165,167.9,330.0,0,-1,0,-1,-1,0,187500.0,804.247719318987,28,0.5,CN,19.802249999999997,1.0,11.802249999999997,23.85813253012048,1.5551219855416822,1.8412083762939913,1.8412083762939913,2.021658581204187,2.021658581204187,2.3935708891821887,2.3935708891821887,1.0885853898791775,1.0885853898791775,1.2888458634057938,26998.728167972087,0.0,2.5650913266836888,2.5650913266836888,0.0,2.4930147032267365,2.4930147032267365,0.0,5.058106029910425,5.058106029910425,26998.728167972087,-1.4019409761143244e-05,-1.4019409761143244e-05,-0.0,-0.0,-1.4019409761143244e-05,-1.4019409761143244e-05,-1.4019409761143244e-05,1,0,7.055006046623618,0.0,71.33333333333333,0.0,582.0,582.0,804.247719318987,0.004606229778459261,0.004606229778459261,0.0,0.0,0.0,0.0,0.0,0.0,0.0,43.0,35.0,582.0,43.0,0.0,0.0,319.32223169926164,6112242408.5047,19995704.766109206,19141299.295005627,25.0,4.6875,0.0,0.0,0.0,0.0,0.0,1.5551219855416822,19.802249999999997,21094931.294477575,20193556.47816682,0.0,50.49221345575987,0.0,27.18811493771685,2,0.0,38.84016419673836,2.7992195739750283,11.124929775059256,130.66190359109686,0.00027790412537350323,0.0,139.8711296521012,0.0003061120222543653,0.0010617185971511184,0.0,90.10880335653451,0.0,136.56882029718312,0.0001381364117909655,582.0,0.0,804.247719318987,41961.03889563037,0.0,36900.0,804.247719318987,0.0,16.0,0.021795331146856018,123.0,36900.0,804.247719318987,0.0,16.0,0.021795331146856018,123.0,32250.0,804.247719318987,0.0,16.0,0.02493791377733293,107.5,201.06192982974676,0.0,91703.3304902215,804.247719318987,0.0,0.5135244947802508,0.6003479379758798,2.140567675740716
256,354,2,R29,3,0,Heft 140 - Versuche mit BetonformstÃ¤hlen,1963,,Germany,Deutscher Ausschuss fÃ¼r Stahlbeton,0,"Hubert RÃ¼sch, Gallus Rehm",4500.0,4000.0,2000.0,2000.0,625.0,300,"[1,3]","[2,26]",65.0,"[0,0]",2,19.802249999999997,"[2,200x200x200,1]",[28],1.5551219855416822,"[0,0,0]",[0],28348.66457637069,"[0,0,0]",[0],"[0,0,0,0,0,0,15,0,0,0]",200000.0,2,480.5,[16],[582],[4],[35],[0],[0],0.0,0.0,0,0,0.0,0.0,0.0,0,0,[0],[0],[0],[0],[0],1,2,4,1,3,2,0.0,1,0.0,103.92,242.293823844099,28,1,0.0,0,0,0,0,0.143,0.0,0.235,155.45,330.0,0,-1,0,-1,-1,0,187500.0,804.247719318987,28,0.5,CN,19.802249999999997,1.0,11.802249999999997,23.85813253012048,1.5551219855416822,1.8412083762939913,1.8412083762939913,2.021658581204187,2.021658581204187,2.3935708891821887,2.3935708891821887,1.0885853898791775,1.0885853898791775,1.2888458634057938,26998.728167972087,0.0,2.5650913266836888,2.5650913266836888,0.0,2.4930147032267365,2.4930147032267365,0.0,5.058106029910425,5.058106029910425,26998.728167972087,-1.4019409761143244e-05,-1.4019409761143244e-05,-0.0,-0.0,-1.4019409761143244e-05,-1.4019409761143244e-05,-1.4019409761143244e-05,1,0,7.055006046623618,0.0,71.33333333333333,0.0,582.0,582.0,804.247719318987,0.004606229778459261,0.004606229778459261,0.0,0.0,0.0,0.0,0.0,0.0,0.0,43.0,35.0,582.0,43.0,0.0,0.0,319.32223169926164,6112242408.5047,19995704.766109206,19141299.295005627,25.0,4.6875,0.0,0.0,0.0,0.0,0.0,1.5551219855416822,19.802249999999997,21094931.294477575,20193556.47816682,0.0,50.49221345575987,0.0,27.18811493771685,2,0.0,38.84016419673836,2.7992195739750283,11.124929775059256,130.66190359109686,0.0003473634436951462,0.0,141.50969418731322,0.00038919045962197967,0.0013297309094098876,0.0,90.10880335653451,0.0,136.56882029718312,0.0001381364117909655,582.0,0.0,804.247719318987,42452.608256193984,0.0,36900.0,804.247719318987,0.0,16.0,0.021795331146856018,123.0,36900.0,804.247719318987,0.0,16.0,0.021795331146856018,123.0,32250.0,804.247719318987,0.0,16.0,0.02493791377733293,107.5,201.06192982974676,0.0,91703.3304902215,804.247719318987,0.0,0.5056833189654883,0.569665795978128,2.675580861955439
257,355,2,R29,4,0,Heft 140 - Versuche mit BetonformstÃ¤hlen,1963,,Germany,Deutscher Ausschuss fÃ¼r Stahlbeton,0,"Hubert RÃ¼sch, Gallus Rehm",4500.0,4000.0,2000.0,2000.0,625.0,300,"[1,3]","[2,26]",65.0,"[0,0]",2,19.802249999999997,"[2,200x200x200,1]",[28],1.5551219855416822,"[0,0,0]",[0],28348.66457637069,"[0,0,0]",[0],"[0,0,0,0,0,0,15,0,0,0]",200000.0,2,480.5,[16],[582],[4],[35],[0],[0],0.0,0.0,0,0,0.0,0.0,0.0,0,0,[0],[0],[0],[0],[0],1,2,4,1,3,2,0.0,1,0.0,124.7,291.25092327061117,28,1,0.0,0,0,0,0,0.21,0.0,0.325,155.45,330.0,0,-1,0,-1,-1,0,187500.0,804.247719318987,28,0.5,CN,19.802249999999997,1.0,11.802249999999997,23.85813253012048,1.5551219855416822,1.8412083762939913,1.8412083762939913,2.021658581204187,2.021658581204187,2.3935708891821887,2.3935708891821887,1.0885853898791775,1.0885853898791775,1.2888458634057938,26998.728167972087,0.0,2.5650913266836888,2.5650913266836888,0.0,2.4930147032267365,2.4930147032267365,0.0,5.058106029910425,5.058106029910425,26998.728167972087,-1.4019409761143244e-05,-1.4019409761143244e-05,-0.0,-0.0,-1.4019409761143244e-05,-1.4019409761143244e-05,-1.4019409761143244e-05,1,0,7.055006046623618,0.0,71.33333333333333,0.0,582.0,582.0,804.247719318987,0.004606229778459261,0.004606229778459261,0.0,0.0,0.0,0.0,0.0,0.0,0.0,43.0,35.0,582.0,43.0,0.0,0.0,319.32223169926164,6112242408.5047,19995704.766109206,19141299.295005627,25.0,4.6875,0.0,0.0,0.0,0.0,0.0,1.5551219855416822,19.802249999999997,21094931.294477575,20193556.47816682,0.0,50.49221345575987,0.0,27.18811493771685,2,0.0,38.84016419673836,2.7992195739750283,11.124929775059256,130.66190359109686,0.0004168227620167892,0.0,143.21255585742642,0.00047529606503355737,0.0015989636873146096,0.0,90.10880335653451,0.0,136.56882029718312,0.0001381364117909655,582.0,0.0,804.247719318987,42963.466757227936,0.0,36900.0,804.247719318987,0.0,16.0,0.021795331146856018,123.0,36900.0,804.247719318987,0.0,16.0,0.021795331146856018,123.0,32250.0,804.247719318987,0.0,16.0,0.02493791377733293,107.5,201.06192982974676,0.0,91703.3304902215,804.247719318987,0.0,0.5028087115221673,0.5534041503461324,3.2105940481701625
258,356,2,R29,5,0,Heft 140 - Versuche mit BetonformstÃ¤hlen,1963,,Germany,Deutscher Ausschuss fÃ¼r Stahlbeton,0,"Hubert RÃ¼sch, Gallus Rehm",4500.0,4000.0,2000.0,2000.0,625.0,300,"[1,3]","[2,26]",65.0,"[0,0]",2,19.802249999999997,"[2,200x200x200,1]",[28],1.5551219855416822,"[0,0,0]",[0],28348.66457637069,"[0,0,0]",[0],"[0,0,0,0,0,0,15,0,0,0]",200000.0,2,480.5,[16],[582],[4],[35],[0],[0],0.0,0.0,0,0,0.0,0.0,0.0,0,0,[0],[0],[0],[0],[0],1,2,4,1,3,2,0.0,14,0.0,124.7,291.25092327061117,28,1,0.0,0,0,0,0,0.215,0.0,0.35,155.45,330.0,0,-1,0,-1,-1,0,187500.0,804.247719318987,28,0.5,CN,19.802249999999997,1.0,11.802249999999997,23.85813253012048,1.5551219855416822,1.8412083762939913,1.8412083762939913,2.021658581204187,2.021658581204187,2.3935708891821887,2.3935708891821887,1.0885853898791775,1.0885853898791775,1.2888458634057938,26998.728167972087,0.0,2.5650913266836888,2.5650913266836888,0.0,2.4930147032267365,2.4930147032267365,0.0,5.058106029910425,5.058106029910425,26998.728167972087,-1.4019409761143244e-05,-1.4019409761143244e-05,-0.0,-0.0,-1.4019409761143244e-05,-1.4019409761143244e-05,-1.4019409761143244e-05,1,0,7.055006046623618,0.0,71.33333333333333,0.0,582.0,582.0,804.247719318987,0.004606229778459261,0.004606229778459261,0.0,0.0,0.0,0.0,0.0,0.0,0.0,43.0,35.0,582.0,43.0,0.0,0.0,319.32223169926164,6112242408.5047,19995704.766109206,19141299.295005627,25.0,4.6875,0.0,0.0,0.0,0.0,0.0,1.5551219855416822,19.802249999999997,21094931.294477575,20193556.47816682,0.0,50.49221345575987,0.0,27.18811493771685,2,0.0,38.84016419673836,2.7992195739750283,11.124929775059256,130.66190359109686,0.0004168227620167892,0.0,143.21255585742642,0.00047529606503355737,0.0015989636873146096,0.0,90.10880335653451,0.0,136.56882029718312,0.0001381364117909655,582.0,0.0,804.247719318987,42963.466757227936,0.0,36900.0,804.247719318987,0.0,16.0,0.021795331146856018,123.0,36900.0,804.247719318987,0.0,16.0,0.021795331146856018,123.0,32250.0,804.247719318987,0.0,16.0,0.02493791377733293,107.5,201.06192982974676,0.0,91703.3304902215,804.247719318987,0.0,0.5028087115221673,0.5534041503461324,3.2105940481701625
263,361,2,R3,2,0,Heft 140 - Versuche mit BetonformstÃ¤hlen,1963,,Germany,Deutscher Ausschuss fÃ¼r Stahlbeton,0,"Hubert RÃ¼sch, Gallus Rehm",4500.0,4000.0,2000.0,2000.0,625.0,300,"[1,3]","[2,6]",65.0,"[0,0]",2,30.60525,"[2,200x200x200,1]",[8],2.6706510205226324,"[0,0,0]",[0],32823.89108831004,"[0,0,0]",[0],"[0,0,0,0,0,0,15,0,0,0]",200000.0,1,532.5,[16],[587],[4],[30],[0],[0],0.0,0.0,0,0,0.0,0.0,0.0,0,0,[0],[0],[0],[0],[0],1,2,4,1,3,1,0.0,1,0.0,83.14,189.9176628568837,8,1,0.0,0,0,0,0,0.104,0.0,0.15,0.0,0.0,0,-1,0,-1,-1,0,187500.0,804.247719318987,8,0.5,CN,47.303576680504534,1.0,39.303576680504534,36.873795180722894,3.4679750988085076,4.105957513346506,3.1619545443128647,4.50836762845106,3.4718463266794224,5.337744767350458,4.110540907606724,1.8694557143658428,2.4275825691659554,2.213368181019005,36091.34938227508,0.0,1.2427646750480414,1.2427646750480414,0.0,0.6398061128842476,0.6398061128842476,0.0,1.882570787932289,1.882570787932289,31260.848655533373,-3.902210403969052e-05,-3.902210403969052e-05,-0.0,-0.0,-3.902210403969052e-05,-3.902210403969052e-05,-3.902210403969052e-05,1,0,6.093122825137217,0.0,74.66666666666667,0.0,587.0,587.0,804.247719318987,0.0045669944311129305,0.0045669944311129305,0.0,0.0,0.0,0.0,0.0,0.0,0.0,38.0,30.0,587.0,38.0,0.0,0.0,318.3685336394934,6109973066.327103,19926112.407340504,19191510.531771865,25.0,4.6875,0.0,0.0,0.0,0.0,0.0,2.6706510205226324,30.60525,20890099.08796073,20119958.598078847,0.0,85.86960686502051,0.0,46.237480619626425,1,0.0,66.05354374232347,4.807171836940738,13.830502973500279,123.10585315713041,0.0002512380533292854,0.0,126.09932065785353,0.0002598009651598094,0.0010278792727492919,0.0,150.78196194552737,0.0,125.38723869312673,0.00020478348345003052,587.0,0.0,804.247719318987,37829.496197356064,0.0,35400.0,804.247719318987,0.0,16.0,0.022718862127655,118.0,35400.0,804.247719318987,0.0,16.0,0.022718862127655,118.0,28500.0,804.247719318987,0.0,16.0,0.028219218221718842,95.0,201.06192982974676,0.0,91989.43990815198,804.247719318987,0.0,1.0,1.0,1.2586758452253708
264,362,2,R3,3,0,Heft 140 - Versuche mit BetonformstÃ¤hlen,1963,,Germany,Deutscher Ausschuss fÃ¼r Stahlbeton,0,"Hubert RÃ¼sch, Gallus Rehm",4500.0,4000.0,2000.0,2000.0,625.0,300,"[1,3]","[2,6]",65.0,"[0,0]",2,30.60525,"[2,200x200x200,1]",[8],2.6706510205226324,"[0,0,0]",[0],32823.89108831004,"[0,0,0]",[0],"[0,0,0,0,0,0,15,0,0,0]",200000.0,1,532.5,[16],[587],[4],[30],[0],[0],0.0,0.0,0,0,0.0,0.0,0.0,0,0,[0],[0],[0],[0],[0],1,2,4,1,3,1,0.0,1,0.0,103.92,237.5927617339272,8,1,0.0,0,0,0,0,0.124,0.0,0.2,0.0,0.0,0,-1,0,-1,-1,0,187500.0,804.247719318987,8,0.5,CN,47.303576680504534,1.0,39.303576680504534,36.873795180722894,3.4679750988085076,4.105957513346506,3.1619545443128647,4.50836762845106,3.4718463266794224,5.337744767350458,4.110540907606724,1.8694557143658428,2.4275825691659554,2.213368181019005,36091.34938227508,0.0,1.2427646750480414,1.2427646750480414,0.0,0.6398061128842476,0.6398061128842476,0.0,1.882570787932289,1.882570787932289,31260.848655533373,-3.902210403969052e-05,-3.902210403969052e-05,-0.0,-0.0,-3.902210403969052e-05,-3.902210403969052e-05,-3.902210403969052e-05,1,0,6.093122825137217,0.0,74.66666666666667,0.0,587.0,587.0,804.247719318987,0.0045669944311129305,0.0045669944311129305,0.0,0.0,0.0,0.0,0.0,0.0,0.0,38.0,30.0,587.0,38.0,0.0,0.0,318.3685336394934,6109973066.327103,19926112.407340504,19191510.531771865,25.0,4.6875,0.0,0.0,0.0,0.0,0.0,2.6706510205226324,30.60525,20890099.08796073,20119958.598078847,0.0,85.86960686502051,0.0,46.237480619626425,2,0.0,66.05354374232347,4.807171836940738,13.830502973500279,123.10585315713041,0.0003140324573247455,0.0,126.98688571691727,0.0003279380950746792,0.0012860971516718235,0.0,150.78196194552737,0.0,125.38723869312673,0.00020478348345003052,587.0,0.0,804.247719318987,38095.7657150752,0.0,35400.0,804.247719318987,0.0,16.0,0.022718862127655,118.0,35400.0,804.247719318987,0.0,16.0,0.022718862127655,118.0,28500.0,804.247719318987,0.0,16.0,0.028219218221718842,95.0,201.06192982974676,0.0,91989.43990815198,804.247719318987,0.0,0.5455653935301727,0.6833427237257371,1.5732691103658953
265,363,2,R3,4,0,Heft 140 - Versuche mit BetonformstÃ¤hlen,1963,,Germany,Deutscher Ausschuss fÃ¼r Stahlbeton,0,"Hubert RÃ¼sch, Gallus Rehm",4500.0,4000.0,2000.0,2000.0,625.0,300,"[1,3]","[2,6]",65.0,"[0,0]",2,30.60525,"[2,200x200x200,1]",[8],2.6706510205226324,"[0,0,0]",[0],32823.89108831004,"[0,0,0]",[0],"[0,0,0,0,0,0,15,0,0,0]",200000.0,1,532.5,[16],[587],[4],[30],[0],[0],0.0,0.0,0,0,0.0,0.0,0.0,0,0,[0],[0],[0],[0],[0],1,2,4,1,3,1,0.0,1,0.0,124.7,285.35963440693126,8,1,0.0,0,0,0,0,0.183,0.0,0.33,0.0,0.0,0,-1,0,-1,-1,0,187500.0,804.247719318987,8,0.5,CN,47.303576680504534,1.0,39.303576680504534,36.873795180722894,3.4679750988085076,4.105957513346506,3.1619545443128647,4.50836762845106,3.4718463266794224,5.337744767350458,4.110540907606724,1.8694557143658428,2.4275825691659554,2.213368181019005,36091.34938227508,0.0,1.2427646750480414,1.2427646750480414,0.0,0.6398061128842476,0.6398061128842476,0.0,1.882570787932289,1.882570787932289,31260.848655533373,-3.902210403969052e-05,-3.902210403969052e-05,-0.0,-0.0,-3.902210403969052e-05,-3.902210403969052e-05,-3.902210403969052e-05,1,0,6.093122825137217,0.0,74.66666666666667,0.0,587.0,587.0,804.247719318987,0.0045669944311129305,0.0045669944311129305,0.0,0.0,0.0,0.0,0.0,0.0,0.0,38.0,30.0,587.0,38.0,0.0,0.0,318.3685336394934,6109973066.327103,19926112.407340504,19191510.531771865,25.0,4.6875,0.0,0.0,0.0,0.0,0.0,2.6706510205226324,30.60525,20890099.08796073,20119958.598078847,0.0,85.86960686502051,0.0,46.237480619626425,2,0.0,66.05354374232347,4.807171836940738,13.830502973500279,123.10585315713041,0.00037682686132020556,0.0,127.89949281208534,0.00039748760824990603,0.001544895036857166,0.0,150.78196194552737,0.0,125.38723869312673,0.00020478348345003052,587.0,0.0,804.247719318987,38369.54784362561,0.0,35400.0,804.247719318987,0.0,16.0,0.022718862127655,118.0,35400.0,804.247719318987,0.0,16.0,0.022718862127655,118.0,28500.0,804.247719318987,0.0,16.0,0.028219218221718842,95.0,201.06192982974676,0.0,91989.43990815198,804.247719318987,0.0,0.5220038628547672,0.6262180778978591,1.8878623755064199
266,364,2,R3,5,0,Heft 140 - Versuche mit BetonformstÃ¤hlen,1963,,Germany,Deutscher Ausschuss fÃ¼r Stahlbeton,0,"Hubert RÃ¼sch, Gallus Rehm",4500.0,4000.0,2000.0,2000.0,625.0,300,"[1,3]","[2,6]",65.0,"[0,0]",2,30.60525,"[2,200x200x200,1]",[8],2.6706510205226324,"[0,0,0]",[0],32823.89108831004,"[0,0,0]",[0],"[0,0,0,0,0,0,15,0,0,0]",200000.0,1,532.5,[16],[587],[4],[30],[0],[0],0.0,0.0,0,0,0.0,0.0,0.0,0,0,[0],[0],[0],[0],[0],1,2,4,1,3,1,0.0,14,0.0,124.7,285.35963440693126,8,1,0.0,0,0,0,0,0.195,0.0,0.33,0.0,0.0,0,-1,0,-1,-1,0,187500.0,804.247719318987,8,0.5,CN,47.303576680504534,1.0,39.303576680504534,36.873795180722894,3.4679750988085076,4.105957513346506,3.1619545443128647,4.50836762845106,3.4718463266794224,5.337744767350458,4.110540907606724,1.8694557143658428,2.4275825691659554,2.213368181019005,36091.34938227508,0.0,1.2427646750480414,1.2427646750480414,0.0,0.6398061128842476,0.6398061128842476,0.0,1.882570787932289,1.882570787932289,31260.848655533373,-3.902210403969052e-05,-3.902210403969052e-05,-0.0,-0.0,-3.902210403969052e-05,-3.902210403969052e-05,-3.902210403969052e-05,1,0,6.093122825137217,0.0,74.66666666666667,0.0,587.0,587.0,804.247719318987,0.0045669944311129305,0.0045669944311129305,0.0,0.0,0.0,0.0,0.0,0.0,0.0,38.0,30.0,587.0,38.0,0.0,0.0,318.3685336394934,6109973066.327103,19926112.407340504,19191510.531771865,25.0,4.6875,0.0,0.0,0.0,0.0,0.0,2.6706510205226324,30.60525,20890099.08796073,20119958.598078847,0.0,85.86960686502051,0.0,46.237480619626425,2,0.0,66.05354374232347,4.807171836940738,13.830502973500279,123.10585315713041,0.00037682686132020556,0.0,127.89949281208534,0.00039748760824990603,0.001544895036857166,0.0,150.78196194552737,0.0,125.38723869312673,0.00020478348345003052,587.0,0.0,804.247719318987,38369.54784362561,0.0,35400.0,804.247719318987,0.0,16.0,0.022718862127655,118.0,35400.0,804.247719318987,0.0,16.0,0.022718862127655,118.0,28500.0,804.247719318987,0.0,16.0,0.028219218221718842,95.0,201.06192982974676,0.0,91989.43990815198,804.247719318987,0.0,0.5220038628547672,0.6262180778978591,1.8878623755064199
267,365,2,R3,6,0,Heft 140 - Versuche mit BetonformstÃ¤hlen,1963,,Germany,Deutscher Ausschuss fÃ¼r Stahlbeton,0,"Hubert RÃ¼sch, Gallus Rehm",4500.0,4000.0,2000.0,2000.0,625.0,300,"[1,3]","[2,6]",65.0,"[0,0]",2,30.60525,"[2,200x200x200,1]",[8],2.6706510205226324,"[0,0,0]",[0],32823.89108831004,"[0,0,0]",[0],"[0,0,0,0,0,0,15,0,0,0]",200000.0,1,532.5,[16],[587],[4],[30],[0],[0],0.0,0.0,0,0,0.0,0.0,0.0,0,0,[0],[0],[0],[0],[0],1,2,4,1,3,1,0.0,1,0.0,145.49,333.2465743401314,8,1,0.0,0,0,0,0,0.209,0.0,0.37,0.0,0.0,0,-1,0,-1,-1,0,187500.0,804.247719318987,8,0.5,CN,47.303576680504534,1.0,39.303576680504534,36.873795180722894,3.4679750988085076,4.105957513346506,3.1619545443128647,4.50836762845106,3.4718463266794224,5.337744767350458,4.110540907606724,1.8694557143658428,2.4275825691659554,2.213368181019005,36091.34938227508,0.0,1.2427646750480414,1.2427646750480414,0.0,0.6398061128842476,0.6398061128842476,0.0,1.882570787932289,1.882570787932289,31260.848655533373,-3.902210403969052e-05,-3.902210403969052e-05,-0.0,-0.0,-3.902210403969052e-05,-3.902210403969052e-05,-3.902210403969052e-05,1,0,6.093122825137217,0.0,74.66666666666667,0.0,587.0,587.0,804.247719318987,0.0045669944311129305,0.0045669944311129305,0.0,0.0,0.0,0.0,0.0,0.0,0.0,38.0,30.0,587.0,38.0,0.0,0.0,318.3685336394934,6109973066.327103,19926112.407340504,19191510.531771865,25.0,4.6875,0.0,0.0,0.0,0.0,0.0,2.6706510205226324,30.60525,20890099.08796073,20119958.598078847,0.0,85.86960686502051,0.0,46.237480619626425,2,0.0,66.05354374232347,4.807171836940738,13.830502973500279,123.10585315713041,0.0004396514839893882,0.0,128.83921662819833,0.0004685607011804289,0.0018044307520575249,0.0,150.78196194552737,0.0,125.38723869312673,0.00020478348345003052,587.0,0.0,804.247719318987,38651.4649884595,0.0,35400.0,804.247719318987,0.0,16.0,0.022718862127655,118.0,35400.0,804.247719318987,0.0,16.0,0.022718862127655,118.0,28500.0,804.247719318987,0.0,16.0,0.028219218221718842,95.0,201.06192982974676,0.0,91989.43990815198,804.247719318987,0.0,0.5120123358895422,0.5954050440479637,2.2026070329785807
274,372,2,R33,3,0,Heft 140 - Versuche mit BetonformstÃ¤hlen,1963,,Germany,Deutscher Ausschuss fÃ¼r Stahlbeton,0,"Hubert RÃ¼sch, Gallus Rehm",4500.0,4000.0,2000.0,2000.0,625.0,300,"[1,3]","[2,26]",65.0,"[0,0]",2,15.395249999999999,"[2,200x200x200,1]",[28],1.1387362905501726,"[0,0,0]",[0],26066.937314352115,"[0,0,0]",[0],"[0,0,0,0,0,0,15,0,0,0]",200000.0,2,524.7,[16],[584],[4],[25],[0],[0],0.0,0.0,0,0,0.0,0.0,0.0,0,0,[0],[0],[0],[0],[0],1,2,4,1,3,1,0.0,1,0.0,83.14,194.3976057911665,28,1,0.0,0,0,0,0,0.122,0.0,0.3,197.4,350.0,0,-1,0,-1,-1,0,187500.0,804.247719318987,28,0.5,CN,15.395249999999999,1.0,7.395249999999999,18.548493975903614,1.1387362905501726,1.348222722104091,1.348222722104091,1.4803571777152245,1.4803571777152245,1.7526895387353183,1.7526895387353183,0.7971154033851208,0.7971154033851208,0.9437559054728636,24825.65458509725,0.0,3.059371999747001,3.059371999747001,0.0,3.5148359808110325,3.5148359808110325,0.0,6.574207980558033,6.574207980558033,24825.65458509725,-8.611684744502903e-06,-8.611684744502903e-06,-0.0,-0.0,-8.611684744502903e-06,-8.611684744502903e-06,-8.611684744502903e-06,1,0,7.672554607705394,0.0,78.0,0.0,584.0,584.0,804.247719318987,0.00459045501894399,0.00459045501894399,0.0,0.0,0.0,0.0,0.0,0.0,0.0,41.0,33.0,584.0,33.0,0.0,0.0,320.05431802838206,6114215822.663864,20050180.029218875,19103681.71355733,25.0,4.6875,0.0,0.0,0.0,0.0,0.0,1.1387362905501726,15.395249999999999,21276174.77704172,20271801.571372543,0.0,37.29052895602526,0.0,20.079515591705906,2,0.0,28.685022273865588,2.0497253229903105,9.809195303387531,135.7878999915805,0.00029066355609147986,0.0,151.76996969665987,0.0003412964934357151,0.0010641877985072938,0.0,66.70455578470153,0.0,146.3432346831245,0.00011152301569663115,584.0,0.0,804.247719318987,45530.69090899797,0.0,36300.0,804.247719318987,0.0,16.0,0.022155584554242068,121.0,36300.0,804.247719318987,0.0,16.0,0.022155584554242068,121.0,30750.0,804.247719318987,0.0,16.0,0.026154397376227222,102.5,201.06192982974676,0.0,91483.70459148538,804.247719318987,0.0,0.5042010044142564,0.5618379003962694,2.8983766931130246
275,373,2,R33,4,0,Heft 140 - Versuche mit BetonformstÃ¤hlen,1963,,Germany,Deutscher Ausschuss fÃ¼r Stahlbeton,0,"Hubert RÃ¼sch, Gallus Rehm",4500.0,4000.0,2000.0,2000.0,625.0,300,"[1,3]","[2,26]",65.0,"[0,0]",2,15.395249999999999,"[2,200x200x200,1]",[28],1.1387362905501726,"[0,0,0]",[0],26066.937314352115,"[0,0,0]",[0],"[0,0,0,0,0,0,15,0,0,0]",200000.0,2,524.7,[16],[584],[4],[25],[0],[0],0.0,0.0,0,0,0.0,0.0,0.0,0,0,[0],[0],[0],[0],[0],1,2,4,1,3,1,0.0,1,0.0,103.92,243.54623182135555,28,1,0.0,0,0,0,0,0.162,0.0,0.36,178.5,350.0,0,-1,0,-1,-1,0,187500.0,804.247719318987,28,0.5,CN,15.395249999999999,1.0,7.395249999999999,18.548493975903614,1.1387362905501726,1.348222722104091,1.348222722104091,1.4803571777152245,1.4803571777152245,1.7526895387353183,1.7526895387353183,0.7971154033851208,0.7971154033851208,0.9437559054728636,24825.65458509725,0.0,3.059371999747001,3.059371999747001,0.0,3.5148359808110325,3.5148359808110325,0.0,6.574207980558033,6.574207980558033,24825.65458509725,-8.611684744502903e-06,-8.611684744502903e-06,-0.0,-0.0,-8.611684744502903e-06,-8.611684744502903e-06,-8.611684744502903e-06,1,0,7.672554607705394,0.0,78.0,0.0,584.0,584.0,804.247719318987,0.00459045501894399,0.00459045501894399,0.0,0.0,0.0,0.0,0.0,0.0,0.0,41.0,33.0,584.0,33.0,0.0,0.0,320.05431802838206,6114215822.663864,20050180.029218875,19103681.71355733,25.0,4.6875,0.0,0.0,0.0,0.0,0.0,1.1387362905501726,15.395249999999999,21276174.77704172,20271801.571372543,0.0,37.29052895602526,0.0,20.079515591705906,2,0.0,28.685022273865588,2.0497253229903105,9.809195303387531,135.7878999915805,0.000363311964746531,0.0,154.0080838876512,0.0004361487634463402,0.0013338425920257468,0.0,66.70455578470153,0.0,146.3432346831245,0.00011152301569663115,584.0,0.0,804.247719318987,46202.125166295365,0.0,36300.0,804.247719318987,0.0,16.0,0.022155584554242068,121.0,36300.0,804.247719318987,0.0,16.0,0.022155584554242068,121.0,30750.0,804.247719318987,0.0,16.0,0.026154397376227222,102.5,201.06192982974676,0.0,91483.70459148538,804.247719318987,0.0,0.5017777818050073,0.545336335750227,3.6227965593974685
276,374,2,R33,5,0,Heft 140 - Versuche mit BetonformstÃ¤hlen,1963,,Germany,Deutscher Ausschuss fÃ¼r Stahlbeton,0,"Hubert RÃ¼sch, Gallus Rehm",4500.0,4000.0,2000.0,2000.0,625.0,300,"[1,3]","[2,26]",65.0,"[0,0]",2,15.395249999999999,"[2,200x200x200,1]",[28],1.1387362905501726,"[0,0,0]",[0],26066.937314352115,"[0,0,0]",[0],"[0,0,0,0,0,0,15,0,0,0]",200000.0,2,524.7,[16],[584],[4],[25],[0],[0],0.0,0.0,0,0,0.0,0.0,0.0,0,0,[0],[0],[0],[0],[0],1,2,4,1,3,1,0.0,1,0.0,124.7,292.96214109351973,28,1,0.0,0,0,0,0,0.2,0.0,0.4,178.5,350.0,0,-1,0,-1,-1,0,187500.0,804.247719318987,28,0.5,CN,15.395249999999999,1.0,7.395249999999999,18.548493975903614,1.1387362905501726,1.348222722104091,1.348222722104091,1.4803571777152245,1.4803571777152245,1.7526895387353183,1.7526895387353183,0.7971154033851208,0.7971154033851208,0.9437559054728636,24825.65458509725,0.0,3.059371999747001,3.059371999747001,0.0,3.5148359808110325,3.5148359808110325,0.0,6.574207980558033,6.574207980558033,24825.65458509725,-8.611684744502903e-06,-8.611684744502903e-06,-0.0,-0.0,-8.611684744502903e-06,-8.611684744502903e-06,-8.611684744502903e-06,1,0,7.672554607705394,0.0,78.0,0.0,584.0,584.0,804.247719318987,0.00459045501894399,0.00459045501894399,0.0,0.0,0.0,0.0,0.0,0.0,0.0,41.0,33.0,584.0,33.0,0.0,0.0,320.05431802838206,6114215822.663864,20050180.029218875,19103681.71355733,25.0,4.6875,0.0,0.0,0.0,0.0,0.0,1.1387362905501726,15.395249999999999,21276174.77704172,20271801.571372543,0.0,37.29052895602526,0.0,20.079515591705906,2,0.0,28.685022273865588,2.0497253229903105,9.809195303387531,135.7878999915805,0.0004359603734015821,0.0,156.35475121110673,0.0005355609914371168,0.0016052477595311148,0.0,66.70455578470153,0.0,146.3432346831245,0.00011152301569663115,584.0,0.0,804.247719318987,46906.12536333204,0.0,36300.0,804.247719318987,0.0,16.0,0.022155584554242068,121.0,36300.0,804.247719318987,0.0,16.0,0.022155584554242068,121.0,30750.0,804.247719318987,0.0,16.0,0.026154397376227222,102.5,201.06192982974676,0.0,91483.70459148538,804.247719318987,0.0,0.5008814303368911,0.5358768445454997,4.347216425681912
277,375,2,R33,6,0,Heft 140 - Versuche mit BetonformstÃ¤hlen,1963,,Germany,Deutscher Ausschuss fÃ¼r Stahlbeton,0,"Hubert RÃ¼sch, Gallus Rehm",4500.0,4000.0,2000.0,2000.0,625.0,300,"[1,3]","[2,26]",65.0,"[0,0]",2,15.395249999999999,"[2,200x200x200,1]",[28],1.1387362905501726,"[0,0,0]",[0],26066.937314352115,"[0,0,0]",[0],"[0,0,0,0,0,0,15,0,0,0]",200000.0,2,524.7,[16],[584],[4],[25],[0],[0],0.0,0.0,0,0,0.0,0.0,0.0,0,0,[0],[0],[0],[0],[0],1,2,4,1,3,1,0.0,14,0.0,124.7,292.96214109351973,28,1,0.0,0,0,0,0,0.21,0.0,0.425,170.0,350.0,0,-1,0,-1,-1,0,187500.0,804.247719318987,28,0.5,CN,15.395249999999999,1.0,7.395249999999999,18.548493975903614,1.1387362905501726,1.348222722104091,1.348222722104091,1.4803571777152245,1.4803571777152245,1.7526895387353183,1.7526895387353183,0.7971154033851208,0.7971154033851208,0.9437559054728636,24825.65458509725,0.0,3.059371999747001,3.059371999747001,0.0,3.5148359808110325,3.5148359808110325,0.0,6.574207980558033,6.574207980558033,24825.65458509725,-8.611684744502903e-06,-8.611684744502903e-06,-0.0,-0.0,-8.611684744502903e-06,-8.611684744502903e-06,-8.611684744502903e-06,1,0,7.672554607705394,0.0,78.0,0.0,584.0,584.0,804.247719318987,0.00459045501894399,0.00459045501894399,0.0,0.0,0.0,0.0,0.0,0.0,0.0,41.0,33.0,584.0,33.0,0.0,0.0,320.05431802838206,6114215822.663864,20050180.029218875,19103681.71355733,25.0,4.6875,0.0,0.0,0.0,0.0,0.0,1.1387362905501726,15.395249999999999,21276174.77704172,20271801.571372543,0.0,37.29052895602526,0.0,20.079515591705906,2,0.0,28.685022273865588,2.0497253229903105,9.809195303387531,135.7878999915805,0.0004359603734015821,0.0,156.35475121110673,0.0005355609914371168,0.0016052477595311148,0.0,66.70455578470153,0.0,146.3432346831245,0.00011152301569663115,584.0,0.0,804.247719318987,46906.12536333204,0.0,36300.0,804.247719318987,0.0,16.0,0.022155584554242068,121.0,36300.0,804.247719318987,0.0,16.0,0.022155584554242068,121.0,30750.0,804.247719318987,0.0,16.0,0.026154397376227222,102.5,201.06192982974676,0.0,91483.70459148538,804.247719318987,0.0,0.5008814303368911,0.5358768445454997,4.347216425681912
284,382,2,R33,3,0,Heft 140 - Versuche mit BetonformstÃ¤hlen,1963,,Germany,Deutscher Ausschuss fÃ¼r Stahlbeton,0,"Hubert RÃ¼sch, Gallus Rehm",4500.0,4000.0,2000.0,2000.0,625.0,300,"[1,3]","[2,26]",65.0,"[0,0]",2,15.395249999999999,"[2,200x200x200,1]",[28],1.1387362905501726,"[0,0,0]",[0],26066.937314352115,"[0,0,0]",[0],"[0,0,0,0,0,0,15,0,0,0]",200000.0,2,524.7,[16],[584],[4],[25],[0],[0],0.0,0.0,0,0,0.0,0.0,0.0,0,0,[0],[0],[0],[0],[0],1,2,4,1,3,2,0.0,1,0.0,83.14,194.3976057911665,28,1,0.0,0,0,0,0,0.145,0.0,0.25,207.8,350.0,0,-1,0,-1,-1,0,187500.0,804.247719318987,28,0.5,CN,15.395249999999999,1.0,7.395249999999999,18.548493975903614,1.1387362905501726,1.348222722104091,1.348222722104091,1.4803571777152245,1.4803571777152245,1.7526895387353183,1.7526895387353183,0.7971154033851208,0.7971154033851208,0.9437559054728636,24825.65458509725,0.0,3.059371999747001,3.059371999747001,0.0,3.5148359808110325,3.5148359808110325,0.0,6.574207980558033,6.574207980558033,24825.65458509725,-8.611684744502903e-06,-8.611684744502903e-06,-0.0,-0.0,-8.611684744502903e-06,-8.611684744502903e-06,-8.611684744502903e-06,1,0,7.672554607705394,0.0,78.0,0.0,584.0,584.0,804.247719318987,0.00459045501894399,0.00459045501894399,0.0,0.0,0.0,0.0,0.0,0.0,0.0,41.0,33.0,584.0,33.0,0.0,0.0,320.05431802838206,6114215822.663864,20050180.029218875,19103681.71355733,25.0,4.6875,0.0,0.0,0.0,0.0,0.0,1.1387362905501726,15.395249999999999,21276174.77704172,20271801.571372543,0.0,37.29052895602526,0.0,20.079515591705906,2,0.0,28.685022273865588,2.0497253229903105,9.809195303387531,135.7878999915805,0.00029066355609147986,0.0,151.76996969665987,0.0003412964934357151,0.0010641877985072938,0.0,66.70455578470153,0.0,146.3432346831245,0.00011152301569663115,584.0,0.0,804.247719318987,45530.69090899797,0.0,36300.0,804.247719318987,0.0,16.0,0.022155584554242068,121.0,36300.0,804.247719318987,0.0,16.0,0.022155584554242068,121.0,30750.0,804.247719318987,0.0,16.0,0.026154397376227222,102.5,201.06192982974676,0.0,91483.70459148538,804.247719318987,0.0,0.5042010044142564,0.5618379003962694,2.8983766931130246
