Repository: iavdesch/Research

Readme
======

The supporting files are related to the study "A method for determining the performance of formulas for calculating the crack width and spacing in reinforced concrete elements".

The following files are relevant:
Research/Method_comparing_CWFs/Data_processing_for_GitHuB_Final (contains the data processing of the database "Crack width and crack spacing in reinforced and prestressed concrete elements: database")
Research/Method_comparing_CWFs/CWF_analysis_for_GitHuB_Final (contains the evaluation of the different crack width formulas)

File: Method_comparing_CWFs/Datasets_Used/Working_database_no_hordijk_no_initshrink.csv (part 8 of 83)
,ID,EPID,ELID,LOADID,DOI,title,year,journal,country,institution,laboratory,authors,Ltot,Lspan,Lcons,Lmeas,h,b,hc,thc,RH,Temp,pd,fcm,catfcm,tfcm,fctm,catfctm,tfctm,Ecm,catEcm,tEcm,mix,Es,fsr,fy,phi,zs,nbl,clat,phit,st,phiw,sw,type,method,fpk,fp01k,Ep,rel,fpr,npl,phip,Ap,zp,cplat,catf,epsin,catcal,selfw,typew,locw,epsc,Nrep,N,M,sigs,t0,t,PL,catp,t0p,tp,ncr,wm,wk,wmax,sm,smax,indLR,indNP,indtfcm,indtfctm,indtEcm,slab,Ac,Astot,ts,sc,class_C,fcm28,Bcc,fck28,fcm_cube_150,fctm28,fctmfl28,fctmfl,fct095_28,fct095,fct095fl_28,fct095fl,fct005,fct005_28,fct005fl,Ecm28,phi_bc,phi_bc_prestress,phi_bc_prior_load,phi_dc,phi_dc_prestress,phi_dc_prior_load,phi_creep,phi_creep_prestress,phi_creep_prior_load,Ecm0,eps_cbs,eps_cbs_prestress,eps_cds,eps_cds_prestress,shrinkage,shrinkage_prestress,shrinkage_init,bondLR,bondPR,ae,ap,sxLR,sxNP,zstot,zstensinit,Astensinit,rhotot,rhotensinit,At,Aw,Aptot,zptot,zeta1,zeta,phi_peq,ry,cy,ry0,rx,ryp,cyp,cog,Izz,Wb,Wt,rho,qself,Mself,ep,Mp,pre_loss,initstrain,fctmorg,fcmorg,W_Ib,W_It,Ncr095,Mcr095,Ncr005,Mcr005,CS,Ncr,Mcr,tau_bms,tau_max,xcinit,epsinit,dpsigs,xc,eps,epsbot,sigssimpl,sigsr,dpsigsr,xc_sr,eps_sr,zstottens,zptottens,Astens,Actens,Aptens,Aceff_MC2020,Aseff_MC2020,Apeff_MC2020,phi_eq_MC2020,rhoeff_MC2020,hceff_MC2020,Aceff_FPR,Aseff_FPR,Apeff_FPR,phi_eq_FPR,rhoeff_FPR,hceff_FPR,Aceff_SMTCM,Aseff_SMTCM,Apeff_SMTCM,phi_eq_SMTCM,rhoeff_SMTCM,hceff_SMTCM,sumcirc_SMTCM,sumcirc_p_SMTCM,Actensstate1,Astensstate1,Aptensstate1,r,p,k1
285,383,2,R33,4,0,Heft 140 - Versuche mit BetonformstÃ¤hlen,1963,,Germany,Deutscher Ausschuss fÃ¼r Stahlbeton,0,"Hubert RÃ¼sch, Gallus Rehm",4500.0,4000.0,2000.0,2000.0,625.0,300,"[1,3]","[2,26]",65.0,"[0,0]",2,15.395249999999999,"[2,200x200x200,1]",[28],1.1387362905501726,"[0,0,0]",[0],26066.937314352115,"[0,0,0]",[0],"[0,0,0,0,0,0,15,0,0,0]",200000.0,2,524.7,[16],[584],[4],[25],[0],[0],0.0,0.0,0,0,0.0,0.0,0.0,0,0,[0],[0],[0],[0],[0],1,2,4,1,3,2,0.0,1,0.0,103.92,243.54623182135555,28,1,0.0,0,0,0,0,0.19,0.0,0.325,197.4,350.0,0,-1,0,-1,-1,0,187500.0,804.247719318987,28,0.5,CN,15.395249999999999,1.0,7.395249999999999,18.548493975903614,1.1387362905501726,1.348222722104091,1.348222722104091,1.4803571777152245,1.4803571777152245,1.7526895387353183,1.7526895387353183,0.7971154033851208,0.7971154033851208,0.9437559054728636,24825.65458509725,0.0,3.059371999747001,3.059371999747001,0.0,3.5148359808110325,3.5148359808110325,0.0,6.574207980558033,6.574207980558033,24825.65458509725,-8.611684744502903e-06,-8.611684744502903e-06,-0.0,-0.0,-8.611684744502903e-06,-8.611684744502903e-06,-8.611684744502903e-06,1,0,7.672554607705394,0.0,78.0,0.0,584.0,584.0,804.247719318987,0.00459045501894399,0.00459045501894399,0.0,0.0,0.0,0.0,0.0,0.0,0.0,41.0,33.0,584.0,33.0,0.0,0.0,320.05431802838206,6114215822.663864,20050180.029218875,19103681.71355733,25.0,4.6875,0.0,0.0,0.0,0.0,0.0,1.1387362905501726,15.395249999999999,21276174.77704172,20271801.571372543,0.0,37.29052895602526,0.0,20.079515591705906,2,0.0,28.685022273865588,2.0497253229903105,9.809195303387531,135.7878999915805,0.000363311964746531,0.0,154.0080838876512,0.0004361487634463402,0.0013338425920257468,0.0,66.70455578470153,0.0,146.3432346831245,0.00011152301569663115,584.0,0.0,804.247719318987,46202.125166295365,0.0,36300.0,804.247719318987,0.0,16.0,0.022155584554242068,121.0,36300.0,804.247719318987,0.0,16.0,0.022155584554242068,121.0,30750.0,804.247719318987,0.0,16.0,0.026154397376227222,102.5,201.06192982974676,0.0,91483.70459148538,804.247719318987,0.0,0.5017777818050073,0.545336335750227,3.6227965593974685
286,384,2,R33,5,0,Heft 140 - Versuche mit BetonformstÃ¤hlen,1963,,Germany,Deutscher Ausschuss fÃ¼r Stahlbeton,0,"Hubert RÃ¼sch, Gallus Rehm",4500.0,4000.0,2000.0,2000.0,625.0,300,"[1,3]","[2,26]",65.0,"[0,0]",2,15.395249999999999,"[2,200x200x200,1]",[28],1.1387362905501726,"[0,0,0]",[0],26066.937314352115,"[0,0,0]",[0],"[0,0,0,0,0,0,15,0,0,0]",200000.0,2,524.7,[16],[584],[4],[25],[0],[0],0.0,0.0,0,0,0.0,0.0,0.0,0,0,[0],[0],[0],[0],[0],1,2,4,1,3,2,0.0,1,0.0,124.7,292.96214109351973,28,1,0.0,0,0,0,0,0.205,0.0,0.375,187.0,350.0,0,-1,0,-1,-1,0,187500.0,804.247719318987,28,0.5,CN,15.395249999999999,1.0,7.395249999999999,18.548493975903614,1.1387362905501726,1.348222722104091,1.348222722104091,1.4803571777152245,1.4803571777152245,1.7526895387353183,1.7526895387353183,0.7971154033851208,0.7971154033851208,0.9437559054728636,24825.65458509725,0.0,3.059371999747001,3.059371999747001,0.0,3.5148359808110325,3.5148359808110325,0.0,6.574207980558033,6.574207980558033,24825.65458509725,-8.611684744502903e-06,-8.611684744502903e-06,-0.0,-0.0,-8.611684744502903e-06,-8.611684744502903e-06,-8.611684744502903e-06,1,0,7.672554607705394,0.0,78.0,0.0,584.0,584.0,804.247719318987,0.00459045501894399,0.00459045501894399,0.0,0.0,0.0,0.0,0.0,0.0,0.0,41.0,33.0,584.0,33.0,0.0,0.0,320.05431802838206,6114215822.663864,20050180.029218875,19103681.71355733,25.0,4.6875,0.0,0.0,0.0,0.0,0.0,1.1387362905501726,15.395249999999999,21276174.77704172,20271801.571372543,0.0,37.29052895602526,0.0,20.079515591705906,2,0.0,28.685022273865588,2.0497253229903105,9.809195303387531,135.7878999915805,0.0004359603734015821,0.0,156.35475121110673,0.0005355609914371168,0.0016052477595311148,0.0,66.70455578470153,0.0,146.3432346831245,0.00011152301569663115,584.0,0.0,804.247719318987,46906.12536333204,0.0,36300.0,804.247719318987,0.0,16.0,0.022155584554242068,121.0,36300.0,804.247719318987,0.0,16.0,0.022155584554242068,121.0,30750.0,804.247719318987,0.0,16.0,0.026154397376227222,102.5,201.06192982974676,0.0,91483.70459148538,804.247719318987,0.0,0.5008814303368911,0.5358768445454997,4.347216425681912
287,385,2,R33,6,0,Heft 140 - Versuche mit BetonformstÃ¤hlen,1963,,Germany,Deutscher Ausschuss fÃ¼r Stahlbeton,0,"Hubert RÃ¼sch, Gallus Rehm",4500.0,4000.0,2000.0,2000.0,625.0,300,"[1,3]","[2,26]",65.0,"[0,0]",2,15.395249999999999,"[2,200x200x200,1]",[28],1.1387362905501726,"[0,0,0]",[0],26066.937314352115,"[0,0,0]",[0],"[0,0,0,0,0,0,15,0,0,0]",200000.0,2,524.7,[16],[584],[4],[25],[0],[0],0.0,0.0,0,0,0.0,0.0,0.0,0,0,[0],[0],[0],[0],[0],1,2,4,1,3,2,0.0,14,0.0,124.7,292.96214109351973,28,1,0.0,0,0,0,0,0.244,0.0,0.45,187.0,350.0,0,-1,0,-1,-1,0,187500.0,804.247719318987,28,0.5,CN,15.395249999999999,1.0,7.395249999999999,18.548493975903614,1.1387362905501726,1.348222722104091,1.348222722104091,1.4803571777152245,1.4803571777152245,1.7526895387353183,1.7526895387353183,0.7971154033851208,0.7971154033851208,0.9437559054728636,24825.65458509725,0.0,3.059371999747001,3.059371999747001,0.0,3.5148359808110325,3.5148359808110325,0.0,6.574207980558033,6.574207980558033,24825.65458509725,-8.611684744502903e-06,-8.611684744502903e-06,-0.0,-0.0,-8.611684744502903e-06,-8.611684744502903e-06,-8.611684744502903e-06,1,0,7.672554607705394,0.0,78.0,0.0,584.0,584.0,804.247719318987,0.00459045501894399,0.00459045501894399,0.0,0.0,0.0,0.0,0.0,0.0,0.0,41.0,33.0,584.0,33.0,0.0,0.0,320.05431802838206,6114215822.663864,20050180.029218875,19103681.71355733,25.0,4.6875,0.0,0.0,0.0,0.0,0.0,1.1387362905501726,15.395249999999999,21276174.77704172,20271801.571372543,0.0,37.29052895602526,0.0,20.079515591705906,2,0.0,28.685022273865588,2.0497253229903105,9.809195303387531,135.7878999915805,0.0004359603734015821,0.0,156.35475121110673,0.0005355609914371168,0.0016052477595311148,0.0,66.70455578470153,0.0,146.3432346831245,0.00011152301569663115,584.0,0.0,804.247719318987,46906.12536333204,0.0,36300.0,804.247719318987,0.0,16.0,0.022155584554242068,121.0,36300.0,804.247719318987,0.0,16.0,0.022155584554242068,121.0,30750.0,804.247719318987,0.0,16.0,0.026154397376227222,102.5,201.06192982974676,0.0,91483.70459148538,804.247719318987,0.0,0.5008814303368911,0.5358768445454997,4.347216425681912
288,386,2,R33,7,0,Heft 140 - Versuche mit BetonformstÃ¤hlen,1963,,Germany,Deutscher Ausschuss fÃ¼r Stahlbeton,0,"Hubert RÃ¼sch, Gallus Rehm",4500.0,4000.0,2000.0,2000.0,625.0,300,"[1,3]","[2,26]",65.0,"[0,0]",2,15.395249999999999,"[2,200x200x200,1]",[28],1.1387362905501726,"[0,0,0]",[0],26066.937314352115,"[0,0,0]",[0],"[0,0,0,0,0,0,15,0,0,0]",200000.0,2,524.7,[16],[584],[4],[25],[0],[0],0.0,0.0,0,0,0.0,0.0,0.0,0,0,[0],[0],[0],[0],[0],1,2,4,1,3,2,0.0,1,0.0,145.49,342.69782741830073,28,1,0.0,0,0,0,0,0.268,0.0,0.5,187.0,350.0,0,-1,0,-1,-1,0,187500.0,804.247719318987,28,0.5,CN,15.395249999999999,1.0,7.395249999999999,18.548493975903614,1.1387362905501726,1.348222722104091,1.348222722104091,1.4803571777152245,1.4803571777152245,1.7526895387353183,1.7526895387353183,0.7971154033851208,0.7971154033851208,0.9437559054728636,24825.65458509725,0.0,3.059371999747001,3.059371999747001,0.0,3.5148359808110325,3.5148359808110325,0.0,6.574207980558033,6.574207980558033,24825.65458509725,-8.611684744502903e-06,-8.611684744502903e-06,-0.0,-0.0,-8.611684744502903e-06,-8.611684744502903e-06,-8.611684744502903e-06,1,0,7.672554607705394,0.0,78.0,0.0,584.0,584.0,804.247719318987,0.00459045501894399,0.00459045501894399,0.0,0.0,0.0,0.0,0.0,0.0,0.0,41.0,33.0,584.0,33.0,0.0,0.0,320.05431802838206,6114215822.663864,20050180.029218875,19103681.71355733,25.0,4.6875,0.0,0.0,0.0,0.0,0.0,1.1387362905501726,15.395249999999999,21276174.77704172,20271801.571372543,0.0,37.29052895602526,0.0,20.079515591705906,2,0.0,28.685022273865588,2.0497253229903105,9.809195303387531,135.7878999915805,0.0005086437427922709,0.0,158.82457587767996,0.0006400750608560006,0.0018787222400295988,0.0,66.70455578470153,0.0,146.3432346831245,0.00011152301569663115,584.0,0.0,804.247719318987,47647.07276330401,0.0,36300.0,804.247719318987,0.0,16.0,0.022155584554242068,121.0,36300.0,804.247719318987,0.0,16.0,0.022155584554242068,121.0,30750.0,804.247719318987,0.0,16.0,0.026154397376227222,102.5,201.06192982974676,0.0,91483.70459148538,804.247719318987,0.0,0.5004870934684356,0.529727213793214,5.071984905953981
294,452,2,R49,3,0,Heft 140 - Versuche mit BetonformstÃ¤hlen,1963,,Germany,Deutscher Ausschuss fÃ¼r Stahlbeton,0,"Hubert RÃ¼sch, Gallus Rehm",4500.0,4000.0,2000.0,2000.0,625.0,300,"[1,3]","[2,26]",65.0,"[0,0]",2,14.82975,"[2,200x200x200,1]",[28],1.0799188601271474,"[0,0,0]",[0],25743.783171660627,"[0,0,0]",[0],"[0,0,0,0,0,0,15,0,0,0]",200000.0,2,512.9,[16],[584],[4],[35],[0],[0],0.0,0.0,0,0,0.0,0.0,0.0,0,0,[0],[0],[0],[0],[0],1,2,4,1,3,2,0.0,1,0.0,83.14,194.66551485393805,28,1,0.0,0,0,0,0,0.102,0.0,0.16,159.4,300.0,0,-1,0,-1,-1,0,187500.0,804.247719318987,28,0.5,CN,14.82975,1.0,6.829750000000001,17.867168674698796,1.0799188601271474,1.2785850045656555,1.2785850045656555,1.4038945181652918,1.4038945181652918,1.6621605059353521,1.6621605059353521,0.7559432020890031,0.7559432020890031,0.8950095031959587,24517.888734914883,0.0,3.1405761534828494,3.1405761534828494,0.0,3.698812487224493,3.698812487224493,0.0,6.839388640707343,6.839388640707343,24517.888734914883,-7.991532339516523e-06,-7.991532339516523e-06,-0.0,-0.0,-7.991532339516523e-06,-7.991532339516523e-06,-7.991532339516523e-06,1,0,7.768865930325454,0.0,71.33333333333333,0.0,584.0,584.0,804.247719318987,0.00459045501894399,0.00459045501894399,0.0,0.0,0.0,0.0,0.0,0.0,0.0,41.0,33.0,584.0,43.0,0.0,0.0,320.1602801920317,6114518104.866325,20058141.073998243,19098303.203629278,25.0,4.6875,0.0,0.0,0.0,0.0,0.0,1.0799188601271474,14.82975,21301265.35877977,20281940.531882443,0.0,35.40612200581257,0.0,19.064834926206768,2,0.0,27.23547846600967,1.9438539482288655,9.627353608339106,136.52508346336376,0.0002928565737652615,0.0,153.7353429887326,0.0003477739712811769,0.0010660761416799395,0.0,63.395658733749706,0.0,147.9253310711349,0.00010752543629394319,584.0,0.0,804.247719318987,46120.30289661979,0.0,36300.0,804.247719318987,0.0,16.0,0.022155584554242068,121.0,36300.0,804.247719318987,0.0,16.0,0.022155584554242068,121.0,30750.0,804.247719318987,0.0,16.0,0.026154397376227222,102.5,201.06192982974676,0.0,91451.9159423905,804.247719318987,0.0,0.5034430180348513,0.5573725862908356,3.0526359250034876
295,453,2,R49,4,0,Heft 140 - Versuche mit BetonformstÃ¤hlen,1963,,Germany,Deutscher Ausschuss fÃ¼r Stahlbeton,0,"Hubert RÃ¼sch, Gallus Rehm",4500.0,4000.0,2000.0,2000.0,625.0,300,"[1,3]","[2,26]",65.0,"[0,0]",2,14.82975,"[2,200x200x200,1]",[28],1.0799188601271474,"[0,0,0]",[0],25743.783171660627,"[0,0,0]",[0],"[0,0,0,0,0,0,15,0,0,0]",200000.0,2,512.9,[16],[584],[4],[35],[0],[0],0.0,0.0,0,0,0.0,0.0,0.0,0,0,[0],[0],[0],[0],[0],1,2,4,1,3,2,0.0,1,0.0,103.92,243.91017168608522,28,1,0.0,0,0,0,0,0.126,0.0,0.215,139.2,240.0,0,-1,0,-1,-1,0,187500.0,804.247719318987,28,0.5,CN,14.82975,1.0,6.829750000000001,17.867168674698796,1.0799188601271474,1.2785850045656555,1.2785850045656555,1.4038945181652918,1.4038945181652918,1.6621605059353521,1.6621605059353521,0.7559432020890031,0.7559432020890031,0.8950095031959587,24517.888734914883,0.0,3.1405761534828494,3.1405761534828494,0.0,3.698812487224493,3.698812487224493,0.0,6.839388640707343,6.839388640707343,24517.888734914883,-7.991532339516523e-06,-7.991532339516523e-06,-0.0,-0.0,-7.991532339516523e-06,-7.991532339516523e-06,-7.991532339516523e-06,1,0,7.768865930325454,0.0,71.33333333333333,0.0,584.0,584.0,804.247719318987,0.00459045501894399,0.00459045501894399,0.0,0.0,0.0,0.0,0.0,0.0,0.0,41.0,33.0,584.0,43.0,0.0,0.0,320.1602801920317,6114518104.866325,20058141.073998243,19098303.203629278,25.0,4.6875,0.0,0.0,0.0,0.0,0.0,1.0799188601271474,14.82975,21301265.35877977,20281940.531882443,0.0,35.40612200581257,0.0,19.064834926206768,2,0.0,27.23547846600967,1.9438539482288655,9.627353608339106,136.52508346336376,0.0003660531049517197,0.0,156.07833713437427,0.00044481382120257633,0.001336398378747127,0.0,63.395658733749706,0.0,147.9253310711349,0.00010752543629394319,584.0,0.0,804.247719318987,46823.20114031228,0.0,36300.0,804.247719318987,0.0,16.0,0.022155584554242068,121.0,36300.0,804.247719318987,0.0,16.0,0.022155584554242068,121.0,30750.0,804.247719318987,0.0,16.0,0.026154397376227222,102.5,201.06192982974676,0.0,91451.9159423905,804.247719318987,0.0,0.5014579804374688,0.5423540836237899,3.8156113221838157
296,454,2,R49,5,0,Heft 140 - Versuche mit BetonformstÃ¤hlen,1963,,Germany,Deutscher Ausschuss fÃ¼r Stahlbeton,0,"Hubert RÃ¼sch, Gallus Rehm",4500.0,4000.0,2000.0,2000.0,625.0,300,"[1,3]","[2,26]",65.0,"[0,0]",2,14.82975,"[2,200x200x200,1]",[28],1.0799188601271474,"[0,0,0]",[0],25743.783171660627,"[0,0,0]",[0],"[0,0,0,0,0,0,15,0,0,0]",200000.0,2,512.9,[16],[584],[4],[35],[0],[0],0.0,0.0,0,0,0.0,0.0,0.0,0,0,[0],[0],[0],[0],[0],1,2,4,1,3,2,0.0,1,0.0,124.7,293.4376437333642,28,1,0.0,0,0,0,0,0.17,0.0,0.4,119.3,180.0,0,-1,0,-1,-1,0,187500.0,804.247719318987,28,0.5,CN,14.82975,1.0,6.829750000000001,17.867168674698796,1.0799188601271474,1.2785850045656555,1.2785850045656555,1.4038945181652918,1.4038945181652918,1.6621605059353521,1.6621605059353521,0.7559432020890031,0.7559432020890031,0.8950095031959587,24517.888734914883,0.0,3.1405761534828494,3.1405761534828494,0.0,3.698812487224493,3.698812487224493,0.0,6.839388640707343,6.839388640707343,24517.888734914883,-7.991532339516523e-06,-7.991532339516523e-06,-0.0,-0.0,-7.991532339516523e-06,-7.991532339516523e-06,-7.991532339516523e-06,1,0,7.768865930325454,0.0,71.33333333333333,0.0,584.0,584.0,804.247719318987,0.00459045501894399,0.00459045501894399,0.0,0.0,0.0,0.0,0.0,0.0,0.0,41.0,33.0,584.0,43.0,0.0,0.0,320.1602801920317,6114518104.866325,20058141.073998243,19098303.203629278,25.0,4.6875,0.0,0.0,0.0,0.0,0.0,1.0799188601271474,14.82975,21301265.35877977,20281940.531882443,0.0,35.40612200581257,0.0,19.064834926206768,2,0.0,27.23547846600967,1.9438539482288655,9.627353608339106,136.52508346336376,0.0004392496361381779,0.0,158.53901078893406,0.0005467165609235748,0.0016085753692887496,0.0,63.395658733749706,0.0,147.9253310711349,0.00010752543629394319,584.0,0.0,804.247719318987,47561.403236680235,0.0,36300.0,804.247719318987,0.0,16.0,0.022155584554242068,121.0,36300.0,804.247719318987,0.0,16.0,0.022155584554242068,121.0,30750.0,804.247719318987,0.0,16.0,0.026154397376227222,102.5,201.06192982974676,0.0,91451.9159423905,804.247719318987,0.0,0.5007231189901287,0.53364993484517,4.578586719364144
297,455,2,R49,6,0,Heft 140 - Versuche mit BetonformstÃ¤hlen,1963,,Germany,Deutscher Ausschuss fÃ¼r Stahlbeton,0,"Hubert RÃ¼sch, Gallus Rehm",4500.0,4000.0,2000.0,2000.0,625.0,300,"[1,3]","[2,26]",65.0,"[0,0]",2,14.82975,"[2,200x200x200,1]",[28],1.0799188601271474,"[0,0,0]",[0],25743.783171660627,"[0,0,0]",[0],"[0,0,0,0,0,0,15,0,0,0]",200000.0,2,512.9,[16],[584],[4],[35],[0],[0],0.0,0.0,0,0,0.0,0.0,0.0,0,0,[0],[0],[0],[0],[0],1,2,4,1,3,2,0.0,14,0.0,124.7,293.4376437333642,28,1,0.0,0,0,0,0,0.17,0.0,0.4,115.3,180.0,0,-1,0,-1,-1,0,187500.0,804.247719318987,28,0.5,CN,14.82975,1.0,6.829750000000001,17.867168674698796,1.0799188601271474,1.2785850045656555,1.2785850045656555,1.4038945181652918,1.4038945181652918,1.6621605059353521,1.6621605059353521,0.7559432020890031,0.7559432020890031,0.8950095031959587,24517.888734914883,0.0,3.1405761534828494,3.1405761534828494,0.0,3.698812487224493,3.698812487224493,0.0,6.839388640707343,6.839388640707343,24517.888734914883,-7.991532339516523e-06,-7.991532339516523e-06,-0.0,-0.0,-7.991532339516523e-06,-7.991532339516523e-06,-7.991532339516523e-06,1,0,7.768865930325454,0.0,71.33333333333333,0.0,584.0,584.0,804.247719318987,0.00459045501894399,0.00459045501894399,0.0,0.0,0.0,0.0,0.0,0.0,0.0,41.0,33.0,584.0,43.0,0.0,0.0,320.1602801920317,6114518104.866325,20058141.073998243,19098303.203629278,25.0,4.6875,0.0,0.0,0.0,0.0,0.0,1.0799188601271474,14.82975,21301265.35877977,20281940.531882443,0.0,35.40612200581257,0.0,19.064834926206768,2,0.0,27.23547846600967,1.9438539482288655,9.627353608339106,136.52508346336376,0.0004392496361381779,0.0,158.53901078893406,0.0005467165609235748,0.0016085753692887496,0.0,63.395658733749706,0.0,147.9253310711349,0.00010752543629394319,584.0,0.0,804.247719318987,47561.403236680235,0.0,36300.0,804.247719318987,0.0,16.0,0.022155584554242068,121.0,36300.0,804.247719318987,0.0,16.0,0.022155584554242068,121.0,30750.0,804.247719318987,0.0,16.0,0.026154397376227222,102.5,201.06192982974676,0.0,91451.9159423905,804.247719318987,0.0,0.5007231189901287,0.53364993484517,4.578586719364144
298,456,2,R49,7,0,Heft 140 - Versuche mit BetonformstÃ¤hlen,1963,,Germany,Deutscher Ausschuss fÃ¼r Stahlbeton,0,"Hubert RÃ¼sch, Gallus Rehm",4500.0,4000.0,2000.0,2000.0,625.0,300,"[1,3]","[2,26]",65.0,"[0,0]",2,14.82975,"[2,200x200x200,1]",[28],1.0799188601271474,"[0,0,0]",[0],25743.783171660627,"[0,0,0]",[0],"[0,0,0,0,0,0,15,0,0,0]",200000.0,2,512.9,[16],[584],[4],[35],[0],[0],0.0,0.0,0,0,0.0,0.0,0.0,0,0,[0],[0],[0],[0],[0],1,2,4,1,3,2,0.0,1,0.0,145.49,343.3034025241195,28,1,0.0,0,0,0,0,0.209,0.0,0.425,107.85,180.0,0,-1,0,-1,-1,0,187500.0,804.247719318987,28,0.5,CN,14.82975,1.0,6.829750000000001,17.867168674698796,1.0799188601271474,1.2785850045656555,1.2785850045656555,1.4038945181652918,1.4038945181652918,1.6621605059353521,1.6621605059353521,0.7559432020890031,0.7559432020890031,0.8950095031959587,24517.888734914883,0.0,3.1405761534828494,3.1405761534828494,0.0,3.698812487224493,3.698812487224493,0.0,6.839388640707343,6.839388640707343,24517.888734914883,-7.991532339516523e-06,-7.991532339516523e-06,-0.0,-0.0,-7.991532339516523e-06,-7.991532339516523e-06,-7.991532339516523e-06,1,0,7.768865930325454,0.0,71.33333333333333,0.0,584.0,584.0,804.247719318987,0.00459045501894399,0.00459045501894399,0.0,0.0,0.0,0.0,0.0,0.0,0.0,41.0,33.0,584.0,43.0,0.0,0.0,320.1602801920317,6114518104.866325,20058141.073998243,19098303.203629278,25.0,4.6875,0.0,0.0,0.0,0.0,0.0,1.0799188601271474,14.82975,21301265.35877977,20281940.531882443,0.0,35.40612200581257,0.0,19.064834926206768,2,0.0,27.23547846600967,1.9438539482288655,9.627353608339106,136.52508346336376,0.0005124813918343504,0.0,161.13375867652599,0.0006540811515482987,0.0018829459933242358,0.0,63.39565873374972,0.0,147.9253310711349,0.0001075254362939432,584.0,0.0,804.247719318987,48339.827602957805,0.0,36300.0,804.247719318987,0.0,16.0,0.022155584554242068,121.0,36300.0,804.247719318987,0.0,16.0,0.022155584554242068,121.0,30750.0,804.247719318987,0.0,16.0,0.026154397376227222,102.5,201.06192982974676,0.0,91451.9159423905,804.247719318987,0.0,0.5003996971839332,0.5279516858916925,5.34192928468556
302,460,2,R49,3,0,Heft 140 - Versuche mit BetonformstÃ¤hlen,1963,,Germany,Deutscher Ausschuss fÃ¼r Stahlbeton,0,"Hubert RÃ¼sch, Gallus Rehm",4500.0,4000.0,2000.0,2000.0,625.0,300,"[1,3]","[2,26]",65.0,"[0,0]",2,14.82975,"[2,200x200x200,1]",[28],1.0799188601271474,"[0,0,0]",[0],25743.783171660627,"[0,0,0]",[0],"[0,0,0,0,0,0,15,0,0,0]",200000.0,2,512.9,[16],[584],[4],[35],[0],[0],0.0,0.0,0,0,0.0,0.0,0.0,0,0,[0],[0],[0],[0],[0],1,2,4,1,3,1,0.0,1,0.0,83.14,194.66551485393805,28,1,0.0,0,0,0,0,0.075,0.0,0.115,145.5,240.0,0,-1,0,-1,-1,0,187500.0,804.247719318987,28,0.5,CN,14.82975,1.0,6.829750000000001,17.867168674698796,1.0799188601271474,1.2785850045656555,1.2785850045656555,1.4038945181652918,1.4038945181652918,1.6621605059353521,1.6621605059353521,0.7559432020890031,0.7559432020890031,0.8950095031959587,24517.888734914883,0.0,3.1405761534828494,3.1405761534828494,0.0,3.698812487224493,3.698812487224493,0.0,6.839388640707343,6.839388640707343,24517.888734914883,-7.991532339516523e-06,-7.991532339516523e-06,-0.0,-0.0,-7.991532339516523e-06,-7.991532339516523e-06,-7.991532339516523e-06,1,0,7.768865930325454,0.0,71.33333333333333,0.0,584.0,584.0,804.247719318987,0.00459045501894399,0.00459045501894399,0.0,0.0,0.0,0.0,0.0,0.0,0.0,41.0,33.0,584.0,43.0,0.0,0.0,320.1602801920317,6114518104.866325,20058141.073998243,19098303.203629278,25.0,4.6875,0.0,0.0,0.0,0.0,0.0,1.0799188601271474,14.82975,21301265.35877977,20281940.531882443,0.0,35.40612200581257,0.0,19.064834926206768,2,0.0,27.23547846600967,1.9438539482288655,9.627353608339106,136.52508346336376,0.0002928565737652615,0.0,153.7353429887326,0.0003477739712811769,0.0010660761416799395,0.0,63.395658733749706,0.0,147.9253310711349,0.00010752543629394319,584.0,0.0,804.247719318987,46120.30289661979,0.0,36300.0,804.247719318987,0.0,16.0,0.022155584554242068,121.0,36300.0,804.247719318987,0.0,16.0,0.022155584554242068,121.0,30750.0,804.247719318987,0.0,16.0,0.026154397376227222,102.5,201.06192982974676,0.0,91451.9159423905,804.247719318987,0.0,0.5034430180348513,0.5573725862908356,3.0526359250034876
303,461,2,R49,4,0,Heft 140 - Versuche mit BetonformstÃ¤hlen,1963,,Germany,Deutscher Ausschuss fÃ¼r Stahlbeton,0,"Hubert RÃ¼sch, Gallus Rehm",4500.0,4000.0,2000.0,2000.0,625.0,300,"[1,3]","[2,26]",65.0,"[0,0]",2,14.82975,"[2,200x200x200,1]",[28],1.0799188601271474,"[0,0,0]",[0],25743.783171660627,"[0,0,0]",[0],"[0,0,0,0,0,0,15,0,0,0]",200000.0,2,512.9,[16],[584],[4],[35],[0],[0],0.0,0.0,0,0,0.0,0.0,0.0,0,0,[0],[0],[0],[0],[0],1,2,4,1,3,1,0.0,1,0.0,103.92,243.91017168608522,28,1,0.0,0,0,0,0,0.103,0.0,0.175,119.3,180.0,0,-1,0,-1,-1,0,187500.0,804.247719318987,28,0.5,CN,14.82975,1.0,6.829750000000001,17.867168674698796,1.0799188601271474,1.2785850045656555,1.2785850045656555,1.4038945181652918,1.4038945181652918,1.6621605059353521,1.6621605059353521,0.7559432020890031,0.7559432020890031,0.8950095031959587,24517.888734914883,0.0,3.1405761534828494,3.1405761534828494,0.0,3.698812487224493,3.698812487224493,0.0,6.839388640707343,6.839388640707343,24517.888734914883,-7.991532339516523e-06,-7.991532339516523e-06,-0.0,-0.0,-7.991532339516523e-06,-7.991532339516523e-06,-7.991532339516523e-06,1,0,7.768865930325454,0.0,71.33333333333333,0.0,584.0,584.0,804.247719318987,0.00459045501894399,0.00459045501894399,0.0,0.0,0.0,0.0,0.0,0.0,0.0,41.0,33.0,584.0,43.0,0.0,0.0,320.1602801920317,6114518104.866325,20058141.073998243,19098303.203629278,25.0,4.6875,0.0,0.0,0.0,0.0,0.0,1.0799188601271474,14.82975,21301265.35877977,20281940.531882443,0.0,35.40612200581257,0.0,19.064834926206768,2,0.0,27.23547846600967,1.9438539482288655,9.627353608339106,136.52508346336376,0.0003660531049517197,0.0,156.07833713437427,0.00044481382120257633,0.001336398378747127,0.0,63.395658733749706,0.0,147.9253310711349,0.00010752543629394319,584.0,0.0,804.247719318987,46823.20114031228,0.0,36300.0,804.247719318987,0.0,16.0,0.022155584554242068,121.0,36300.0,804.247719318987,0.0,16.0,0.022155584554242068,121.0,30750.0,804.247719318987,0.0,16.0,0.026154397376227222,102.5,201.06192982974676,0.0,91451.9159423905,804.247719318987,0.0,0.5014579804374688,0.5423540836237899,3.8156113221838157
304,462,2,R49,5,0,Heft 140 - Versuche mit BetonformstÃ¤hlen,1963,,Germany,Deutscher Ausschuss fÃ¼r Stahlbeton,0,"Hubert RÃ¼sch, Gallus Rehm",4500.0,4000.0,2000.0,2000.0,625.0,300,"[1,3]","[2,26]",65.0,"[0,0]",2,14.82975,"[2,200x200x200,1]",[28],1.0799188601271474,"[0,0,0]",[0],25743.783171660627,"[0,0,0]",[0],"[0,0,0,0,0,0,15,0,0,0]",200000.0,2,512.9,[16],[584],[4],[35],[0],[0],0.0,0.0,0,0,0.0,0.0,0.0,0,0,[0],[0],[0],[0],[0],1,2,4,1,3,1,0.0,1,0.0,124.7,293.4376437333642,28,1,0.0,0,0,0,0,0.144,0.0,0.335,115.3,180.0,0,-1,0,-1,-1,0,187500.0,804.247719318987,28,0.5,CN,14.82975,1.0,6.829750000000001,17.867168674698796,1.0799188601271474,1.2785850045656555,1.2785850045656555,1.4038945181652918,1.4038945181652918,1.6621605059353521,1.6621605059353521,0.7559432020890031,0.7559432020890031,0.8950095031959587,24517.888734914883,0.0,3.1405761534828494,3.1405761534828494,0.0,3.698812487224493,3.698812487224493,0.0,6.839388640707343,6.839388640707343,24517.888734914883,-7.991532339516523e-06,-7.991532339516523e-06,-0.0,-0.0,-7.991532339516523e-06,-7.991532339516523e-06,-7.991532339516523e-06,1,0,7.768865930325454,0.0,71.33333333333333,0.0,584.0,584.0,804.247719318987,0.00459045501894399,0.00459045501894399,0.0,0.0,0.0,0.0,0.0,0.0,0.0,41.0,33.0,584.0,43.0,0.0,0.0,320.1602801920317,6114518104.866325,20058141.073998243,19098303.203629278,25.0,4.6875,0.0,0.0,0.0,0.0,0.0,1.0799188601271474,14.82975,21301265.35877977,20281940.531882443,0.0,35.40612200581257,0.0,19.064834926206768,2,0.0,27.23547846600967,1.9438539482288655,9.627353608339106,136.52508346336376,0.0004392496361381779,0.0,158.53901078893406,0.0005467165609235748,0.0016085753692887496,0.0,63.395658733749706,0.0,147.9253310711349,0.00010752543629394319,584.0,0.0,804.247719318987,47561.403236680235,0.0,36300.0,804.247719318987,0.0,16.0,0.022155584554242068,121.0,36300.0,804.247719318987,0.0,16.0,0.022155584554242068,121.0,30750.0,804.247719318987,0.0,16.0,0.026154397376227222,102.5,201.06192982974676,0.0,91451.9159423905,804.247719318987,0.0,0.5007231189901287,0.53364993484517,4.578586719364144
305,463,2,R49,6,0,Heft 140 - Versuche mit BetonformstÃ¤hlen,1963,,Germany,Deutscher Ausschuss fÃ¼r Stahlbeton,0,"Hubert RÃ¼sch, Gallus Rehm",4500.0,4000.0,2000.0,2000.0,625.0,300,"[1,3]","[2,26]",65.0,"[0,0]",2,14.82975,"[2,200x200x200,1]",[28],1.0799188601271474,"[0,0,0]",[0],25743.783171660627,"[0,0,0]",[0],"[0,0,0,0,0,0,15,0,0,0]",200000.0,2,512.9,[16],[584],[4],[35],[0],[0],0.0,0.0,0,0,0.0,0.0,0.0,0,0,[0],[0],[0],[0],[0],1,2,4,1,3,1,0.0,14,0.0,124.7,293.4376437333642,28,1,0.0,0,0,0,0,0.144,0.0,0.335,115.3,180.0,0,-1,0,-1,-1,0,187500.0,804.247719318987,28,0.5,CN,14.82975,1.0,6.829750000000001,17.867168674698796,1.0799188601271474,1.2785850045656555,1.2785850045656555,1.4038945181652918,1.4038945181652918,1.6621605059353521,1.6621605059353521,0.7559432020890031,0.7559432020890031,0.8950095031959587,24517.888734914883,0.0,3.1405761534828494,3.1405761534828494,0.0,3.698812487224493,3.698812487224493,0.0,6.839388640707343,6.839388640707343,24517.888734914883,-7.991532339516523e-06,-7.991532339516523e-06,-0.0,-0.0,-7.991532339516523e-06,-7.991532339516523e-06,-7.991532339516523e-06,1,0,7.768865930325454,0.0,71.33333333333333,0.0,584.0,584.0,804.247719318987,0.00459045501894399,0.00459045501894399,0.0,0.0,0.0,0.0,0.0,0.0,0.0,41.0,33.0,584.0,43.0,0.0,0.0,320.1602801920317,6114518104.866325,20058141.073998243,19098303.203629278,25.0,4.6875,0.0,0.0,0.0,0.0,0.0,1.0799188601271474,14.82975,21301265.35877977,20281940.531882443,0.0,35.40612200581257,0.0,19.064834926206768,2,0.0,27.23547846600967,1.9438539482288655,9.627353608339106,136.52508346336376,0.0004392496361381779,0.0,158.53901078893406,0.0005467165609235748,0.0016085753692887496,0.0,63.395658733749706,0.0,147.9253310711349,0.00010752543629394319,584.0,0.0,804.247719318987,47561.403236680235,0.0,36300.0,804.247719318987,0.0,16.0,0.022155584554242068,121.0,36300.0,804.247719318987,0.0,16.0,0.022155584554242068,121.0,30750.0,804.247719318987,0.0,16.0,0.026154397376227222,102.5,201.06192982974676,0.0,91451.9159423905,804.247719318987,0.0,0.5007231189901287,0.53364993484517,4.578586719364144
306,464,2,R49,7,0,Heft 140 - Versuche mit BetonformstÃ¤hlen,1963,,Germany,Deutscher Ausschuss fÃ¼r Stahlbeton,0,"Hubert RÃ¼sch, Gallus Rehm",4500.0,4000.0,2000.0,2000.0,625.0,300,"[1,3]","[2,26]",65.0,"[0,0]",2,14.82975,"[2,200x200x200,1]",[28],1.0799188601271474,"[0,0,0]",[0],25743.783171660627,"[0,0,0]",[0],"[0,0,0,0,0,0,15,0,0,0]",200000.0,2,512.9,[16],[584],[4],[35],[0],[0],0.0,0.0,0,0,0.0,0.0,0.0,0,0,[0],[0],[0],[0],[0],1,2,4,1,3,1,0.0,1,0.0,145.49,343.3034025241195,28,1,0.0,0,0,0,0,0.149,0.0,0.375,115.3,180.0,0,-1,0,-1,-1,0,187500.0,804.247719318987,28,0.5,CN,14.82975,1.0,6.829750000000001,17.867168674698796,1.0799188601271474,1.2785850045656555,1.2785850045656555,1.4038945181652918,1.4038945181652918,1.6621605059353521,1.6621605059353521,0.7559432020890031,0.7559432020890031,0.8950095031959587,24517.888734914883,0.0,3.1405761534828494,3.1405761534828494,0.0,3.698812487224493,3.698812487224493,0.0,6.839388640707343,6.839388640707343,24517.888734914883,-7.991532339516523e-06,-7.991532339516523e-06,-0.0,-0.0,-7.991532339516523e-06,-7.991532339516523e-06,-7.991532339516523e-06,1,0,7.768865930325454,0.0,71.33333333333333,0.0,584.0,584.0,804.247719318987,0.00459045501894399,0.00459045501894399,0.0,0.0,0.0,0.0,0.0,0.0,0.0,41.0,33.0,584.0,43.0,0.0,0.0,320.1602801920317,6114518104.866325,20058141.073998243,19098303.203629278,25.0,4.6875,0.0,0.0,0.0,0.0,0.0,1.0799188601271474,14.82975,21301265.35877977,20281940.531882443,0.0,35.40612200581257,0.0,19.064834926206768,2,0.0,27.23547846600967,1.9438539482288655,9.627353608339106,136.52508346336376,0.0005124813918343504,0.0,161.13375867652599,0.0006540811515482987,0.0018829459933242358,0.0,63.39565873374972,0.0,147.9253310711349,0.0001075254362939432,584.0,0.0,804.247719318987,48339.827602957805,0.0,36300.0,804.247719318987,0.0,16.0,0.022155584554242068,121.0,36300.0,804.247719318987,0.0,16.0,0.022155584554242068,121.0,30750.0,804.247719318987,0.0,16.0,0.026154397376227222,102.5,201.06192982974676,0.0,91451.9159423905,804.247719318987,0.0,0.5003996971839332,0.5279516858916925,5.34192928468556
310,468,2,R5,3,0,Heft 140 - Versuche mit BetonformstÃ¤hlen,1963,,Germany,Deutscher Ausschuss fÃ¼r Stahlbeton,0,"Hubert RÃ¼sch, Gallus Rehm",4500.0,4000.0,2000.0,2000.0,625.0,300,"[1,3]","[2,45]",65.0,"[0,0]",2,22.386,"[2,200x200x200,1]",[47],1.6812721637419612,"[0,0,0]",[0],29520.346312076723,"[0,0,0]",[0],"[0,0,0,0,0,0,15,0,0,0]",200000.0,2,522.7,[16],[587],[4],[30],[0],[0],0.0,0.0,0,0,0.0,0.0,0.0,0,0,[0],[0],[0],[0],[0],1,2,4,1,3,1,0.0,1,0.0,83.14,191.17105685620453,47,1,0.0,0,0,0,0,0.063,0.0,0.13,0.0,0.0,0,-1,0,-1,-1,0,187500.0,804.247719318987,47,0.5,CN,19.972538518740915,1.0,11.972538518740915,26.9710843373494,1.5700449392432063,1.8588766155766627,1.9905656401824758,2.041058421016168,2.1856538128645497,2.4165396002496617,2.587735332237219,1.1768905146193729,1.0990314574702444,1.3933959481277332,27075.898812021605,0.0,2.6643791588816184,2.6643791588816184,0.0,2.6362479013689626,2.6362479013689626,0.0,5.300627060250581,5.300627060250581,28114.615535311164,-1.628068807088097e-05,-1.628068807088097e-05,-0.0,-0.0,-1.628068807088097e-05,-1.628068807088097e-05,-1.628068807088097e-05,1,0,6.7749882703164745,0.0,74.66666666666667,0.0,587.0,587.0,804.247719318987,0.0045669944311129305,0.0045669944311129305,0.0,0.0,0.0,0.0,0.0,0.0,0.0,38.0,30.0,587.0,38.0,0.0,0.0,319.13521940067824,6111770525.592834,19981936.179828305,19151037.410005916,25.0,4.6875,0.0,0.0,0.0,0.0,0.0,1.6812721637419612,22.386,21071474.986103542,20195270.473851558,0.0,54.5274003238929,0.0,29.360907866711557,2,0.0,41.944154095302224,3.0262898947355303,11.828461438412013,128.98609499351997,0.00026757887179911747,0.0,135.72507946281988,0.0002874822608346334,0.0010363439158217295,0.0,96.19824508147327,0.0,133.1167044330207,0.00014106702628799488,587.0,0.0,804.247719318987,40717.22383884596,0.0,35400.0,804.247719318987,0.0,16.0,0.022718862127655,118.0,35400.0,804.247719318987,0.0,16.0,0.022718862127655,118.0,28500.0,804.247719318987,0.0,16.0,0.028219218221718842,95.0,201.06192982974676,0.0,91759.43417979653,804.247719318987,0.0,0.5182499213559495,0.6152381534596472,1.982159416330004
311,469,2,R5,4,0,Heft 140 - Versuche mit BetonformstÃ¤hlen,1963,,Germany,Deutscher Ausschuss fÃ¼r Stahlbeton,0,"Hubert RÃ¼sch, Gallus Rehm",4500.0,4000.0,2000.0,2000.0,625.0,300,"[1,3]","[2,45]",65.0,"[0,0]",2,22.386,"[2,200x200x200,1]",[47],1.6812721637419612,"[0,0,0]",[0],29520.346312076723,"[0,0,0]",[0],"[0,0,0,0,0,0,15,0,0,0]",200000.0,2,522.7,[16],[587],[4],[30],[0],[0],0.0,0.0,0,0,0.0,0.0,0.0,0,0,[0],[0],[0],[0],[0],1,2,4,1,3,1,0.0,1,0.0,103.92,239.28161852651482,47,1,0.0,0,0,0,0,0.076,0.0,0.13,0.0,0.0,0,-1,0,-1,-1,0,187500.0,804.247719318987,47,0.5,CN,19.972538518740915,1.0,11.972538518740915,26.9710843373494,1.5700449392432063,1.8588766155766627,1.9905656401824758,2.041058421016168,2.1856538128645497,2.4165396002496617,2.587735332237219,1.1768905146193729,1.0990314574702444,1.3933959481277332,27075.898812021605,0.0,2.6643791588816184,2.6643791588816184,0.0,2.6362479013689626,2.6362479013689626,0.0,5.300627060250581,5.300627060250581,28114.615535311164,-1.628068807088097e-05,-1.628068807088097e-05,-0.0,-0.0,-1.628068807088097e-05,-1.628068807088097e-05,-1.628068807088097e-05,1,0,6.7749882703164745,0.0,74.66666666666667,0.0,587.0,587.0,804.247719318987,0.0045669944311129305,0.0045669944311129305,0.0,0.0,0.0,0.0,0.0,0.0,0.0,38.0,30.0,587.0,38.0,0.0,0.0,319.13521940067824,6111770525.592834,19981936.179828305,19151037.410005916,25.0,4.6875,0.0,0.0,0.0,0.0,0.0,1.6812721637419612,22.386,21071474.986103542,20195270.473851558,0.0,54.5274003238929,0.0,29.360907866711557,2,0.0,41.944154095302224,3.0262898947355303,11.828461438412013,128.98609499351997,0.00033445749768299597,0.0,137.10591913661432,0.00036460722241127513,0.001297461894969314,0.0,96.19824508147323,0.0,133.11670443302071,0.00014106702628799485,587.0,0.0,804.247719318987,41131.4757409843,0.0,35400.0,804.247719318987,0.0,16.0,0.022718862127655,118.0,35400.0,804.247719318987,0.0,16.0,0.022718862127655,118.0,28500.0,804.247719318987,0.0,16.0,0.028219218221718842,95.0,201.06192982974676,0.0,91759.43417979653,804.247719318987,0.0,0.5076444290942679,0.5785497252848252,2.4775800642893193
312,470,2,R5,5,0,Heft 140 - Versuche mit BetonformstÃ¤hlen,1963,,Germany,Deutscher Ausschuss fÃ¼r Stahlbeton,0,"Hubert RÃ¼sch, Gallus Rehm",4500.0,4000.0,2000.0,2000.0,625.0,300,"[1,3]","[2,45]",65.0,"[0,0]",2,22.386,"[2,200x200x200,1]",[47],1.6812721637419612,"[0,0,0]",[0],29520.346312076723,"[0,0,0]",[0],"[0,0,0,0,0,0,15,0,0,0]",200000.0,2,522.7,[16],[587],[4],[30],[0],[0],0.0,0.0,0,0,0.0,0.0,0.0,0,0,[0],[0],[0],[0],[0],1,2,4,1,3,1,0.0,1,0.0,124.7,287.54176521167733,47,1,0.0,0,0,0,0,0.089,0.0,0.15,0.0,0.0,0,-1,0,-1,-1,0,187500.0,804.247719318987,47,0.5,CN,19.972538518740915,1.0,11.972538518740915,26.9710843373494,1.5700449392432063,1.8588766155766627,1.9905656401824758,2.041058421016168,2.1856538128645497,2.4165396002496617,2.587735332237219,1.1768905146193729,1.0990314574702444,1.3933959481277332,27075.898812021605,0.0,2.6643791588816184,2.6643791588816184,0.0,2.6362479013689626,2.6362479013689626,0.0,5.300627060250581,5.300627060250581,28114.615535311164,-1.628068807088097e-05,-1.628068807088097e-05,-0.0,-0.0,-1.628068807088097e-05,-1.628068807088097e-05,-1.628068807088097e-05,1,0,6.7749882703164745,0.0,74.66666666666667,0.0,587.0,587.0,804.247719318987,0.0045669944311129305,0.0045669944311129305,0.0,0.0,0.0,0.0,0.0,0.0,0.0,38.0,30.0,587.0,38.0,0.0,0.0,319.13521940067824,6111770525.592834,19981936.179828305,19151037.410005916,25.0,4.6875,0.0,0.0,0.0,0.0,0.0,1.6812721637419612,22.386,21071474.986103542,20195270.473851558,0.0,54.5274003238929,0.0,29.360907866711557,2,0.0,41.944154095302224,3.0262898947355303,11.828461438412013,128.98609499351997,0.00040133612356687453,0.0,138.53505631435817,0.00044412183379323775,0.0015595309130675206,0.0,96.19824508147327,0.0,133.1167044330207,0.00014106702628799488,587.0,0.0,804.247719318987,41560.21689430745,0.0,35400.0,804.247719318987,0.0,16.0,0.022718862127655,118.0,35400.0,804.247719318987,0.0,16.0,0.022718862127655,118.0,28500.0,804.247719318987,0.0,16.0,0.028219218221718842,95.0,201.06192982974676,0.0,91759.43417979653,804.247719318987,0.0,0.5037728957465402,0.5595563941626301,2.9730007122486346
313,471,2,R5,6,0,Heft 140 - Versuche mit BetonformstÃ¤hlen,1963,,Germany,Deutscher Ausschuss fÃ¼r Stahlbeton,0,"Hubert RÃ¼sch, Gallus Rehm",4500.0,4000.0,2000.0,2000.0,625.0,300,"[1,3]","[2,45]",65.0,"[0,0]",2,22.386,"[2,200x200x200,1]",[47],1.6812721637419612,"[0,0,0]",[0],29520.346312076723,"[0,0,0]",[0],"[0,0,0,0,0,0,15,0,0,0]",200000.0,2,522.7,[16],[587],[4],[30],[0],[0],0.0,0.0,0,0,0.0,0.0,0.0,0,0,[0],[0],[0],[0],[0],1,2,4,1,3,1,0.0,14,0.0,124.7,287.54176521167733,47,1,0.0,0,0,0,0,0.092,0.0,0.17,0.0,0.0,0,-1,0,-1,-1,0,187500.0,804.247719318987,47,0.5,CN,19.972538518740915,1.0,11.972538518740915,26.9710843373494,1.5700449392432063,1.8588766155766627,1.9905656401824758,2.041058421016168,2.1856538128645497,2.4165396002496617,2.587735332237219,1.1768905146193729,1.0990314574702444,1.3933959481277332,27075.898812021605,0.0,2.6643791588816184,2.6643791588816184,0.0,2.6362479013689626,2.6362479013689626,0.0,5.300627060250581,5.300627060250581,28114.615535311164,-1.628068807088097e-05,-1.628068807088097e-05,-0.0,-0.0,-1.628068807088097e-05,-1.628068807088097e-05,-1.628068807088097e-05,1,0,6.7749882703164745,0.0,74.66666666666667,0.0,587.0,587.0,804.247719318987,0.0045669944311129305,0.0045669944311129305,0.0,0.0,0.0,0.0,0.0,0.0,0.0,38.0,30.0,587.0,38.0,0.0,0.0,319.13521940067824,6111770525.592834,19981936.179828305,19151037.410005916,25.0,4.6875,0.0,0.0,0.0,0.0,0.0,1.6812721637419612,22.386,21071474.986103542,20195270.473851558,0.0,54.5274003238929,0.0,29.360907866711557,2,0.0,41.944154095302224,3.0262898947355303,11.828461438412013,128.98609499351997,0.00040133612356687453,0.0,138.53505631435817,0.00044412183379323775,0.0015595309130675206,0.0,96.19824508147327,0.0,133.1167044330207,0.00014106702628799488,587.0,0.0,804.247719318987,41560.21689430745,0.0,35400.0,804.247719318987,0.0,16.0,0.022718862127655,118.0,35400.0,804.247719318987,0.0,16.0,0.022718862127655,118.0,28500.0,804.247719318987,0.0,16.0,0.028219218221718842,95.0,201.06192982974676,0.0,91759.43417979653,804.247719318987,0.0,0.5037728957465402,0.5595563941626301,2.9730007122486346
314,472,2,R5,7,0,Heft 140 - Versuche mit BetonformstÃ¤hlen,1963,,Germany,Deutscher Ausschuss fÃ¼r Stahlbeton,0,"Hubert RÃ¼sch, Gallus Rehm",4500.0,4000.0,2000.0,2000.0,625.0,300,"[1,3]","[2,45]",65.0,"[0,0]",2,22.386,"[2,200x200x200,1]",[47],1.6812721637419612,"[0,0,0]",[0],29520.346312076723,"[0,0,0]",[0],"[0,0,0,0,0,0,15,0,0,0]",200000.0,2,522.7,[16],[587],[4],[30],[0],[0],0.0,0.0,0,0,0.0,0.0,0.0,0,0,[0],[0],[0],[0],[0],1,2,4,1,3,1,0.0,1,0.0,145.49,335.98577502361906,47,1,0.0,0,0,0,0,0.112,0.0,0.2,0.0,0.0,0,-1,0,-1,-1,0,187500.0,804.247719318987,47,0.5,CN,19.972538518740915,1.0,11.972538518740915,26.9710843373494,1.5700449392432063,1.8588766155766627,1.9905656401824758,2.041058421016168,2.1856538128645497,2.4165396002496617,2.587735332237219,1.1768905146193729,1.0990314574702444,1.3933959481277332,27075.898812021605,0.0,2.6643791588816184,2.6643791588816184,0.0,2.6362479013689626,2.6362479013689626,0.0,5.300627060250581,5.300627060250581,28114.615535311164,-1.628068807088097e-05,-1.628068807088097e-05,-0.0,-0.0,-1.628068807088097e-05,-1.628068807088097e-05,-1.628068807088097e-05,1,0,6.7749882703164745,0.0,74.66666666666667,0.0,587.0,587.0,804.247719318987,0.0045669944311129305,0.0045669944311129305,0.0,0.0,0.0,0.0,0.0,0.0,0.0,38.0,30.0,587.0,38.0,0.0,0.0,319.13521940067824,6111770525.592834,19981936.179828305,19151037.410005916,25.0,4.6875,0.0,0.0,0.0,0.0,0.0,1.6812721637419612,22.386,21071474.986103542,20195270.473851558,0.0,54.5274003238929,0.0,29.360907866711557,2,0.0,41.944154095302224,3.0262898947355303,11.828461438412013,128.98609499351997,0.0004682469335825547,0.0,140.01728144529497,0.0005262375128865308,0.0018227471421439485,0.0,96.19824508147323,0.0,133.11670443302071,0.00014106702628799485,587.0,0.0,804.247719318987,42004.88443358851,0.0,35400.0,804.247719318987,0.0,16.0,0.022718862127655,118.0,35400.0,804.247719318987,0.0,16.0,0.022718862127655,118.0,28500.0,804.247719318987,0.0,16.0,0.028219218221718842,95.0,201.06192982974676,0.0,91759.43417979653,804.247719318987,0.0,0.5020795000131513,0.5480290291212289,3.4686597724543216
