Repository: iavdesch/Research

Readme
======

The supporting files are related to the study "A method for determining the performance of formulas for calculating the crack width and spacing in reinforced concrete elements".

The following files are relevant:
Research/Method_comparing_CWFs/Data_processing_for_GitHuB_Final (contains the data processing of the database "Crack width and crack spacing in reinforced and prestressed concrete elements: database")
Research/Method_comparing_CWFs/CWF_analysis_for_GitHuB_Final (contains the evaluation of the different crack width formulas)

File: Method_comparing_CWFs/Datasets_Used/Working_database_no_hordijk_no_initshrink.csv (part 9 of 83)
,ID,EPID,ELID,LOADID,DOI,title,year,journal,country,institution,laboratory,authors,Ltot,Lspan,Lcons,Lmeas,h,b,hc,thc,RH,Temp,pd,fcm,catfcm,tfcm,fctm,catfctm,tfctm,Ecm,catEcm,tEcm,mix,Es,fsr,fy,phi,zs,nbl,clat,phit,st,phiw,sw,type,method,fpk,fp01k,Ep,rel,fpr,npl,phip,Ap,zp,cplat,catf,epsin,catcal,selfw,typew,locw,epsc,Nrep,N,M,sigs,t0,t,PL,catp,t0p,tp,ncr,wm,wk,wmax,sm,smax,indLR,indNP,indtfcm,indtfctm,indtEcm,slab,Ac,Astot,ts,sc,class_C,fcm28,Bcc,fck28,fcm_cube_150,fctm28,fctmfl28,fctmfl,fct095_28,fct095,fct095fl_28,fct095fl,fct005,fct005_28,fct005fl,Ecm28,phi_bc,phi_bc_prestress,phi_bc_prior_load,phi_dc,phi_dc_prestress,phi_dc_prior_load,phi_creep,phi_creep_prestress,phi_creep_prior_load,Ecm0,eps_cbs,eps_cbs_prestress,eps_cds,eps_cds_prestress,shrinkage,shrinkage_prestress,shrinkage_init,bondLR,bondPR,ae,ap,sxLR,sxNP,zstot,zstensinit,Astensinit,rhotot,rhotensinit,At,Aw,Aptot,zptot,zeta1,zeta,phi_peq,ry,cy,ry0,rx,ryp,cyp,cog,Izz,Wb,Wt,rho,qself,Mself,ep,Mp,pre_loss,initstrain,fctmorg,fcmorg,W_Ib,W_It,Ncr095,Mcr095,Ncr005,Mcr005,CS,Ncr,Mcr,tau_bms,tau_max,xcinit,epsinit,dpsigs,xc,eps,epsbot,sigssimpl,sigsr,dpsigsr,xc_sr,eps_sr,zstottens,zptottens,Astens,Actens,Aptens,Aceff_MC2020,Aseff_MC2020,Apeff_MC2020,phi_eq_MC2020,rhoeff_MC2020,hceff_MC2020,Aceff_FPR,Aseff_FPR,Apeff_FPR,phi_eq_FPR,rhoeff_FPR,hceff_FPR,Aceff_SMTCM,Aseff_SMTCM,Apeff_SMTCM,phi_eq_SMTCM,rhoeff_SMTCM,hceff_SMTCM,sumcirc_SMTCM,sumcirc_p_SMTCM,Actensstate1,Astensstate1,Aptensstate1,r,p,k1
320,516,2,R58,3,0,Heft 140 - Versuche mit BetonformstÃ¤hlen,1963,,Germany,Deutscher Ausschuss fÃ¼r Stahlbeton,0,"Hubert RÃ¼sch, Gallus Rehm",4500.0,4000.0,2000.0,2000.0,625.0,300,"[1,3]","[2,34]",65.0,"[0,0]",2,15.59025,"[2,200x200x200,1]",[36],1.1042517298465422,"[0,0,0]",[0],26171.381460639783,"[0,0,0]",[0],"[0,0,0,0,0,0,15,0,0,0]",200000.0,2,476.6,[16],[589],[4],[25],[0],[0],0.0,0.0,0,0,0.0,0.0,0.0,0,0,[0],[0],[0],[0],[0],1,2,4,1,3,1,0.0,1,0.0,83.01,192.26621595547928,36,1,0.0,0,0,0,0,0.077,0.0,0.167,163.1,360.0,0,-1,0,-1,-1,0,187500.0,804.247719318987,36,0.5,CN,14.696425055510545,1.0,6.696425055510545,18.78343373493976,1.0658185219045093,1.2618907123586962,1.3073942452317597,1.3855640784758623,1.435527248800505,1.640457926066305,1.6996125188012876,0.7729762108925795,0.7460729653331565,0.9151759716622317,24444.192472931667,0.0,3.2294275883303203,3.2294275883303203,0.0,3.870806063906644,3.870806063906644,0.0,7.100233652236964,7.100233652236964,24925.125200609316,-8.399128998792597e-06,-8.399128998792597e-06,-0.0,-0.0,-8.399128998792597e-06,-8.399128998792597e-06,-8.399128998792597e-06,1,0,7.641935153510648,0.0,78.0,0.0,589.0,589.0,804.247719318987,0.004551486809954652,0.004551486809954652,0.0,0.0,0.0,0.0,0.0,0.0,0.0,36.0,28.0,589.0,33.0,0.0,0.0,320.15911368139626,6114514754.197102,20058053.327553086,19098362.32331,25.0,4.6875,0.0,0.0,0.0,0.0,0.0,1.1042517298465422,15.59025,21324543.693675674,20304256.609071255,0.0,36.24346141949622,0.0,19.51570999511335,2,0.0,27.87958570730479,1.987653113723776,9.871122656516837,136.2073784201395,0.00028558434047682433,0.0,151.74294013148923,0.0003336142920804253,0.0010404788444410324,0.0,64.22945901707932,0.0,146.38737860954922,0.00010621457320266294,589.0,0.0,804.247719318987,45522.58203944679,0.0,34800.0,804.247719318987,0.0,16.0,0.02311056664709733,116.0,34800.0,804.247719318987,0.0,16.0,0.02311056664709733,116.0,27000.0,804.247719318987,0.0,16.0,0.02978695256736989,90.0,201.06192982974676,0.0,91452.26589558112,804.247719318987,0.0,0.5037905866974264,0.5594660001268267,2.9774474008145098
321,517,2,R58,4,0,Heft 140 - Versuche mit BetonformstÃ¤hlen,1963,,Germany,Deutscher Ausschuss fÃ¼r Stahlbeton,0,"Hubert RÃ¼sch, Gallus Rehm",4500.0,4000.0,2000.0,2000.0,625.0,300,"[1,3]","[2,34]",65.0,"[0,0]",2,15.59025,"[2,200x200x200,1]",[36],1.1042517298465422,"[0,0,0]",[0],26171.381460639783,"[0,0,0]",[0],"[0,0,0,0,0,0,15,0,0,0]",200000.0,2,476.6,[16],[589],[4],[25],[0],[0],0.0,0.0,0,0,0.0,0.0,0.0,0,0,[0],[0],[0],[0],[0],1,2,4,1,3,1,0.0,1,0.0,106.64,247.62431319296238,36,1,0.0,0,0,0,0,0.093,0.0,0.217,142.7,270.0,0,-1,0,-1,-1,0,187500.0,804.247719318987,36,0.5,CN,14.696425055510545,1.0,6.696425055510545,18.78343373493976,1.0658185219045093,1.2618907123586962,1.3073942452317597,1.3855640784758623,1.435527248800505,1.640457926066305,1.6996125188012876,0.7729762108925795,0.7460729653331565,0.9151759716622317,24444.192472931667,0.0,3.2294275883303203,3.2294275883303203,0.0,3.870806063906644,3.870806063906644,0.0,7.100233652236964,7.100233652236964,24925.125200609316,-8.399128998792597e-06,-8.399128998792597e-06,-0.0,-0.0,-8.399128998792597e-06,-8.399128998792597e-06,-8.399128998792597e-06,1,0,7.641935153510648,0.0,78.0,0.0,589.0,589.0,804.247719318987,0.004551486809954652,0.004551486809954652,0.0,0.0,0.0,0.0,0.0,0.0,0.0,36.0,28.0,589.0,33.0,0.0,0.0,320.15911368139626,6114514754.197102,20058053.327553086,19098362.32331,25.0,4.6875,0.0,0.0,0.0,0.0,0.0,1.1042517298465422,15.59025,21324543.693675674,20304256.609071255,0.0,36.24346141949622,0.0,19.51570999511335,2,0.0,27.87958570730479,1.987653113723776,9.871122656516837,136.2073784201395,0.000366880063467637,0.0,154.2279731786308,0.0004392025426832727,0.0013406405267650345,0.0,64.22945901707932,0.0,146.38737860954922,0.00010621457320266294,589.0,0.0,804.247719318987,46268.091953589246,0.0,34800.0,804.247719318987,0.0,16.0,0.02311056664709733,116.0,34800.0,804.247719318987,0.0,16.0,0.02311056664709733,116.0,27000.0,804.247719318987,0.0,16.0,0.02978695256736989,90.0,201.06192982974676,0.0,91452.26589558112,804.247719318987,0.0,0.5014442047836996,0.5422186607650334,3.825020971242733
322,518,2,R58,5,0,Heft 140 - Versuche mit BetonformstÃ¤hlen,1963,,Germany,Deutscher Ausschuss fÃ¼r Stahlbeton,0,"Hubert RÃ¼sch, Gallus Rehm",4500.0,4000.0,2000.0,2000.0,625.0,300,"[1,3]","[2,34]",65.0,"[0,0]",2,15.59025,"[2,200x200x200,1]",[36],1.1042517298465422,"[0,0,0]",[0],26171.381460639783,"[0,0,0]",[0],"[0,0,0,0,0,0,15,0,0,0]",200000.0,2,476.6,[16],[589],[4],[25],[0],[0],0.0,0.0,0,0,0.0,0.0,0.0,0,0,[0],[0],[0],[0],[0],1,2,4,1,3,1,0.0,14,0.0,106.64,247.62431319296238,36,1,0.0,0,0,0,0,0.099,0.0,0.207,122.1,270.0,0,-1,0,-1,-1,0,187500.0,804.247719318987,36,0.5,CN,14.696425055510545,1.0,6.696425055510545,18.78343373493976,1.0658185219045093,1.2618907123586962,1.3073942452317597,1.3855640784758623,1.435527248800505,1.640457926066305,1.6996125188012876,0.7729762108925795,0.7460729653331565,0.9151759716622317,24444.192472931667,0.0,3.2294275883303203,3.2294275883303203,0.0,3.870806063906644,3.870806063906644,0.0,7.100233652236964,7.100233652236964,24925.125200609316,-8.399128998792597e-06,-8.399128998792597e-06,-0.0,-0.0,-8.399128998792597e-06,-8.399128998792597e-06,-8.399128998792597e-06,1,0,7.641935153510648,0.0,78.0,0.0,589.0,589.0,804.247719318987,0.004551486809954652,0.004551486809954652,0.0,0.0,0.0,0.0,0.0,0.0,0.0,36.0,28.0,589.0,33.0,0.0,0.0,320.15911368139626,6114514754.197102,20058053.327553086,19098362.32331,25.0,4.6875,0.0,0.0,0.0,0.0,0.0,1.1042517298465422,15.59025,21324543.693675674,20304256.609071255,0.0,36.24346141949622,0.0,19.51570999511335,2,0.0,27.87958570730479,1.987653113723776,9.871122656516837,136.2073784201395,0.000366880063467637,0.0,154.2279731786308,0.0004392025426832727,0.0013406405267650345,0.0,64.22945901707932,0.0,146.38737860954922,0.00010621457320266294,589.0,0.0,804.247719318987,46268.091953589246,0.0,34800.0,804.247719318987,0.0,16.0,0.02311056664709733,116.0,34800.0,804.247719318987,0.0,16.0,0.02311056664709733,116.0,27000.0,804.247719318987,0.0,16.0,0.02978695256736989,90.0,201.06192982974676,0.0,91452.26589558112,804.247719318987,0.0,0.5014442047836996,0.5422186607650334,3.825020971242733
323,519,2,R58,6,0,Heft 140 - Versuche mit BetonformstÃ¤hlen,1963,,Germany,Deutscher Ausschuss fÃ¼r Stahlbeton,0,"Hubert RÃ¼sch, Gallus Rehm",4500.0,4000.0,2000.0,2000.0,625.0,300,"[1,3]","[2,34]",65.0,"[0,0]",2,15.59025,"[2,200x200x200,1]",[36],1.1042517298465422,"[0,0,0]",[0],26171.381460639783,"[0,0,0]",[0],"[0,0,0,0,0,0,15,0,0,0]",200000.0,2,476.6,[16],[589],[4],[25],[0],[0],0.0,0.0,0,0,0.0,0.0,0.0,0,0,[0],[0],[0],[0],[0],1,2,4,1,3,1,0.0,1,0.0,124.31,289.23499321931894,36,1,0.0,0,0,0,0,0.132,0.0,0.29,112.633,190.0,0,-1,0,-1,-1,0,187500.0,804.247719318987,36,0.5,CN,14.696425055510545,1.0,6.696425055510545,18.78343373493976,1.0658185219045093,1.2618907123586962,1.3073942452317597,1.3855640784758623,1.435527248800505,1.640457926066305,1.6996125188012876,0.7729762108925795,0.7460729653331565,0.9151759716622317,24444.192472931667,0.0,3.2294275883303203,3.2294275883303203,0.0,3.870806063906644,3.870806063906644,0.0,7.100233652236964,7.100233652236964,24925.125200609316,-8.399128998792597e-06,-8.399128998792597e-06,-0.0,-0.0,-8.399128998792597e-06,-8.399128998792597e-06,-8.399128998792597e-06,1,0,7.641935153510648,0.0,78.0,0.0,589.0,589.0,804.247719318987,0.004551486809954652,0.004551486809954652,0.0,0.0,0.0,0.0,0.0,0.0,0.0,36.0,28.0,589.0,33.0,0.0,0.0,320.15911368139626,6114514754.197102,20058053.327553086,19098362.32331,25.0,4.6875,0.0,0.0,0.0,0.0,0.0,1.1042517298465422,15.59025,21324543.693675674,20304256.609071255,0.0,36.24346141949622,0.0,19.51570999511335,2,0.0,27.87958570730479,1.987653113723776,9.871122656516837,136.2073784201395,0.0004276712367747745,0.0,156.1731818399231,0.0005218108871179472,0.0015664593306394191,0.0,64.22945901707932,0.0,146.38737860954922,0.00010621457320266294,589.0,0.0,804.247719318987,46851.65455197695,0.0,34800.0,804.247719318987,0.0,16.0,0.02311056664709733,116.0,34800.0,804.247719318987,0.0,16.0,0.02311056664709733,116.0,27000.0,804.247719318987,0.0,16.0,0.02978695256736989,90.0,201.06192982974676,0.0,91452.26589558112,804.247719318987,0.0,0.5008007064213268,0.5347668747274648,4.458818050780047
324,520,2,R58,7,0,Heft 140 - Versuche mit BetonformstÃ¤hlen,1963,,Germany,Deutscher Ausschuss fÃ¼r Stahlbeton,0,"Hubert RÃ¼sch, Gallus Rehm",4500.0,4000.0,2000.0,2000.0,625.0,300,"[1,3]","[2,34]",65.0,"[0,0]",2,15.59025,"[2,200x200x200,1]",[36],1.1042517298465422,"[0,0,0]",[0],26171.381460639783,"[0,0,0]",[0],"[0,0,0,0,0,0,15,0,0,0]",200000.0,2,476.6,[16],[589],[4],[25],[0],[0],0.0,0.0,0,0,0.0,0.0,0.0,0,0,[0],[0],[0],[0],[0],1,2,4,1,3,1,0.0,1,0.0,124.31,289.23499321931894,36,1,0.0,0,0,0,0,0.158,0.0,0.35,106.267,270.0,0,-1,0,-1,-1,0,187500.0,804.247719318987,36,0.5,CN,14.696425055510545,1.0,6.696425055510545,18.78343373493976,1.0658185219045093,1.2618907123586962,1.3073942452317597,1.3855640784758623,1.435527248800505,1.640457926066305,1.6996125188012876,0.7729762108925795,0.7460729653331565,0.9151759716622317,24444.192472931667,0.0,3.2294275883303203,3.2294275883303203,0.0,3.870806063906644,3.870806063906644,0.0,7.100233652236964,7.100233652236964,24925.125200609316,-8.399128998792597e-06,-8.399128998792597e-06,-0.0,-0.0,-8.399128998792597e-06,-8.399128998792597e-06,-8.399128998792597e-06,1,0,7.641935153510648,0.0,78.0,0.0,589.0,589.0,804.247719318987,0.004551486809954652,0.004551486809954652,0.0,0.0,0.0,0.0,0.0,0.0,0.0,36.0,28.0,589.0,33.0,0.0,0.0,320.15911368139626,6114514754.197102,20058053.327553086,19098362.32331,25.0,4.6875,0.0,0.0,0.0,0.0,0.0,1.1042517298465422,15.59025,21324543.693675674,20304256.609071255,0.0,36.24346141949622,0.0,19.51570999511335,2,0.0,27.87958570730479,1.987653113723776,9.871122656516837,136.2073784201395,0.0004276712367747745,0.0,156.1731818399231,0.0005218108871179472,0.0015664593306394191,0.0,64.22945901707932,0.0,146.38737860954922,0.00010621457320266294,589.0,0.0,804.247719318987,46851.65455197695,0.0,34800.0,804.247719318987,0.0,16.0,0.02311056664709733,116.0,34800.0,804.247719318987,0.0,16.0,0.02311056664709733,116.0,27000.0,804.247719318987,0.0,16.0,0.02978695256736989,90.0,201.06192982974676,0.0,91452.26589558112,804.247719318987,0.0,0.5008007064213268,0.5347668747274648,4.458818050780047
329,525,2,R58,5,0,Heft 140 - Versuche mit BetonformstÃ¤hlen,1963,,Germany,Deutscher Ausschuss fÃ¼r Stahlbeton,0,"Hubert RÃ¼sch, Gallus Rehm",4500.0,4000.0,2000.0,2000.0,625.0,300,"[1,3]","[2,34]",65.0,"[0,0]",2,15.59025,"[2,200x200x200,1]",[36],1.1042517298465422,"[0,0,0]",[0],26171.381460639783,"[0,0,0]",[0],"[0,0,0,0,0,0,15,0,0,0]",200000.0,2,476.6,[16],[589],[4],[25],[0],[0],0.0,0.0,0,0,0.0,0.0,0.0,0,0,[0],[0],[0],[0],[0],1,2,4,1,3,2,0.0,14,0.0,106.64,247.62431319296238,36,1,0.0,0,0,0,0,0.086,0.0,0.17,122.343,270.0,0,-1,0,-1,-1,0,187500.0,804.247719318987,36,0.5,CN,14.696425055510545,1.0,6.696425055510545,18.78343373493976,1.0658185219045093,1.2618907123586962,1.3073942452317597,1.3855640784758623,1.435527248800505,1.640457926066305,1.6996125188012876,0.7729762108925795,0.7460729653331565,0.9151759716622317,24444.192472931667,0.0,3.2294275883303203,3.2294275883303203,0.0,3.870806063906644,3.870806063906644,0.0,7.100233652236964,7.100233652236964,24925.125200609316,-8.399128998792597e-06,-8.399128998792597e-06,-0.0,-0.0,-8.399128998792597e-06,-8.399128998792597e-06,-8.399128998792597e-06,1,0,7.641935153510648,0.0,78.0,0.0,589.0,589.0,804.247719318987,0.004551486809954652,0.004551486809954652,0.0,0.0,0.0,0.0,0.0,0.0,0.0,36.0,28.0,589.0,33.0,0.0,0.0,320.15911368139626,6114514754.197102,20058053.327553086,19098362.32331,25.0,4.6875,0.0,0.0,0.0,0.0,0.0,1.1042517298465422,15.59025,21324543.693675674,20304256.609071255,0.0,36.24346141949622,0.0,19.51570999511335,2,0.0,27.87958570730479,1.987653113723776,9.871122656516837,136.2073784201395,0.000366880063467637,0.0,154.2279731786308,0.0004392025426832727,0.0013406405267650345,0.0,64.22945901707932,0.0,146.38737860954922,0.00010621457320266294,589.0,0.0,804.247719318987,46268.091953589246,0.0,34800.0,804.247719318987,0.0,16.0,0.02311056664709733,116.0,34800.0,804.247719318987,0.0,16.0,0.02311056664709733,116.0,27000.0,804.247719318987,0.0,16.0,0.02978695256736989,90.0,201.06192982974676,0.0,91452.26589558112,804.247719318987,0.0,0.5014442047836996,0.5422186607650334,3.825020971242733
330,526,2,R58,6,0,Heft 140 - Versuche mit BetonformstÃ¤hlen,1963,,Germany,Deutscher Ausschuss fÃ¼r Stahlbeton,0,"Hubert RÃ¼sch, Gallus Rehm",4500.0,4000.0,2000.0,2000.0,625.0,300,"[1,3]","[2,34]",65.0,"[0,0]",2,15.59025,"[2,200x200x200,1]",[36],1.1042517298465422,"[0,0,0]",[0],26171.381460639783,"[0,0,0]",[0],"[0,0,0,0,0,0,15,0,0,0]",200000.0,2,476.6,[16],[589],[4],[25],[0],[0],0.0,0.0,0,0,0.0,0.0,0.0,0,0,[0],[0],[0],[0],[0],1,2,4,1,3,2,0.0,1,0.0,124.31,289.23499321931894,36,1,0.0,0,0,0,0,0.124,0.0,0.269,110.5,220.0,0,-1,0,-1,-1,0,187500.0,804.247719318987,36,0.5,CN,14.696425055510545,1.0,6.696425055510545,18.78343373493976,1.0658185219045093,1.2618907123586962,1.3073942452317597,1.3855640784758623,1.435527248800505,1.640457926066305,1.6996125188012876,0.7729762108925795,0.7460729653331565,0.9151759716622317,24444.192472931667,0.0,3.2294275883303203,3.2294275883303203,0.0,3.870806063906644,3.870806063906644,0.0,7.100233652236964,7.100233652236964,24925.125200609316,-8.399128998792597e-06,-8.399128998792597e-06,-0.0,-0.0,-8.399128998792597e-06,-8.399128998792597e-06,-8.399128998792597e-06,1,0,7.641935153510648,0.0,78.0,0.0,589.0,589.0,804.247719318987,0.004551486809954652,0.004551486809954652,0.0,0.0,0.0,0.0,0.0,0.0,0.0,36.0,28.0,589.0,33.0,0.0,0.0,320.15911368139626,6114514754.197102,20058053.327553086,19098362.32331,25.0,4.6875,0.0,0.0,0.0,0.0,0.0,1.1042517298465422,15.59025,21324543.693675674,20304256.609071255,0.0,36.24346141949622,0.0,19.51570999511335,2,0.0,27.87958570730479,1.987653113723776,9.871122656516837,136.2073784201395,0.0004276712367747745,0.0,156.1731818399231,0.0005218108871179472,0.0015664593306394191,0.0,64.22945901707932,0.0,146.38737860954922,0.00010621457320266294,589.0,0.0,804.247719318987,46851.65455197695,0.0,34800.0,804.247719318987,0.0,16.0,0.02311056664709733,116.0,34800.0,804.247719318987,0.0,16.0,0.02311056664709733,116.0,27000.0,804.247719318987,0.0,16.0,0.02978695256736989,90.0,201.06192982974676,0.0,91452.26589558112,804.247719318987,0.0,0.5008007064213268,0.5347668747274648,4.458818050780047
331,527,2,R58,7,0,Heft 140 - Versuche mit BetonformstÃ¤hlen,1963,,Germany,Deutscher Ausschuss fÃ¼r Stahlbeton,0,"Hubert RÃ¼sch, Gallus Rehm",4500.0,4000.0,2000.0,2000.0,625.0,300,"[1,3]","[2,34]",65.0,"[0,0]",2,15.59025,"[2,200x200x200,1]",[36],1.1042517298465422,"[0,0,0]",[0],26171.381460639783,"[0,0,0]",[0],"[0,0,0,0,0,0,15,0,0,0]",200000.0,2,476.6,[16],[589],[4],[25],[0],[0],0.0,0.0,0,0,0.0,0.0,0.0,0,0,[0],[0],[0],[0],[0],1,2,4,1,3,2,0.0,1,0.0,124.31,289.23499321931894,36,1,0.0,0,0,0,0,0.142,0.0,0.297,100.886,220.0,0,-1,0,-1,-1,0,187500.0,804.247719318987,36,0.5,CN,14.696425055510545,1.0,6.696425055510545,18.78343373493976,1.0658185219045093,1.2618907123586962,1.3073942452317597,1.3855640784758623,1.435527248800505,1.640457926066305,1.6996125188012876,0.7729762108925795,0.7460729653331565,0.9151759716622317,24444.192472931667,0.0,3.2294275883303203,3.2294275883303203,0.0,3.870806063906644,3.870806063906644,0.0,7.100233652236964,7.100233652236964,24925.125200609316,-8.399128998792597e-06,-8.399128998792597e-06,-0.0,-0.0,-8.399128998792597e-06,-8.399128998792597e-06,-8.399128998792597e-06,1,0,7.641935153510648,0.0,78.0,0.0,589.0,589.0,804.247719318987,0.004551486809954652,0.004551486809954652,0.0,0.0,0.0,0.0,0.0,0.0,0.0,36.0,28.0,589.0,33.0,0.0,0.0,320.15911368139626,6114514754.197102,20058053.327553086,19098362.32331,25.0,4.6875,0.0,0.0,0.0,0.0,0.0,1.1042517298465422,15.59025,21324543.693675674,20304256.609071255,0.0,36.24346141949622,0.0,19.51570999511335,2,0.0,27.87958570730479,1.987653113723776,9.871122656516837,136.2073784201395,0.0004276712367747745,0.0,156.1731818399231,0.0005218108871179472,0.0015664593306394191,0.0,64.22945901707932,0.0,146.38737860954922,0.00010621457320266294,589.0,0.0,804.247719318987,46851.65455197695,0.0,34800.0,804.247719318987,0.0,16.0,0.02311056664709733,116.0,34800.0,804.247719318987,0.0,16.0,0.02311056664709733,116.0,27000.0,804.247719318987,0.0,16.0,0.02978695256736989,90.0,201.06192982974676,0.0,91452.26589558112,804.247719318987,0.0,0.5008007064213268,0.5347668747274648,4.458818050780047
334,530,2,R61,3,0,Heft 140 - Versuche mit BetonformstÃ¤hlen,1963,,Germany,Deutscher Ausschuss fÃ¼r Stahlbeton,0,"Hubert RÃ¼sch, Gallus Rehm",4500.0,4000.0,2000.0,2000.0,625.0,300,"[1,3]","[2,28]",65.0,"[0,0]",2,15.112499999999999,"[2,200x200x200,1]",[30],1.0940135377421678,"[0,0,0]",[0],25904.903970093914,"[0,0,0]",[0],"[0,0,0,0,0,0,15,0,0,0]",200000.0,2,477.6,[26],[583],[2],[25],[0],[0],0.0,0.0,0,0,0.0,0.0,0.0,0,0,[0],[0],[0],[0],[0],1,2,4,1,3,1,0.0,1,0.0,110.68,199.3525027996041,30,1,0.0,0,0,0,0,0.117,0.0,0.25,156.9,340.0,0,-1,0,-1,-1,0,187500.0,1061.85831691335,30,0.5,CN,14.858440795123979,1.0,6.858440795123979,18.207831325301203,1.082941135528965,1.282163269703072,1.2952725948172326,1.4078234761876547,1.4222175990648183,1.6668122506139937,1.6838543732624025,0.7658094764195174,0.7580587948702755,0.9066908163720627,24533.689958078437,0.0,3.155109747116825,3.155109747116825,0.0,3.7229261567070613,3.7229261567070613,0.0,6.878035903823886,6.878035903823886,24671.337114375154,-8.178027251845829e-06,-8.178027251845829e-06,-0.0,-0.0,-8.178027251845829e-06,-8.178027251845829e-06,-8.178027251845829e-06,1,0,7.72054589474222,0.0,224.0,0.0,583.0,583.0,1061.85831691335,0.0060712310858396235,0.0060712310858396235,0.0,0.0,0.0,0.0,0.0,0.0,0.0,42.0,29.0,583.0,38.0,0.0,0.0,322.41778355202155,6121958580.734642,20232380.648805123,18987657.91790413,25.0,4.6875,0.0,0.0,0.0,0.0,0.0,1.0940135377421678,15.112499999999999,21833844.986276392,20490598.058041483,0.0,36.765015365274884,0.0,19.79654673514801,2,0.0,28.280781050211445,1.969224367935902,9.718699758712582,153.25572631668658,0.00034941146744748224,0.0,173.47539928644605,0.0004222304955753187,0.0010989884254938701,0.0,50.493679562258606,0.0,165.04279573259657,9.969463328653736e-05,583.0,0.0,1061.85831691335,52042.31978593383,0.0,44100.0,1061.85831691335,0.0,26.0,0.024078419884656466,147.0,44100.0,1061.85831691335,0.0,26.0,0.024078419884656466,147.0,31500.0,1061.85831691335,0.0,26.0,0.03370978783851905,105.0,163.36281798666926,0.0,90774.66493439354,1061.85831691335,0.0,0.5034708489450376,0.5430848409431238,3.91361185546792
335,531,2,R61,4,0,Heft 140 - Versuche mit BetonformstÃ¤hlen,1963,,Germany,Deutscher Ausschuss fÃ¼r Stahlbeton,0,"Hubert RÃ¼sch, Gallus Rehm",4500.0,4000.0,2000.0,2000.0,625.0,300,"[1,3]","[2,28]",65.0,"[0,0]",2,15.112499999999999,"[2,200x200x200,1]",[30],1.0940135377421678,"[0,0,0]",[0],25904.903970093914,"[0,0,0]",[0],"[0,0,0,0,0,0,15,0,0,0]",200000.0,2,477.6,[26],[583],[2],[25],[0],[0],0.0,0.0,0,0,0.0,0.0,0.0,0,0,[0],[0],[0],[0],[0],1,2,4,1,3,1,0.0,1,0.0,138.37,250.0708714381683,30,1,0.0,0,0,0,0,0.169,0.0,0.325,143.8,340.0,0,-1,0,-1,-1,0,187500.0,1061.85831691335,30,0.5,CN,14.858440795123979,1.0,6.858440795123979,18.207831325301203,1.082941135528965,1.282163269703072,1.2952725948172326,1.4078234761876547,1.4222175990648183,1.6668122506139937,1.6838543732624025,0.7658094764195174,0.7580587948702755,0.9066908163720627,24533.689958078437,0.0,3.155109747116825,3.155109747116825,0.0,3.7229261567070613,3.7229261567070613,0.0,6.878035903823886,6.878035903823886,24671.337114375154,-8.178027251845829e-06,-8.178027251845829e-06,-0.0,-0.0,-8.178027251845829e-06,-8.178027251845829e-06,-8.178027251845829e-06,1,0,7.72054589474222,0.0,224.0,0.0,583.0,583.0,1061.85831691335,0.0060712310858396235,0.0060712310858396235,0.0,0.0,0.0,0.0,0.0,0.0,0.0,42.0,29.0,583.0,38.0,0.0,0.0,322.41778355202155,6121958580.734642,20232380.648805123,18987657.91790413,25.0,4.6875,0.0,0.0,0.0,0.0,0.0,1.0940135377421678,15.112499999999999,21833844.986276392,20490598.058041483,0.0,36.765015365274884,0.0,19.79654673514801,2,0.0,28.280781050211445,1.969224367935902,9.718699758712582,153.25572631668658,0.00043682747335298266,0.0,176.63691001734284,0.0005435009613947396,0.0013795857866601285,0.0,50.49367956225861,0.0,165.04279573259657,9.969463328653737e-05,583.0,0.0,1061.85831691335,52990.77300520287,0.0,44100.0,1061.85831691335,0.0,26.0,0.024078419884656466,147.0,44100.0,1061.85831691335,0.0,26.0,0.024078419884656466,147.0,31500.0,1061.85831691335,0.0,26.0,0.03370978783851905,105.0,163.36281798666926,0.0,90774.66493439354,1061.85831691335,0.0,0.5017197034373957,0.5321796434638627,4.892722013381786
336,532,2,R61,5,0,Heft 140 - Versuche mit BetonformstÃ¤hlen,1963,,Germany,Deutscher Ausschuss fÃ¼r Stahlbeton,0,"Hubert RÃ¼sch, Gallus Rehm",4500.0,4000.0,2000.0,2000.0,625.0,300,"[1,3]","[2,28]",65.0,"[0,0]",2,15.112499999999999,"[2,200x200x200,1]",[30],1.0940135377421678,"[0,0,0]",[0],25904.903970093914,"[0,0,0]",[0],"[0,0,0,0,0,0,15,0,0,0]",200000.0,2,477.6,[26],[583],[2],[25],[0],[0],0.0,0.0,0,0,0.0,0.0,0.0,0,0,[0],[0],[0],[0],[0],1,2,4,1,3,1,0.0,14,0.0,138.37,250.0708714381683,30,1,0.0,0,0,0,0,0.183,0.0,0.3,134.25,210.0,0,-1,0,-1,-1,0,187500.0,1061.85831691335,30,0.5,CN,14.858440795123979,1.0,6.858440795123979,18.207831325301203,1.082941135528965,1.282163269703072,1.2952725948172326,1.4078234761876547,1.4222175990648183,1.6668122506139937,1.6838543732624025,0.7658094764195174,0.7580587948702755,0.9066908163720627,24533.689958078437,0.0,3.155109747116825,3.155109747116825,0.0,3.7229261567070613,3.7229261567070613,0.0,6.878035903823886,6.878035903823886,24671.337114375154,-8.178027251845829e-06,-8.178027251845829e-06,-0.0,-0.0,-8.178027251845829e-06,-8.178027251845829e-06,-8.178027251845829e-06,1,0,7.72054589474222,0.0,224.0,0.0,583.0,583.0,1061.85831691335,0.0060712310858396235,0.0060712310858396235,0.0,0.0,0.0,0.0,0.0,0.0,0.0,42.0,29.0,583.0,38.0,0.0,0.0,322.41778355202155,6121958580.734642,20232380.648805123,18987657.91790413,25.0,4.6875,0.0,0.0,0.0,0.0,0.0,1.0940135377421678,15.112499999999999,21833844.986276392,20490598.058041483,0.0,36.765015365274884,0.0,19.79654673514801,2,0.0,28.280781050211445,1.969224367935902,9.718699758712582,153.25572631668658,0.00043682747335298266,0.0,176.63691001734284,0.0005435009613947396,0.0013795857866601285,0.0,50.49367956225861,0.0,165.04279573259657,9.969463328653737e-05,583.0,0.0,1061.85831691335,52990.77300520287,0.0,44100.0,1061.85831691335,0.0,26.0,0.024078419884656466,147.0,44100.0,1061.85831691335,0.0,26.0,0.024078419884656466,147.0,31500.0,1061.85831691335,0.0,26.0,0.03370978783851905,105.0,163.36281798666926,0.0,90774.66493439354,1061.85831691335,0.0,0.5017197034373957,0.5321796434638627,4.892722013381786
337,533,2,R61,6,0,Heft 140 - Versuche mit BetonformstÃ¤hlen,1963,,Germany,Deutscher Ausschuss fÃ¼r Stahlbeton,0,"Hubert RÃ¼sch, Gallus Rehm",4500.0,4000.0,2000.0,2000.0,625.0,300,"[1,3]","[2,28]",65.0,"[0,0]",2,15.112499999999999,"[2,200x200x200,1]",[30],1.0940135377421678,"[0,0,0]",[0],25904.903970093914,"[0,0,0]",[0],"[0,0,0,0,0,0,15,0,0,0]",200000.0,2,477.6,[26],[583],[2],[25],[0],[0],0.0,0.0,0,0,0.0,0.0,0.0,0,0,[0],[0],[0],[0],[0],1,2,4,1,3,1,0.0,1,0.0,166.05,301.19709243586414,30,1,0.0,0,0,0,0,0.204,0.0,0.315,134.25,210.0,0,-1,0,-1,-1,0,187500.0,1061.85831691335,30,0.5,CN,14.858440795123979,1.0,6.858440795123979,18.207831325301203,1.082941135528965,1.282163269703072,1.2952725948172326,1.4078234761876547,1.4222175990648183,1.6668122506139937,1.6838543732624025,0.7658094764195174,0.7580587948702755,0.9066908163720627,24533.689958078437,0.0,3.155109747116825,3.155109747116825,0.0,3.7229261567070613,3.7229261567070613,0.0,6.878035903823886,6.878035903823886,24671.337114375154,-8.178027251845829e-06,-8.178027251845829e-06,-0.0,-0.0,-8.178027251845829e-06,-8.178027251845829e-06,-8.178027251845829e-06,1,0,7.72054589474222,0.0,224.0,0.0,583.0,583.0,1061.85831691335,0.0060712310858396235,0.0060712310858396235,0.0,0.0,0.0,0.0,0.0,0.0,0.0,42.0,29.0,583.0,38.0,0.0,0.0,322.41778355202155,6121958580.734642,20232380.648805123,18987657.91790413,25.0,4.6875,0.0,0.0,0.0,0.0,0.0,1.0940135377421678,15.112499999999999,21833844.986276392,20490598.058041483,0.0,36.765015365274884,0.0,19.79654673514801,2,0.0,28.280781050211445,1.969224367935902,9.718699758712582,153.25572631668658,0.0005242119097366682,0.0,180.00447761544066,0.0006726727999656384,0.0016629385445293863,0.0,50.49367956225861,0.0,165.04279573259657,9.969463328653737e-05,583.0,0.0,1061.85831691335,54001.043284632215,0.0,44100.0,1061.85831691335,0.0,26.0,0.024078419884656466,147.0,44100.0,1061.85831691335,0.0,26.0,0.024078419884656466,147.0,31500.0,1061.85831691335,0.0,26.0,0.03370978783851905,105.0,163.36281798666926,0.0,90774.66493439354,1061.85831691335,0.0,0.5009697807382633,0.525708751364609,5.871478574272209
341,537,2,R61,3,0,Heft 140 - Versuche mit BetonformstÃ¤hlen,1963,,Germany,Deutscher Ausschuss fÃ¼r Stahlbeton,0,"Hubert RÃ¼sch, Gallus Rehm",4500.0,4000.0,2000.0,2000.0,625.0,300,"[1,3]","[2,28]",65.0,"[0,0]",2,15.112499999999999,"[2,200x200x200,1]",[30],1.0940135377421678,"[0,0,0]",[0],25904.903970093914,"[0,0,0]",[0],"[0,0,0,0,0,0,15,0,0,0]",200000.0,2,477.6,[26],[583],[2],[25],[0],[0],0.0,0.0,0,0,0.0,0.0,0.0,0,0,[0],[0],[0],[0],[0],1,2,4,1,3,2,0.0,1,0.0,110.68,199.3525027996041,30,1,0.0,0,0,0,0,0.118,0.0,0.24,156.9,340.0,0,-1,0,-1,-1,0,187500.0,1061.85831691335,30,0.5,CN,14.858440795123979,1.0,6.858440795123979,18.207831325301203,1.082941135528965,1.282163269703072,1.2952725948172326,1.4078234761876547,1.4222175990648183,1.6668122506139937,1.6838543732624025,0.7658094764195174,0.7580587948702755,0.9066908163720627,24533.689958078437,0.0,3.155109747116825,3.155109747116825,0.0,3.7229261567070613,3.7229261567070613,0.0,6.878035903823886,6.878035903823886,24671.337114375154,-8.178027251845829e-06,-8.178027251845829e-06,-0.0,-0.0,-8.178027251845829e-06,-8.178027251845829e-06,-8.178027251845829e-06,1,0,7.72054589474222,0.0,224.0,0.0,583.0,583.0,1061.85831691335,0.0060712310858396235,0.0060712310858396235,0.0,0.0,0.0,0.0,0.0,0.0,0.0,42.0,29.0,583.0,38.0,0.0,0.0,322.41778355202155,6121958580.734642,20232380.648805123,18987657.91790413,25.0,4.6875,0.0,0.0,0.0,0.0,0.0,1.0940135377421678,15.112499999999999,21833844.986276392,20490598.058041483,0.0,36.765015365274884,0.0,19.79654673514801,2,0.0,28.280781050211445,1.969224367935902,9.718699758712582,153.25572631668658,0.00034941146744748224,0.0,173.47539928644605,0.0004222304955753187,0.0010989884254938701,0.0,50.493679562258606,0.0,165.04279573259657,9.969463328653736e-05,583.0,0.0,1061.85831691335,52042.31978593383,0.0,44100.0,1061.85831691335,0.0,26.0,0.024078419884656466,147.0,44100.0,1061.85831691335,0.0,26.0,0.024078419884656466,147.0,31500.0,1061.85831691335,0.0,26.0,0.03370978783851905,105.0,163.36281798666926,0.0,90774.66493439354,1061.85831691335,0.0,0.5034708489450376,0.5430848409431238,3.91361185546792
342,538,2,R61,4,0,Heft 140 - Versuche mit BetonformstÃ¤hlen,1963,,Germany,Deutscher Ausschuss fÃ¼r Stahlbeton,0,"Hubert RÃ¼sch, Gallus Rehm",4500.0,4000.0,2000.0,2000.0,625.0,300,"[1,3]","[2,28]",65.0,"[0,0]",2,15.112499999999999,"[2,200x200x200,1]",[30],1.0940135377421678,"[0,0,0]",[0],25904.903970093914,"[0,0,0]",[0],"[0,0,0,0,0,0,15,0,0,0]",200000.0,2,477.6,[26],[583],[2],[25],[0],[0],0.0,0.0,0,0,0.0,0.0,0.0,0,0,[0],[0],[0],[0],[0],1,2,4,1,3,2,0.0,1,0.0,138.37,250.0708714381683,30,1,0.0,0,0,0,0,0.176,0.0,0.315,143.8,340.0,0,-1,0,-1,-1,0,187500.0,1061.85831691335,30,0.5,CN,14.858440795123979,1.0,6.858440795123979,18.207831325301203,1.082941135528965,1.282163269703072,1.2952725948172326,1.4078234761876547,1.4222175990648183,1.6668122506139937,1.6838543732624025,0.7658094764195174,0.7580587948702755,0.9066908163720627,24533.689958078437,0.0,3.155109747116825,3.155109747116825,0.0,3.7229261567070613,3.7229261567070613,0.0,6.878035903823886,6.878035903823886,24671.337114375154,-8.178027251845829e-06,-8.178027251845829e-06,-0.0,-0.0,-8.178027251845829e-06,-8.178027251845829e-06,-8.178027251845829e-06,1,0,7.72054589474222,0.0,224.0,0.0,583.0,583.0,1061.85831691335,0.0060712310858396235,0.0060712310858396235,0.0,0.0,0.0,0.0,0.0,0.0,0.0,42.0,29.0,583.0,38.0,0.0,0.0,322.41778355202155,6121958580.734642,20232380.648805123,18987657.91790413,25.0,4.6875,0.0,0.0,0.0,0.0,0.0,1.0940135377421678,15.112499999999999,21833844.986276392,20490598.058041483,0.0,36.765015365274884,0.0,19.79654673514801,2,0.0,28.280781050211445,1.969224367935902,9.718699758712582,153.25572631668658,0.00043682747335298266,0.0,176.63691001734284,0.0005435009613947396,0.0013795857866601285,0.0,50.49367956225861,0.0,165.04279573259657,9.969463328653737e-05,583.0,0.0,1061.85831691335,52990.77300520287,0.0,44100.0,1061.85831691335,0.0,26.0,0.024078419884656466,147.0,44100.0,1061.85831691335,0.0,26.0,0.024078419884656466,147.0,31500.0,1061.85831691335,0.0,26.0,0.03370978783851905,105.0,163.36281798666926,0.0,90774.66493439354,1061.85831691335,0.0,0.5017197034373957,0.5321796434638627,4.892722013381786
343,539,2,R61,5,0,Heft 140 - Versuche mit BetonformstÃ¤hlen,1963,,Germany,Deutscher Ausschuss fÃ¼r Stahlbeton,0,"Hubert RÃ¼sch, Gallus Rehm",4500.0,4000.0,2000.0,2000.0,625.0,300,"[1,3]","[2,28]",65.0,"[0,0]",2,15.112499999999999,"[2,200x200x200,1]",[30],1.0940135377421678,"[0,0,0]",[0],25904.903970093914,"[0,0,0]",[0],"[0,0,0,0,0,0,15,0,0,0]",200000.0,2,477.6,[26],[583],[2],[25],[0],[0],0.0,0.0,0,0,0.0,0.0,0.0,0,0,[0],[0],[0],[0],[0],1,2,4,1,3,2,0.0,14,0.0,138.37,250.0708714381683,30,1,0.0,0,0,0,0,0.184,0.0,0.325,134.25,210.0,0,-1,0,-1,-1,0,187500.0,1061.85831691335,30,0.5,CN,14.858440795123979,1.0,6.858440795123979,18.207831325301203,1.082941135528965,1.282163269703072,1.2952725948172326,1.4078234761876547,1.4222175990648183,1.6668122506139937,1.6838543732624025,0.7658094764195174,0.7580587948702755,0.9066908163720627,24533.689958078437,0.0,3.155109747116825,3.155109747116825,0.0,3.7229261567070613,3.7229261567070613,0.0,6.878035903823886,6.878035903823886,24671.337114375154,-8.178027251845829e-06,-8.178027251845829e-06,-0.0,-0.0,-8.178027251845829e-06,-8.178027251845829e-06,-8.178027251845829e-06,1,0,7.72054589474222,0.0,224.0,0.0,583.0,583.0,1061.85831691335,0.0060712310858396235,0.0060712310858396235,0.0,0.0,0.0,0.0,0.0,0.0,0.0,42.0,29.0,583.0,38.0,0.0,0.0,322.41778355202155,6121958580.734642,20232380.648805123,18987657.91790413,25.0,4.6875,0.0,0.0,0.0,0.0,0.0,1.0940135377421678,15.112499999999999,21833844.986276392,20490598.058041483,0.0,36.765015365274884,0.0,19.79654673514801,2,0.0,28.280781050211445,1.969224367935902,9.718699758712582,153.25572631668658,0.00043682747335298266,0.0,176.63691001734284,0.0005435009613947396,0.0013795857866601285,0.0,50.49367956225861,0.0,165.04279573259657,9.969463328653737e-05,583.0,0.0,1061.85831691335,52990.77300520287,0.0,44100.0,1061.85831691335,0.0,26.0,0.024078419884656466,147.0,44100.0,1061.85831691335,0.0,26.0,0.024078419884656466,147.0,31500.0,1061.85831691335,0.0,26.0,0.03370978783851905,105.0,163.36281798666926,0.0,90774.66493439354,1061.85831691335,0.0,0.5017197034373957,0.5321796434638627,4.892722013381786
344,540,2,R61,6,0,Heft 140 - Versuche mit BetonformstÃ¤hlen,1963,,Germany,Deutscher Ausschuss fÃ¼r Stahlbeton,0,"Hubert RÃ¼sch, Gallus Rehm",4500.0,4000.0,2000.0,2000.0,625.0,300,"[1,3]","[2,28]",65.0,"[0,0]",2,15.112499999999999,"[2,200x200x200,1]",[30],1.0940135377421678,"[0,0,0]",[0],25904.903970093914,"[0,0,0]",[0],"[0,0,0,0,0,0,15,0,0,0]",200000.0,2,477.6,[26],[583],[2],[25],[0],[0],0.0,0.0,0,0,0.0,0.0,0.0,0,0,[0],[0],[0],[0],[0],1,2,4,1,3,2,0.0,1,0.0,166.05,301.19709243586414,30,1,0.0,0,0,0,0,0.195,0.0,0.35,134.25,210.0,0,-1,0,-1,-1,0,187500.0,1061.85831691335,30,0.5,CN,14.858440795123979,1.0,6.858440795123979,18.207831325301203,1.082941135528965,1.282163269703072,1.2952725948172326,1.4078234761876547,1.4222175990648183,1.6668122506139937,1.6838543732624025,0.7658094764195174,0.7580587948702755,0.9066908163720627,24533.689958078437,0.0,3.155109747116825,3.155109747116825,0.0,3.7229261567070613,3.7229261567070613,0.0,6.878035903823886,6.878035903823886,24671.337114375154,-8.178027251845829e-06,-8.178027251845829e-06,-0.0,-0.0,-8.178027251845829e-06,-8.178027251845829e-06,-8.178027251845829e-06,1,0,7.72054589474222,0.0,224.0,0.0,583.0,583.0,1061.85831691335,0.0060712310858396235,0.0060712310858396235,0.0,0.0,0.0,0.0,0.0,0.0,0.0,42.0,29.0,583.0,38.0,0.0,0.0,322.41778355202155,6121958580.734642,20232380.648805123,18987657.91790413,25.0,4.6875,0.0,0.0,0.0,0.0,0.0,1.0940135377421678,15.112499999999999,21833844.986276392,20490598.058041483,0.0,36.765015365274884,0.0,19.79654673514801,2,0.0,28.280781050211445,1.969224367935902,9.718699758712582,153.25572631668658,0.0005242119097366682,0.0,180.00447761544066,0.0006726727999656384,0.0016629385445293863,0.0,50.49367956225861,0.0,165.04279573259657,9.969463328653737e-05,583.0,0.0,1061.85831691335,54001.043284632215,0.0,44100.0,1061.85831691335,0.0,26.0,0.024078419884656466,147.0,44100.0,1061.85831691335,0.0,26.0,0.024078419884656466,147.0,31500.0,1061.85831691335,0.0,26.0,0.03370978783851905,105.0,163.36281798666926,0.0,90774.66493439354,1061.85831691335,0.0,0.5009697807382633,0.525708751364609,5.871478574272209
348,558,2,R66,3,0,Heft 140 - Versuche mit BetonformstÃ¤hlen,1963,,Germany,Deutscher Ausschuss fÃ¼r Stahlbeton,0,"Hubert RÃ¼sch, Gallus Rehm",4510.0,4000.0,2000.0,2000.0,625.0,300,"[1,3]","[2,12]",65.0,"[0,0]",2,16.740750000000002,"[2,200x200x200,1]",[14],1.4340827243682108,"[0,0,0]",[0],26823.73276419363,"[0,0,0]",[0],"[0,0,0,0,0,0,15,0,0,0]",200000.0,2,456.0,[26],[586.5],[2],[25],[0],[0],0.0,0.0,0,0,0.0,0.0,0.0,0,0,[0],[0],[0],[0],[0],1,2,4,1,3,1,0.0,1,0.0,111.48,198.67821080320624,14,1,0.0,0,0,0,0,0.079,0.0,0.225,167.5,320.0,0,-1,0,-1,-1,0,187500.0,1061.85831691335,14,0.5,CN,20.593029569271685,1.0,12.593029569271685,20.169578313253016,1.6238331512273672,1.9225599197623582,1.6979022539415345,2.1109830965955774,1.864307541678674,2.499327895691066,2.207272930123995,1.0038579070577476,1.136683205859157,1.1885315777590741,27353.43513789419,0.0,2.3456001758648246,2.3456001758648246,0.0,2.1540725585775102,2.1540725585775102,0.0,4.499672734442335,4.499672734442335,25546.412156374885,-1.217131509200901e-05,-1.217131509200901e-05,-0.0,-0.0,-1.217131509200901e-05,-1.217131509200901e-05,-1.217131509200901e-05,1,0,7.456083825401634,0.0,224.0,0.0,586.5,586.5,1061.85831691335,0.006035000380297528,0.006035000380297528,0.0,0.0,0.0,0.0,0.0,0.0,0.0,38.5,25.5,586.5,38.0,0.0,0.0,322.164726783838,6121029426.963673,20212405.780731224,18999688.414277222,25.0,4.6875,0.0,0.0,0.0,0.0,0.0,1.4340827243682108,16.740750000000002,21794161.867031284,20486541.246795435,0.0,48.10566352383877,0.0,25.90304958975934,2,0.0,37.00435655679906,2.5813489038627795,10.228865406290183,151.52229709431484,0.0003411545548499775,0.0,168.11260249363474,0.00039915531963887407,0.0010848028790556115,0.0,65.49239960911363,0.0,161.34707527668593,0.0001242730146647747,586.5,0.0,1061.85831691335,50433.480748090435,0.0,40425.0,1061.85831691335,0.0,26.0,0.026267367146897962,134.75,40425.0,1061.85831691335,0.0,26.0,0.026267367146897962,134.75,28875.0,1061.85831691335,0.0,26.0,0.036774314005657144,96.25,163.36281798666926,0.0,90850.5819648486,1061.85831691335,0.0,0.5079068728780076,0.5626089003889718,3.012618252904523
349,559,2,R66,4,0,Heft 140 - Versuche mit BetonformstÃ¤hlen,1963,,Germany,Deutscher Ausschuss fÃ¼r Stahlbeton,0,"Hubert RÃ¼sch, Gallus Rehm",4510.0,4000.0,2000.0,2000.0,625.0,300,"[1,3]","[2,12]",65.0,"[0,0]",2,16.740750000000002,"[2,200x200x200,1]",[14],1.4340827243682108,"[0,0,0]",[0],26823.73276419363,"[0,0,0]",[0],"[0,0,0,0,0,0,15,0,0,0]",200000.0,2,456.0,[26],[586.5],[2],[25],[0],[0],0.0,0.0,0,0,0.0,0.0,0.0,0,0,[0],[0],[0],[0],[0],1,2,4,1,3,1,0.0,1,0.0,139.35,249.07409666951307,14,1,0.0,0,0,0,0,0.09,0.0,0.325,144.3,320.0,0,-1,0,-1,-1,0,187500.0,1061.85831691335,14,0.5,CN,20.593029569271685,1.0,12.593029569271685,20.169578313253016,1.6238331512273672,1.9225599197623582,1.6979022539415345,2.1109830965955774,1.864307541678674,2.499327895691066,2.207272930123995,1.0038579070577476,1.136683205859157,1.1885315777590741,27353.43513789419,0.0,2.3456001758648246,2.3456001758648246,0.0,2.1540725585775102,2.1540725585775102,0.0,4.499672734442335,4.499672734442335,25546.412156374885,-1.217131509200901e-05,-1.217131509200901e-05,-0.0,-0.0,-1.217131509200901e-05,-1.217131509200901e-05,-1.217131509200901e-05,1,0,7.456083825401634,0.0,224.0,0.0,586.5,586.5,1061.85831691335,0.006035000380297528,0.006035000380297528,0.0,0.0,0.0,0.0,0.0,0.0,0.0,38.5,25.5,586.5,38.0,0.0,0.0,322.164726783838,6121029426.963673,20212405.780731224,18999688.414277222,25.0,4.6875,0.0,0.0,0.0,0.0,0.0,1.4340827243682108,16.740750000000002,21794161.867031284,20486541.246795435,0.0,48.10566352383877,0.0,25.90304958975934,2,0.0,37.00435655679906,2.5813489038627795,10.228865406290183,151.52229709431484,0.0004264431935624719,0.0,170.8908288763712,0.0005120733827457466,0.0013607355112155832,0.0,65.49239960911365,0.0,161.3470752766859,0.0001242730146647747,586.5,0.0,1061.85831691335,51266.94866291137,0.0,40425.0,1061.85831691335,0.0,26.0,0.026267367146897962,134.75,40425.0,1061.85831691335,0.0,26.0,0.026267367146897962,134.75,28875.0,1061.85831691335,0.0,26.0,0.036774314005657144,96.25,163.36281798666926,0.0,90850.5819648486,1061.85831691335,0.0,0.5039089690872827,0.545403957079619,3.765772816130653
350,560,2,R66,5,0,Heft 140 - Versuche mit BetonformstÃ¤hlen,1963,,Germany,Deutscher Ausschuss fÃ¼r Stahlbeton,0,"Hubert RÃ¼sch, Gallus Rehm",4510.0,4000.0,2000.0,2000.0,625.0,300,"[1,3]","[2,12]",65.0,"[0,0]",2,16.740750000000002,"[2,200x200x200,1]",[14],1.4340827243682108,"[0,0,0]",[0],26823.73276419363,"[0,0,0]",[0],"[0,0,0,0,0,0,15,0,0,0]",200000.0,2,456.0,[26],[586.5],[2],[25],[0],[0],0.0,0.0,0,0,0.0,0.0,0.0,0,0,[0],[0],[0],[0],[0],1,2,4,1,3,1,0.0,14,0.0,139.35,249.07409666951307,14,1,0.0,0,0,0,0,0.096,0.0,0.325,129.8,320.0,0,-1,0,-1,-1,0,187500.0,1061.85831691335,14,0.5,CN,20.593029569271685,1.0,12.593029569271685,20.169578313253016,1.6238331512273672,1.9225599197623582,1.6979022539415345,2.1109830965955774,1.864307541678674,2.499327895691066,2.207272930123995,1.0038579070577476,1.136683205859157,1.1885315777590741,27353.43513789419,0.0,2.3456001758648246,2.3456001758648246,0.0,2.1540725585775102,2.1540725585775102,0.0,4.499672734442335,4.499672734442335,25546.412156374885,-1.217131509200901e-05,-1.217131509200901e-05,-0.0,-0.0,-1.217131509200901e-05,-1.217131509200901e-05,-1.217131509200901e-05,1,0,7.456083825401634,0.0,224.0,0.0,586.5,586.5,1061.85831691335,0.006035000380297528,0.006035000380297528,0.0,0.0,0.0,0.0,0.0,0.0,0.0,38.5,25.5,586.5,38.0,0.0,0.0,322.164726783838,6121029426.963673,20212405.780731224,18999688.414277222,25.0,4.6875,0.0,0.0,0.0,0.0,0.0,1.4340827243682108,16.740750000000002,21794161.867031284,20486541.246795435,0.0,48.10566352383877,0.0,25.90304958975934,2,0.0,37.00435655679906,2.5813489038627795,10.228865406290183,151.52229709431484,0.0004264431935624719,0.0,170.8908288763712,0.0005120733827457466,0.0013607355112155832,0.0,65.49239960911365,0.0,161.3470752766859,0.0001242730146647747,586.5,0.0,1061.85831691335,51266.94866291137,0.0,40425.0,1061.85831691335,0.0,26.0,0.026267367146897962,134.75,40425.0,1061.85831691335,0.0,26.0,0.026267367146897962,134.75,28875.0,1061.85831691335,0.0,26.0,0.036774314005657144,96.25,163.36281798666926,0.0,90850.5819648486,1061.85831691335,0.0,0.5039089690872827,0.545403957079619,3.765772816130653
