Repository: iavdesch/Research

Readme
======

The supporting files are related to the study "A method for determining the performance of formulas for calculating the crack width and spacing in reinforced concrete elements".

The following files are relevant:
Research/Method_comparing_CWFs/Data_processing_for_GitHuB_Final (contains the data processing of the database "Crack width and crack spacing in reinforced and prestressed concrete elements: database")
Research/Method_comparing_CWFs/CWF_analysis_for_GitHuB_Final (contains the evaluation of the different crack width formulas)

File: Method_comparing_CWFs/Datasets_Used/Working_database_no_hordijk_no_initshrink.csv (part 10 of 83)
,ID,EPID,ELID,LOADID,DOI,title,year,journal,country,institution,laboratory,authors,Ltot,Lspan,Lcons,Lmeas,h,b,hc,thc,RH,Temp,pd,fcm,catfcm,tfcm,fctm,catfctm,tfctm,Ecm,catEcm,tEcm,mix,Es,fsr,fy,phi,zs,nbl,clat,phit,st,phiw,sw,type,method,fpk,fp01k,Ep,rel,fpr,npl,phip,Ap,zp,cplat,catf,epsin,catcal,selfw,typew,locw,epsc,Nrep,N,M,sigs,t0,t,PL,catp,t0p,tp,ncr,wm,wk,wmax,sm,smax,indLR,indNP,indtfcm,indtfctm,indtEcm,slab,Ac,Astot,ts,sc,class_C,fcm28,Bcc,fck28,fcm_cube_150,fctm28,fctmfl28,fctmfl,fct095_28,fct095,fct095fl_28,fct095fl,fct005,fct005_28,fct005fl,Ecm28,phi_bc,phi_bc_prestress,phi_bc_prior_load,phi_dc,phi_dc_prestress,phi_dc_prior_load,phi_creep,phi_creep_prestress,phi_creep_prior_load,Ecm0,eps_cbs,eps_cbs_prestress,eps_cds,eps_cds_prestress,shrinkage,shrinkage_prestress,shrinkage_init,bondLR,bondPR,ae,ap,sxLR,sxNP,zstot,zstensinit,Astensinit,rhotot,rhotensinit,At,Aw,Aptot,zptot,zeta1,zeta,phi_peq,ry,cy,ry0,rx,ryp,cyp,cog,Izz,Wb,Wt,rho,qself,Mself,ep,Mp,pre_loss,initstrain,fctmorg,fcmorg,W_Ib,W_It,Ncr095,Mcr095,Ncr005,Mcr005,CS,Ncr,Mcr,tau_bms,tau_max,xcinit,epsinit,dpsigs,xc,eps,epsbot,sigssimpl,sigsr,dpsigsr,xc_sr,eps_sr,zstottens,zptottens,Astens,Actens,Aptens,Aceff_MC2020,Aseff_MC2020,Apeff_MC2020,phi_eq_MC2020,rhoeff_MC2020,hceff_MC2020,Aceff_FPR,Aseff_FPR,Apeff_FPR,phi_eq_FPR,rhoeff_FPR,hceff_FPR,Aceff_SMTCM,Aseff_SMTCM,Apeff_SMTCM,phi_eq_SMTCM,rhoeff_SMTCM,hceff_SMTCM,sumcirc_SMTCM,sumcirc_p_SMTCM,Actensstate1,Astensstate1,Aptensstate1,r,p,k1
351,561,2,R66,6,0,Heft 140 - Versuche mit BetonformstÃ¤hlen,1963,,Germany,Deutscher Ausschuss fÃ¼r Stahlbeton,0,"Hubert RÃ¼sch, Gallus Rehm",4510.0,4000.0,2000.0,2000.0,625.0,300,"[1,3]","[2,12]",65.0,"[0,0]",2,16.740750000000002,"[2,200x200x200,1]",[14],1.4340827243682108,"[0,0,0]",[0],26823.73276419363,"[0,0,0]",[0],"[0,0,0,0,0,0,15,0,0,0]",200000.0,2,456.0,[26],[586.5],[2],[25],[0],[0],0.0,0.0,0,0,0.0,0.0,0.0,0,0,[0],[0],[0],[0],[0],1,2,4,1,3,1,0.0,1,0.0,167.22,299.82837849523196,14,1,0.0,0,0,0,0,0.122,0.0,0.365,126.1,280.0,0,-1,0,-1,-1,0,187500.0,1061.85831691335,14,0.5,CN,20.593029569271685,1.0,12.593029569271685,20.169578313253016,1.6238331512273672,1.9225599197623582,1.6979022539415345,2.1109830965955774,1.864307541678674,2.499327895691066,2.207272930123995,1.0038579070577476,1.136683205859157,1.1885315777590741,27353.43513789419,0.0,2.3456001758648246,2.3456001758648246,0.0,2.1540725585775102,2.1540725585775102,0.0,4.499672734442335,4.499672734442335,25546.412156374885,-1.217131509200901e-05,-1.217131509200901e-05,-0.0,-0.0,-1.217131509200901e-05,-1.217131509200901e-05,-1.217131509200901e-05,1,0,7.456083825401634,0.0,224.0,0.0,586.5,586.5,1061.85831691335,0.006035000380297528,0.006035000380297528,0.0,0.0,0.0,0.0,0.0,0.0,0.0,38.5,25.5,586.5,38.0,0.0,0.0,322.164726783838,6121029426.963673,20212405.780731224,18999688.414277222,25.0,4.6875,0.0,0.0,0.0,0.0,0.0,1.4340827243682108,16.740750000000002,21794161.867031284,20486541.246795435,0.0,48.10566352383877,0.0,25.90304958975934,2,0.0,37.00435655679906,2.5813489038627795,10.228865406290183,151.52229709431484,0.0005117318322749663,0.0,173.83220196789148,0.0006314985988103835,0.0016390049085282178,0.0,65.49239960911365,0.0,161.3470752766859,0.0001242730146647747,586.5,0.0,1061.85831691335,52149.36059036745,0.0,40425.0,1061.85831691335,0.0,26.0,0.026267367146897962,134.75,40425.0,1061.85831691335,0.0,26.0,0.026267367146897962,134.75,28875.0,1061.85831691335,0.0,26.0,0.036774314005657144,96.25,163.36281798666926,0.0,90850.5819648486,1061.85831691335,0.0,0.5022017720964613,0.5356105540012145,4.518927379356784
356,566,2,R66,3,0,Heft 140 - Versuche mit BetonformstÃ¤hlen,1963,,Germany,Deutscher Ausschuss fÃ¼r Stahlbeton,0,"Hubert RÃ¼sch, Gallus Rehm",4510.0,4000.0,2000.0,2000.0,625.0,300,"[1,3]","[2,12]",65.0,"[0,0]",2,16.740750000000002,"[2,200x200x200,1]",[14],1.4340827243682108,"[0,0,0]",[0],26823.73276419363,"[0,0,0]",[0],"[0,0,0,0,0,0,15,0,0,0]",200000.0,2,456.0,[26],[586.5],[2],[25],[0],[0],0.0,0.0,0,0,0.0,0.0,0.0,0,0,[0],[0],[0],[0],[0],1,2,4,1,3,2,0.0,1,0.0,111.48,198.67821080320624,14,1,0.0,0,0,0,0,0.081,0.0,0.2,167.5,280.0,0,-1,0,-1,-1,0,187500.0,1061.85831691335,14,0.5,CN,20.593029569271685,1.0,12.593029569271685,20.169578313253016,1.6238331512273672,1.9225599197623582,1.6979022539415345,2.1109830965955774,1.864307541678674,2.499327895691066,2.207272930123995,1.0038579070577476,1.136683205859157,1.1885315777590741,27353.43513789419,0.0,2.3456001758648246,2.3456001758648246,0.0,2.1540725585775102,2.1540725585775102,0.0,4.499672734442335,4.499672734442335,25546.412156374885,-1.217131509200901e-05,-1.217131509200901e-05,-0.0,-0.0,-1.217131509200901e-05,-1.217131509200901e-05,-1.217131509200901e-05,1,0,7.456083825401634,0.0,224.0,0.0,586.5,586.5,1061.85831691335,0.006035000380297528,0.006035000380297528,0.0,0.0,0.0,0.0,0.0,0.0,0.0,38.5,25.5,586.5,38.0,0.0,0.0,322.164726783838,6121029426.963673,20212405.780731224,18999688.414277222,25.0,4.6875,0.0,0.0,0.0,0.0,0.0,1.4340827243682108,16.740750000000002,21794161.867031284,20486541.246795435,0.0,48.10566352383877,0.0,25.90304958975934,2,0.0,37.00435655679906,2.5813489038627795,10.228865406290183,151.52229709431484,0.0003411545548499775,0.0,168.11260249363474,0.00039915531963887407,0.0010848028790556115,0.0,65.49239960911363,0.0,161.34707527668593,0.0001242730146647747,586.5,0.0,1061.85831691335,50433.480748090435,0.0,40425.0,1061.85831691335,0.0,26.0,0.026267367146897962,134.75,40425.0,1061.85831691335,0.0,26.0,0.026267367146897962,134.75,28875.0,1061.85831691335,0.0,26.0,0.036774314005657144,96.25,163.36281798666926,0.0,90850.5819648486,1061.85831691335,0.0,0.5079068728780076,0.5626089003889718,3.012618252904523
357,567,2,R66,4,0,Heft 140 - Versuche mit BetonformstÃ¤hlen,1963,,Germany,Deutscher Ausschuss fÃ¼r Stahlbeton,0,"Hubert RÃ¼sch, Gallus Rehm",4510.0,4000.0,2000.0,2000.0,625.0,300,"[1,3]","[2,12]",65.0,"[0,0]",2,16.740750000000002,"[2,200x200x200,1]",[14],1.4340827243682108,"[0,0,0]",[0],26823.73276419363,"[0,0,0]",[0],"[0,0,0,0,0,0,15,0,0,0]",200000.0,2,456.0,[26],[586.5],[2],[25],[0],[0],0.0,0.0,0,0,0.0,0.0,0.0,0,0,[0],[0],[0],[0],[0],1,2,4,1,3,2,0.0,1,0.0,139.35,249.07409666951307,14,1,0.0,0,0,0,0,0.107,0.0,0.325,143.6,280.0,0,-1,0,-1,-1,0,187500.0,1061.85831691335,14,0.5,CN,20.593029569271685,1.0,12.593029569271685,20.169578313253016,1.6238331512273672,1.9225599197623582,1.6979022539415345,2.1109830965955774,1.864307541678674,2.499327895691066,2.207272930123995,1.0038579070577476,1.136683205859157,1.1885315777590741,27353.43513789419,0.0,2.3456001758648246,2.3456001758648246,0.0,2.1540725585775102,2.1540725585775102,0.0,4.499672734442335,4.499672734442335,25546.412156374885,-1.217131509200901e-05,-1.217131509200901e-05,-0.0,-0.0,-1.217131509200901e-05,-1.217131509200901e-05,-1.217131509200901e-05,1,0,7.456083825401634,0.0,224.0,0.0,586.5,586.5,1061.85831691335,0.006035000380297528,0.006035000380297528,0.0,0.0,0.0,0.0,0.0,0.0,0.0,38.5,25.5,586.5,38.0,0.0,0.0,322.164726783838,6121029426.963673,20212405.780731224,18999688.414277222,25.0,4.6875,0.0,0.0,0.0,0.0,0.0,1.4340827243682108,16.740750000000002,21794161.867031284,20486541.246795435,0.0,48.10566352383877,0.0,25.90304958975934,2,0.0,37.00435655679906,2.5813489038627795,10.228865406290183,151.52229709431484,0.0004264431935624719,0.0,170.8908288763712,0.0005120733827457466,0.0013607355112155832,0.0,65.49239960911365,0.0,161.3470752766859,0.0001242730146647747,586.5,0.0,1061.85831691335,51266.94866291137,0.0,40425.0,1061.85831691335,0.0,26.0,0.026267367146897962,134.75,40425.0,1061.85831691335,0.0,26.0,0.026267367146897962,134.75,28875.0,1061.85831691335,0.0,26.0,0.036774314005657144,96.25,163.36281798666926,0.0,90850.5819648486,1061.85831691335,0.0,0.5039089690872827,0.545403957079619,3.765772816130653
358,568,2,R66,5,0,Heft 140 - Versuche mit BetonformstÃ¤hlen,1963,,Germany,Deutscher Ausschuss fÃ¼r Stahlbeton,0,"Hubert RÃ¼sch, Gallus Rehm",4510.0,4000.0,2000.0,2000.0,625.0,300,"[1,3]","[2,12]",65.0,"[0,0]",2,16.740750000000002,"[2,200x200x200,1]",[14],1.4340827243682108,"[0,0,0]",[0],26823.73276419363,"[0,0,0]",[0],"[0,0,0,0,0,0,15,0,0,0]",200000.0,2,456.0,[26],[586.5],[2],[25],[0],[0],0.0,0.0,0,0,0.0,0.0,0.0,0,0,[0],[0],[0],[0],[0],1,2,4,1,3,2,0.0,14,0.0,139.35,249.07409666951307,14,1,0.0,0,0,0,0,0.11,0.0,0.325,134.0,280.0,0,-1,0,-1,-1,0,187500.0,1061.85831691335,14,0.5,CN,20.593029569271685,1.0,12.593029569271685,20.169578313253016,1.6238331512273672,1.9225599197623582,1.6979022539415345,2.1109830965955774,1.864307541678674,2.499327895691066,2.207272930123995,1.0038579070577476,1.136683205859157,1.1885315777590741,27353.43513789419,0.0,2.3456001758648246,2.3456001758648246,0.0,2.1540725585775102,2.1540725585775102,0.0,4.499672734442335,4.499672734442335,25546.412156374885,-1.217131509200901e-05,-1.217131509200901e-05,-0.0,-0.0,-1.217131509200901e-05,-1.217131509200901e-05,-1.217131509200901e-05,1,0,7.456083825401634,0.0,224.0,0.0,586.5,586.5,1061.85831691335,0.006035000380297528,0.006035000380297528,0.0,0.0,0.0,0.0,0.0,0.0,0.0,38.5,25.5,586.5,38.0,0.0,0.0,322.164726783838,6121029426.963673,20212405.780731224,18999688.414277222,25.0,4.6875,0.0,0.0,0.0,0.0,0.0,1.4340827243682108,16.740750000000002,21794161.867031284,20486541.246795435,0.0,48.10566352383877,0.0,25.90304958975934,2,0.0,37.00435655679906,2.5813489038627795,10.228865406290183,151.52229709431484,0.0004264431935624719,0.0,170.8908288763712,0.0005120733827457466,0.0013607355112155832,0.0,65.49239960911365,0.0,161.3470752766859,0.0001242730146647747,586.5,0.0,1061.85831691335,51266.94866291137,0.0,40425.0,1061.85831691335,0.0,26.0,0.026267367146897962,134.75,40425.0,1061.85831691335,0.0,26.0,0.026267367146897962,134.75,28875.0,1061.85831691335,0.0,26.0,0.036774314005657144,96.25,163.36281798666926,0.0,90850.5819648486,1061.85831691335,0.0,0.5039089690872827,0.545403957079619,3.765772816130653
359,569,2,R66,6,0,Heft 140 - Versuche mit BetonformstÃ¤hlen,1963,,Germany,Deutscher Ausschuss fÃ¼r Stahlbeton,0,"Hubert RÃ¼sch, Gallus Rehm",4510.0,4000.0,2000.0,2000.0,625.0,300,"[1,3]","[2,12]",65.0,"[0,0]",2,16.740750000000002,"[2,200x200x200,1]",[14],1.4340827243682108,"[0,0,0]",[0],26823.73276419363,"[0,0,0]",[0],"[0,0,0,0,0,0,15,0,0,0]",200000.0,2,456.0,[26],[586.5],[2],[25],[0],[0],0.0,0.0,0,0,0.0,0.0,0.0,0,0,[0],[0],[0],[0],[0],1,2,4,1,3,2,0.0,1,0.0,167.22,299.82837849523196,14,1,0.0,0,0,0,0,0.131,0.0,0.4,129.8,280.0,0,-1,0,-1,-1,0,187500.0,1061.85831691335,14,0.5,CN,20.593029569271685,1.0,12.593029569271685,20.169578313253016,1.6238331512273672,1.9225599197623582,1.6979022539415345,2.1109830965955774,1.864307541678674,2.499327895691066,2.207272930123995,1.0038579070577476,1.136683205859157,1.1885315777590741,27353.43513789419,0.0,2.3456001758648246,2.3456001758648246,0.0,2.1540725585775102,2.1540725585775102,0.0,4.499672734442335,4.499672734442335,25546.412156374885,-1.217131509200901e-05,-1.217131509200901e-05,-0.0,-0.0,-1.217131509200901e-05,-1.217131509200901e-05,-1.217131509200901e-05,1,0,7.456083825401634,0.0,224.0,0.0,586.5,586.5,1061.85831691335,0.006035000380297528,0.006035000380297528,0.0,0.0,0.0,0.0,0.0,0.0,0.0,38.5,25.5,586.5,38.0,0.0,0.0,322.164726783838,6121029426.963673,20212405.780731224,18999688.414277222,25.0,4.6875,0.0,0.0,0.0,0.0,0.0,1.4340827243682108,16.740750000000002,21794161.867031284,20486541.246795435,0.0,48.10566352383877,0.0,25.90304958975934,2,0.0,37.00435655679906,2.5813489038627795,10.228865406290183,151.52229709431484,0.0005117318322749663,0.0,173.83220196789148,0.0006314985988103835,0.0016390049085282178,0.0,65.49239960911365,0.0,161.3470752766859,0.0001242730146647747,586.5,0.0,1061.85831691335,52149.36059036745,0.0,40425.0,1061.85831691335,0.0,26.0,0.026267367146897962,134.75,40425.0,1061.85831691335,0.0,26.0,0.026267367146897962,134.75,28875.0,1061.85831691335,0.0,26.0,0.036774314005657144,96.25,163.36281798666926,0.0,90850.5819648486,1061.85831691335,0.0,0.5022017720964613,0.5356105540012145,4.518927379356784
364,574,2,R67,3,0,Heft 140 - Versuche mit BetonformstÃ¤hlen,1963,,Germany,Deutscher Ausschuss fÃ¼r Stahlbeton,0,"Hubert RÃ¼sch, Gallus Rehm",4510.0,4000.0,2000.0,2000.0,625.0,300,"[1,3]","[2,14]",65.0,"[0,0]",2,16.740750000000002,"[2,200x200x200,1]",[16],1.4012871794293777,"[0,0,0]",[0],26819.649702309554,"[0,0,0]",[0],"[0,0,0,0,0,0,15,0,0,0]",200000.0,2,456.0,[26],[584.5],[2],[25],[0],[0],0.0,0.0,0,0,0.0,0.0,0.0,0,0,[0],[0],[0],[0],[0],1,2,4,1,3,1,0.0,1,0.0,110.85,198.26311602972385,16,1,0.0,0,0,0,0,0.091,0.0,0.225,124.3,320.0,0,-1,0,-1,-1,0,187500.0,1061.85831691335,16,0.5,CN,19.6737192068195,1.0,11.673719206819499,20.169578313253016,1.5438108301398121,1.82781637601034,1.6590735108539156,2.0069540791817557,1.821673333258191,2.3761612888134422,2.1567955641100904,0.9809010256005642,1.0806675810978683,1.1613514575977408,26940.187630132914,0.0,2.451658968992302,2.451658968992302,0.0,2.334262829945406,2.334262829945406,0.0,4.785921798937708,4.785921798937708,25542.5235260091,-1.1679351226697475e-05,-1.1679351226697475e-05,-0.0,-0.0,-1.1679351226697475e-05,-1.1679351226697475e-05,-1.1679351226697475e-05,1,0,7.457218950282455,0.0,224.0,0.0,584.5,584.5,1061.85831691335,0.006055650509913602,0.006055650509913602,0.0,0.0,0.0,0.0,0.0,0.0,0.0,40.5,27.5,584.5,38.0,0.0,0.0,322.09580869522773,6120780539.596638,20206985.29535403,19002981.021054573,25.0,4.6875,0.0,0.0,0.0,0.0,0.0,1.4012871794293777,16.740750000000002,21765634.341530293,20468760.196426284,0.0,46.94402359785479,0.0,25.27755116807565,2,0.0,36.11078738296521,2.52231692297288,10.228865406290183,151.23517706349494,0.00034113436774743585,0.0,167.7849785904765,0.00039914055132700497,0.001087660273604159,0.0,64.13556065705487,0.0,160.97849105767096,0.00012188809257284146,584.5,0.0,1061.85831691335,50335.193577142956,0.0,42525.0,1061.85831691335,0.0,26.0,0.024970213213717816,141.75,42525.0,1061.85831691335,0.0,26.0,0.024970213213717816,141.75,30375.0,1061.85831691335,0.0,26.0,0.03495829849920494,101.25,163.36281798666926,0.0,90871.25739143167,1061.85831691335,0.0,0.5074467929203094,0.5608625259805499,3.0697198270534534
365,575,2,R67,4,0,Heft 140 - Versuche mit BetonformstÃ¤hlen,1963,,Germany,Deutscher Ausschuss fÃ¼r Stahlbeton,0,"Hubert RÃ¼sch, Gallus Rehm",4510.0,4000.0,2000.0,2000.0,625.0,300,"[1,3]","[2,14]",65.0,"[0,0]",2,16.740750000000002,"[2,200x200x200,1]",[16],1.4012871794293777,"[0,0,0]",[0],26819.649702309554,"[0,0,0]",[0],"[0,0,0,0,0,0,15,0,0,0]",200000.0,2,456.0,[26],[584.5],[2],[25],[0],[0],0.0,0.0,0,0,0.0,0.0,0.0,0,0,[0],[0],[0],[0],[0],1,2,4,1,3,1,0.0,1,0.0,138.56,248.54997711951972,16,1,0.0,0,0,0,0,0.111,0.0,0.325,112.95,320.0,0,-1,0,-1,-1,0,187500.0,1061.85831691335,16,0.5,CN,19.6737192068195,1.0,11.673719206819499,20.169578313253016,1.5438108301398121,1.82781637601034,1.6590735108539156,2.0069540791817557,1.821673333258191,2.3761612888134422,2.1567955641100904,0.9809010256005642,1.0806675810978683,1.1613514575977408,26940.187630132914,0.0,2.451658968992302,2.451658968992302,0.0,2.334262829945406,2.334262829945406,0.0,4.785921798937708,4.785921798937708,25542.5235260091,-1.1679351226697475e-05,-1.1679351226697475e-05,-0.0,-0.0,-1.1679351226697475e-05,-1.1679351226697475e-05,-1.1679351226697475e-05,1,0,7.457218950282455,0.0,224.0,0.0,584.5,584.5,1061.85831691335,0.006055650509913602,0.006055650509913602,0.0,0.0,0.0,0.0,0.0,0.0,0.0,40.5,27.5,584.5,38.0,0.0,0.0,322.09580869522773,6120780539.596638,20206985.29535403,19002981.021054573,25.0,4.6875,0.0,0.0,0.0,0.0,0.0,1.4012871794293777,16.740750000000002,21765634.341530293,20468760.196426284,0.0,46.94402359785479,0.0,25.27755116807565,2,0.0,36.11078738296521,2.52231692297288,10.228865406290183,151.23517706349494,0.00042641026608105287,0.0,170.55578165181802,0.0005120452677938382,0.0013643396267650123,0.0,64.13556065705487,0.0,160.97849105767096,0.00012188809257284146,584.5,0.0,1061.85831691335,51166.43449554542,0.0,42525.0,1061.85831691335,0.0,26.0,0.024970213213717816,141.75,42525.0,1061.85831691335,0.0,26.0,0.024970213213717816,141.75,30375.0,1061.85831691335,0.0,26.0,0.03495829849920494,101.25,163.36281798666926,0.0,90871.25739143167,1061.85831691335,0.0,0.503682194092258,0.5442483697208772,3.837080552426942
366,576,2,R67,5,0,Heft 140 - Versuche mit BetonformstÃ¤hlen,1963,,Germany,Deutscher Ausschuss fÃ¼r Stahlbeton,0,"Hubert RÃ¼sch, Gallus Rehm",4510.0,4000.0,2000.0,2000.0,625.0,300,"[1,3]","[2,14]",65.0,"[0,0]",2,16.740750000000002,"[2,200x200x200,1]",[16],1.4012871794293777,"[0,0,0]",[0],26819.649702309554,"[0,0,0]",[0],"[0,0,0,0,0,0,15,0,0,0]",200000.0,2,456.0,[26],[584.5],[2],[25],[0],[0],0.0,0.0,0,0,0.0,0.0,0.0,0,0,[0],[0],[0],[0],[0],1,2,4,1,3,1,0.0,14,0.0,138.56,248.54997711951972,16,1,0.0,0,0,0,0,0.118,0.0,0.325,112.95,320.0,0,-1,0,-1,-1,0,187500.0,1061.85831691335,16,0.5,CN,19.6737192068195,1.0,11.673719206819499,20.169578313253016,1.5438108301398121,1.82781637601034,1.6590735108539156,2.0069540791817557,1.821673333258191,2.3761612888134422,2.1567955641100904,0.9809010256005642,1.0806675810978683,1.1613514575977408,26940.187630132914,0.0,2.451658968992302,2.451658968992302,0.0,2.334262829945406,2.334262829945406,0.0,4.785921798937708,4.785921798937708,25542.5235260091,-1.1679351226697475e-05,-1.1679351226697475e-05,-0.0,-0.0,-1.1679351226697475e-05,-1.1679351226697475e-05,-1.1679351226697475e-05,1,0,7.457218950282455,0.0,224.0,0.0,584.5,584.5,1061.85831691335,0.006055650509913602,0.006055650509913602,0.0,0.0,0.0,0.0,0.0,0.0,0.0,40.5,27.5,584.5,38.0,0.0,0.0,322.09580869522773,6120780539.596638,20206985.29535403,19002981.021054573,25.0,4.6875,0.0,0.0,0.0,0.0,0.0,1.4012871794293777,16.740750000000002,21765634.341530293,20468760.196426284,0.0,46.94402359785479,0.0,25.27755116807565,2,0.0,36.11078738296521,2.52231692297288,10.228865406290183,151.23517706349494,0.00042641026608105287,0.0,170.55578165181802,0.0005120452677938382,0.0013643396267650123,0.0,64.13556065705487,0.0,160.97849105767096,0.00012188809257284146,584.5,0.0,1061.85831691335,51166.43449554542,0.0,42525.0,1061.85831691335,0.0,26.0,0.024970213213717816,141.75,42525.0,1061.85831691335,0.0,26.0,0.024970213213717816,141.75,30375.0,1061.85831691335,0.0,26.0,0.03495829849920494,101.25,163.36281798666926,0.0,90871.25739143167,1061.85831691335,0.0,0.503682194092258,0.5442483697208772,3.837080552426942
367,577,2,R67,6,0,Heft 140 - Versuche mit BetonformstÃ¤hlen,1963,,Germany,Deutscher Ausschuss fÃ¼r Stahlbeton,0,"Hubert RÃ¼sch, Gallus Rehm",4510.0,4000.0,2000.0,2000.0,625.0,300,"[1,3]","[2,14]",65.0,"[0,0]",2,16.740750000000002,"[2,200x200x200,1]",[16],1.4012871794293777,"[0,0,0]",[0],26819.649702309554,"[0,0,0]",[0],"[0,0,0,0,0,0,15,0,0,0]",200000.0,2,456.0,[26],[584.5],[2],[25],[0],[0],0.0,0.0,0,0,0.0,0.0,0.0,0,0,[0],[0],[0],[0],[0],1,2,4,1,3,1,0.0,1,0.0,166.27,299.19484198488755,16,1,0.0,0,0,0,0,0.143,0.0,0.365,112.95,280.0,0,-1,0,-1,-1,0,187500.0,1061.85831691335,16,0.5,CN,19.6737192068195,1.0,11.673719206819499,20.169578313253016,1.5438108301398121,1.82781637601034,1.6590735108539156,2.0069540791817557,1.821673333258191,2.3761612888134422,2.1567955641100904,0.9809010256005642,1.0806675810978683,1.1613514575977408,26940.187630132914,0.0,2.451658968992302,2.451658968992302,0.0,2.334262829945406,2.334262829945406,0.0,4.785921798937708,4.785921798937708,25542.5235260091,-1.1679351226697475e-05,-1.1679351226697475e-05,-0.0,-0.0,-1.1679351226697475e-05,-1.1679351226697475e-05,-1.1679351226697475e-05,1,0,7.457218950282455,0.0,224.0,0.0,584.5,584.5,1061.85831691335,0.006055650509913602,0.006055650509913602,0.0,0.0,0.0,0.0,0.0,0.0,0.0,40.5,27.5,584.5,38.0,0.0,0.0,322.09580869522773,6120780539.596638,20206985.29535403,19002981.021054573,25.0,4.6875,0.0,0.0,0.0,0.0,0.0,1.4012871794293777,16.740750000000002,21765634.341530293,20468760.196426284,0.0,46.94402359785479,0.0,25.27755116807565,2,0.0,36.11078738296521,2.52231692297288,10.228865406290183,151.23517706349494,0.0005116861644146698,0.0,173.48931307704316,0.0006314569093173301,0.0016433838939779735,0.0,64.13556065705485,0.0,160.978491057671,0.00012188809257284146,584.5,0.0,1061.85831691335,52046.493923112954,0.0,42525.0,1061.85831691335,0.0,26.0,0.024970213213717816,141.75,42525.0,1061.85831691335,0.0,26.0,0.024970213213717816,141.75,30375.0,1061.85831691335,0.0,26.0,0.03495829849920494,101.25,163.36281798666926,0.0,90871.25739143167,1061.85831691335,0.0,0.5020741395593693,0.534759212033311,4.60444127780043
372,582,2,R67,3,0,Heft 140 - Versuche mit BetonformstÃ¤hlen,1963,,Germany,Deutscher Ausschuss fÃ¼r Stahlbeton,0,"Hubert RÃ¼sch, Gallus Rehm",4510.0,4000.0,2000.0,2000.0,625.0,300,"[1,3]","[2,14]",65.0,"[0,0]",2,16.740750000000002,"[2,200x200x200,1]",[16],1.4012871794293777,"[0,0,0]",[0],26819.649702309554,"[0,0,0]",[0],"[0,0,0,0,0,0,15,0,0,0]",200000.0,2,456.0,[26],[584.5],[2],[25],[0],[0],0.0,0.0,0,0,0.0,0.0,0.0,0,0,[0],[0],[0],[0],[0],1,2,4,1,3,2,0.0,1,0.0,110.85,198.26311602972385,16,1,0.0,0,0,0,0,0.098,0.0,0.2,124.3,280.0,0,-1,0,-1,-1,0,187500.0,1061.85831691335,16,0.5,CN,19.6737192068195,1.0,11.673719206819499,20.169578313253016,1.5438108301398121,1.82781637601034,1.6590735108539156,2.0069540791817557,1.821673333258191,2.3761612888134422,2.1567955641100904,0.9809010256005642,1.0806675810978683,1.1613514575977408,26940.187630132914,0.0,2.451658968992302,2.451658968992302,0.0,2.334262829945406,2.334262829945406,0.0,4.785921798937708,4.785921798937708,25542.5235260091,-1.1679351226697475e-05,-1.1679351226697475e-05,-0.0,-0.0,-1.1679351226697475e-05,-1.1679351226697475e-05,-1.1679351226697475e-05,1,0,7.457218950282455,0.0,224.0,0.0,584.5,584.5,1061.85831691335,0.006055650509913602,0.006055650509913602,0.0,0.0,0.0,0.0,0.0,0.0,0.0,40.5,27.5,584.5,38.0,0.0,0.0,322.09580869522773,6120780539.596638,20206985.29535403,19002981.021054573,25.0,4.6875,0.0,0.0,0.0,0.0,0.0,1.4012871794293777,16.740750000000002,21765634.341530293,20468760.196426284,0.0,46.94402359785479,0.0,25.27755116807565,2,0.0,36.11078738296521,2.52231692297288,10.228865406290183,151.23517706349494,0.00034113436774743585,0.0,167.7849785904765,0.00039914055132700497,0.001087660273604159,0.0,64.13556065705487,0.0,160.97849105767096,0.00012188809257284146,584.5,0.0,1061.85831691335,50335.193577142956,0.0,42525.0,1061.85831691335,0.0,26.0,0.024970213213717816,141.75,42525.0,1061.85831691335,0.0,26.0,0.024970213213717816,141.75,30375.0,1061.85831691335,0.0,26.0,0.03495829849920494,101.25,163.36281798666926,0.0,90871.25739143167,1061.85831691335,0.0,0.5074467929203094,0.5608625259805499,3.0697198270534534
373,583,2,R67,4,0,Heft 140 - Versuche mit BetonformstÃ¤hlen,1963,,Germany,Deutscher Ausschuss fÃ¼r Stahlbeton,0,"Hubert RÃ¼sch, Gallus Rehm",4510.0,4000.0,2000.0,2000.0,625.0,300,"[1,3]","[2,14]",65.0,"[0,0]",2,16.740750000000002,"[2,200x200x200,1]",[16],1.4012871794293777,"[0,0,0]",[0],26819.649702309554,"[0,0,0]",[0],"[0,0,0,0,0,0,15,0,0,0]",200000.0,2,456.0,[26],[584.5],[2],[25],[0],[0],0.0,0.0,0,0,0.0,0.0,0.0,0,0,[0],[0],[0],[0],[0],1,2,4,1,3,2,0.0,1,0.0,138.56,248.54997711951972,16,1,0.0,0,0,0,0,0.121,0.0,0.325,112.95,280.0,0,-1,0,-1,-1,0,187500.0,1061.85831691335,16,0.5,CN,19.6737192068195,1.0,11.673719206819499,20.169578313253016,1.5438108301398121,1.82781637601034,1.6590735108539156,2.0069540791817557,1.821673333258191,2.3761612888134422,2.1567955641100904,0.9809010256005642,1.0806675810978683,1.1613514575977408,26940.187630132914,0.0,2.451658968992302,2.451658968992302,0.0,2.334262829945406,2.334262829945406,0.0,4.785921798937708,4.785921798937708,25542.5235260091,-1.1679351226697475e-05,-1.1679351226697475e-05,-0.0,-0.0,-1.1679351226697475e-05,-1.1679351226697475e-05,-1.1679351226697475e-05,1,0,7.457218950282455,0.0,224.0,0.0,584.5,584.5,1061.85831691335,0.006055650509913602,0.006055650509913602,0.0,0.0,0.0,0.0,0.0,0.0,0.0,40.5,27.5,584.5,38.0,0.0,0.0,322.09580869522773,6120780539.596638,20206985.29535403,19002981.021054573,25.0,4.6875,0.0,0.0,0.0,0.0,0.0,1.4012871794293777,16.740750000000002,21765634.341530293,20468760.196426284,0.0,46.94402359785479,0.0,25.27755116807565,2,0.0,36.11078738296521,2.52231692297288,10.228865406290183,151.23517706349494,0.00042641026608105287,0.0,170.55578165181802,0.0005120452677938382,0.0013643396267650123,0.0,64.13556065705487,0.0,160.97849105767096,0.00012188809257284146,584.5,0.0,1061.85831691335,51166.43449554542,0.0,42525.0,1061.85831691335,0.0,26.0,0.024970213213717816,141.75,42525.0,1061.85831691335,0.0,26.0,0.024970213213717816,141.75,30375.0,1061.85831691335,0.0,26.0,0.03495829849920494,101.25,163.36281798666926,0.0,90871.25739143167,1061.85831691335,0.0,0.503682194092258,0.5442483697208772,3.837080552426942
374,584,2,R67,5,0,Heft 140 - Versuche mit BetonformstÃ¤hlen,1963,,Germany,Deutscher Ausschuss fÃ¼r Stahlbeton,0,"Hubert RÃ¼sch, Gallus Rehm",4510.0,4000.0,2000.0,2000.0,625.0,300,"[1,3]","[2,14]",65.0,"[0,0]",2,16.740750000000002,"[2,200x200x200,1]",[16],1.4012871794293777,"[0,0,0]",[0],26819.649702309554,"[0,0,0]",[0],"[0,0,0,0,0,0,15,0,0,0]",200000.0,2,456.0,[26],[584.5],[2],[25],[0],[0],0.0,0.0,0,0,0.0,0.0,0.0,0,0,[0],[0],[0],[0],[0],1,2,4,1,3,2,0.0,14,0.0,138.56,248.54997711951972,16,1,0.0,0,0,0,0,0.132,0.0,0.325,112.95,280.0,0,-1,0,-1,-1,0,187500.0,1061.85831691335,16,0.5,CN,19.6737192068195,1.0,11.673719206819499,20.169578313253016,1.5438108301398121,1.82781637601034,1.6590735108539156,2.0069540791817557,1.821673333258191,2.3761612888134422,2.1567955641100904,0.9809010256005642,1.0806675810978683,1.1613514575977408,26940.187630132914,0.0,2.451658968992302,2.451658968992302,0.0,2.334262829945406,2.334262829945406,0.0,4.785921798937708,4.785921798937708,25542.5235260091,-1.1679351226697475e-05,-1.1679351226697475e-05,-0.0,-0.0,-1.1679351226697475e-05,-1.1679351226697475e-05,-1.1679351226697475e-05,1,0,7.457218950282455,0.0,224.0,0.0,584.5,584.5,1061.85831691335,0.006055650509913602,0.006055650509913602,0.0,0.0,0.0,0.0,0.0,0.0,0.0,40.5,27.5,584.5,38.0,0.0,0.0,322.09580869522773,6120780539.596638,20206985.29535403,19002981.021054573,25.0,4.6875,0.0,0.0,0.0,0.0,0.0,1.4012871794293777,16.740750000000002,21765634.341530293,20468760.196426284,0.0,46.94402359785479,0.0,25.27755116807565,2,0.0,36.11078738296521,2.52231692297288,10.228865406290183,151.23517706349494,0.00042641026608105287,0.0,170.55578165181802,0.0005120452677938382,0.0013643396267650123,0.0,64.13556065705487,0.0,160.97849105767096,0.00012188809257284146,584.5,0.0,1061.85831691335,51166.43449554542,0.0,42525.0,1061.85831691335,0.0,26.0,0.024970213213717816,141.75,42525.0,1061.85831691335,0.0,26.0,0.024970213213717816,141.75,30375.0,1061.85831691335,0.0,26.0,0.03495829849920494,101.25,163.36281798666926,0.0,90871.25739143167,1061.85831691335,0.0,0.503682194092258,0.5442483697208772,3.837080552426942
375,585,2,R67,6,0,Heft 140 - Versuche mit BetonformstÃ¤hlen,1963,,Germany,Deutscher Ausschuss fÃ¼r Stahlbeton,0,"Hubert RÃ¼sch, Gallus Rehm",4510.0,4000.0,2000.0,2000.0,625.0,300,"[1,3]","[2,14]",65.0,"[0,0]",2,16.740750000000002,"[2,200x200x200,1]",[16],1.4012871794293777,"[0,0,0]",[0],26819.649702309554,"[0,0,0]",[0],"[0,0,0,0,0,0,15,0,0,0]",200000.0,2,456.0,[26],[584.5],[2],[25],[0],[0],0.0,0.0,0,0,0.0,0.0,0.0,0,0,[0],[0],[0],[0],[0],1,2,4,1,3,2,0.0,1,0.0,166.27,299.19484198488755,16,1,0.0,0,0,0,0,0.146,0.0,0.4,112.95,280.0,0,-1,0,-1,-1,0,187500.0,1061.85831691335,16,0.5,CN,19.6737192068195,1.0,11.673719206819499,20.169578313253016,1.5438108301398121,1.82781637601034,1.6590735108539156,2.0069540791817557,1.821673333258191,2.3761612888134422,2.1567955641100904,0.9809010256005642,1.0806675810978683,1.1613514575977408,26940.187630132914,0.0,2.451658968992302,2.451658968992302,0.0,2.334262829945406,2.334262829945406,0.0,4.785921798937708,4.785921798937708,25542.5235260091,-1.1679351226697475e-05,-1.1679351226697475e-05,-0.0,-0.0,-1.1679351226697475e-05,-1.1679351226697475e-05,-1.1679351226697475e-05,1,0,7.457218950282455,0.0,224.0,0.0,584.5,584.5,1061.85831691335,0.006055650509913602,0.006055650509913602,0.0,0.0,0.0,0.0,0.0,0.0,0.0,40.5,27.5,584.5,38.0,0.0,0.0,322.09580869522773,6120780539.596638,20206985.29535403,19002981.021054573,25.0,4.6875,0.0,0.0,0.0,0.0,0.0,1.4012871794293777,16.740750000000002,21765634.341530293,20468760.196426284,0.0,46.94402359785479,0.0,25.27755116807565,2,0.0,36.11078738296521,2.52231692297288,10.228865406290183,151.23517706349494,0.0005116861644146698,0.0,173.48931307704316,0.0006314569093173301,0.0016433838939779735,0.0,64.13556065705485,0.0,160.978491057671,0.00012188809257284146,584.5,0.0,1061.85831691335,52046.493923112954,0.0,42525.0,1061.85831691335,0.0,26.0,0.024970213213717816,141.75,42525.0,1061.85831691335,0.0,26.0,0.024970213213717816,141.75,30375.0,1061.85831691335,0.0,26.0,0.03495829849920494,101.25,163.36281798666926,0.0,90871.25739143167,1061.85831691335,0.0,0.5020741395593693,0.534759212033311,4.60444127780043
381,591,2,R68,4,0,Heft 140 - Versuche mit BetonformstÃ¤hlen,1963,,Germany,Deutscher Ausschuss fÃ¼r Stahlbeton,0,"Hubert RÃ¼sch, Gallus Rehm",4520.0,4000.0,2000.0,2000.0,625.0,300,"[1,3]","[2,12]",65.0,"[0,0]",2,16.262999999999998,"[2,200x200x200,1]",[14],1.3891114633068082,"[0,0,0]",[0],26566.09965405554,"[0,0,0]",[0],"[0,0,0,0,0,0,15,0,0,0]",200000.0,2,456.0,[26],[584],[3],[25],[0],[0],0.0,0.0,0,0,0.0,0.0,0.0,0,0,[0],[0],[0],[0],[0],1,2,4,1,3,1,0.0,1,0.0,162.15,198.4499757783498,14,1,0.0,0,0,0,0,0.115,0.0,0.23,205.85,300.0,0,-1,0,-1,-1,0,187500.0,1592.787475370025,14,0.5,CN,20.00534264504669,1.0,12.005342645046689,19.593975903614457,1.572911524934032,1.862270549708122,1.6446579018401675,2.0447849824142414,1.8058449022988505,2.420951714620559,2.138055272392218,0.9723780243147656,1.1010380674538223,1.1512605312881172,27090.714411085304,0.0,2.393624159860809,2.393624159860809,0.0,2.240914077769206,2.240914077769206,0.0,4.634538237630014,4.634538237630014,25301.0472895767,-1.1530499298082973e-05,-1.1530499298082973e-05,-0.0,-0.0,-1.1530499298082973e-05,-1.1530499298082973e-05,-1.1530499298082973e-05,1,0,7.528391544276554,0.0,112.0,0.0,584.0,584.0,1592.787475370025,0.00909125271329923,0.00909125271329923,0.0,0.0,0.0,0.0,0.0,0.0,0.0,41.0,28.0,584.0,38.0,0.0,0.0,326.7656546971445,6141673544.488407,20593448.21017032,18795346.010830548,25.0,4.6875,0.0,0.0,0.0,0.0,0.0,1.3891114633068082,16.262999999999998,22900536.83284184,20900992.84074544,0.0,48.96261351606969,0.0,26.364484200960597,2,0.0,37.663548858515135,2.500400633952255,10.08185250834389,179.76371431190574,0.0004319160106043667,0.0,203.1251065237841,0.0005291786510487975,0.0010990624982882599,0.0,45.51152167393624,0.0,191.31765937665367,0.00011086770272767459,584.0,0.0,1592.787475370025,60937.231957135235,0.0,43050.0,1592.787475370025,0.0,26.0,0.03699854762764286,143.5,43050.0,1592.787475370025,0.0,26.0,0.03699854762764286,143.5,30750.0,1592.787475370025,0.0,26.0,0.0517979666787,102.5,245.04422698000386,0.0,89470.30359085665,1592.787475370025,0.0,0.5075319099387434,0.5427913629723353,4.305223615786287
382,592,2,R68,5,0,Heft 140 - Versuche mit BetonformstÃ¤hlen,1963,,Germany,Deutscher Ausschuss fÃ¼r Stahlbeton,0,"Hubert RÃ¼sch, Gallus Rehm",4520.0,4000.0,2000.0,2000.0,625.0,300,"[1,3]","[2,12]",65.0,"[0,0]",2,16.262999999999998,"[2,200x200x200,1]",[14],1.3891114633068082,"[0,0,0]",[0],26566.09965405554,"[0,0,0]",[0],"[0,0,0,0,0,0,15,0,0,0]",200000.0,2,456.0,[26],[584],[3],[25],[0],[0],0.0,0.0,0,0,0.0,0.0,0.0,0,0,[0],[0],[0],[0],[0],1,2,4,1,3,1,0.0,1,0.0,202.69,249.30640274606282,14,1,0.0,0,0,0,0,0.139,0.0,0.275,178.75,300.0,0,-1,0,-1,-1,0,187500.0,1592.787475370025,14,0.5,CN,20.00534264504669,1.0,12.005342645046689,19.593975903614457,1.572911524934032,1.862270549708122,1.6446579018401675,2.0447849824142414,1.8058449022988505,2.420951714620559,2.138055272392218,0.9723780243147656,1.1010380674538223,1.1512605312881172,27090.714411085304,0.0,2.393624159860809,2.393624159860809,0.0,2.240914077769206,2.240914077769206,0.0,4.634538237630014,4.634538237630014,25301.0472895767,-1.1530499298082973e-05,-1.1530499298082973e-05,-0.0,-0.0,-1.1530499298082973e-05,-1.1530499298082973e-05,-1.1530499298082973e-05,1,0,7.528391544276554,0.0,112.0,0.0,584.0,584.0,1592.787475370025,0.00909125271329923,0.00909125271329923,0.0,0.0,0.0,0.0,0.0,0.0,0.0,41.0,28.0,584.0,38.0,0.0,0.0,326.7656546971445,6141673544.488407,20593448.21017032,18795346.010830548,25.0,4.6875,0.0,0.0,0.0,0.0,0.0,1.3891114633068082,16.262999999999998,22900536.83284184,20900992.84074544,0.0,48.96261351606969,0.0,26.364484200960597,2,0.0,37.663548858515135,2.500400633952255,10.08185250834389,179.76371431190574,0.0005399016724600622,0.0,207.5711267404591,0.0006873650588159198,0.0013823021849193476,0.0,45.51152167393626,0.0,191.31765937665364,0.00011086770272767463,584.0,0.0,1592.787475370025,62271.03802213775,0.0,43050.0,1592.787475370025,0.0,26.0,0.03699854762764286,143.5,43050.0,1592.787475370025,0.0,26.0,0.03699854762764286,143.5,30750.0,1592.787475370025,0.0,26.0,0.0517979666787,102.5,245.04422698000386,0.0,89470.30359085665,1592.787475370025,0.0,0.5043905473226162,0.5316471656724497,5.381595896908556
383,593,2,R68,6,0,Heft 140 - Versuche mit BetonformstÃ¤hlen,1963,,Germany,Deutscher Ausschuss fÃ¼r Stahlbeton,0,"Hubert RÃ¼sch, Gallus Rehm",4520.0,4000.0,2000.0,2000.0,625.0,300,"[1,3]","[2,12]",65.0,"[0,0]",2,16.262999999999998,"[2,200x200x200,1]",[14],1.3891114633068082,"[0,0,0]",[0],26566.09965405554,"[0,0,0]",[0],"[0,0,0,0,0,0,15,0,0,0]",200000.0,2,456.0,[26],[584],[3],[25],[0],[0],0.0,0.0,0,0,0.0,0.0,0.0,0,0,[0],[0],[0],[0],[0],1,2,4,1,3,1,0.0,14,0.0,202.69,249.30640274606282,14,1,0.0,0,0,0,0,0.172,0.0,0.315,169.9,300.0,0,-1,0,-1,-1,0,187500.0,1592.787475370025,14,0.5,CN,20.00534264504669,1.0,12.005342645046689,19.593975903614457,1.572911524934032,1.862270549708122,1.6446579018401675,2.0447849824142414,1.8058449022988505,2.420951714620559,2.138055272392218,0.9723780243147656,1.1010380674538223,1.1512605312881172,27090.714411085304,0.0,2.393624159860809,2.393624159860809,0.0,2.240914077769206,2.240914077769206,0.0,4.634538237630014,4.634538237630014,25301.0472895767,-1.1530499298082973e-05,-1.1530499298082973e-05,-0.0,-0.0,-1.1530499298082973e-05,-1.1530499298082973e-05,-1.1530499298082973e-05,1,0,7.528391544276554,0.0,112.0,0.0,584.0,584.0,1592.787475370025,0.00909125271329923,0.00909125271329923,0.0,0.0,0.0,0.0,0.0,0.0,0.0,41.0,28.0,584.0,38.0,0.0,0.0,326.7656546971445,6141673544.488407,20593448.21017032,18795346.010830548,25.0,4.6875,0.0,0.0,0.0,0.0,0.0,1.3891114633068082,16.262999999999998,22900536.83284184,20900992.84074544,0.0,48.96261351606969,0.0,26.364484200960597,2,0.0,37.663548858515135,2.500400633952255,10.08185250834389,179.76371431190574,0.0005399016724600622,0.0,207.5711267404591,0.0006873650588159198,0.0013823021849193476,0.0,45.51152167393626,0.0,191.31765937665364,0.00011086770272767463,584.0,0.0,1592.787475370025,62271.03802213775,0.0,43050.0,1592.787475370025,0.0,26.0,0.03699854762764286,143.5,43050.0,1592.787475370025,0.0,26.0,0.03699854762764286,143.5,30750.0,1592.787475370025,0.0,26.0,0.0517979666787,102.5,245.04422698000386,0.0,89470.30359085665,1592.787475370025,0.0,0.5043905473226162,0.5316471656724497,5.381595896908556
384,594,2,R68,7,0,Heft 140 - Versuche mit BetonformstÃ¤hlen,1963,,Germany,Deutscher Ausschuss fÃ¼r Stahlbeton,0,"Hubert RÃ¼sch, Gallus Rehm",4520.0,4000.0,2000.0,2000.0,625.0,300,"[1,3]","[2,12]",65.0,"[0,0]",2,16.262999999999998,"[2,200x200x200,1]",[14],1.3891114633068082,"[0,0,0]",[0],26566.09965405554,"[0,0,0]",[0],"[0,0,0,0,0,0,15,0,0,0]",200000.0,2,456.0,[26],[584],[3],[25],[0],[0],0.0,0.0,0,0,0.0,0.0,0.0,0,0,[0],[0],[0],[0],[0],1,2,4,1,3,1,0.0,1,0.0,243.22,300.82934744331106,14,1,0.0,0,0,0,0,0.196,0.0,0.4,169.9,300.0,0,-1,0,-1,-1,0,187500.0,1592.787475370025,14,0.5,CN,20.00534264504669,1.0,12.005342645046689,19.593975903614457,1.572911524934032,1.862270549708122,1.6446579018401675,2.0447849824142414,1.8058449022988505,2.420951714620559,2.138055272392218,0.9723780243147656,1.1010380674538223,1.1512605312881172,27090.714411085304,0.0,2.393624159860809,2.393624159860809,0.0,2.240914077769206,2.240914077769206,0.0,4.634538237630014,4.634538237630014,25301.0472895767,-1.1530499298082973e-05,-1.1530499298082973e-05,-0.0,-0.0,-1.1530499298082973e-05,-1.1530499298082973e-05,-1.1530499298082973e-05,1,0,7.528391544276554,0.0,112.0,0.0,584.0,584.0,1592.787475370025,0.00909125271329923,0.00909125271329923,0.0,0.0,0.0,0.0,0.0,0.0,0.0,41.0,28.0,584.0,38.0,0.0,0.0,326.7656546971445,6141673544.488407,20593448.21017032,18795346.010830548,25.0,4.6875,0.0,0.0,0.0,0.0,0.0,1.3891114633068082,16.262999999999998,22900536.83284184,20900992.84074544,0.0,48.96261351606969,0.0,26.364484200960597,2,0.0,37.663548858515135,2.500400633952255,10.08185250834389,179.76371431190574,0.0006478606974973424,0.0,212.41987929028474,0.0008598701882763623,0.001670113678903558,0.0,45.51152167393626,0.0,191.31765937665364,0.00011086770272767463,584.0,0.0,1592.787475370025,63725.66378708542,0.0,43050.0,1592.787475370025,0.0,26.0,0.03699854762764286,143.5,43050.0,1592.787475370025,0.0,26.0,0.03699854762764286,143.5,30750.0,1592.787475370025,0.0,26.0,0.0517979666787,102.5,245.04422698000386,0.0,89470.30359085665,1592.787475370025,0.0,0.5028281094675209,0.5250374415223232,6.457702669328033
390,600,2,R68,4,0,Heft 140 - Versuche mit BetonformstÃ¤hlen,1963,,Germany,Deutscher Ausschuss fÃ¼r Stahlbeton,0,"Hubert RÃ¼sch, Gallus Rehm",4520.0,4000.0,2000.0,2000.0,625.0,300,"[1,3]","[2,12]",65.0,"[0,0]",2,16.262999999999998,"[2,200x200x200,1]",[14],1.3891114633068082,"[0,0,0]",[0],26566.09965405554,"[0,0,0]",[0],"[0,0,0,0,0,0,15,0,0,0]",200000.0,2,456.0,[26],[584],[3],[25],[0],[0],0.0,0.0,0,0,0.0,0.0,0.0,0,0,[0],[0],[0],[0],[0],1,2,4,1,3,2,0.0,1,0.0,162.15,198.4499757783498,14,1,0.0,0,0,0,0,0.12,0.0,0.22,183.2,300.0,0,-1,0,-1,-1,0,187500.0,1592.787475370025,14,0.5,CN,20.00534264504669,1.0,12.005342645046689,19.593975903614457,1.572911524934032,1.862270549708122,1.6446579018401675,2.0447849824142414,1.8058449022988505,2.420951714620559,2.138055272392218,0.9723780243147656,1.1010380674538223,1.1512605312881172,27090.714411085304,0.0,2.393624159860809,2.393624159860809,0.0,2.240914077769206,2.240914077769206,0.0,4.634538237630014,4.634538237630014,25301.0472895767,-1.1530499298082973e-05,-1.1530499298082973e-05,-0.0,-0.0,-1.1530499298082973e-05,-1.1530499298082973e-05,-1.1530499298082973e-05,1,0,7.528391544276554,0.0,112.0,0.0,584.0,584.0,1592.787475370025,0.00909125271329923,0.00909125271329923,0.0,0.0,0.0,0.0,0.0,0.0,0.0,41.0,28.0,584.0,38.0,0.0,0.0,326.7656546971445,6141673544.488407,20593448.21017032,18795346.010830548,25.0,4.6875,0.0,0.0,0.0,0.0,0.0,1.3891114633068082,16.262999999999998,22900536.83284184,20900992.84074544,0.0,48.96261351606969,0.0,26.364484200960597,2,0.0,37.663548858515135,2.500400633952255,10.08185250834389,179.76371431190574,0.0004319160106043667,0.0,203.1251065237841,0.0005291786510487975,0.0010990624982882599,0.0,45.51152167393624,0.0,191.31765937665367,0.00011086770272767459,584.0,0.0,1592.787475370025,60937.231957135235,0.0,43050.0,1592.787475370025,0.0,26.0,0.03699854762764286,143.5,43050.0,1592.787475370025,0.0,26.0,0.03699854762764286,143.5,30750.0,1592.787475370025,0.0,26.0,0.0517979666787,102.5,245.04422698000386,0.0,89470.30359085665,1592.787475370025,0.0,0.5075319099387434,0.5427913629723353,4.305223615786287
391,601,2,R68,5,0,Heft 140 - Versuche mit BetonformstÃ¤hlen,1963,,Germany,Deutscher Ausschuss fÃ¼r Stahlbeton,0,"Hubert RÃ¼sch, Gallus Rehm",4520.0,4000.0,2000.0,2000.0,625.0,300,"[1,3]","[2,12]",65.0,"[0,0]",2,16.262999999999998,"[2,200x200x200,1]",[14],1.3891114633068082,"[0,0,0]",[0],26566.09965405554,"[0,0,0]",[0],"[0,0,0,0,0,0,15,0,0,0]",200000.0,2,456.0,[26],[584],[3],[25],[0],[0],0.0,0.0,0,0,0.0,0.0,0.0,0,0,[0],[0],[0],[0],[0],1,2,4,1,3,2,0.0,1,0.0,202.69,249.30640274606282,14,1,0.0,0,0,0,0,0.153,0.0,0.283,163.267,300.0,0,-1,0,-1,-1,0,187500.0,1592.787475370025,14,0.5,CN,20.00534264504669,1.0,12.005342645046689,19.593975903614457,1.572911524934032,1.862270549708122,1.6446579018401675,2.0447849824142414,1.8058449022988505,2.420951714620559,2.138055272392218,0.9723780243147656,1.1010380674538223,1.1512605312881172,27090.714411085304,0.0,2.393624159860809,2.393624159860809,0.0,2.240914077769206,2.240914077769206,0.0,4.634538237630014,4.634538237630014,25301.0472895767,-1.1530499298082973e-05,-1.1530499298082973e-05,-0.0,-0.0,-1.1530499298082973e-05,-1.1530499298082973e-05,-1.1530499298082973e-05,1,0,7.528391544276554,0.0,112.0,0.0,584.0,584.0,1592.787475370025,0.00909125271329923,0.00909125271329923,0.0,0.0,0.0,0.0,0.0,0.0,0.0,41.0,28.0,584.0,38.0,0.0,0.0,326.7656546971445,6141673544.488407,20593448.21017032,18795346.010830548,25.0,4.6875,0.0,0.0,0.0,0.0,0.0,1.3891114633068082,16.262999999999998,22900536.83284184,20900992.84074544,0.0,48.96261351606969,0.0,26.364484200960597,2,0.0,37.663548858515135,2.500400633952255,10.08185250834389,179.76371431190574,0.0005399016724600622,0.0,207.5711267404591,0.0006873650588159198,0.0013823021849193476,0.0,45.51152167393626,0.0,191.31765937665364,0.00011086770272767463,584.0,0.0,1592.787475370025,62271.03802213775,0.0,43050.0,1592.787475370025,0.0,26.0,0.03699854762764286,143.5,43050.0,1592.787475370025,0.0,26.0,0.03699854762764286,143.5,30750.0,1592.787475370025,0.0,26.0,0.0517979666787,102.5,245.04422698000386,0.0,89470.30359085665,1592.787475370025,0.0,0.5043905473226162,0.5316471656724497,5.381595896908556
