Repository: iavdesch/Research

Readme
======

The supporting files are related to the study "A method for determining the performance of formulas for calculating the crack width and spacing in reinforced concrete elements".

The following files are relevant:
Research/Method_comparing_CWFs/Data_processing_for_GitHuB_Final (contains the data processing of the database "Crack width and crack spacing in reinforced and prestressed concrete elements: database")
Research/Method_comparing_CWFs/CWF_analysis_for_GitHuB_Final (contains the evaluation of the different crack width formulas)

File: Method_comparing_CWFs/Datasets_Used/Working_database_no_hordijk_no_initshrink.csv (part 11 of 83)
,ID,EPID,ELID,LOADID,DOI,title,year,journal,country,institution,laboratory,authors,Ltot,Lspan,Lcons,Lmeas,h,b,hc,thc,RH,Temp,pd,fcm,catfcm,tfcm,fctm,catfctm,tfctm,Ecm,catEcm,tEcm,mix,Es,fsr,fy,phi,zs,nbl,clat,phit,st,phiw,sw,type,method,fpk,fp01k,Ep,rel,fpr,npl,phip,Ap,zp,cplat,catf,epsin,catcal,selfw,typew,locw,epsc,Nrep,N,M,sigs,t0,t,PL,catp,t0p,tp,ncr,wm,wk,wmax,sm,smax,indLR,indNP,indtfcm,indtfctm,indtEcm,slab,Ac,Astot,ts,sc,class_C,fcm28,Bcc,fck28,fcm_cube_150,fctm28,fctmfl28,fctmfl,fct095_28,fct095,fct095fl_28,fct095fl,fct005,fct005_28,fct005fl,Ecm28,phi_bc,phi_bc_prestress,phi_bc_prior_load,phi_dc,phi_dc_prestress,phi_dc_prior_load,phi_creep,phi_creep_prestress,phi_creep_prior_load,Ecm0,eps_cbs,eps_cbs_prestress,eps_cds,eps_cds_prestress,shrinkage,shrinkage_prestress,shrinkage_init,bondLR,bondPR,ae,ap,sxLR,sxNP,zstot,zstensinit,Astensinit,rhotot,rhotensinit,At,Aw,Aptot,zptot,zeta1,zeta,phi_peq,ry,cy,ry0,rx,ryp,cyp,cog,Izz,Wb,Wt,rho,qself,Mself,ep,Mp,pre_loss,initstrain,fctmorg,fcmorg,W_Ib,W_It,Ncr095,Mcr095,Ncr005,Mcr005,CS,Ncr,Mcr,tau_bms,tau_max,xcinit,epsinit,dpsigs,xc,eps,epsbot,sigssimpl,sigsr,dpsigsr,xc_sr,eps_sr,zstottens,zptottens,Astens,Actens,Aptens,Aceff_MC2020,Aseff_MC2020,Apeff_MC2020,phi_eq_MC2020,rhoeff_MC2020,hceff_MC2020,Aceff_FPR,Aseff_FPR,Apeff_FPR,phi_eq_FPR,rhoeff_FPR,hceff_FPR,Aceff_SMTCM,Aseff_SMTCM,Apeff_SMTCM,phi_eq_SMTCM,rhoeff_SMTCM,hceff_SMTCM,sumcirc_SMTCM,sumcirc_p_SMTCM,Actensstate1,Astensstate1,Aptensstate1,r,p,k1
392,602,2,R68,6,0,Heft 140 - Versuche mit BetonformstÃ¤hlen,1963,,Germany,Deutscher Ausschuss fÃ¼r Stahlbeton,0,"Hubert RÃ¼sch, Gallus Rehm",4520.0,4000.0,2000.0,2000.0,625.0,300,"[1,3]","[2,12]",65.0,"[0,0]",2,16.262999999999998,"[2,200x200x200,1]",[14],1.3891114633068082,"[0,0,0]",[0],26566.09965405554,"[0,0,0]",[0],"[0,0,0,0,0,0,15,0,0,0]",200000.0,2,456.0,[26],[584],[3],[25],[0],[0],0.0,0.0,0,0,0.0,0.0,0.0,0,0,[0],[0],[0],[0],[0],1,2,4,1,3,2,0.0,14,0.0,202.69,249.30640274606282,14,1,0.0,0,0,0,0,0.172,0.0,0.3,159.1,300.0,0,-1,0,-1,-1,0,187500.0,1592.787475370025,14,0.5,CN,20.00534264504669,1.0,12.005342645046689,19.593975903614457,1.572911524934032,1.862270549708122,1.6446579018401675,2.0447849824142414,1.8058449022988505,2.420951714620559,2.138055272392218,0.9723780243147656,1.1010380674538223,1.1512605312881172,27090.714411085304,0.0,2.393624159860809,2.393624159860809,0.0,2.240914077769206,2.240914077769206,0.0,4.634538237630014,4.634538237630014,25301.0472895767,-1.1530499298082973e-05,-1.1530499298082973e-05,-0.0,-0.0,-1.1530499298082973e-05,-1.1530499298082973e-05,-1.1530499298082973e-05,1,0,7.528391544276554,0.0,112.0,0.0,584.0,584.0,1592.787475370025,0.00909125271329923,0.00909125271329923,0.0,0.0,0.0,0.0,0.0,0.0,0.0,41.0,28.0,584.0,38.0,0.0,0.0,326.7656546971445,6141673544.488407,20593448.21017032,18795346.010830548,25.0,4.6875,0.0,0.0,0.0,0.0,0.0,1.3891114633068082,16.262999999999998,22900536.83284184,20900992.84074544,0.0,48.96261351606969,0.0,26.364484200960597,2,0.0,37.663548858515135,2.500400633952255,10.08185250834389,179.76371431190574,0.0005399016724600622,0.0,207.5711267404591,0.0006873650588159198,0.0013823021849193476,0.0,45.51152167393626,0.0,191.31765937665364,0.00011086770272767463,584.0,0.0,1592.787475370025,62271.03802213775,0.0,43050.0,1592.787475370025,0.0,26.0,0.03699854762764286,143.5,43050.0,1592.787475370025,0.0,26.0,0.03699854762764286,143.5,30750.0,1592.787475370025,0.0,26.0,0.0517979666787,102.5,245.04422698000386,0.0,89470.30359085665,1592.787475370025,0.0,0.5043905473226162,0.5316471656724497,5.381595896908556
393,603,2,R68,7,0,Heft 140 - Versuche mit BetonformstÃ¤hlen,1963,,Germany,Deutscher Ausschuss fÃ¼r Stahlbeton,0,"Hubert RÃ¼sch, Gallus Rehm",4520.0,4000.0,2000.0,2000.0,625.0,300,"[1,3]","[2,12]",65.0,"[0,0]",2,16.262999999999998,"[2,200x200x200,1]",[14],1.3891114633068082,"[0,0,0]",[0],26566.09965405554,"[0,0,0]",[0],"[0,0,0,0,0,0,15,0,0,0]",200000.0,2,456.0,[26],[584],[3],[25],[0],[0],0.0,0.0,0,0,0.0,0.0,0.0,0,0,[0],[0],[0],[0],[0],1,2,4,1,3,2,0.0,1,0.0,243.22,300.82934744331106,14,1,0.0,0,0,0,0,0.205,0.0,0.357,154.167,300.0,0,-1,0,-1,-1,0,187500.0,1592.787475370025,14,0.5,CN,20.00534264504669,1.0,12.005342645046689,19.593975903614457,1.572911524934032,1.862270549708122,1.6446579018401675,2.0447849824142414,1.8058449022988505,2.420951714620559,2.138055272392218,0.9723780243147656,1.1010380674538223,1.1512605312881172,27090.714411085304,0.0,2.393624159860809,2.393624159860809,0.0,2.240914077769206,2.240914077769206,0.0,4.634538237630014,4.634538237630014,25301.0472895767,-1.1530499298082973e-05,-1.1530499298082973e-05,-0.0,-0.0,-1.1530499298082973e-05,-1.1530499298082973e-05,-1.1530499298082973e-05,1,0,7.528391544276554,0.0,112.0,0.0,584.0,584.0,1592.787475370025,0.00909125271329923,0.00909125271329923,0.0,0.0,0.0,0.0,0.0,0.0,0.0,41.0,28.0,584.0,38.0,0.0,0.0,326.7656546971445,6141673544.488407,20593448.21017032,18795346.010830548,25.0,4.6875,0.0,0.0,0.0,0.0,0.0,1.3891114633068082,16.262999999999998,22900536.83284184,20900992.84074544,0.0,48.96261351606969,0.0,26.364484200960597,2,0.0,37.663548858515135,2.500400633952255,10.08185250834389,179.76371431190574,0.0006478606974973424,0.0,212.41987929028474,0.0008598701882763623,0.001670113678903558,0.0,45.51152167393626,0.0,191.31765937665364,0.00011086770272767463,584.0,0.0,1592.787475370025,63725.66378708542,0.0,43050.0,1592.787475370025,0.0,26.0,0.03699854762764286,143.5,43050.0,1592.787475370025,0.0,26.0,0.03699854762764286,143.5,30750.0,1592.787475370025,0.0,26.0,0.0517979666787,102.5,245.04422698000386,0.0,89470.30359085665,1592.787475370025,0.0,0.5028281094675209,0.5250374415223232,6.457702669328033
400,677,3,T12,5,0,Heft 160 - Versuche mit BetonformstÃ¤hlen (Teil II),1963,,Germany,Deutscher Ausschuss fÃ¼r Stahlbeton,0,"Hubert RÃ¼sch, Gallus Rehm",4500.0,4000.0,2000.0,2000.0,625.0,"[600 if 0<z<125,200 if 125<z<625]","[1,3]","[2,26]",65.0,"[0,0]",2,15.209999999999999,"[2,200x200x200,1]",[28],1.119639206704323,"[0,0,0]",[0],25961.96122815224,"[0,0,0]",[0],"[0,0,0,0,0,0,15,0,0,0]",200000.0,2,520.7,[32],[584],[2],[25],[0],[0],0.0,0.0,0,0,0.0,0.0,0.0,0,0,[0],[0],[0],[0],[0],1,2,4,1,3,1,0.0,1,0.0,138.56,161.38924373836193,28,1,0.0,0,0,0,0,0.078,0.0,0.175,86.8,190.0,0,-1,0,-1,-1,0,175000.0,1608.495438637974,28,0.5,CN,15.209999999999999,1.0,7.209999999999999,18.325301204819276,1.119639206704323,1.3256124631876376,1.3256124631876376,1.45553096871562,1.45553096871562,1.7232962021439289,1.7232962021439289,0.783747444693026,0.783747444693026,0.9279287242313462,24725.67736014499,0.0,3.085407705098386,3.085407705098386,0.0,4.085815699416722,4.085815699416722,0.0,7.171223404515108,7.171223404515108,24725.67736014499,-8.40650133022188e-06,-8.40650133022188e-06,-0.0,-0.0,-8.40650133022188e-06,-8.40650133022188e-06,-8.40650133022188e-06,1,0,7.703578255988112,0.0,118.0,0.0,584.0,584.0,1608.495438637974,0.009643258025407523,0.009643258025407523,0.0,0.0,0.0,0.0,0.0,0.0,0.0,41.0,25.0,584.0,41.0,0.0,0.0,260.9747233711765,6435582140.660418,17678943.06752337,24659791.023160826,25.0,4.375,0.0,0.0,0.0,0.0,0.0,1.119639206704323,15.209999999999999,20769722.33815382,28971019.959266085,0.0,35.7923836249244,0.0,19.272821951882367,2,0.0,27.532602788403384,2.0153505720677813,9.75,185.8640032675928,0.00039288806662152436,0.0,152.57357715180044,0.00028537582455455824,0.0008836332114539691,0.0,31.924593630970676,0.0,146.40840723283281,5.340629233195532e-05,584.0,0.0,1608.495438637974,30514.515430360098,0.0,28700.0,1608.495438637974,0.0,32.0,0.05604513723477261,143.5,28700.0,1608.495438637974,0.0,32.0,0.05604513723477261,143.5,20500.0,1608.495438637974,0.0,32.0,0.07846319212868166,102.5,201.06192982974676,0.0,72805.0553257647,1608.495438637974,0.0,0.5080451058028226,0.5374164620426991,5.0325790505487875
401,678,3,T12,6,0,Heft 160 - Versuche mit BetonformstÃ¤hlen (Teil II),1963,,Germany,Deutscher Ausschuss fÃ¼r Stahlbeton,0,"Hubert RÃ¼sch, Gallus Rehm",4500.0,4000.0,2000.0,2000.0,625.0,"[600 if 0<z<125,200 if 125<z<625]","[1,3]","[2,26]",65.0,"[0,0]",2,15.209999999999999,"[2,200x200x200,1]",[28],1.119639206704323,"[0,0,0]",[0],25961.96122815224,"[0,0,0]",[0],"[0,0,0,0,0,0,15,0,0,0]",200000.0,2,520.7,[32],[584],[2],[25],[0],[0],0.0,0.0,0,0,0.0,0.0,0.0,0,0,[0],[0],[0],[0],[0],1,2,4,1,3,1,0.0,1,0.0,166.27,193.89817906222152,28,1,0.0,0,0,0,0,0.092,0.0,0.24,86.8,190.0,0,-1,0,-1,-1,0,175000.0,1608.495438637974,28,0.5,CN,15.209999999999999,1.0,7.209999999999999,18.325301204819276,1.119639206704323,1.3256124631876376,1.3256124631876376,1.45553096871562,1.45553096871562,1.7232962021439289,1.7232962021439289,0.783747444693026,0.783747444693026,0.9279287242313462,24725.67736014499,0.0,3.085407705098386,3.085407705098386,0.0,4.085815699416722,4.085815699416722,0.0,7.171223404515108,7.171223404515108,24725.67736014499,-8.40650133022188e-06,-8.40650133022188e-06,-0.0,-0.0,-8.40650133022188e-06,-8.40650133022188e-06,-8.40650133022188e-06,1,0,7.703578255988112,0.0,118.0,0.0,584.0,584.0,1608.495438637974,0.009643258025407523,0.009643258025407523,0.0,0.0,0.0,0.0,0.0,0.0,0.0,41.0,25.0,584.0,41.0,0.0,0.0,260.9747233711765,6435582140.660418,17678943.06752337,24659791.023160826,25.0,4.375,0.0,0.0,0.0,0.0,0.0,1.119639206704323,15.209999999999999,20769722.33815382,28971019.959266085,0.0,35.7923836249244,0.0,19.272821951882367,2,0.0,27.532602788403384,2.0153505720677813,9.75,185.8640032675928,0.00047146000892870135,0.0,154.2698564471824,0.0003480398652279143,0.00106198877404758,0.0,31.924593630970676,0.0,146.40840723283281,5.340629233195532e-05,584.0,0.0,1608.495438637974,30853.771289436485,0.0,28700.0,1608.495438637974,0.0,32.0,0.05604513723477261,143.5,28700.0,1608.495438637974,0.0,32.0,0.05604513723477261,143.5,20500.0,1608.495438637974,0.0,32.0,0.07846319212868166,102.5,201.06192982974676,0.0,72805.0553257647,1608.495438637974,0.0,0.5054403086335789,0.5293442850036235,6.039022219505968
402,679,3,T12,7,0,Heft 160 - Versuche mit BetonformstÃ¤hlen (Teil II),1963,,Germany,Deutscher Ausschuss fÃ¼r Stahlbeton,0,"Hubert RÃ¼sch, Gallus Rehm",4500.0,4000.0,2000.0,2000.0,625.0,"[600 if 0<z<125,200 if 125<z<625]","[1,3]","[2,26]",65.0,"[0,0]",2,15.209999999999999,"[2,200x200x200,1]",[28],1.119639206704323,"[0,0,0]",[0],25961.96122815224,"[0,0,0]",[0],"[0,0,0,0,0,0,15,0,0,0]",200000.0,2,520.7,[32],[584],[2],[25],[0],[0],0.0,0.0,0,0,0.0,0.0,0.0,0,0,[0],[0],[0],[0],[0],1,2,4,1,3,1,0.0,1,0.0,166.27,193.89817906222152,28,1,0.0,0,0,0,0,0.098,0.0,0.26,86.8,190.0,0,-1,0,-1,-1,0,175000.0,1608.495438637974,28,0.5,CN,15.209999999999999,1.0,7.209999999999999,18.325301204819276,1.119639206704323,1.3256124631876376,1.3256124631876376,1.45553096871562,1.45553096871562,1.7232962021439289,1.7232962021439289,0.783747444693026,0.783747444693026,0.9279287242313462,24725.67736014499,0.0,3.085407705098386,3.085407705098386,0.0,4.085815699416722,4.085815699416722,0.0,7.171223404515108,7.171223404515108,24725.67736014499,-8.40650133022188e-06,-8.40650133022188e-06,-0.0,-0.0,-8.40650133022188e-06,-8.40650133022188e-06,-8.40650133022188e-06,1,0,7.703578255988112,0.0,118.0,0.0,584.0,584.0,1608.495438637974,0.009643258025407523,0.009643258025407523,0.0,0.0,0.0,0.0,0.0,0.0,0.0,41.0,25.0,584.0,41.0,0.0,0.0,260.9747233711765,6435582140.660418,17678943.06752337,24659791.023160826,25.0,4.375,0.0,0.0,0.0,0.0,0.0,1.119639206704323,15.209999999999999,20769722.33815382,28971019.959266085,0.0,35.7923836249244,0.0,19.272821951882367,2,0.0,27.532602788403384,2.0153505720677813,9.75,185.8640032675928,0.00047146000892870135,0.0,154.2698564471824,0.0003480398652279143,0.00106198877404758,0.0,31.924593630970676,0.0,146.40840723283281,5.340629233195532e-05,584.0,0.0,1608.495438637974,30853.771289436485,0.0,28700.0,1608.495438637974,0.0,32.0,0.05604513723477261,143.5,28700.0,1608.495438637974,0.0,32.0,0.05604513723477261,143.5,20500.0,1608.495438637974,0.0,32.0,0.07846319212868166,102.5,201.06192982974676,0.0,72805.0553257647,1608.495438637974,0.0,0.5054403086335789,0.5293442850036235,6.039022219505968
403,680,3,T12,8,0,Heft 160 - Versuche mit BetonformstÃ¤hlen (Teil II),1963,,Germany,Deutscher Ausschuss fÃ¼r Stahlbeton,0,"Hubert RÃ¼sch, Gallus Rehm",4500.0,4000.0,2000.0,2000.0,625.0,"[600 if 0<z<125,200 if 125<z<625]","[1,3]","[2,26]",65.0,"[0,0]",2,15.209999999999999,"[2,200x200x200,1]",[28],1.119639206704323,"[0,0,0]",[0],25961.96122815224,"[0,0,0]",[0],"[0,0,0,0,0,0,15,0,0,0]",200000.0,2,520.7,[32],[584],[2],[25],[0],[0],0.0,0.0,0,0,0.0,0.0,0.0,0,0,[0],[0],[0],[0],[0],1,2,4,1,3,1,0.0,14,0.0,166.27,193.89817906222152,28,1,0.0,0,0,0,0,0.095,0.0,0.215,86.8,190.0,0,-1,0,-1,-1,0,175000.0,1608.495438637974,28,0.5,CN,15.209999999999999,1.0,7.209999999999999,18.325301204819276,1.119639206704323,1.3256124631876376,1.3256124631876376,1.45553096871562,1.45553096871562,1.7232962021439289,1.7232962021439289,0.783747444693026,0.783747444693026,0.9279287242313462,24725.67736014499,0.0,3.085407705098386,3.085407705098386,0.0,4.085815699416722,4.085815699416722,0.0,7.171223404515108,7.171223404515108,24725.67736014499,-8.40650133022188e-06,-8.40650133022188e-06,-0.0,-0.0,-8.40650133022188e-06,-8.40650133022188e-06,-8.40650133022188e-06,1,0,7.703578255988112,0.0,118.0,0.0,584.0,584.0,1608.495438637974,0.009643258025407523,0.009643258025407523,0.0,0.0,0.0,0.0,0.0,0.0,0.0,41.0,25.0,584.0,41.0,0.0,0.0,260.9747233711765,6435582140.660418,17678943.06752337,24659791.023160826,25.0,4.375,0.0,0.0,0.0,0.0,0.0,1.119639206704323,15.209999999999999,20769722.33815382,28971019.959266085,0.0,35.7923836249244,0.0,19.272821951882367,2,0.0,27.532602788403384,2.0153505720677813,9.75,185.8640032675928,0.00047146000892870135,0.0,154.2698564471824,0.0003480398652279143,0.00106198877404758,0.0,31.924593630970676,0.0,146.40840723283281,5.340629233195532e-05,584.0,0.0,1608.495438637974,30853.771289436485,0.0,28700.0,1608.495438637974,0.0,32.0,0.05604513723477261,143.5,28700.0,1608.495438637974,0.0,32.0,0.05604513723477261,143.5,20500.0,1608.495438637974,0.0,32.0,0.07846319212868166,102.5,201.06192982974676,0.0,72805.0553257647,1608.495438637974,0.0,0.5054403086335789,0.5293442850036235,6.039022219505968
404,681,3,T12,9,0,Heft 160 - Versuche mit BetonformstÃ¤hlen (Teil II),1963,,Germany,Deutscher Ausschuss fÃ¼r Stahlbeton,0,"Hubert RÃ¼sch, Gallus Rehm",4500.0,4000.0,2000.0,2000.0,625.0,"[600 if 0<z<125,200 if 125<z<625]","[1,3]","[2,26]",65.0,"[0,0]",2,15.209999999999999,"[2,200x200x200,1]",[28],1.119639206704323,"[0,0,0]",[0],25961.96122815224,"[0,0,0]",[0],"[0,0,0,0,0,0,15,0,0,0]",200000.0,2,520.7,[32],[584],[2],[25],[0],[0],0.0,0.0,0,0,0.0,0.0,0.0,0,0,[0],[0],[0],[0],[0],1,2,4,1,3,1,0.0,1,0.0,193.98,226.49394301567474,28,1,0.0,0,0,0,0,0.113,0.0,0.275,84.9,190.0,0,-1,0,-1,-1,0,175000.0,1608.495438637974,28,0.5,CN,15.209999999999999,1.0,7.209999999999999,18.325301204819276,1.119639206704323,1.3256124631876376,1.3256124631876376,1.45553096871562,1.45553096871562,1.7232962021439289,1.7232962021439289,0.783747444693026,0.783747444693026,0.9279287242313462,24725.67736014499,0.0,3.085407705098386,3.085407705098386,0.0,4.085815699416722,4.085815699416722,0.0,7.171223404515108,7.171223404515108,24725.67736014499,-8.40650133022188e-06,-8.40650133022188e-06,-0.0,-0.0,-8.40650133022188e-06,-8.40650133022188e-06,-8.40650133022188e-06,1,0,7.703578255988112,0.0,118.0,0.0,584.0,584.0,1608.495438637974,0.009643258025407523,0.009643258025407523,0.0,0.0,0.0,0.0,0.0,0.0,0.0,41.0,25.0,584.0,41.0,0.0,0.0,260.9747233711765,6435582140.660418,17678943.06752337,24659791.023160826,25.0,4.375,0.0,0.0,0.0,0.0,0.0,1.119639206704323,15.209999999999999,20769722.33815382,28971019.959266085,0.0,35.7923836249244,0.0,19.272821951882367,2,0.0,27.532602788403384,2.0153505720677813,9.75,185.8640032675928,0.0005500319512358783,0.0,156.04140272828982,0.00041291882909865206,0.0012409644587620349,0.0,31.924593630970605,0.0,146.40840723283264,5.340629233195513e-05,584.0,0.0,1608.495438637974,31208.08054565797,0.0,28700.0,1608.495438637974,0.0,32.0,0.05604513723477261,143.5,28700.0,1608.495438637974,0.0,32.0,0.05604513723477261,143.5,20500.0,1608.495438637974,0.0,32.0,0.07846319212868166,102.5,201.06192982974676,0.0,72805.0553257647,1608.495438637974,0.0,0.5039107700729266,0.5240597177167162,7.045465388463148
405,682,3,T12,10,0,Heft 160 - Versuche mit BetonformstÃ¤hlen (Teil II),1963,,Germany,Deutscher Ausschuss fÃ¼r Stahlbeton,0,"Hubert RÃ¼sch, Gallus Rehm",4500.0,4000.0,2000.0,2000.0,625.0,"[600 if 0<z<125,200 if 125<z<625]","[1,3]","[2,26]",65.0,"[0,0]",2,15.209999999999999,"[2,200x200x200,1]",[28],1.119639206704323,"[0,0,0]",[0],25961.96122815224,"[0,0,0]",[0],"[0,0,0,0,0,0,15,0,0,0]",200000.0,2,520.7,[32],[584],[2],[25],[0],[0],0.0,0.0,0,0,0.0,0.0,0.0,0,0,[0],[0],[0],[0],[0],1,2,4,1,3,1,0.0,1,0.0,221.69,259.18165835094084,28,1,0.0,0,0,0,0,0.129,0.0,0.315,83.0,190.0,0,-1,0,-1,-1,0,175000.0,1608.495438637974,28,0.5,CN,15.209999999999999,1.0,7.209999999999999,18.325301204819276,1.119639206704323,1.3256124631876376,1.3256124631876376,1.45553096871562,1.45553096871562,1.7232962021439289,1.7232962021439289,0.783747444693026,0.783747444693026,0.9279287242313462,24725.67736014499,0.0,3.085407705098386,3.085407705098386,0.0,4.085815699416722,4.085815699416722,0.0,7.171223404515108,7.171223404515108,24725.67736014499,-8.40650133022188e-06,-8.40650133022188e-06,-0.0,-0.0,-8.40650133022188e-06,-8.40650133022188e-06,-8.40650133022188e-06,1,0,7.703578255988112,0.0,118.0,0.0,584.0,584.0,1608.495438637974,0.009643258025407523,0.009643258025407523,0.0,0.0,0.0,0.0,0.0,0.0,0.0,41.0,25.0,584.0,41.0,0.0,0.0,260.9747233711765,6435582140.660418,17678943.06752337,24659791.023160826,25.0,4.375,0.0,0.0,0.0,0.0,0.0,1.119639206704323,15.209999999999999,20769722.33815382,28971019.959266085,0.0,35.7923836249244,0.0,19.272821951882367,2,0.0,27.532602788403384,2.0153505720677813,9.75,185.8640032675928,0.0006286038935430552,0.0,157.8959095679999,0.00048020805957500214,0.0014206013917624407,0.0,31.924593630970676,0.0,146.40840723283281,5.340629233195532e-05,584.0,0.0,1608.495438637974,31578.98191359998,0.0,28700.0,1608.495438637974,0.0,32.0,0.05604513723477261,143.5,28700.0,1608.495438637974,0.0,32.0,0.05604513723477261,143.5,20500.0,1608.495438637974,0.0,32.0,0.07846319212868166,102.5,201.06192982974676,0.0,72805.0553257647,1608.495438637974,0.0,0.5029392120426446,0.5203510559062627,8.051908557420328
406,683,3,T12,11,0,Heft 160 - Versuche mit BetonformstÃ¤hlen (Teil II),1963,,Germany,Deutscher Ausschuss fÃ¼r Stahlbeton,0,"Hubert RÃ¼sch, Gallus Rehm",4500.0,4000.0,2000.0,2000.0,625.0,"[600 if 0<z<125,200 if 125<z<625]","[1,3]","[2,26]",65.0,"[0,0]",2,15.209999999999999,"[2,200x200x200,1]",[28],1.119639206704323,"[0,0,0]",[0],25961.96122815224,"[0,0,0]",[0],"[0,0,0,0,0,0,15,0,0,0]",200000.0,2,520.7,[32],[584],[2],[25],[0],[0],0.0,0.0,0,0,0.0,0.0,0.0,0,0,[0],[0],[0],[0],[0],1,2,4,1,3,1,0.0,1,0.0,249.41,291.9789584534265,28,1,0.0,0,0,0,0,0.144,0.0,0.35,79.6,190.0,0,-1,0,-1,-1,0,175000.0,1608.495438637974,28,0.5,CN,15.209999999999999,1.0,7.209999999999999,18.325301204819276,1.119639206704323,1.3256124631876376,1.3256124631876376,1.45553096871562,1.45553096871562,1.7232962021439289,1.7232962021439289,0.783747444693026,0.783747444693026,0.9279287242313462,24725.67736014499,0.0,3.085407705098386,3.085407705098386,0.0,4.085815699416722,4.085815699416722,0.0,7.171223404515108,7.171223404515108,24725.67736014499,-8.40650133022188e-06,-8.40650133022188e-06,-0.0,-0.0,-8.40650133022188e-06,-8.40650133022188e-06,-8.40650133022188e-06,1,0,7.703578255988112,0.0,118.0,0.0,584.0,584.0,1608.495438637974,0.009643258025407523,0.009643258025407523,0.0,0.0,0.0,0.0,0.0,0.0,0.0,41.0,25.0,584.0,41.0,0.0,0.0,260.9747233711765,6435582140.660418,17678943.06752337,24659791.023160826,25.0,4.375,0.0,0.0,0.0,0.0,0.0,1.119639206704323,15.209999999999999,20769722.33815382,28971019.959266085,0.0,35.7923836249244,0.0,19.272821951882367,2,0.0,27.532602788403384,2.0153505720677813,9.75,185.8640032675928,0.0007072041909358718,0.0,159.84375644734817,0.0005501629910227465,0.0016010118626693327,0.0,31.924593630970605,0.0,146.40840723283264,5.340629233195513e-05,584.0,0.0,1608.495438637974,31968.551289469633,0.0,28700.0,1608.495438637974,0.0,32.0,0.05604513723477261,143.5,28700.0,1608.495438637974,0.0,32.0,0.05604513723477261,143.5,20500.0,1608.495438637974,0.0,32.0,0.07846319212868166,102.5,201.06192982974676,0.0,72805.0553257647,1608.495438637974,0.0,0.5022849586088498,0.5176129034806346,9.058714932140395
412,689,3,T12,5,0,Heft 160 - Versuche mit BetonformstÃ¤hlen (Teil II),1963,,Germany,Deutscher Ausschuss fÃ¼r Stahlbeton,0,"Hubert RÃ¼sch, Gallus Rehm",4500.0,4000.0,2000.0,2000.0,625.0,"[600 if 0<z<125,200 if 125<z<625]","[1,3]","[2,26]",65.0,"[0,0]",2,15.209999999999999,"[2,200x200x200,1]",[28],1.119639206704323,"[0,0,0]",[0],25961.96122815224,"[0,0,0]",[0],"[0,0,0,0,0,0,15,0,0,0]",200000.0,2,520.7,[32],[584],[2],[25],[0],[0],0.0,0.0,0,0,0.0,0.0,0.0,0,0,[0],[0],[0],[0],[0],1,2,4,1,3,2,0.0,1,0.0,138.56,161.38924373836193,28,1,0.0,0,0,0,0,0.09,0.0,0.185,112.4,270.0,0,-1,0,-1,-1,0,175000.0,1608.495438637974,28,0.5,CN,15.209999999999999,1.0,7.209999999999999,18.325301204819276,1.119639206704323,1.3256124631876376,1.3256124631876376,1.45553096871562,1.45553096871562,1.7232962021439289,1.7232962021439289,0.783747444693026,0.783747444693026,0.9279287242313462,24725.67736014499,0.0,3.085407705098386,3.085407705098386,0.0,4.085815699416722,4.085815699416722,0.0,7.171223404515108,7.171223404515108,24725.67736014499,-8.40650133022188e-06,-8.40650133022188e-06,-0.0,-0.0,-8.40650133022188e-06,-8.40650133022188e-06,-8.40650133022188e-06,1,0,7.703578255988112,0.0,118.0,0.0,584.0,584.0,1608.495438637974,0.009643258025407523,0.009643258025407523,0.0,0.0,0.0,0.0,0.0,0.0,0.0,41.0,25.0,584.0,41.0,0.0,0.0,260.9747233711765,6435582140.660418,17678943.06752337,24659791.023160826,25.0,4.375,0.0,0.0,0.0,0.0,0.0,1.119639206704323,15.209999999999999,20769722.33815382,28971019.959266085,0.0,35.7923836249244,0.0,19.272821951882367,2,0.0,27.532602788403384,2.0153505720677813,9.75,185.8640032675928,0.00039288806662152436,0.0,152.57357715180044,0.00028537582455455824,0.0008836332114539691,0.0,31.924593630970676,0.0,146.40840723283281,5.340629233195532e-05,584.0,0.0,1608.495438637974,30514.515430360098,0.0,28700.0,1608.495438637974,0.0,32.0,0.05604513723477261,143.5,28700.0,1608.495438637974,0.0,32.0,0.05604513723477261,143.5,20500.0,1608.495438637974,0.0,32.0,0.07846319212868166,102.5,201.06192982974676,0.0,72805.0553257647,1608.495438637974,0.0,0.5080451058028226,0.5374164620426991,5.0325790505487875
413,690,3,T12,6,0,Heft 160 - Versuche mit BetonformstÃ¤hlen (Teil II),1963,,Germany,Deutscher Ausschuss fÃ¼r Stahlbeton,0,"Hubert RÃ¼sch, Gallus Rehm",4500.0,4000.0,2000.0,2000.0,625.0,"[600 if 0<z<125,200 if 125<z<625]","[1,3]","[2,26]",65.0,"[0,0]",2,15.209999999999999,"[2,200x200x200,1]",[28],1.119639206704323,"[0,0,0]",[0],25961.96122815224,"[0,0,0]",[0],"[0,0,0,0,0,0,15,0,0,0]",200000.0,2,520.7,[32],[584],[2],[25],[0],[0],0.0,0.0,0,0,0.0,0.0,0.0,0,0,[0],[0],[0],[0],[0],1,2,4,1,3,2,0.0,1,0.0,166.27,193.89817906222152,28,1,0.0,0,0,0,0,0.103,0.0,0.21,106.1,270.0,0,-1,0,-1,-1,0,175000.0,1608.495438637974,28,0.5,CN,15.209999999999999,1.0,7.209999999999999,18.325301204819276,1.119639206704323,1.3256124631876376,1.3256124631876376,1.45553096871562,1.45553096871562,1.7232962021439289,1.7232962021439289,0.783747444693026,0.783747444693026,0.9279287242313462,24725.67736014499,0.0,3.085407705098386,3.085407705098386,0.0,4.085815699416722,4.085815699416722,0.0,7.171223404515108,7.171223404515108,24725.67736014499,-8.40650133022188e-06,-8.40650133022188e-06,-0.0,-0.0,-8.40650133022188e-06,-8.40650133022188e-06,-8.40650133022188e-06,1,0,7.703578255988112,0.0,118.0,0.0,584.0,584.0,1608.495438637974,0.009643258025407523,0.009643258025407523,0.0,0.0,0.0,0.0,0.0,0.0,0.0,41.0,25.0,584.0,41.0,0.0,0.0,260.9747233711765,6435582140.660418,17678943.06752337,24659791.023160826,25.0,4.375,0.0,0.0,0.0,0.0,0.0,1.119639206704323,15.209999999999999,20769722.33815382,28971019.959266085,0.0,35.7923836249244,0.0,19.272821951882367,2,0.0,27.532602788403384,2.0153505720677813,9.75,185.8640032675928,0.00047146000892870135,0.0,154.2698564471824,0.0003480398652279143,0.00106198877404758,0.0,31.924593630970676,0.0,146.40840723283281,5.340629233195532e-05,584.0,0.0,1608.495438637974,30853.771289436485,0.0,28700.0,1608.495438637974,0.0,32.0,0.05604513723477261,143.5,28700.0,1608.495438637974,0.0,32.0,0.05604513723477261,143.5,20500.0,1608.495438637974,0.0,32.0,0.07846319212868166,102.5,201.06192982974676,0.0,72805.0553257647,1608.495438637974,0.0,0.5054403086335789,0.5293442850036235,6.039022219505968
414,691,3,T12,7,0,Heft 160 - Versuche mit BetonformstÃ¤hlen (Teil II),1963,,Germany,Deutscher Ausschuss fÃ¼r Stahlbeton,0,"Hubert RÃ¼sch, Gallus Rehm",4500.0,4000.0,2000.0,2000.0,625.0,"[600 if 0<z<125,200 if 125<z<625]","[1,3]","[2,26]",65.0,"[0,0]",2,15.209999999999999,"[2,200x200x200,1]",[28],1.119639206704323,"[0,0,0]",[0],25961.96122815224,"[0,0,0]",[0],"[0,0,0,0,0,0,15,0,0,0]",200000.0,2,520.7,[32],[584],[2],[25],[0],[0],0.0,0.0,0,0,0.0,0.0,0.0,0,0,[0],[0],[0],[0],[0],1,2,4,1,3,2,0.0,1,0.0,166.27,193.89817906222152,28,1,0.0,0,0,0,0,0.112,0.0,0.235,100.8,270.0,0,-1,0,-1,-1,0,175000.0,1608.495438637974,28,0.5,CN,15.209999999999999,1.0,7.209999999999999,18.325301204819276,1.119639206704323,1.3256124631876376,1.3256124631876376,1.45553096871562,1.45553096871562,1.7232962021439289,1.7232962021439289,0.783747444693026,0.783747444693026,0.9279287242313462,24725.67736014499,0.0,3.085407705098386,3.085407705098386,0.0,4.085815699416722,4.085815699416722,0.0,7.171223404515108,7.171223404515108,24725.67736014499,-8.40650133022188e-06,-8.40650133022188e-06,-0.0,-0.0,-8.40650133022188e-06,-8.40650133022188e-06,-8.40650133022188e-06,1,0,7.703578255988112,0.0,118.0,0.0,584.0,584.0,1608.495438637974,0.009643258025407523,0.009643258025407523,0.0,0.0,0.0,0.0,0.0,0.0,0.0,41.0,25.0,584.0,41.0,0.0,0.0,260.9747233711765,6435582140.660418,17678943.06752337,24659791.023160826,25.0,4.375,0.0,0.0,0.0,0.0,0.0,1.119639206704323,15.209999999999999,20769722.33815382,28971019.959266085,0.0,35.7923836249244,0.0,19.272821951882367,2,0.0,27.532602788403384,2.0153505720677813,9.75,185.8640032675928,0.00047146000892870135,0.0,154.2698564471824,0.0003480398652279143,0.00106198877404758,0.0,31.924593630970676,0.0,146.40840723283281,5.340629233195532e-05,584.0,0.0,1608.495438637974,30853.771289436485,0.0,28700.0,1608.495438637974,0.0,32.0,0.05604513723477261,143.5,28700.0,1608.495438637974,0.0,32.0,0.05604513723477261,143.5,20500.0,1608.495438637974,0.0,32.0,0.07846319212868166,102.5,201.06192982974676,0.0,72805.0553257647,1608.495438637974,0.0,0.5054403086335789,0.5293442850036235,6.039022219505968
415,692,3,T12,8,0,Heft 160 - Versuche mit BetonformstÃ¤hlen (Teil II),1963,,Germany,Deutscher Ausschuss fÃ¼r Stahlbeton,0,"Hubert RÃ¼sch, Gallus Rehm",4500.0,4000.0,2000.0,2000.0,625.0,"[600 if 0<z<125,200 if 125<z<625]","[1,3]","[2,26]",65.0,"[0,0]",2,15.209999999999999,"[2,200x200x200,1]",[28],1.119639206704323,"[0,0,0]",[0],25961.96122815224,"[0,0,0]",[0],"[0,0,0,0,0,0,15,0,0,0]",200000.0,2,520.7,[32],[584],[2],[25],[0],[0],0.0,0.0,0,0,0.0,0.0,0.0,0,0,[0],[0],[0],[0],[0],1,2,4,1,3,2,0.0,14,0.0,166.27,193.89817906222152,28,1,0.0,0,0,0,0,0.105,0.0,0.225,93.25,180.0,0,-1,0,-1,-1,0,175000.0,1608.495438637974,28,0.5,CN,15.209999999999999,1.0,7.209999999999999,18.325301204819276,1.119639206704323,1.3256124631876376,1.3256124631876376,1.45553096871562,1.45553096871562,1.7232962021439289,1.7232962021439289,0.783747444693026,0.783747444693026,0.9279287242313462,24725.67736014499,0.0,3.085407705098386,3.085407705098386,0.0,4.085815699416722,4.085815699416722,0.0,7.171223404515108,7.171223404515108,24725.67736014499,-8.40650133022188e-06,-8.40650133022188e-06,-0.0,-0.0,-8.40650133022188e-06,-8.40650133022188e-06,-8.40650133022188e-06,1,0,7.703578255988112,0.0,118.0,0.0,584.0,584.0,1608.495438637974,0.009643258025407523,0.009643258025407523,0.0,0.0,0.0,0.0,0.0,0.0,0.0,41.0,25.0,584.0,41.0,0.0,0.0,260.9747233711765,6435582140.660418,17678943.06752337,24659791.023160826,25.0,4.375,0.0,0.0,0.0,0.0,0.0,1.119639206704323,15.209999999999999,20769722.33815382,28971019.959266085,0.0,35.7923836249244,0.0,19.272821951882367,2,0.0,27.532602788403384,2.0153505720677813,9.75,185.8640032675928,0.00047146000892870135,0.0,154.2698564471824,0.0003480398652279143,0.00106198877404758,0.0,31.924593630970676,0.0,146.40840723283281,5.340629233195532e-05,584.0,0.0,1608.495438637974,30853.771289436485,0.0,28700.0,1608.495438637974,0.0,32.0,0.05604513723477261,143.5,28700.0,1608.495438637974,0.0,32.0,0.05604513723477261,143.5,20500.0,1608.495438637974,0.0,32.0,0.07846319212868166,102.5,201.06192982974676,0.0,72805.0553257647,1608.495438637974,0.0,0.5054403086335789,0.5293442850036235,6.039022219505968
416,693,3,T12,9,0,Heft 160 - Versuche mit BetonformstÃ¤hlen (Teil II),1963,,Germany,Deutscher Ausschuss fÃ¼r Stahlbeton,0,"Hubert RÃ¼sch, Gallus Rehm",4500.0,4000.0,2000.0,2000.0,625.0,"[600 if 0<z<125,200 if 125<z<625]","[1,3]","[2,26]",65.0,"[0,0]",2,15.209999999999999,"[2,200x200x200,1]",[28],1.119639206704323,"[0,0,0]",[0],25961.96122815224,"[0,0,0]",[0],"[0,0,0,0,0,0,15,0,0,0]",200000.0,2,520.7,[32],[584],[2],[25],[0],[0],0.0,0.0,0,0,0.0,0.0,0.0,0,0,[0],[0],[0],[0],[0],1,2,4,1,3,2,0.0,1,0.0,193.98,226.49394301567474,28,1,0.0,0,0,0,0,0.119,0.0,0.265,93.25,180.0,0,-1,0,-1,-1,0,175000.0,1608.495438637974,28,0.5,CN,15.209999999999999,1.0,7.209999999999999,18.325301204819276,1.119639206704323,1.3256124631876376,1.3256124631876376,1.45553096871562,1.45553096871562,1.7232962021439289,1.7232962021439289,0.783747444693026,0.783747444693026,0.9279287242313462,24725.67736014499,0.0,3.085407705098386,3.085407705098386,0.0,4.085815699416722,4.085815699416722,0.0,7.171223404515108,7.171223404515108,24725.67736014499,-8.40650133022188e-06,-8.40650133022188e-06,-0.0,-0.0,-8.40650133022188e-06,-8.40650133022188e-06,-8.40650133022188e-06,1,0,7.703578255988112,0.0,118.0,0.0,584.0,584.0,1608.495438637974,0.009643258025407523,0.009643258025407523,0.0,0.0,0.0,0.0,0.0,0.0,0.0,41.0,25.0,584.0,41.0,0.0,0.0,260.9747233711765,6435582140.660418,17678943.06752337,24659791.023160826,25.0,4.375,0.0,0.0,0.0,0.0,0.0,1.119639206704323,15.209999999999999,20769722.33815382,28971019.959266085,0.0,35.7923836249244,0.0,19.272821951882367,2,0.0,27.532602788403384,2.0153505720677813,9.75,185.8640032675928,0.0005500319512358783,0.0,156.04140272828982,0.00041291882909865206,0.0012409644587620349,0.0,31.924593630970605,0.0,146.40840723283264,5.340629233195513e-05,584.0,0.0,1608.495438637974,31208.08054565797,0.0,28700.0,1608.495438637974,0.0,32.0,0.05604513723477261,143.5,28700.0,1608.495438637974,0.0,32.0,0.05604513723477261,143.5,20500.0,1608.495438637974,0.0,32.0,0.07846319212868166,102.5,201.06192982974676,0.0,72805.0553257647,1608.495438637974,0.0,0.5039107700729266,0.5240597177167162,7.045465388463148
417,694,3,T12,10,0,Heft 160 - Versuche mit BetonformstÃ¤hlen (Teil II),1963,,Germany,Deutscher Ausschuss fÃ¼r Stahlbeton,0,"Hubert RÃ¼sch, Gallus Rehm",4500.0,4000.0,2000.0,2000.0,625.0,"[600 if 0<z<125,200 if 125<z<625]","[1,3]","[2,26]",65.0,"[0,0]",2,15.209999999999999,"[2,200x200x200,1]",[28],1.119639206704323,"[0,0,0]",[0],25961.96122815224,"[0,0,0]",[0],"[0,0,0,0,0,0,15,0,0,0]",200000.0,2,520.7,[32],[584],[2],[25],[0],[0],0.0,0.0,0,0,0.0,0.0,0.0,0,0,[0],[0],[0],[0],[0],1,2,4,1,3,2,0.0,1,0.0,221.69,259.18165835094084,28,1,0.0,0,0,0,0,0.134,0.0,0.275,91.0,180.0,0,-1,0,-1,-1,0,175000.0,1608.495438637974,28,0.5,CN,15.209999999999999,1.0,7.209999999999999,18.325301204819276,1.119639206704323,1.3256124631876376,1.3256124631876376,1.45553096871562,1.45553096871562,1.7232962021439289,1.7232962021439289,0.783747444693026,0.783747444693026,0.9279287242313462,24725.67736014499,0.0,3.085407705098386,3.085407705098386,0.0,4.085815699416722,4.085815699416722,0.0,7.171223404515108,7.171223404515108,24725.67736014499,-8.40650133022188e-06,-8.40650133022188e-06,-0.0,-0.0,-8.40650133022188e-06,-8.40650133022188e-06,-8.40650133022188e-06,1,0,7.703578255988112,0.0,118.0,0.0,584.0,584.0,1608.495438637974,0.009643258025407523,0.009643258025407523,0.0,0.0,0.0,0.0,0.0,0.0,0.0,41.0,25.0,584.0,41.0,0.0,0.0,260.9747233711765,6435582140.660418,17678943.06752337,24659791.023160826,25.0,4.375,0.0,0.0,0.0,0.0,0.0,1.119639206704323,15.209999999999999,20769722.33815382,28971019.959266085,0.0,35.7923836249244,0.0,19.272821951882367,2,0.0,27.532602788403384,2.0153505720677813,9.75,185.8640032675928,0.0006286038935430552,0.0,157.8959095679999,0.00048020805957500214,0.0014206013917624407,0.0,31.924593630970676,0.0,146.40840723283281,5.340629233195532e-05,584.0,0.0,1608.495438637974,31578.98191359998,0.0,28700.0,1608.495438637974,0.0,32.0,0.05604513723477261,143.5,28700.0,1608.495438637974,0.0,32.0,0.05604513723477261,143.5,20500.0,1608.495438637974,0.0,32.0,0.07846319212868166,102.5,201.06192982974676,0.0,72805.0553257647,1608.495438637974,0.0,0.5029392120426446,0.5203510559062627,8.051908557420328
418,695,3,T12,11,0,Heft 160 - Versuche mit BetonformstÃ¤hlen (Teil II),1963,,Germany,Deutscher Ausschuss fÃ¼r Stahlbeton,0,"Hubert RÃ¼sch, Gallus Rehm",4500.0,4000.0,2000.0,2000.0,625.0,"[600 if 0<z<125,200 if 125<z<625]","[1,3]","[2,26]",65.0,"[0,0]",2,15.209999999999999,"[2,200x200x200,1]",[28],1.119639206704323,"[0,0,0]",[0],25961.96122815224,"[0,0,0]",[0],"[0,0,0,0,0,0,15,0,0,0]",200000.0,2,520.7,[32],[584],[2],[25],[0],[0],0.0,0.0,0,0,0.0,0.0,0.0,0,0,[0],[0],[0],[0],[0],1,2,4,1,3,2,0.0,1,0.0,249.41,291.9789584534265,28,1,0.0,0,0,0,0,0.154,0.0,0.365,91.0,180.0,0,-1,0,-1,-1,0,175000.0,1608.495438637974,28,0.5,CN,15.209999999999999,1.0,7.209999999999999,18.325301204819276,1.119639206704323,1.3256124631876376,1.3256124631876376,1.45553096871562,1.45553096871562,1.7232962021439289,1.7232962021439289,0.783747444693026,0.783747444693026,0.9279287242313462,24725.67736014499,0.0,3.085407705098386,3.085407705098386,0.0,4.085815699416722,4.085815699416722,0.0,7.171223404515108,7.171223404515108,24725.67736014499,-8.40650133022188e-06,-8.40650133022188e-06,-0.0,-0.0,-8.40650133022188e-06,-8.40650133022188e-06,-8.40650133022188e-06,1,0,7.703578255988112,0.0,118.0,0.0,584.0,584.0,1608.495438637974,0.009643258025407523,0.009643258025407523,0.0,0.0,0.0,0.0,0.0,0.0,0.0,41.0,25.0,584.0,41.0,0.0,0.0,260.9747233711765,6435582140.660418,17678943.06752337,24659791.023160826,25.0,4.375,0.0,0.0,0.0,0.0,0.0,1.119639206704323,15.209999999999999,20769722.33815382,28971019.959266085,0.0,35.7923836249244,0.0,19.272821951882367,2,0.0,27.532602788403384,2.0153505720677813,9.75,185.8640032675928,0.0007072041909358718,0.0,159.84375644734817,0.0005501629910227465,0.0016010118626693327,0.0,31.924593630970605,0.0,146.40840723283264,5.340629233195513e-05,584.0,0.0,1608.495438637974,31968.551289469633,0.0,28700.0,1608.495438637974,0.0,32.0,0.05604513723477261,143.5,28700.0,1608.495438637974,0.0,32.0,0.05604513723477261,143.5,20500.0,1608.495438637974,0.0,32.0,0.07846319212868166,102.5,201.06192982974676,0.0,72805.0553257647,1608.495438637974,0.0,0.5022849586088498,0.5176129034806346,9.058714932140395
432,731,3,T20,4,0,Heft 160 - Versuche mit BetonformstÃ¤hlen (Teil II),1963,,Germany,Deutscher Ausschuss fÃ¼r Stahlbeton,0,"Hubert RÃ¼sch, Gallus Rehm",4500.0,4000.0,2000.0,2000.0,625.0,"[600 if 0<z<125,200 if 125<z<625]","[1,3]","[2,26]",65.0,"[0,0]",2,19.50975,"[2,200x200x200,1]",[28],1.529320517438313,"[0,0,0]",[0],28208.391798300258,"[0,0,0]",[0],"[0,0,0,0,0,0,15,0,0,0]",200000.0,1,532.5,"[16,32,16]","[540,590,590]","[2,1,2]","[30,84,30]",[0],[0],0.0,0.0,0,0,0.0,0.0,0.0,0,0,[0],[0],[0],[0],[0],1,2,4,1,3,2,0.0,1,0.0,162.15,195.1587316673779,28,1,0.0,0,0,0,0,0.095,0.0,0.17,153.85,250.0,2,-1,0,-1,-1,0,175000.0,1608.495438637974,28,0.5,CN,19.50975,1.0,11.50975,23.50572289156627,1.529320517438313,1.8106603680770936,1.8106603680770936,1.9881166726698072,1.9881166726698072,2.353858478500222,2.353858478500222,1.070524362206819,1.070524362206819,1.2674622576539654,26865.135046000243,0.0,2.5919511758408236,2.5919511758408236,0.0,2.912928375971034,2.912928375971034,0.0,5.504879551811857,5.504879551811857,26865.135046000243,-1.3631997997577525e-05,-1.3631997997577525e-05,-0.0,-0.0,-1.3631997997577525e-05,-1.3631997997577525e-05,-1.3631997997577525e-05,1,0,7.090088702329047,0.0,124.0,0.0,577.5,577.5,1608.495438637974,0.009719005661707272,0.009719005661707272,0.0,0.0,0.0,0.0,0.0,0.0,0.0,35.0,27.0,540.0,38.0,0.0,0.0,258.90523461720846,6421915252.144161,17541674.613755696,24804115.149077486,25.0,4.375,0.0,0.0,0.0,0.0,0.0,1.529320517438313,19.50975,20257658.59741605,28644545.493221134,0.0,47.68366144409069,0.0,25.675817700664208,2,0.0,36.67973957237744,2.7527769313889636,11.042460663276099,182.11531007844502,0.0004259576535420507,0.0,140.32636409827234,0.00030450879316058527,0.0010517438037647058,0.0,43.948740320101635,0.0,135.30012155016766,6.538675496855851e-05,577.5,0.0,1608.495438637974,28065.072819654473,0.0,33000.0,1608.495438637974,0.0,21.333333333333332,0.048742286019332545,165.0,33000.0,1608.495438637974,0.0,21.333333333333332,0.048742286019332545,165.0,23750.0,1608.495438637974,0.0,21.333333333333332,0.06772612373212522,118.75,301.59289474462014,0.0,73218.9530765583,1608.495438637974,0.0,0.5105311630306024,0.5446400210899098,4.420696599550313
433,732,3,T20,5,0,Heft 160 - Versuche mit BetonformstÃ¤hlen (Teil II),1963,,Germany,Deutscher Ausschuss fÃ¼r Stahlbeton,0,"Hubert RÃ¼sch, Gallus Rehm",4500.0,4000.0,2000.0,2000.0,625.0,"[600 if 0<z<125,200 if 125<z<625]","[1,3]","[2,26]",65.0,"[0,0]",2,19.50975,"[2,200x200x200,1]",[28],1.529320517438313,"[0,0,0]",[0],28208.391798300258,"[0,0,0]",[0],"[0,0,0,0,0,0,15,0,0,0]",200000.0,1,532.5,"[16,32,16]","[540,590,590]","[2,1,2]","[30,84,30]",[0],[0],0.0,0.0,0,0,0.0,0.0,0.0,0,0,[0],[0],[0],[0],[0],1,2,4,1,3,2,0.0,1,0.0,202.69,244.3304155398248,28,1,0.0,0,0,0,0,0.121,0.0,0.26,153.85,250.0,2,-1,0,-1,-1,0,175000.0,1608.495438637974,28,0.5,CN,19.50975,1.0,11.50975,23.50572289156627,1.529320517438313,1.8106603680770936,1.8106603680770936,1.9881166726698072,1.9881166726698072,2.353858478500222,2.353858478500222,1.070524362206819,1.070524362206819,1.2674622576539654,26865.135046000243,0.0,2.5919511758408236,2.5919511758408236,0.0,2.912928375971034,2.912928375971034,0.0,5.504879551811857,5.504879551811857,26865.135046000243,-1.3631997997577525e-05,-1.3631997997577525e-05,-0.0,-0.0,-1.3631997997577525e-05,-1.3631997997577525e-05,-1.3631997997577525e-05,1,0,7.090088702329047,0.0,124.0,0.0,577.5,577.5,1608.495438637974,0.009719005661707272,0.009719005661707272,0.0,0.0,0.0,0.0,0.0,0.0,0.0,35.0,27.0,540.0,38.0,0.0,0.0,258.90523461720846,6421915252.144161,17541674.613755696,24804115.149077486,25.0,4.375,0.0,0.0,0.0,0.0,0.0,1.529320517438313,19.50975,20257658.59741605,28644545.493221134,0.0,47.68366144409069,0.0,25.675817700664208,2,0.0,36.67973957237744,2.7527769313889636,11.042460663276099,182.11531007844502,0.0005324536342672726,0.0,142.111979351937,0.000387622322628824,0.0013171175082270531,0.0,43.948740320101635,0.0,135.30012155016766,6.538675496855851e-05,577.5,0.0,1608.495438637974,28422.195870387408,0.0,33000.0,1608.495438637974,0.0,21.333333333333332,0.048742286019332545,165.0,33000.0,1608.495438637974,0.0,21.333333333333332,0.048742286019332545,165.0,23750.0,1608.495438637974,0.0,21.333333333333332,0.06772612373212522,118.75,301.59289474462014,0.0,73218.9530765583,1608.495438637974,0.0,0.5065089219303592,0.5329213676829725,5.525938906955615
