Repository: iavdesch/Research

Readme
======

The supporting files are related to the study "A method for determining the performance of formulas for calculating the crack width and spacing in reinforced concrete elements".

The following files are relevant:
Research/Method_comparing_CWFs/Data_processing_for_GitHuB_Final (contains the data processing of the database "Crack width and crack spacing in reinforced and prestressed concrete elements: database")
Research/Method_comparing_CWFs/CWF_analysis_for_GitHuB_Final (contains the evaluation of the different crack width formulas)

File: Method_comparing_CWFs/Datasets_Used/Working_database_no_hordijk_no_initshrink.csv (part 13 of 83)
,ID,EPID,ELID,LOADID,DOI,title,year,journal,country,institution,laboratory,authors,Ltot,Lspan,Lcons,Lmeas,h,b,hc,thc,RH,Temp,pd,fcm,catfcm,tfcm,fctm,catfctm,tfctm,Ecm,catEcm,tEcm,mix,Es,fsr,fy,phi,zs,nbl,clat,phit,st,phiw,sw,type,method,fpk,fp01k,Ep,rel,fpr,npl,phip,Ap,zp,cplat,catf,epsin,catcal,selfw,typew,locw,epsc,Nrep,N,M,sigs,t0,t,PL,catp,t0p,tp,ncr,wm,wk,wmax,sm,smax,indLR,indNP,indtfcm,indtfctm,indtEcm,slab,Ac,Astot,ts,sc,class_C,fcm28,Bcc,fck28,fcm_cube_150,fctm28,fctmfl28,fctmfl,fct095_28,fct095,fct095fl_28,fct095fl,fct005,fct005_28,fct005fl,Ecm28,phi_bc,phi_bc_prestress,phi_bc_prior_load,phi_dc,phi_dc_prestress,phi_dc_prior_load,phi_creep,phi_creep_prestress,phi_creep_prior_load,Ecm0,eps_cbs,eps_cbs_prestress,eps_cds,eps_cds_prestress,shrinkage,shrinkage_prestress,shrinkage_init,bondLR,bondPR,ae,ap,sxLR,sxNP,zstot,zstensinit,Astensinit,rhotot,rhotensinit,At,Aw,Aptot,zptot,zeta1,zeta,phi_peq,ry,cy,ry0,rx,ryp,cyp,cog,Izz,Wb,Wt,rho,qself,Mself,ep,Mp,pre_loss,initstrain,fctmorg,fcmorg,W_Ib,W_It,Ncr095,Mcr095,Ncr005,Mcr005,CS,Ncr,Mcr,tau_bms,tau_max,xcinit,epsinit,dpsigs,xc,eps,epsbot,sigssimpl,sigsr,dpsigsr,xc_sr,eps_sr,zstottens,zptottens,Astens,Actens,Aptens,Aceff_MC2020,Aseff_MC2020,Apeff_MC2020,phi_eq_MC2020,rhoeff_MC2020,hceff_MC2020,Aceff_FPR,Aseff_FPR,Apeff_FPR,phi_eq_FPR,rhoeff_FPR,hceff_FPR,Aceff_SMTCM,Aseff_SMTCM,Apeff_SMTCM,phi_eq_SMTCM,rhoeff_SMTCM,hceff_SMTCM,sumcirc_SMTCM,sumcirc_p_SMTCM,Actensstate1,Astensstate1,Aptensstate1,r,p,k1
468,767,3,T27,2,0,Heft 160 - Versuche mit BetonformstÃ¤hlen (Teil II),1963,,Germany,Deutscher Ausschuss fÃ¼r Stahlbeton,0,"Hubert RÃ¼sch, Gallus Rehm",4500.0,4000.0,2000.0,2000.0,625.0,"[600 if 0<z<125,200 if 125<z<625]","[1,3]","[2,26]",65.0,"[0,0]",2,16.545749999999998,"[2,200x200x200,1]",[28],1.2539725908165147,"[0,0,0]",[0],26700.73675179385,"[0,0,0]",[0],"[0,0,0,0,0,0,15,0,0,0]",200000.0,2,458.0,"[16,16]","[533,583]","[4,4]","[32,32]",[0],[0],0.0,0.0,0,0,0.0,0.0,0.0,0,0,[0],[0],[0],[0],[0],1,2,4,1,3,2,0.0,1,0.0,118.67,152.8948062856266,28,1,0.0,0,0,0,0,0.052,0.0,0.085,176.6,380.0,1,-1,0,-1,-1,0,175000.0,1608.495438637974,28,0.5,CN,16.545749999999998,1.0,8.545749999999998,19.934638554216868,1.2539725908165147,1.4846583479110362,1.4846583479110362,1.6301643680614692,1.6301643680614692,1.9300558522843472,1.9300558522843472,0.8777808135715602,0.8777808135715602,1.0392608435377253,25429.273096946523,0.0,2.9088577849770143,2.9088577849770143,0.0,3.6443405930350226,3.6443405930350226,0.0,6.553198378012037,6.553198378012037,25429.273096946523,-9.928751953445478e-06,-9.928751953445478e-06,-0.0,-0.0,-9.928751953445478e-06,-9.928751953445478e-06,-9.928751953445478e-06,1,0,7.490430015440053,0.0,40.0,0.0,558.0,558.0,1608.495438637974,0.009953560886419379,0.009953560886419379,0.0,0.0,0.0,0.0,0.0,0.0,0.0,42.0,34.0,533.0,40.0,0.0,0.0,258.91376337577196,6421968499.952723,17542228.73597021,24803503.7466597,25.0,4.375,0.0,0.0,0.0,0.0,0.0,1.2539725908165147,16.545749999999998,20093183.514344398,28410378.18406933,0.0,38.78096643288377,0.0,20.882058848475875,2,0.0,29.831512640679822,2.2571506634697265,10.16911684955975,185.81761409072385,0.00032787959070140895,0.0,143.303783189445,0.0002491538854903068,0.0008374969688390669,0.0,38.27010103691856,0.0,138.84652421324856,5.981795482804238e-05,558.0,0.0,1608.495438637974,28660.556637889,0.0,34400.0,1608.495438637974,0.0,16.0,0.04675858833249925,172.0,34400.0,1608.495438637974,0.0,16.0,0.04675858833249925,172.0,33500.0,1608.495438637974,0.0,16.0,0.04801478921307385,167.5,402.1238596594935,0.0,73217.24732484561,1608.495438637974,0.0,0.5132328621791974,0.551837574782205,3.9780081362074595
469,768,3,T27,3,0,Heft 160 - Versuche mit BetonformstÃ¤hlen (Teil II),1963,,Germany,Deutscher Ausschuss fÃ¼r Stahlbeton,0,"Hubert RÃ¼sch, Gallus Rehm",4500.0,4000.0,2000.0,2000.0,625.0,"[600 if 0<z<125,200 if 125<z<625]","[1,3]","[2,26]",65.0,"[0,0]",2,16.545749999999998,"[2,200x200x200,1]",[28],1.2539725908165147,"[0,0,0]",[0],26700.73675179385,"[0,0,0]",[0],"[0,0,0,0,0,0,15,0,0,0]",200000.0,2,458.0,"[16,16]","[533,583]","[4,4]","[32,32]",[0],[0],0.0,0.0,0,0,0.0,0.0,0.0,0,0,[0],[0],[0],[0],[0],1,2,4,1,3,2,0.0,1,0.0,158.23,204.28071081889937,28,1,0.0,0,0,0,0,0.084,0.0,0.15,123.85,210.0,1,-1,0,-1,-1,0,175000.0,1608.495438637974,28,0.5,CN,16.545749999999998,1.0,8.545749999999998,19.934638554216868,1.2539725908165147,1.4846583479110362,1.4846583479110362,1.6301643680614692,1.6301643680614692,1.9300558522843472,1.9300558522843472,0.8777808135715602,0.8777808135715602,1.0392608435377253,25429.273096946523,0.0,2.9088577849770143,2.9088577849770143,0.0,3.6443405930350226,3.6443405930350226,0.0,6.553198378012037,6.553198378012037,25429.273096946523,-9.928751953445478e-06,-9.928751953445478e-06,-0.0,-0.0,-9.928751953445478e-06,-9.928751953445478e-06,-9.928751953445478e-06,1,0,7.490430015440053,0.0,40.0,0.0,558.0,558.0,1608.495438637974,0.009953560886419379,0.009953560886419379,0.0,0.0,0.0,0.0,0.0,0.0,0.0,42.0,34.0,533.0,40.0,0.0,0.0,258.91376337577196,6421968499.952723,17542228.73597021,24803503.7466597,25.0,4.375,0.0,0.0,0.0,0.0,0.0,1.2539725908165147,16.545749999999998,20093183.514344398,28410378.18406933,0.0,38.78096643288377,0.0,20.882058848475875,2,0.0,29.831512640679822,2.2571506634697265,10.16911684955975,185.81761409072385,0.0004371819974440376,0.0,145.46911876833047,0.00033959357223586174,0.001119451374516238,0.0,38.270101036918575,0.0,138.8465242132485,5.9817954828042356e-05,558.0,0.0,1608.495438637974,29093.6237536661,0.0,34400.0,1608.495438637974,0.0,16.0,0.04675858833249925,172.0,34400.0,1608.495438637974,0.0,16.0,0.04675858833249925,172.0,33500.0,1608.495438637974,0.0,16.0,0.04801478921307385,167.5,402.1238596594935,0.0,73217.24732484561,1608.495438637974,0.0,0.5071093733488024,0.5347758124054264,5.304122586939465
470,769,3,T27,4,0,Heft 160 - Versuche mit BetonformstÃ¤hlen (Teil II),1963,,Germany,Deutscher Ausschuss fÃ¼r Stahlbeton,0,"Hubert RÃ¼sch, Gallus Rehm",4500.0,4000.0,2000.0,2000.0,625.0,"[600 if 0<z<125,200 if 125<z<625]","[1,3]","[2,26]",65.0,"[0,0]",2,16.545749999999998,"[2,200x200x200,1]",[28],1.2539725908165147,"[0,0,0]",[0],26700.73675179385,"[0,0,0]",[0],"[0,0,0,0,0,0,15,0,0,0]",200000.0,2,458.0,"[16,16]","[533,583]","[4,4]","[32,32]",[0],[0],0.0,0.0,0,0,0.0,0.0,0.0,0,0,[0],[0],[0],[0],[0],1,2,4,1,3,2,0.0,1,0.0,197.78,255.88711336937433,28,1,0.0,0,0,0,0,0.095,0.0,0.225,102.8,210.0,1,-1,0,-1,-1,0,175000.0,1608.495438637974,28,0.5,CN,16.545749999999998,1.0,8.545749999999998,19.934638554216868,1.2539725908165147,1.4846583479110362,1.4846583479110362,1.6301643680614692,1.6301643680614692,1.9300558522843472,1.9300558522843472,0.8777808135715602,0.8777808135715602,1.0392608435377253,25429.273096946523,0.0,2.9088577849770143,2.9088577849770143,0.0,3.6443405930350226,3.6443405930350226,0.0,6.553198378012037,6.553198378012037,25429.273096946523,-9.928751953445478e-06,-9.928751953445478e-06,-0.0,-0.0,-9.928751953445478e-06,-9.928751953445478e-06,-9.928751953445478e-06,1,0,7.490430015440053,0.0,40.0,0.0,558.0,558.0,1608.495438637974,0.009953560886419379,0.009953560886419379,0.0,0.0,0.0,0.0,0.0,0.0,0.0,42.0,34.0,533.0,40.0,0.0,0.0,258.91376337577196,6421968499.952723,17542228.73597021,24803503.7466597,25.0,4.375,0.0,0.0,0.0,0.0,0.0,1.2539725908165147,16.545749999999998,20093183.514344398,28410378.18406933,0.0,38.78096643288377,0.0,20.882058848475875,2,0.0,29.831512640679822,2.2571506634697265,10.16911684955975,185.81761409072385,0.0005464567746601894,0.0,147.76687120985198,0.00043438373166377676,0.0014029011080774845,0.0,38.270101036918575,0.0,138.8465242132485,5.9817954828042356e-05,558.0,0.0,1608.495438637974,29553.174241970395,0.0,34400.0,1608.495438637974,0.0,16.0,0.04675858833249925,172.0,34400.0,1608.495438637974,0.0,16.0,0.04675858833249925,172.0,33500.0,1608.495438637974,0.0,16.0,0.04801478921307385,167.5,402.1238596594935,0.0,73217.24732484561,1608.495438637974,0.0,0.5044003966551266,0.5259479687922556,6.629901821682913
471,770,3,T27,5,0,Heft 160 - Versuche mit BetonformstÃ¤hlen (Teil II),1963,,Germany,Deutscher Ausschuss fÃ¼r Stahlbeton,0,"Hubert RÃ¼sch, Gallus Rehm",4500.0,4000.0,2000.0,2000.0,625.0,"[600 if 0<z<125,200 if 125<z<625]","[1,3]","[2,26]",65.0,"[0,0]",2,16.545749999999998,"[2,200x200x200,1]",[28],1.2539725908165147,"[0,0,0]",[0],26700.73675179385,"[0,0,0]",[0],"[0,0,0,0,0,0,15,0,0,0]",200000.0,2,458.0,"[16,16]","[533,583]","[4,4]","[32,32]",[0],[0],0.0,0.0,0,0,0.0,0.0,0.0,0,0,[0],[0],[0],[0],[0],1,2,4,1,3,2,0.0,1,0.0,237.34,307.7601155655561,28,1,0.0,0,0,0,0,0.106,0.0,0.3,100.1,210.0,1,-1,0,-1,-1,0,175000.0,1608.495438637974,28,0.5,CN,16.545749999999998,1.0,8.545749999999998,19.934638554216868,1.2539725908165147,1.4846583479110362,1.4846583479110362,1.6301643680614692,1.6301643680614692,1.9300558522843472,1.9300558522843472,0.8777808135715602,0.8777808135715602,1.0392608435377253,25429.273096946523,0.0,2.9088577849770143,2.9088577849770143,0.0,3.6443405930350226,3.6443405930350226,0.0,6.553198378012037,6.553198378012037,25429.273096946523,-9.928751953445478e-06,-9.928751953445478e-06,-0.0,-0.0,-9.928751953445478e-06,-9.928751953445478e-06,-9.928751953445478e-06,1,0,7.490430015440053,0.0,40.0,0.0,558.0,558.0,1608.495438637974,0.009953560886419379,0.009953560886419379,0.0,0.0,0.0,0.0,0.0,0.0,0.0,42.0,34.0,533.0,40.0,0.0,0.0,258.91376337577196,6421968499.952723,17542228.73597021,24803503.7466597,25.0,4.375,0.0,0.0,0.0,0.0,0.0,1.2539725908165147,16.545749999999998,20093183.514344398,28410378.18406933,0.0,38.78096643288377,0.0,20.882058848475875,2,0.0,29.831512640679822,2.2571506634697265,10.16911684955975,185.81761409072385,0.0006557591814028179,0.0,150.21819088651364,0.0005341163470107776,0.0016881359309036284,0.0,38.27010103691856,0.0,138.84652421324856,5.981795482804238e-05,558.0,0.0,1608.495438637974,30043.438177302734,0.0,34400.0,1608.495438637974,0.0,16.0,0.04675858833249925,172.0,34400.0,1608.495438637974,0.0,16.0,0.04675858833249925,172.0,33500.0,1608.495438637974,0.0,16.0,0.04801478921307385,167.5,402.1238596594935,0.0,73217.24732484561,1608.495438637974,0.0,0.5029755508930583,0.5206161783315061,7.956016272414919
472,771,3,T27,6,0,Heft 160 - Versuche mit BetonformstÃ¤hlen (Teil II),1963,,Germany,Deutscher Ausschuss fÃ¼r Stahlbeton,0,"Hubert RÃ¼sch, Gallus Rehm",4500.0,4000.0,2000.0,2000.0,625.0,"[600 if 0<z<125,200 if 125<z<625]","[1,3]","[2,26]",65.0,"[0,0]",2,16.545749999999998,"[2,200x200x200,1]",[28],1.2539725908165147,"[0,0,0]",[0],26700.73675179385,"[0,0,0]",[0],"[0,0,0,0,0,0,15,0,0,0]",200000.0,2,458.0,"[16,16]","[533,583]","[4,4]","[32,32]",[0],[0],0.0,0.0,0,0,0.0,0.0,0.0,0,0,[0],[0],[0],[0],[0],1,2,4,1,3,2,0.0,14,0.0,237.34,307.7601155655561,28,1,0.0,0,0,0,0,0.109,0.0,0.35,100.1,210.0,1,-1,0,-1,-1,0,175000.0,1608.495438637974,28,0.5,CN,16.545749999999998,1.0,8.545749999999998,19.934638554216868,1.2539725908165147,1.4846583479110362,1.4846583479110362,1.6301643680614692,1.6301643680614692,1.9300558522843472,1.9300558522843472,0.8777808135715602,0.8777808135715602,1.0392608435377253,25429.273096946523,0.0,2.9088577849770143,2.9088577849770143,0.0,3.6443405930350226,3.6443405930350226,0.0,6.553198378012037,6.553198378012037,25429.273096946523,-9.928751953445478e-06,-9.928751953445478e-06,-0.0,-0.0,-9.928751953445478e-06,-9.928751953445478e-06,-9.928751953445478e-06,1,0,7.490430015440053,0.0,40.0,0.0,558.0,558.0,1608.495438637974,0.009953560886419379,0.009953560886419379,0.0,0.0,0.0,0.0,0.0,0.0,0.0,42.0,34.0,533.0,40.0,0.0,0.0,258.91376337577196,6421968499.952723,17542228.73597021,24803503.7466597,25.0,4.375,0.0,0.0,0.0,0.0,0.0,1.2539725908165147,16.545749999999998,20093183.514344398,28410378.18406933,0.0,38.78096643288377,0.0,20.882058848475875,2,0.0,29.831512640679822,2.2571506634697265,10.16911684955975,185.81761409072385,0.0006557591814028179,0.0,150.21819088651364,0.0005341163470107776,0.0016881359309036284,0.0,38.27010103691856,0.0,138.84652421324856,5.981795482804238e-05,558.0,0.0,1608.495438637974,30043.438177302734,0.0,34400.0,1608.495438637974,0.0,16.0,0.04675858833249925,172.0,34400.0,1608.495438637974,0.0,16.0,0.04675858833249925,172.0,33500.0,1608.495438637974,0.0,16.0,0.04801478921307385,167.5,402.1238596594935,0.0,73217.24732484561,1608.495438637974,0.0,0.5029755508930583,0.5206161783315061,7.956016272414919
477,792,3,T3,2,0,Heft 160 - Versuche mit BetonformstÃ¤hlen (Teil II),1963,,Germany,Deutscher Ausschuss fÃ¼r Stahlbeton,0,"Hubert RÃ¼sch, Gallus Rehm",4500.0,4000.0,2000.0,2000.0,625.0,"[600 if 0<z<125,200 if 125<z<625]","[1,3]","[2,41]",65.0,"[0,0]",2,19.70475,"[2,200x200x200,1]",[43],1.4648251186613805,"[0,0,0]",[0],28292.956509737993,"[0,0,0]",[0],"[0,0,0,0,0,0,15,0,0,0]",200000.0,1,532.5,"[16,16]","[542,592]","[4,4]","[40,40]",[0],[0],0.0,0.0,0,0,0.0,0.0,0.0,0,0,[0],[0],[0],[0],[0],1,2,4,1,3,1,0.0,1,0.0,160.16,202.00146114336968,43,1,0.0,0,0,0,0,0.068,0.0,0.1,107.1,160.0,1,-1,0,-1,-1,0,175000.0,1608.495438637974,43,0.5,CN,17.891630180719506,1.0,9.891630180719506,23.740662650602413,1.3823982288484886,1.636709674220983,1.7343001406707872,1.7971176975030352,1.9042726542597945,2.127722576487278,2.254590182872023,1.0253775830629663,0.967678760193942,1.214010098469551,26100.876846360858,0.0,2.8564331614213927,2.8564331614213927,0.0,3.4646948919484633,3.4646948919484633,0.0,6.321128053369856,6.321128053369856,26945.672866417135,-1.2931956844628917e-05,-1.2931956844628917e-05,-0.0,-0.0,-1.2931956844628917e-05,-1.2931956844628917e-05,-1.2931956844628917e-05,1,0,7.068897162838502,0.0,34.666666666666664,0.0,567.0,567.0,1608.495438637974,0.00984390744993199,0.00984390744993199,0.0,0.0,0.0,0.0,0.0,0.0,0.0,33.0,25.0,542.0,48.0,0.0,0.0,258.29169538160227,6418151518.5577965,17502062.09602104,24848462.54571045,25.0,4.375,0.0,0.0,0.0,0.0,0.0,1.4648251186613805,19.70475,20038974.618566718,28450231.03746728,0.0,45.17967544984217,0.0,24.327517549915015,2,0.0,34.75359649987859,2.6366852135904852,11.097508166250655,183.46391449005435,0.0004151729115350401,0.0,138.4691968894484,0.0003083691328480657,0.0010834978842179334,0.0,43.61586172334954,0.0,133.46749970499366,6.347750713361589e-05,567.0,0.0,1608.495438637974,27693.63937788969,0.0,32600.0,1608.495438637974,0.0,16.0,0.049340350878465465,163.0,32600.0,1608.495438637974,0.0,16.0,0.049340350878465465,163.0,29000.0,1608.495438637974,0.0,16.0,0.05546535995303359,145.0,402.1238596594935,0.0,73341.66092367955,1608.495438637974,0.0,0.5095980144289134,0.5421004033066418,4.608443905958323
478,793,3,T3,3,0,Heft 160 - Versuche mit BetonformstÃ¤hlen (Teil II),1963,,Germany,Deutscher Ausschuss fÃ¼r Stahlbeton,0,"Hubert RÃ¼sch, Gallus Rehm",4500.0,4000.0,2000.0,2000.0,625.0,"[600 if 0<z<125,200 if 125<z<625]","[1,3]","[2,41]",65.0,"[0,0]",2,19.70475,"[2,200x200x200,1]",[43],1.4648251186613805,"[0,0,0]",[0],28292.956509737993,"[0,0,0]",[0],"[0,0,0,0,0,0,15,0,0,0]",200000.0,1,532.5,"[16,16]","[542,592]","[4,4]","[40,40]",[0],[0],0.0,0.0,0,0,0.0,0.0,0.0,0,0,[0],[0],[0],[0],[0],1,2,4,1,3,1,0.0,1,0.0,200.2,252.93157450289073,43,1,0.0,0,0,0,0,0.079,0.0,0.15,101.1,160.0,1,-1,0,-1,-1,0,175000.0,1608.495438637974,43,0.5,CN,17.891630180719506,1.0,9.891630180719506,23.740662650602413,1.3823982288484886,1.636709674220983,1.7343001406707872,1.7971176975030352,1.9042726542597945,2.127722576487278,2.254590182872023,1.0253775830629663,0.967678760193942,1.214010098469551,26100.876846360858,0.0,2.8564331614213927,2.8564331614213927,0.0,3.4646948919484633,3.4646948919484633,0.0,6.321128053369856,6.321128053369856,26945.672866417135,-1.2931956844628917e-05,-1.2931956844628917e-05,-0.0,-0.0,-1.2931956844628917e-05,-1.2931956844628917e-05,-1.2931956844628917e-05,1,0,7.068897162838502,0.0,34.666666666666664,0.0,567.0,567.0,1608.495438637974,0.00984390744993199,0.00984390744993199,0.0,0.0,0.0,0.0,0.0,0.0,0.0,33.0,25.0,542.0,48.0,0.0,0.0,258.29169538160227,6418151518.5577965,17502062.09602104,24848462.54571045,25.0,4.375,0.0,0.0,0.0,0.0,0.0,1.4648251186613805,19.70475,20038974.618566718,28450231.03746728,0.0,45.17967544984217,0.0,24.327517549915015,2,0.0,34.75359649987859,2.6366852135904852,11.097508166250655,183.46391449005435,0.0005189661394188001,0.0,140.2265556376966,0.0003925388261213975,0.0013570353911884115,0.0,43.61586172334954,0.0,133.46749970499366,6.347750713361589e-05,567.0,0.0,1608.495438637974,28045.111127539327,0.0,32600.0,1608.495438637974,0.0,16.0,0.049340350878465465,163.0,32600.0,1608.495438637974,0.0,16.0,0.049340350878465465,163.0,29000.0,1608.495438637974,0.0,16.0,0.05546535995303359,145.0,402.1238596594935,0.0,73341.66092367955,1608.495438637974,0.0,0.5059319569807283,0.5311360038573042,5.760554882447904
479,794,3,T3,4,0,Heft 160 - Versuche mit BetonformstÃ¤hlen (Teil II),1963,,Germany,Deutscher Ausschuss fÃ¼r Stahlbeton,0,"Hubert RÃ¼sch, Gallus Rehm",4500.0,4000.0,2000.0,2000.0,625.0,"[600 if 0<z<125,200 if 125<z<625]","[1,3]","[2,41]",65.0,"[0,0]",2,19.70475,"[2,200x200x200,1]",[43],1.4648251186613805,"[0,0,0]",[0],28292.956509737993,"[0,0,0]",[0],"[0,0,0,0,0,0,15,0,0,0]",200000.0,1,532.5,"[16,16]","[542,592]","[4,4]","[40,40]",[0],[0],0.0,0.0,0,0,0.0,0.0,0.0,0,0,[0],[0],[0],[0],[0],1,2,4,1,3,1,0.0,1,0.0,240.24,304.0550195503085,43,1,0.0,0,0,0,0,0.102,0.0,0.15,95.8,160.0,1,-1,0,-1,-1,0,175000.0,1608.495438637974,43,0.5,CN,17.891630180719506,1.0,9.891630180719506,23.740662650602413,1.3823982288484886,1.636709674220983,1.7343001406707872,1.7971176975030352,1.9042726542597945,2.127722576487278,2.254590182872023,1.0253775830629663,0.967678760193942,1.214010098469551,26100.876846360858,0.0,2.8564331614213927,2.8564331614213927,0.0,3.4646948919484633,3.4646948919484633,0.0,6.321128053369856,6.321128053369856,26945.672866417135,-1.2931956844628917e-05,-1.2931956844628917e-05,-0.0,-0.0,-1.2931956844628917e-05,-1.2931956844628917e-05,-1.2931956844628917e-05,1,0,7.068897162838502,0.0,34.666666666666664,0.0,567.0,567.0,1608.495438637974,0.00984390744993199,0.00984390744993199,0.0,0.0,0.0,0.0,0.0,0.0,0.0,33.0,25.0,542.0,48.0,0.0,0.0,258.29169538160227,6418151518.5577965,17502062.09602104,24848462.54571045,25.0,4.375,0.0,0.0,0.0,0.0,0.0,1.4648251186613805,19.70475,20038974.618566718,28450231.03746728,0.0,45.17967544984217,0.0,24.327517549915015,2,0.0,34.75359649987859,2.6366852135904852,11.097508166250655,183.46391449005435,0.0006227593673025602,0.0,142.07747855545762,0.00048007566259564285,0.0016317811367573822,0.0,43.61586172333344,0.0,133.46749970502336,6.347750713361067e-05,567.0,0.0,1608.495438637974,28415.295711091527,0.0,32600.0,1608.495438637974,0.0,16.0,0.049340350878465465,163.0,32600.0,1608.495438637974,0.0,16.0,0.049340350878465465,163.0,29000.0,1608.495438637974,0.0,16.0,0.05546535995303359,145.0,402.1238596594935,0.0,73341.66092367955,1608.495438637974,0.0,0.5040079048281797,0.524584289935748,6.912665858937485
480,795,3,T3,5,0,Heft 160 - Versuche mit BetonformstÃ¤hlen (Teil II),1963,,Germany,Deutscher Ausschuss fÃ¼r Stahlbeton,0,"Hubert RÃ¼sch, Gallus Rehm",4500.0,4000.0,2000.0,2000.0,625.0,"[600 if 0<z<125,200 if 125<z<625]","[1,3]","[2,41]",65.0,"[0,0]",2,19.70475,"[2,200x200x200,1]",[43],1.4648251186613805,"[0,0,0]",[0],28292.956509737993,"[0,0,0]",[0],"[0,0,0,0,0,0,15,0,0,0]",200000.0,1,532.5,"[16,16]","[542,592]","[4,4]","[40,40]",[0],[0],0.0,0.0,0,0,0.0,0.0,0.0,0,0,[0],[0],[0],[0],[0],1,2,4,1,3,1,0.0,14,0.0,240.24,304.0550195503085,43,1,0.0,0,0,0,0,0.117,0.0,0.17,95.8,160.0,1,-1,0,-1,-1,0,175000.0,1608.495438637974,43,0.5,CN,17.891630180719506,1.0,9.891630180719506,23.740662650602413,1.3823982288484886,1.636709674220983,1.7343001406707872,1.7971176975030352,1.9042726542597945,2.127722576487278,2.254590182872023,1.0253775830629663,0.967678760193942,1.214010098469551,26100.876846360858,0.0,2.8564331614213927,2.8564331614213927,0.0,3.4646948919484633,3.4646948919484633,0.0,6.321128053369856,6.321128053369856,26945.672866417135,-1.2931956844628917e-05,-1.2931956844628917e-05,-0.0,-0.0,-1.2931956844628917e-05,-1.2931956844628917e-05,-1.2931956844628917e-05,1,0,7.068897162838502,0.0,34.666666666666664,0.0,567.0,567.0,1608.495438637974,0.00984390744993199,0.00984390744993199,0.0,0.0,0.0,0.0,0.0,0.0,0.0,33.0,25.0,542.0,48.0,0.0,0.0,258.29169538160227,6418151518.5577965,17502062.09602104,24848462.54571045,25.0,4.375,0.0,0.0,0.0,0.0,0.0,1.4648251186613805,19.70475,20038974.618566718,28450231.03746728,0.0,45.17967544984217,0.0,24.327517549915015,2,0.0,34.75359649987859,2.6366852135904852,11.097508166250655,183.46391449005435,0.0006227593673025602,0.0,142.07747855545762,0.00048007566259564285,0.0016317811367573822,0.0,43.61586172333344,0.0,133.46749970502336,6.347750713361067e-05,567.0,0.0,1608.495438637974,28415.295711091527,0.0,32600.0,1608.495438637974,0.0,16.0,0.049340350878465465,163.0,32600.0,1608.495438637974,0.0,16.0,0.049340350878465465,163.0,29000.0,1608.495438637974,0.0,16.0,0.05546535995303359,145.0,402.1238596594935,0.0,73341.66092367955,1608.495438637974,0.0,0.5040079048281797,0.524584289935748,6.912665858937485
486,821,3,T4,3,0,Heft 160 - Versuche mit BetonformstÃ¤hlen (Teil II),1963,,Germany,Deutscher Ausschuss fÃ¼r Stahlbeton,0,"Hubert RÃ¼sch, Gallus Rehm",4500.0,4000.0,2000.0,2000.0,625.0,"[600 if 0<z<125,200 if 125<z<625]","[1,3]","[2,35]",65.0,"[0,0]",2,49.257000000000005,"[2,200x200x200,1]",[37],3.54485920348565,"[0,0,0]",[0],38403.87842076543,"[0,0,0]",[0],"[0,0,0,0,0,0,15,0,0,0]",200000.0,1,532.5,"[16,16]","[542,592]","[4,4]","[35,35]",[0],[0],0.0,0.0,0,0,0.0,0.0,0.0,0,0,[0],[0],[0],[0],[0],1,2,4,1,3,1,0.0,1,0.0,160.16,198.23341460893937,37,1,0.0,0,0,0,0,0.068,0.0,0.1,114.1,170.0,1,-1,0,-1,-1,0,175000.0,1608.495438637974,37,0.4,CN,46.759552128075576,1.0,38.759552128075576,59.34578313253013,3.4358992563092077,4.06798087200552,4.19698552198604,4.4666690332019705,4.608316964531345,5.288375133607176,5.456081178581853,2.481401442439955,2.4051294794164453,2.9378898653902277,35952.45688734921,0.0,1.4397066506914253,1.4397066506914253,0.0,0.9164684018853217,0.9164684018853217,0.0,2.356175052576747,2.356175052576747,36575.122305490884,-6.25425543870002e-05,-6.25425543870002e-05,-0.0,-0.0,-6.25425543870002e-05,-6.25425543870002e-05,-6.25425543870002e-05,1,0,5.207807341975586,0.0,38.0,0.0,567.0,567.0,1608.495438637974,0.00984390744993199,0.00984390744993199,0.0,0.0,0.0,0.0,0.0,0.0,0.0,33.0,25.0,542.0,43.0,0.0,0.0,253.20755562095314,6392032416.93881,17192475.300606314,25244240.44639316,25.0,4.375,0.0,0.0,0.0,0.0,0.0,3.54485920348565,49.257000000000005,18984979.102672372,27876228.92910068,0.0,103.58358715786052,0.0,55.77577770038642,2,0.0,79.67968242912346,6.38074656627417,17.54583283859732,161.62564133587207,0.0003424977169431838,0.0,114.2518310081019,0.00023703419558729515,0.00105963099511371,0.0,98.54336940891534,0.0,113.537481218063,0.0001169199834285092,567.0,0.0,1608.495438637974,22850.16620162039,0.0,32600.0,1608.495438637974,0.0,16.0,0.049340350878465465,163.0,32600.0,1608.495438637974,0.0,16.0,0.049340350878465465,163.0,29000.0,1608.495438637974,0.0,16.0,0.05546535995303359,145.0,402.1238596594935,0.0,74358.48887580937,1608.495438637974,0.0,0.5589814020069043,0.65063448812005,2.0100481718468854
487,822,3,T4,4,0,Heft 160 - Versuche mit BetonformstÃ¤hlen (Teil II),1963,,Germany,Deutscher Ausschuss fÃ¼r Stahlbeton,0,"Hubert RÃ¼sch, Gallus Rehm",4500.0,4000.0,2000.0,2000.0,625.0,"[600 if 0<z<125,200 if 125<z<625]","[1,3]","[2,35]",65.0,"[0,0]",2,49.257000000000005,"[2,200x200x200,1]",[37],3.54485920348565,"[0,0,0]",[0],38403.87842076543,"[0,0,0]",[0],"[0,0,0,0,0,0,15,0,0,0]",200000.0,1,532.5,"[16,16]","[542,592]","[4,4]","[35,35]",[0],[0],0.0,0.0,0,0,0.0,0.0,0.0,0,0,[0],[0],[0],[0],[0],1,2,4,1,3,1,0.0,1,0.0,200.2,247.89333529290263,37,1,0.0,0,0,0,0,0.089,0.0,0.17,114.1,170.0,1,-1,0,-1,-1,0,175000.0,1608.495438637974,37,0.4,CN,46.759552128075576,1.0,38.759552128075576,59.34578313253013,3.4358992563092077,4.06798087200552,4.19698552198604,4.4666690332019705,4.608316964531345,5.288375133607176,5.456081178581853,2.481401442439955,2.4051294794164453,2.9378898653902277,35952.45688734921,0.0,1.4397066506914253,1.4397066506914253,0.0,0.9164684018853217,0.9164684018853217,0.0,2.356175052576747,2.356175052576747,36575.122305490884,-6.25425543870002e-05,-6.25425543870002e-05,-0.0,-0.0,-6.25425543870002e-05,-6.25425543870002e-05,-6.25425543870002e-05,1,0,5.207807341975586,0.0,38.0,0.0,567.0,567.0,1608.495438637974,0.00984390744993199,0.00984390744993199,0.0,0.0,0.0,0.0,0.0,0.0,0.0,33.0,25.0,542.0,43.0,0.0,0.0,253.20755562095314,6392032416.93881,17192475.300606314,25244240.44639316,25.0,4.375,0.0,0.0,0.0,0.0,0.0,3.54485920348565,49.257000000000005,18984979.102672372,27876228.92910068,0.0,103.58358715786052,0.0,55.77577770038642,2,0.0,79.67968242912346,6.38074656627417,17.54583283859732,161.62564133587207,0.0004281221461789797,0.0,114.6198117326065,0.000297598100207766,0.0013251476521911774,0.0,98.54336940891534,0.0,113.537481218063,0.0001169199834285092,567.0,0.0,1608.495438637974,22923.7623465213,0.0,32600.0,1608.495438637974,0.0,16.0,0.049340350878465465,163.0,32600.0,1608.495438637974,0.0,16.0,0.049340350878465465,163.0,29000.0,1608.495438637974,0.0,16.0,0.05546535995303359,145.0,402.1238596594935,0.0,74358.48887580937,1608.495438637974,0.0,0.5355741126089899,0.6037180468796577,2.5125602148086066
488,823,3,T4,5,0,Heft 160 - Versuche mit BetonformstÃ¤hlen (Teil II),1963,,Germany,Deutscher Ausschuss fÃ¼r Stahlbeton,0,"Hubert RÃ¼sch, Gallus Rehm",4500.0,4000.0,2000.0,2000.0,625.0,"[600 if 0<z<125,200 if 125<z<625]","[1,3]","[2,35]",65.0,"[0,0]",2,49.257000000000005,"[2,200x200x200,1]",[37],3.54485920348565,"[0,0,0]",[0],38403.87842076543,"[0,0,0]",[0],"[0,0,0,0,0,0,15,0,0,0]",200000.0,1,532.5,"[16,16]","[542,592]","[4,4]","[35,35]",[0],[0],0.0,0.0,0,0,0.0,0.0,0.0,0,0,[0],[0],[0],[0],[0],1,2,4,1,3,1,0.0,1,0.0,240.24,297.5975078103507,37,1,0.0,0,0,0,0,0.119,0.0,0.2,102.1,170.0,1,-1,0,-1,-1,0,175000.0,1608.495438637974,37,0.4,CN,46.759552128075576,1.0,38.759552128075576,59.34578313253013,3.4358992563092077,4.06798087200552,4.19698552198604,4.4666690332019705,4.608316964531345,5.288375133607176,5.456081178581853,2.481401442439955,2.4051294794164453,2.9378898653902277,35952.45688734921,0.0,1.4397066506914253,1.4397066506914253,0.0,0.9164684018853217,0.9164684018853217,0.0,2.356175052576747,2.356175052576747,36575.122305490884,-6.25425543870002e-05,-6.25425543870002e-05,-0.0,-0.0,-6.25425543870002e-05,-6.25425543870002e-05,-6.25425543870002e-05,1,0,5.207807341975586,0.0,38.0,0.0,567.0,567.0,1608.495438637974,0.00984390744993199,0.00984390744993199,0.0,0.0,0.0,0.0,0.0,0.0,0.0,33.0,25.0,542.0,43.0,0.0,0.0,253.20755562095314,6392032416.93881,17192475.300606314,25244240.44639316,25.0,4.375,0.0,0.0,0.0,0.0,0.0,3.54485920348565,49.257000000000005,18984979.102672372,27876228.92910068,0.0,103.58358715786052,0.0,55.77577770038642,2,0.0,79.67968242912346,6.38074656627417,17.54583283859732,161.62564133587207,0.0005137465754147757,0.0,114.99668308744843,0.00035872629266805886,0.001590929357373973,0.0,98.54336940891534,0.0,113.53748121806301,0.00011691998342850921,567.0,0.0,1608.495438637974,22999.136617489694,0.0,32600.0,1608.495438637974,0.0,16.0,0.049340350878465465,163.0,32600.0,1608.495438637974,0.0,16.0,0.049340350878465465,163.0,29000.0,1608.495438637974,0.0,16.0,0.05546535995303359,145.0,402.1238596594935,0.0,74358.48887580937,1608.495438637974,0.0,0.5237212126098295,0.5777733135484661,3.015072257770328
489,824,3,T4,6,0,Heft 160 - Versuche mit BetonformstÃ¤hlen (Teil II),1963,,Germany,Deutscher Ausschuss fÃ¼r Stahlbeton,0,"Hubert RÃ¼sch, Gallus Rehm",4500.0,4000.0,2000.0,2000.0,625.0,"[600 if 0<z<125,200 if 125<z<625]","[1,3]","[2,35]",65.0,"[0,0]",2,49.257000000000005,"[2,200x200x200,1]",[37],3.54485920348565,"[0,0,0]",[0],38403.87842076543,"[0,0,0]",[0],"[0,0,0,0,0,0,15,0,0,0]",200000.0,1,532.5,"[16,16]","[542,592]","[4,4]","[35,35]",[0],[0],0.0,0.0,0,0,0.0,0.0,0.0,0,0,[0],[0],[0],[0],[0],1,2,4,1,3,1,0.0,14,0.0,240.24,297.5975078103507,37,1,0.0,0,0,0,0,0.127,0.0,0.2,102.1,170.0,1,-1,0,-1,-1,0,175000.0,1608.495438637974,37,0.4,CN,46.759552128075576,1.0,38.759552128075576,59.34578313253013,3.4358992563092077,4.06798087200552,4.19698552198604,4.4666690332019705,4.608316964531345,5.288375133607176,5.456081178581853,2.481401442439955,2.4051294794164453,2.9378898653902277,35952.45688734921,0.0,1.4397066506914253,1.4397066506914253,0.0,0.9164684018853217,0.9164684018853217,0.0,2.356175052576747,2.356175052576747,36575.122305490884,-6.25425543870002e-05,-6.25425543870002e-05,-0.0,-0.0,-6.25425543870002e-05,-6.25425543870002e-05,-6.25425543870002e-05,1,0,5.207807341975586,0.0,38.0,0.0,567.0,567.0,1608.495438637974,0.00984390744993199,0.00984390744993199,0.0,0.0,0.0,0.0,0.0,0.0,0.0,33.0,25.0,542.0,43.0,0.0,0.0,253.20755562095314,6392032416.93881,17192475.300606314,25244240.44639316,25.0,4.375,0.0,0.0,0.0,0.0,0.0,3.54485920348565,49.257000000000005,18984979.102672372,27876228.92910068,0.0,103.58358715786052,0.0,55.77577770038642,2,0.0,79.67968242912346,6.38074656627417,17.54583283859732,161.62564133587207,0.0005137465754147757,0.0,114.99668308744843,0.00035872629266805886,0.001590929357373973,0.0,98.54336940891534,0.0,113.53748121806301,0.00011691998342850921,567.0,0.0,1608.495438637974,22999.136617489694,0.0,32600.0,1608.495438637974,0.0,16.0,0.049340350878465465,163.0,32600.0,1608.495438637974,0.0,16.0,0.049340350878465465,163.0,29000.0,1608.495438637974,0.0,16.0,0.05546535995303359,145.0,402.1238596594935,0.0,74358.48887580937,1608.495438637974,0.0,0.5237212126098295,0.5777733135484661,3.015072257770328
490,825,3,T4,7,0,Heft 160 - Versuche mit BetonformstÃ¤hlen (Teil II),1963,,Germany,Deutscher Ausschuss fÃ¼r Stahlbeton,0,"Hubert RÃ¼sch, Gallus Rehm",4500.0,4000.0,2000.0,2000.0,625.0,"[600 if 0<z<125,200 if 125<z<625]","[1,3]","[2,35]",65.0,"[0,0]",2,49.257000000000005,"[2,200x200x200,1]",[37],3.54485920348565,"[0,0,0]",[0],38403.87842076543,"[0,0,0]",[0],"[0,0,0,0,0,0,15,0,0,0]",200000.0,1,532.5,"[16,16]","[542,592]","[4,4]","[35,35]",[0],[0],0.0,0.0,0,0,0.0,0.0,0.0,0,0,[0],[0],[0],[0],[0],1,2,4,1,3,1,0.0,1,0.0,280.29,347.360407359148,37,1,0.0,0,0,0,0,0.101,0.0,0.17,92.4,170.0,1,-1,0,-1,-1,0,175000.0,1608.495438637974,37,0.4,CN,46.759552128075576,1.0,38.759552128075576,59.34578313253013,3.4358992563092077,4.06798087200552,4.19698552198604,4.4666690332019705,4.608316964531345,5.288375133607176,5.456081178581853,2.481401442439955,2.4051294794164453,2.9378898653902277,35952.45688734921,0.0,1.4397066506914253,1.4397066506914253,0.0,0.9164684018853217,0.9164684018853217,0.0,2.356175052576747,2.356175052576747,36575.122305490884,-6.25425543870002e-05,-6.25425543870002e-05,-0.0,-0.0,-6.25425543870002e-05,-6.25425543870002e-05,-6.25425543870002e-05,1,0,5.207807341975586,0.0,38.0,0.0,567.0,567.0,1608.495438637974,0.00984390744993199,0.00984390744993199,0.0,0.0,0.0,0.0,0.0,0.0,0.0,33.0,25.0,542.0,43.0,0.0,0.0,253.20755562095314,6392032416.93881,17192475.300606314,25244240.44639316,25.0,4.375,0.0,0.0,0.0,0.0,0.0,3.54485920348565,49.257000000000005,18984979.102672372,27876228.92910068,0.0,103.58358715786052,0.0,55.77577770038642,2,0.0,79.67968242912346,6.38074656627417,17.54583283859732,161.62564133587207,0.000599392389373158,0.0,115.38297651864698,0.000420457891254867,0.0018570547017039663,0.0,98.54336940891534,0.0,113.53748121806301,0.00011691998342850921,567.0,0.0,1608.495438637974,23076.395303729398,0.0,32600.0,1608.495438637974,0.0,16.0,0.049340350878465465,163.0,32600.0,1608.495438637974,0.0,16.0,0.049340350878465465,163.0,29000.0,1608.495438637974,0.0,16.0,0.05546535995303359,145.0,402.1238596594935,0.0,74358.48887580937,1608.495438637974,0.0,0.5168950411946076,0.5616276213252466,3.517709803240282
496,831,3,T7,3,0,Heft 160 - Versuche mit BetonformstÃ¤hlen (Teil II),1963,,Germany,Deutscher Ausschuss fÃ¼r Stahlbeton,0,"Hubert RÃ¼sch, Gallus Rehm",4500.0,4000.0,2000.0,2000.0,625.0,"[600 if 0<z<125,200 if 125<z<625]","[1,3]","[2,26]",65.0,"[0,0]",2,14.634749999999999,"[2,200x200x200,1]",[28],1.0592642052192545,"[0,0,0]",[0],25630.447857819036,"[0,0,0]",[0],"[0,0,0,0,0,0,15,0,0,0]",200000.0,2,568.8,[32],[569],[2],[30],[0],[0],0.0,0.0,0,0,0.0,0.0,0.0,0,0,[0],[0],[0],[0],[0],1,2,4,1,3,1,0.0,1,0.0,167.69,201.2933795699474,28,1,0.0,0,0,0,0,0.051,0.0,0.1,108.9,180.0,0,-1,0,-1,-1,0,175000.0,1608.495438637974,28,0.5,CN,14.634749999999999,1.0,6.634749999999999,17.63222891566265,1.0592642052192545,1.254130637654607,1.254130637654607,1.3770434667850309,1.3770434667850309,1.6303698289509894,1.6303698289509894,0.7414849436534781,0.7414849436534781,0.8778914463582249,24409.950340780033,0.0,3.169810458710409,3.169810458710409,0.0,4.305419216831773,4.305419216831773,0.0,7.475229675542181,7.475229675542181,24409.950340780033,-7.782010033109444e-06,-7.782010033109444e-06,-0.0,-0.0,-7.782010033109444e-06,-7.782010033109444e-06,-7.782010033109444e-06,1,0,7.803219089633908,0.0,108.0,0.0,569.0,569.0,1608.495438637974,0.009819874452686823,0.009819874452686823,0.0,0.0,0.0,0.0,0.0,0.0,0.0,56.0,40.0,569.0,46.0,0.0,0.0,260.3703855679432,6431436145.182257,17638271.52437904,24701104.663471743,25.0,4.375,0.0,0.0,0.0,0.0,0.0,1.0592642052192545,14.634749999999999,20496898.878493406,28704402.456582915,0.0,33.41752551855502,0.0,17.994052202298853,2,0.0,25.705788860426935,1.906675569394658,9.563847944211577,183.37618129529662,0.0005017917432379033,0.0,154.54371198035022,0.0003752944155395994,0.0011424574664785645,0.0,30.65702110477294,0.0,145.88572845206463,5.2851229050701386e-05,569.0,0.0,1608.495438637974,30908.54239607005,0.0,39200.0,1608.495438637974,0.0,32.0,0.04103304690402995,196.0,39200.0,1608.495438637974,0.0,32.0,0.04103304690402995,196.0,28000.0,1608.495438637974,0.0,32.0,0.057446265665641934,140.0,201.06192982974676,0.0,72925.92288641137,1608.495438637974,0.0,0.5045951160032774,0.5265320591186623,6.523433336766889
497,832,3,T7,4,0,Heft 160 - Versuche mit BetonformstÃ¤hlen (Teil II),1963,,Germany,Deutscher Ausschuss fÃ¼r Stahlbeton,0,"Hubert RÃ¼sch, Gallus Rehm",4500.0,4000.0,2000.0,2000.0,625.0,"[600 if 0<z<125,200 if 125<z<625]","[1,3]","[2,26]",65.0,"[0,0]",2,14.634749999999999,"[2,200x200x200,1]",[28],1.0592642052192545,"[0,0,0]",[0],25630.447857819036,"[0,0,0]",[0],"[0,0,0,0,0,0,15,0,0,0]",200000.0,2,568.8,[32],[569],[2],[30],[0],[0],0.0,0.0,0,0,0.0,0.0,0.0,0,0,[0],[0],[0],[0],[0],1,2,4,1,3,1,0.0,1,0.0,209.62,252.16267081649096,28,1,0.0,0,0,0,0,0.062,0.0,0.15,93.3,170.0,0,-1,0,-1,-1,0,175000.0,1608.495438637974,28,0.5,CN,14.634749999999999,1.0,6.634749999999999,17.63222891566265,1.0592642052192545,1.254130637654607,1.254130637654607,1.3770434667850309,1.3770434667850309,1.6303698289509894,1.6303698289509894,0.7414849436534781,0.7414849436534781,0.8778914463582249,24409.950340780033,0.0,3.169810458710409,3.169810458710409,0.0,4.305419216831773,4.305419216831773,0.0,7.475229675542181,7.475229675542181,24409.950340780033,-7.782010033109444e-06,-7.782010033109444e-06,-0.0,-0.0,-7.782010033109444e-06,-7.782010033109444e-06,-7.782010033109444e-06,1,0,7.803219089633908,0.0,108.0,0.0,569.0,569.0,1608.495438637974,0.009819874452686823,0.009819874452686823,0.0,0.0,0.0,0.0,0.0,0.0,0.0,56.0,40.0,569.0,46.0,0.0,0.0,260.3703855679432,6431436145.182257,17638271.52437904,24701104.663471743,25.0,4.375,0.0,0.0,0.0,0.0,0.0,1.0592642052192545,14.634749999999999,20496898.878493406,28704402.456582915,0.0,33.41752551855502,0.0,17.994052202298853,2,0.0,25.705788860426935,1.906675569394658,9.563847944211577,183.37618129529662,0.0006272621218768519,0.0,157.5044020392873,0.00048258998249809933,0.0014323961077705235,0.0,30.65702110477294,0.0,145.88572845206463,5.2851229050701386e-05,569.0,0.0,1608.495438637974,31500.680407857464,0.0,39200.0,1608.495438637974,0.0,32.0,0.04103304690402995,196.0,39200.0,1608.495438637974,0.0,32.0,0.04103304690402995,196.0,28000.0,1608.495438637974,0.0,32.0,0.057446265665641934,140.0,201.06192982974676,0.0,72925.92288641137,1608.495438637974,0.0,0.5028493757766515,0.5200232652986055,8.154583434033485
498,833,3,T7,5,0,Heft 160 - Versuche mit BetonformstÃ¤hlen (Teil II),1963,,Germany,Deutscher Ausschuss fÃ¼r Stahlbeton,0,"Hubert RÃ¼sch, Gallus Rehm",4500.0,4000.0,2000.0,2000.0,625.0,"[600 if 0<z<125,200 if 125<z<625]","[1,3]","[2,26]",65.0,"[0,0]",2,14.634749999999999,"[2,200x200x200,1]",[28],1.0592642052192545,"[0,0,0]",[0],25630.447857819036,"[0,0,0]",[0],"[0,0,0,0,0,0,15,0,0,0]",200000.0,2,568.8,[32],[569],[2],[30],[0],[0],0.0,0.0,0,0,0.0,0.0,0.0,0,0,[0],[0],[0],[0],[0],1,2,4,1,3,1,0.0,1,0.0,251.54,303.275932890277,28,1,0.0,0,0,0,0,0.078,0.0,0.17,93.3,170.0,0,-1,0,-1,-1,0,175000.0,1608.495438637974,28,0.5,CN,14.634749999999999,1.0,6.634749999999999,17.63222891566265,1.0592642052192545,1.254130637654607,1.254130637654607,1.3770434667850309,1.3770434667850309,1.6303698289509894,1.6303698289509894,0.7414849436534781,0.7414849436534781,0.8778914463582249,24409.950340780033,0.0,3.169810458710409,3.169810458710409,0.0,4.305419216831773,4.305419216831773,0.0,7.475229675542181,7.475229675542181,24409.950340780033,-7.782010033109444e-06,-7.782010033109444e-06,-0.0,-0.0,-7.782010033109444e-06,-7.782010033109444e-06,-7.782010033109444e-06,1,0,7.803219089633908,0.0,108.0,0.0,569.0,569.0,1608.495438637974,0.009819874452686823,0.009819874452686823,0.0,0.0,0.0,0.0,0.0,0.0,0.0,56.0,40.0,569.0,46.0,0.0,0.0,260.3703855679432,6431436145.182257,17638271.52437904,24701104.663471743,25.0,4.375,0.0,0.0,0.0,0.0,0.0,1.0592642052192545,14.634749999999999,20496898.878493406,28704402.456582915,0.0,33.41752551855502,0.0,17.994052202298853,2,0.0,25.705788860426935,1.906675569394658,9.563847944211577,183.37618129529662,0.0007527025767431701,0.0,160.70813591531495,0.0005968635935476967,0.0017243614262228237,0.0,30.65702110477294,0.0,145.88572845206463,5.2851229050701386e-05,569.0,0.0,1608.495438637974,32141.427183063002,0.0,39200.0,1608.495438637974,0.0,32.0,0.04103304690402995,196.0,39200.0,1608.495438637974,0.0,32.0,0.04103304690402995,196.0,28000.0,1608.495438637974,0.0,32.0,0.057446265665641934,140.0,201.06192982974676,0.0,72925.92288641137,1608.495438637974,0.0,0.501929455703833,0.5160384423527244,9.785344513866916
499,834,3,T7,6,0,Heft 160 - Versuche mit BetonformstÃ¤hlen (Teil II),1963,,Germany,Deutscher Ausschuss fÃ¼r Stahlbeton,0,"Hubert RÃ¼sch, Gallus Rehm",4500.0,4000.0,2000.0,2000.0,625.0,"[600 if 0<z<125,200 if 125<z<625]","[1,3]","[2,26]",65.0,"[0,0]",2,14.634749999999999,"[2,200x200x200,1]",[28],1.0592642052192545,"[0,0,0]",[0],25630.447857819036,"[0,0,0]",[0],"[0,0,0,0,0,0,15,0,0,0]",200000.0,2,568.8,[32],[569],[2],[30],[0],[0],0.0,0.0,0,0,0.0,0.0,0.0,0,0,[0],[0],[0],[0],[0],1,2,4,1,3,1,0.0,14,0.0,251.54,303.275932890277,28,1,0.0,0,0,0,0,0.09,0.0,0.2,93.3,170.0,0,-1,0,-1,-1,0,175000.0,1608.495438637974,28,0.5,CN,14.634749999999999,1.0,6.634749999999999,17.63222891566265,1.0592642052192545,1.254130637654607,1.254130637654607,1.3770434667850309,1.3770434667850309,1.6303698289509894,1.6303698289509894,0.7414849436534781,0.7414849436534781,0.8778914463582249,24409.950340780033,0.0,3.169810458710409,3.169810458710409,0.0,4.305419216831773,4.305419216831773,0.0,7.475229675542181,7.475229675542181,24409.950340780033,-7.782010033109444e-06,-7.782010033109444e-06,-0.0,-0.0,-7.782010033109444e-06,-7.782010033109444e-06,-7.782010033109444e-06,1,0,7.803219089633908,0.0,108.0,0.0,569.0,569.0,1608.495438637974,0.009819874452686823,0.009819874452686823,0.0,0.0,0.0,0.0,0.0,0.0,0.0,56.0,40.0,569.0,46.0,0.0,0.0,260.3703855679432,6431436145.182257,17638271.52437904,24701104.663471743,25.0,4.375,0.0,0.0,0.0,0.0,0.0,1.0592642052192545,14.634749999999999,20496898.878493406,28704402.456582915,0.0,33.41752551855502,0.0,17.994052202298853,2,0.0,25.705788860426935,1.906675569394658,9.563847944211577,183.37618129529662,0.0007527025767431701,0.0,160.70813591531495,0.0005968635935476967,0.0017243614262228237,0.0,30.65702110477294,0.0,145.88572845206463,5.2851229050701386e-05,569.0,0.0,1608.495438637974,32141.427183063002,0.0,39200.0,1608.495438637974,0.0,32.0,0.04103304690402995,196.0,39200.0,1608.495438637974,0.0,32.0,0.04103304690402995,196.0,28000.0,1608.495438637974,0.0,32.0,0.057446265665641934,140.0,201.06192982974676,0.0,72925.92288641137,1608.495438637974,0.0,0.501929455703833,0.5160384423527244,9.785344513866916
