Repository: iavdesch/Research

Readme
======

The supporting files are related to the study "A method for determining the performance of formulas for calculating the crack width and spacing in reinforced concrete elements".

The following files are relevant:
Research/Method_comparing_CWFs/Data_processing_for_GitHuB_Final (contains the data processing of the database "Crack width and crack spacing in reinforced and prestressed concrete elements: database")
Research/Method_comparing_CWFs/CWF_analysis_for_GitHuB_Final (contains the evaluation of the different crack width formulas)

File: Method_comparing_CWFs/Datasets_Used/Working_database_no_hordijk_no_initshrink.csv (part 14 of 83)
,ID,EPID,ELID,LOADID,DOI,title,year,journal,country,institution,laboratory,authors,Ltot,Lspan,Lcons,Lmeas,h,b,hc,thc,RH,Temp,pd,fcm,catfcm,tfcm,fctm,catfctm,tfctm,Ecm,catEcm,tEcm,mix,Es,fsr,fy,phi,zs,nbl,clat,phit,st,phiw,sw,type,method,fpk,fp01k,Ep,rel,fpr,npl,phip,Ap,zp,cplat,catf,epsin,catcal,selfw,typew,locw,epsc,Nrep,N,M,sigs,t0,t,PL,catp,t0p,tp,ncr,wm,wk,wmax,sm,smax,indLR,indNP,indtfcm,indtfctm,indtEcm,slab,Ac,Astot,ts,sc,class_C,fcm28,Bcc,fck28,fcm_cube_150,fctm28,fctmfl28,fctmfl,fct095_28,fct095,fct095fl_28,fct095fl,fct005,fct005_28,fct005fl,Ecm28,phi_bc,phi_bc_prestress,phi_bc_prior_load,phi_dc,phi_dc_prestress,phi_dc_prior_load,phi_creep,phi_creep_prestress,phi_creep_prior_load,Ecm0,eps_cbs,eps_cbs_prestress,eps_cds,eps_cds_prestress,shrinkage,shrinkage_prestress,shrinkage_init,bondLR,bondPR,ae,ap,sxLR,sxNP,zstot,zstensinit,Astensinit,rhotot,rhotensinit,At,Aw,Aptot,zptot,zeta1,zeta,phi_peq,ry,cy,ry0,rx,ryp,cyp,cog,Izz,Wb,Wt,rho,qself,Mself,ep,Mp,pre_loss,initstrain,fctmorg,fcmorg,W_Ib,W_It,Ncr095,Mcr095,Ncr005,Mcr005,CS,Ncr,Mcr,tau_bms,tau_max,xcinit,epsinit,dpsigs,xc,eps,epsbot,sigssimpl,sigsr,dpsigsr,xc_sr,eps_sr,zstottens,zptottens,Astens,Actens,Aptens,Aceff_MC2020,Aseff_MC2020,Apeff_MC2020,phi_eq_MC2020,rhoeff_MC2020,hceff_MC2020,Aceff_FPR,Aseff_FPR,Apeff_FPR,phi_eq_FPR,rhoeff_FPR,hceff_FPR,Aceff_SMTCM,Aseff_SMTCM,Apeff_SMTCM,phi_eq_SMTCM,rhoeff_SMTCM,hceff_SMTCM,sumcirc_SMTCM,sumcirc_p_SMTCM,Actensstate1,Astensstate1,Aptensstate1,r,p,k1
506,841,3,T7,3,0,Heft 160 - Versuche mit BetonformstÃ¤hlen (Teil II),1963,,Germany,Deutscher Ausschuss fÃ¼r Stahlbeton,0,"Hubert RÃ¼sch, Gallus Rehm",4500.0,4000.0,2000.0,2000.0,625.0,"[600 if 0<z<125,200 if 125<z<625]","[1,3]","[2,26]",65.0,"[0,0]",2,14.634749999999999,"[2,200x200x200,1]",[28],1.0592642052192545,"[0,0,0]",[0],25630.447857819036,"[0,0,0]",[0],"[0,0,0,0,0,0,15,0,0,0]",200000.0,2,568.8,[32],[569],[2],[30],[0],[0],0.0,0.0,0,0,0.0,0.0,0.0,0,0,[0],[0],[0],[0],[0],1,2,4,1,3,2,0.0,1,0.0,167.69,201.2933795699474,28,1,0.0,0,0,0,0,0.055,0.0,0.1,103.2,180.0,0,-1,0,-1,-1,0,175000.0,1608.495438637974,28,0.5,CN,14.634749999999999,1.0,6.634749999999999,17.63222891566265,1.0592642052192545,1.254130637654607,1.254130637654607,1.3770434667850309,1.3770434667850309,1.6303698289509894,1.6303698289509894,0.7414849436534781,0.7414849436534781,0.8778914463582249,24409.950340780033,0.0,3.169810458710409,3.169810458710409,0.0,4.305419216831773,4.305419216831773,0.0,7.475229675542181,7.475229675542181,24409.950340780033,-7.782010033109444e-06,-7.782010033109444e-06,-0.0,-0.0,-7.782010033109444e-06,-7.782010033109444e-06,-7.782010033109444e-06,1,0,7.803219089633908,0.0,108.0,0.0,569.0,569.0,1608.495438637974,0.009819874452686823,0.009819874452686823,0.0,0.0,0.0,0.0,0.0,0.0,0.0,56.0,40.0,569.0,46.0,0.0,0.0,260.3703855679432,6431436145.182257,17638271.52437904,24701104.663471743,25.0,4.375,0.0,0.0,0.0,0.0,0.0,1.0592642052192545,14.634749999999999,20496898.878493406,28704402.456582915,0.0,33.41752551855502,0.0,17.994052202298853,2,0.0,25.705788860426935,1.906675569394658,9.563847944211577,183.37618129529662,0.0005017917432379033,0.0,154.54371198035022,0.0003752944155395994,0.0011424574664785645,0.0,30.65702110477294,0.0,145.88572845206463,5.2851229050701386e-05,569.0,0.0,1608.495438637974,30908.54239607005,0.0,39200.0,1608.495438637974,0.0,32.0,0.04103304690402995,196.0,39200.0,1608.495438637974,0.0,32.0,0.04103304690402995,196.0,28000.0,1608.495438637974,0.0,32.0,0.057446265665641934,140.0,201.06192982974676,0.0,72925.92288641137,1608.495438637974,0.0,0.5045951160032774,0.5265320591186623,6.523433336766889
507,842,3,T7,4,0,Heft 160 - Versuche mit BetonformstÃ¤hlen (Teil II),1963,,Germany,Deutscher Ausschuss fÃ¼r Stahlbeton,0,"Hubert RÃ¼sch, Gallus Rehm",4500.0,4000.0,2000.0,2000.0,625.0,"[600 if 0<z<125,200 if 125<z<625]","[1,3]","[2,26]",65.0,"[0,0]",2,14.634749999999999,"[2,200x200x200,1]",[28],1.0592642052192545,"[0,0,0]",[0],25630.447857819036,"[0,0,0]",[0],"[0,0,0,0,0,0,15,0,0,0]",200000.0,2,568.8,[32],[569],[2],[30],[0],[0],0.0,0.0,0,0,0.0,0.0,0.0,0,0,[0],[0],[0],[0],[0],1,2,4,1,3,2,0.0,1,0.0,209.62,252.16267081649096,28,1,0.0,0,0,0,0,0.068,0.0,0.1,85.2,170.0,0,-1,0,-1,-1,0,175000.0,1608.495438637974,28,0.5,CN,14.634749999999999,1.0,6.634749999999999,17.63222891566265,1.0592642052192545,1.254130637654607,1.254130637654607,1.3770434667850309,1.3770434667850309,1.6303698289509894,1.6303698289509894,0.7414849436534781,0.7414849436534781,0.8778914463582249,24409.950340780033,0.0,3.169810458710409,3.169810458710409,0.0,4.305419216831773,4.305419216831773,0.0,7.475229675542181,7.475229675542181,24409.950340780033,-7.782010033109444e-06,-7.782010033109444e-06,-0.0,-0.0,-7.782010033109444e-06,-7.782010033109444e-06,-7.782010033109444e-06,1,0,7.803219089633908,0.0,108.0,0.0,569.0,569.0,1608.495438637974,0.009819874452686823,0.009819874452686823,0.0,0.0,0.0,0.0,0.0,0.0,0.0,56.0,40.0,569.0,46.0,0.0,0.0,260.3703855679432,6431436145.182257,17638271.52437904,24701104.663471743,25.0,4.375,0.0,0.0,0.0,0.0,0.0,1.0592642052192545,14.634749999999999,20496898.878493406,28704402.456582915,0.0,33.41752551855502,0.0,17.994052202298853,2,0.0,25.705788860426935,1.906675569394658,9.563847944211577,183.37618129529662,0.0006272621218768519,0.0,157.5044020392873,0.00048258998249809933,0.0014323961077705235,0.0,30.65702110477294,0.0,145.88572845206463,5.2851229050701386e-05,569.0,0.0,1608.495438637974,31500.680407857464,0.0,39200.0,1608.495438637974,0.0,32.0,0.04103304690402995,196.0,39200.0,1608.495438637974,0.0,32.0,0.04103304690402995,196.0,28000.0,1608.495438637974,0.0,32.0,0.057446265665641934,140.0,201.06192982974676,0.0,72925.92288641137,1608.495438637974,0.0,0.5028493757766515,0.5200232652986055,8.154583434033485
508,843,3,T7,5,0,Heft 160 - Versuche mit BetonformstÃ¤hlen (Teil II),1963,,Germany,Deutscher Ausschuss fÃ¼r Stahlbeton,0,"Hubert RÃ¼sch, Gallus Rehm",4500.0,4000.0,2000.0,2000.0,625.0,"[600 if 0<z<125,200 if 125<z<625]","[1,3]","[2,26]",65.0,"[0,0]",2,14.634749999999999,"[2,200x200x200,1]",[28],1.0592642052192545,"[0,0,0]",[0],25630.447857819036,"[0,0,0]",[0],"[0,0,0,0,0,0,15,0,0,0]",200000.0,2,568.8,[32],[569],[2],[30],[0],[0],0.0,0.0,0,0,0.0,0.0,0.0,0,0,[0],[0],[0],[0],[0],1,2,4,1,3,2,0.0,1,0.0,251.54,303.275932890277,28,1,0.0,0,0,0,0,0.085,0.0,0.13,85.2,170.0,0,-1,0,-1,-1,0,175000.0,1608.495438637974,28,0.5,CN,14.634749999999999,1.0,6.634749999999999,17.63222891566265,1.0592642052192545,1.254130637654607,1.254130637654607,1.3770434667850309,1.3770434667850309,1.6303698289509894,1.6303698289509894,0.7414849436534781,0.7414849436534781,0.8778914463582249,24409.950340780033,0.0,3.169810458710409,3.169810458710409,0.0,4.305419216831773,4.305419216831773,0.0,7.475229675542181,7.475229675542181,24409.950340780033,-7.782010033109444e-06,-7.782010033109444e-06,-0.0,-0.0,-7.782010033109444e-06,-7.782010033109444e-06,-7.782010033109444e-06,1,0,7.803219089633908,0.0,108.0,0.0,569.0,569.0,1608.495438637974,0.009819874452686823,0.009819874452686823,0.0,0.0,0.0,0.0,0.0,0.0,0.0,56.0,40.0,569.0,46.0,0.0,0.0,260.3703855679432,6431436145.182257,17638271.52437904,24701104.663471743,25.0,4.375,0.0,0.0,0.0,0.0,0.0,1.0592642052192545,14.634749999999999,20496898.878493406,28704402.456582915,0.0,33.41752551855502,0.0,17.994052202298853,2,0.0,25.705788860426935,1.906675569394658,9.563847944211577,183.37618129529662,0.0007527025767431701,0.0,160.70813591531495,0.0005968635935476967,0.0017243614262228237,0.0,30.65702110477294,0.0,145.88572845206463,5.2851229050701386e-05,569.0,0.0,1608.495438637974,32141.427183063002,0.0,39200.0,1608.495438637974,0.0,32.0,0.04103304690402995,196.0,39200.0,1608.495438637974,0.0,32.0,0.04103304690402995,196.0,28000.0,1608.495438637974,0.0,32.0,0.057446265665641934,140.0,201.06192982974676,0.0,72925.92288641137,1608.495438637974,0.0,0.501929455703833,0.5160384423527244,9.785344513866916
509,844,3,T7,6,0,Heft 160 - Versuche mit BetonformstÃ¤hlen (Teil II),1963,,Germany,Deutscher Ausschuss fÃ¼r Stahlbeton,0,"Hubert RÃ¼sch, Gallus Rehm",4500.0,4000.0,2000.0,2000.0,625.0,"[600 if 0<z<125,200 if 125<z<625]","[1,3]","[2,26]",65.0,"[0,0]",2,14.634749999999999,"[2,200x200x200,1]",[28],1.0592642052192545,"[0,0,0]",[0],25630.447857819036,"[0,0,0]",[0],"[0,0,0,0,0,0,15,0,0,0]",200000.0,2,568.8,[32],[569],[2],[30],[0],[0],0.0,0.0,0,0,0.0,0.0,0.0,0,0,[0],[0],[0],[0],[0],1,2,4,1,3,2,0.0,14,0.0,251.54,303.275932890277,28,1,0.0,0,0,0,0,0.098,0.0,0.17,85.2,170.0,0,-1,0,-1,-1,0,175000.0,1608.495438637974,28,0.5,CN,14.634749999999999,1.0,6.634749999999999,17.63222891566265,1.0592642052192545,1.254130637654607,1.254130637654607,1.3770434667850309,1.3770434667850309,1.6303698289509894,1.6303698289509894,0.7414849436534781,0.7414849436534781,0.8778914463582249,24409.950340780033,0.0,3.169810458710409,3.169810458710409,0.0,4.305419216831773,4.305419216831773,0.0,7.475229675542181,7.475229675542181,24409.950340780033,-7.782010033109444e-06,-7.782010033109444e-06,-0.0,-0.0,-7.782010033109444e-06,-7.782010033109444e-06,-7.782010033109444e-06,1,0,7.803219089633908,0.0,108.0,0.0,569.0,569.0,1608.495438637974,0.009819874452686823,0.009819874452686823,0.0,0.0,0.0,0.0,0.0,0.0,0.0,56.0,40.0,569.0,46.0,0.0,0.0,260.3703855679432,6431436145.182257,17638271.52437904,24701104.663471743,25.0,4.375,0.0,0.0,0.0,0.0,0.0,1.0592642052192545,14.634749999999999,20496898.878493406,28704402.456582915,0.0,33.41752551855502,0.0,17.994052202298853,2,0.0,25.705788860426935,1.906675569394658,9.563847944211577,183.37618129529662,0.0007527025767431701,0.0,160.70813591531495,0.0005968635935476967,0.0017243614262228237,0.0,30.65702110477294,0.0,145.88572845206463,5.2851229050701386e-05,569.0,0.0,1608.495438637974,32141.427183063002,0.0,39200.0,1608.495438637974,0.0,32.0,0.04103304690402995,196.0,39200.0,1608.495438637974,0.0,32.0,0.04103304690402995,196.0,28000.0,1608.495438637974,0.0,32.0,0.057446265665641934,140.0,201.06192982974676,0.0,72925.92288641137,1608.495438637974,0.0,0.501929455703833,0.5160384423527244,9.785344513866916
516,851,3,T9,3,0,Heft 160 - Versuche mit BetonformstÃ¤hlen (Teil II),1963,,Germany,Deutscher Ausschuss fÃ¼r Stahlbeton,0,"Hubert RÃ¼sch, Gallus Rehm",4500.0,4000.0,2000.0,2000.0,625.0,"[600 if 0<z<125,200 if 125<z<625]","[1,3]","[2,26]",65.0,"[0,0]",2,13.67925,"[2,200x200x200,1]",[28],0.9549528133579873,"[0,0,0]",[0],25060.045464239196,"[0,0,0]",[0],"[0,0,0,0,0,0,15,0,0,0]",200000.0,1,532.5,"[16,16]","[542,592]","[4,4]","[25,25]",[0],[0],0.0,0.0,0,0,0.0,0.0,0.0,0,0,[0],[0],[0],[0],[0],1,2,4,1,3,1,0.0,1,0.0,160.16,204.48517266996075,28,1,0.0,0,0,0,0,0.053,0.0,0.1,82.9,170.0,1,-1,0,-1,-1,0,175000.0,1608.495438637974,28,0.5,CN,13.67925,1.0,5.67925,16.481024096385543,0.9549528133579873,1.130629709609434,1.130629709609434,1.2414386573653835,1.2414386573653835,1.4698186224922642,1.4698186224922642,0.6684669693505911,0.6684669693505911,0.7914407967266037,23866.70996594209,0.0,3.3232224178133354,3.3232224178133354,0.0,4.71868162624181,4.71868162624181,0.0,8.041904044055144,8.041904044055144,23866.70996594209,-6.7885019700470125e-06,-6.7885019700470125e-06,-0.0,-0.0,-6.7885019700470125e-06,-6.7885019700470125e-06,-6.7885019700470125e-06,1,0,7.980831490724985,0.0,44.666666666666664,0.0,567.0,567.0,1608.495438637974,0.00984390744993199,0.00984390744993199,0.0,0.0,0.0,0.0,0.0,0.0,0.0,33.0,25.0,542.0,33.0,0.0,0.0,260.7232568291812,6433841452.408064,17661960.509488437,24676898.910569157,25.0,4.375,0.0,0.0,0.0,0.0,0.0,0.9549528133579873,13.67925,20553463.08842197,28716842.086846787,0.0,30.20986280406998,0.0,16.266849202191526,2,0.0,23.238356003130754,1.718915064044377,9.246367530008744,192.71845358982756,0.00044883216496169635,0.0,157.90677398116793,0.0003719200393822177,0.0011001512261710144,0.0,29.43769133947962,0.0,148.8082817537124,4.9420736970876345e-05,567.0,0.0,1608.495438637974,31581.15479623359,0.0,32600.0,1608.495438637974,0.0,16.0,0.049340350878465465,163.0,32600.0,1608.495438637974,0.0,16.0,0.049340350878465465,163.0,29000.0,1608.495438637974,0.0,16.0,0.05546535995303359,145.0,402.1238596594935,0.0,72855.34863416376,1608.495438637974,0.0,0.5040932335559405,0.5247367338597821,6.892053808729958
517,852,3,T9,4,0,Heft 160 - Versuche mit BetonformstÃ¤hlen (Teil II),1963,,Germany,Deutscher Ausschuss fÃ¼r Stahlbeton,0,"Hubert RÃ¼sch, Gallus Rehm",4500.0,4000.0,2000.0,2000.0,625.0,"[600 if 0<z<125,200 if 125<z<625]","[1,3]","[2,26]",65.0,"[0,0]",2,13.67925,"[2,200x200x200,1]",[28],0.9549528133579873,"[0,0,0]",[0],25060.045464239196,"[0,0,0]",[0],"[0,0,0,0,0,0,15,0,0,0]",200000.0,1,532.5,"[16,16]","[542,592]","[4,4]","[25,25]",[0],[0],0.0,0.0,0,0,0.0,0.0,0.0,0,0,[0],[0],[0],[0],[0],1,2,4,1,3,1,0.0,1,0.0,200.2,256.2683482784161,28,1,0.0,0,0,0,0,0.061,0.0,0.13,79.6,170.0,1,-1,0,-1,-1,0,175000.0,1608.495438637974,28,0.5,CN,13.67925,1.0,5.67925,16.481024096385543,0.9549528133579873,1.130629709609434,1.130629709609434,1.2414386573653835,1.2414386573653835,1.4698186224922642,1.4698186224922642,0.6684669693505911,0.6684669693505911,0.7914407967266037,23866.70996594209,0.0,3.3232224178133354,3.3232224178133354,0.0,4.71868162624181,4.71868162624181,0.0,8.041904044055144,8.041904044055144,23866.70996594209,-6.7885019700470125e-06,-6.7885019700470125e-06,-0.0,-0.0,-6.7885019700470125e-06,-6.7885019700470125e-06,-6.7885019700470125e-06,1,0,7.980831490724985,0.0,44.666666666666664,0.0,567.0,567.0,1608.495438637974,0.00984390744993199,0.00984390744993199,0.0,0.0,0.0,0.0,0.0,0.0,0.0,33.0,25.0,542.0,33.0,0.0,0.0,260.7232568291812,6433841452.408064,17661960.509488437,24676898.910569157,25.0,4.375,0.0,0.0,0.0,0.0,0.0,0.9549528133579873,13.67925,20553463.08842197,28716842.086846787,0.0,30.20986280406998,0.0,16.266849202191526,2,0.0,23.238356003130754,1.718915064044377,9.246367530008744,192.71845358982756,0.0005610402062021204,0.0,161.00044183518798,0.00047864686308357515,0.0013794492142767034,0.0,29.43769133947962,0.0,148.80828175371238,4.9420736970876324e-05,567.0,0.0,1608.495438637974,32199.8883670376,0.0,32600.0,1608.495438637974,0.0,16.0,0.049340350878465465,163.0,32600.0,1608.495438637974,0.0,16.0,0.049340350878465465,163.0,29000.0,1608.495438637974,0.0,16.0,0.05546535995303359,145.0,402.1238596594935,0.0,72855.34863416376,1608.495438637974,0.0,0.5025394705931572,0.5187209197053564,8.615067260912447
518,853,3,T9,5,0,Heft 160 - Versuche mit BetonformstÃ¤hlen (Teil II),1963,,Germany,Deutscher Ausschuss fÃ¼r Stahlbeton,0,"Hubert RÃ¼sch, Gallus Rehm",4500.0,4000.0,2000.0,2000.0,625.0,"[600 if 0<z<125,200 if 125<z<625]","[1,3]","[2,26]",65.0,"[0,0]",2,13.67925,"[2,200x200x200,1]",[28],0.9549528133579873,"[0,0,0]",[0],25060.045464239196,"[0,0,0]",[0],"[0,0,0,0,0,0,15,0,0,0]",200000.0,1,532.5,"[16,16]","[542,592]","[4,4]","[25,25]",[0],[0],0.0,0.0,0,0,0.0,0.0,0.0,0,0,[0],[0],[0],[0],[0],1,2,4,1,3,1,0.0,1,0.0,240.24,308.3751155870156,28,1,0.0,0,0,0,0,0.07,0.0,0.15,79.6,170.0,1,-1,0,-1,-1,0,175000.0,1608.495438637974,28,0.5,CN,13.67925,1.0,5.67925,16.481024096385543,0.9549528133579873,1.130629709609434,1.130629709609434,1.2414386573653835,1.2414386573653835,1.4698186224922642,1.4698186224922642,0.6684669693505911,0.6684669693505911,0.7914407967266037,23866.70996594209,0.0,3.3232224178133354,3.3232224178133354,0.0,4.71868162624181,4.71868162624181,0.0,8.041904044055144,8.041904044055144,23866.70996594209,-6.7885019700470125e-06,-6.7885019700470125e-06,-0.0,-0.0,-6.7885019700470125e-06,-6.7885019700470125e-06,-6.7885019700470125e-06,1,0,7.980831490724985,0.0,44.666666666666664,0.0,567.0,567.0,1608.495438637974,0.00984390744993199,0.00984390744993199,0.0,0.0,0.0,0.0,0.0,0.0,0.0,33.0,25.0,542.0,33.0,0.0,0.0,260.7232568291812,6433841452.408064,17661960.509488437,24676898.910569157,25.0,4.375,0.0,0.0,0.0,0.0,0.0,0.9549528133579873,13.67925,20553463.08842197,28716842.086846787,0.0,30.20986280406998,0.0,16.266849202191526,2,0.0,23.238356003130754,1.718915064044377,9.246367530008744,192.71845358982756,0.0006732482474425445,0.0,164.35225589894176,0.0005925688444394804,0.001660856432560687,0.0,29.43769133947962,0.0,148.8082817537124,4.9420736970876345e-05,567.0,0.0,1608.495438637974,32870.25117978835,0.0,32600.0,1608.495438637974,0.0,16.0,0.049340350878465465,163.0,32600.0,1608.495438637974,0.0,16.0,0.049340350878465465,163.0,29000.0,1608.495438637974,0.0,16.0,0.05546535995303359,145.0,402.1238596594935,0.0,72855.34863416376,1608.495438637974,0.0,0.5017200625562874,0.5150240301633537,10.338080713094937
519,854,3,T9,6,0,Heft 160 - Versuche mit BetonformstÃ¤hlen (Teil II),1963,,Germany,Deutscher Ausschuss fÃ¼r Stahlbeton,0,"Hubert RÃ¼sch, Gallus Rehm",4500.0,4000.0,2000.0,2000.0,625.0,"[600 if 0<z<125,200 if 125<z<625]","[1,3]","[2,26]",65.0,"[0,0]",2,13.67925,"[2,200x200x200,1]",[28],0.9549528133579873,"[0,0,0]",[0],25060.045464239196,"[0,0,0]",[0],"[0,0,0,0,0,0,15,0,0,0]",200000.0,1,532.5,"[16,16]","[542,592]","[4,4]","[25,25]",[0],[0],0.0,0.0,0,0,0.0,0.0,0.0,0,0,[0],[0],[0],[0],[0],1,2,4,1,3,1,0.0,6,0.0,240.24,308.3751155870156,28,1,0.0,0,0,0,0,0.079,0.0,0.17,79.6,170.0,1,-1,0,-1,-1,0,175000.0,1608.495438637974,28,0.5,CN,13.67925,1.0,5.67925,16.481024096385543,0.9549528133579873,1.130629709609434,1.130629709609434,1.2414386573653835,1.2414386573653835,1.4698186224922642,1.4698186224922642,0.6684669693505911,0.6684669693505911,0.7914407967266037,23866.70996594209,0.0,3.3232224178133354,3.3232224178133354,0.0,4.71868162624181,4.71868162624181,0.0,8.041904044055144,8.041904044055144,23866.70996594209,-6.7885019700470125e-06,-6.7885019700470125e-06,-0.0,-0.0,-6.7885019700470125e-06,-6.7885019700470125e-06,-6.7885019700470125e-06,1,0,7.980831490724985,0.0,44.666666666666664,0.0,567.0,567.0,1608.495438637974,0.00984390744993199,0.00984390744993199,0.0,0.0,0.0,0.0,0.0,0.0,0.0,33.0,25.0,542.0,33.0,0.0,0.0,260.7232568291812,6433841452.408064,17661960.509488437,24676898.910569157,25.0,4.375,0.0,0.0,0.0,0.0,0.0,0.9549528133579873,13.67925,20553463.08842197,28716842.086846787,0.0,30.20986280406998,0.0,16.266849202191526,2,0.0,23.238356003130754,1.718915064044377,9.246367530008744,192.71845358982756,0.0006732482474425445,0.0,164.35225589894176,0.0005925688444394804,0.001660856432560687,0.0,29.43769133947962,0.0,148.8082817537124,4.9420736970876345e-05,567.0,0.0,1608.495438637974,32870.25117978835,0.0,32600.0,1608.495438637974,0.0,16.0,0.049340350878465465,163.0,32600.0,1608.495438637974,0.0,16.0,0.049340350878465465,163.0,29000.0,1608.495438637974,0.0,16.0,0.05546535995303359,145.0,402.1238596594935,0.0,72855.34863416376,1608.495438637974,0.0,0.5017200625562874,0.5150240301633537,10.338080713094937
521,864,4,PL 15/206,2,0,"Hubert RÃ¼sch, Gallus Rehm",1965,,Germany,Deutscher Ausschuss fÃ¼r Stahlbeton,0,"Hubert RÃ¼sch, Gallus Rehm",4150.0,4000.0,1600.0,1600.0,150.0,950,"[1,3]","[2,26]",65.0,"[0,0]",2,15.68775,"[2,200x200x200,1]",[28],1.1685682688373562,"[0,0,0]",[0],26230.987808038495,"[0,0,0]",[0],"[0,0,0,0,0,0,15,0,0,0]",200000.0,1,493.4,[8],[131],[7],[21],[0],[0],0.0,0.0,0,0,0.0,0.0,0.0,0,0,[0],[0],[0],[0],[0],1,2,4,1,3,2,0.0,14,0.0,10.35,241.8643055902563,28,1,0.0,0,0,0,0,0.094,0.0,0.173,193.586,370.0,0,-1,0,-1,-1,1,142500.0,351.85837720205683,28,0.5,CN,15.68775,1.0,7.687749999999999,18.90090361445783,1.1685682688373562,1.7523344847727345,1.7523344847727345,1.519138749488563,1.519138749488563,2.2780348302045548,2.2780348302045548,0.8179977881861493,0.8179977881861493,1.2266341393409141,24981.893150512853,0.0,3.019329760496383,3.019329760496383,0.0,4.0797440670933405,4.0797440670933405,0.0,7.099073827589724,7.099073827589724,24981.893150512853,-8.939616421871033e-06,-8.939616421871033e-06,-0.0,-0.0,-8.939616421871033e-06,-8.939616421871033e-06,-8.939616421871033e-06,1,0,7.624569896628518,0.0,150.0,0.0,131.0,131.0,351.85837720205683,0.002827307169160762,0.002827307169160762,0.0,0.0,0.0,0.0,0.0,0.0,0.0,19.0,15.0,131.0,25.0,0.0,0.0,75.90126467328514,267303249.61661184,3607392.871659995,3521723.2646545637,25.0,3.5625,0.0,0.0,0.0,0.0,0.0,1.1685682688373562,15.68775,3702891.700958532,3614954.1548994533,0.0,8.435316267258923,0.0,4.542093374677883,2,0.0,6.488704820968404,2.1034228839072413,9.901941097582837,24.522955590207015,0.0002757846567183054,0.0,27.325389661122422,0.0003187393892182385,0.0014309486838766316,0.0,151.26941005374906,0.0,26.779154868237235,0.00019434053492537216,131.0,0.0,351.85837720205683,25958.170178066288,0.0,31270.0,351.85837720205683,0.0,8.0,0.011252266619829128,59.0,31270.0,351.85837720205683,0.0,8.0,0.011252266619829128,59.0,25175.0,351.85837720205683,0.0,8.0,0.013976499590945653,47.5,175.92918860102841,0.0,70393.79856037912,351.85837720205683,0.0,0.5154052861431215,0.6532494923092609,1.5950794936076809
522,865,4,PL 15/206,3,0,"Hubert RÃ¼sch, Gallus Rehm",1965,,Germany,Deutscher Ausschuss fÃ¼r Stahlbeton,0,"Hubert RÃ¼sch, Gallus Rehm",4150.0,4000.0,1600.0,1600.0,150.0,950,"[1,3]","[2,26]",65.0,"[0,0]",2,15.68775,"[2,200x200x200,1]",[28],1.1685682688373562,"[0,0,0]",[0],26230.987808038495,"[0,0,0]",[0],"[0,0,0,0,0,0,15,0,0,0]",200000.0,1,493.4,[8],[131],[7],[21],[0],[0],0.0,0.0,0,0,0.0,0.0,0.0,0,0,[0],[0],[0],[0],[0],1,2,4,1,3,2,0.0,1,0.0,12.41,290.3950250672938,28,1,0.0,0,0,0,0,0.121,0.0,0.219,166.371,300.0,0,-1,0,-1,-1,1,142500.0,351.85837720205683,28,0.5,CN,15.68775,1.0,7.687749999999999,18.90090361445783,1.1685682688373562,1.7523344847727345,1.7523344847727345,1.519138749488563,1.519138749488563,2.2780348302045548,2.2780348302045548,0.8179977881861493,0.8179977881861493,1.2266341393409141,24981.893150512853,0.0,3.019329760496383,3.019329760496383,0.0,4.0797440670933405,4.0797440670933405,0.0,7.099073827589724,7.099073827589724,24981.893150512853,-8.939616421871033e-06,-8.939616421871033e-06,-0.0,-0.0,-8.939616421871033e-06,-8.939616421871033e-06,-8.939616421871033e-06,1,0,7.624569896628518,0.0,150.0,0.0,131.0,131.0,351.85837720205683,0.002827307169160762,0.002827307169160762,0.0,0.0,0.0,0.0,0.0,0.0,0.0,19.0,15.0,131.0,25.0,0.0,0.0,75.90126467328514,267303249.61661184,3607392.871659995,3521723.2646545637,25.0,3.5625,0.0,0.0,0.0,0.0,0.0,1.1685682688373562,15.68775,3702891.700958532,3614954.1548994533,0.0,8.435316267258923,0.0,4.542093374677883,2,0.0,6.488704820968404,2.1034228839072413,9.901941097582837,24.522955590207015,0.00033067512945644155,0.0,27.63026314510835,0.00038810638407173073,0.0017188571763193375,0.0,151.26941005374906,0.0,26.77915486823724,0.00019434053492537219,131.0,0.0,351.85837720205683,26247.799987852937,0.0,31270.0,351.85837720205683,0.0,8.0,0.011252266619829128,59.0,31270.0,351.85837720205683,0.0,8.0,0.011252266619829128,59.0,25175.0,351.85837720205683,0.0,8.0,0.013976499590945653,47.5,175.92918860102841,0.0,70393.79856037912,351.85837720205683,0.0,0.5051291815734558,0.6084366676457998,1.9125542527218669
523,866,4,PL 15/206,4,0,"Hubert RÃ¼sch, Gallus Rehm",1965,,Germany,Deutscher Ausschuss fÃ¼r Stahlbeton,0,"Hubert RÃ¼sch, Gallus Rehm",4150.0,4000.0,1600.0,1600.0,150.0,950,"[1,3]","[2,26]",65.0,"[0,0]",2,15.68775,"[2,200x200x200,1]",[28],1.1685682688373562,"[0,0,0]",[0],26230.987808038495,"[0,0,0]",[0],"[0,0,0,0,0,0,15,0,0,0]",200000.0,1,493.4,[8],[131],[7],[21],[0],[0],0.0,0.0,0,0,0.0,0.0,0.0,0,0,[0],[0],[0],[0],[0],1,2,4,1,3,2,0.0,1,0.0,14.48,339.3123840152933,28,1,0.0,0,0,0,0,0.15,0.0,0.289,139.086,300.0,0,-1,0,-1,-1,1,142500.0,351.85837720205683,28,0.5,CN,15.68775,1.0,7.687749999999999,18.90090361445783,1.1685682688373562,1.7523344847727345,1.7523344847727345,1.519138749488563,1.519138749488563,2.2780348302045548,2.2780348302045548,0.8179977881861493,0.8179977881861493,1.2266341393409141,24981.893150512853,0.0,3.019329760496383,3.019329760496383,0.0,4.0797440670933405,4.0797440670933405,0.0,7.099073827589724,7.099073827589724,24981.893150512853,-8.939616421871033e-06,-8.939616421871033e-06,-0.0,-0.0,-8.939616421871033e-06,-8.939616421871033e-06,-8.939616421871033e-06,1,0,7.624569896628518,0.0,150.0,0.0,131.0,131.0,351.85837720205683,0.002827307169160762,0.002827307169160762,0.0,0.0,0.0,0.0,0.0,0.0,0.0,19.0,15.0,131.0,25.0,0.0,0.0,75.90126467328514,267303249.61661184,3607392.871659995,3521723.2646545637,25.0,3.5625,0.0,0.0,0.0,0.0,0.0,1.1685682688373562,15.68775,3702891.700958532,3614954.1548994533,0.0,8.435316267258923,0.0,4.542093374677883,2,0.0,6.488704820968404,2.1034228839072413,9.901941097582837,24.522955590207015,0.0003858320608001026,0.0,27.946997929449363,0.0004600915210126523,0.0020093589840512243,0.0,151.26941005374906,0.0,26.77915486823724,0.00019434053492537219,131.0,0.0,351.85837720205683,26548.698032976896,0.0,31270.0,351.85837720205683,0.0,8.0,0.011252266619829128,59.0,31270.0,351.85837720205683,0.0,8.0,0.011252266619829128,59.0,25175.0,351.85837720205683,0.0,8.0,0.013976499590945653,47.5,175.92918860102841,0.0,70393.79856037912,351.85837720205683,0.0,0.5020258602597507,0.5843795708642264,2.231570151443403
535,878,4,PL 15/210,1,0,"Hubert RÃ¼sch, Gallus Rehm",1965,,Germany,Deutscher Ausschuss fÃ¼r Stahlbeton,0,"Hubert RÃ¼sch, Gallus Rehm",4150.0,4000.0,1600.0,1600.0,150.0,950,"[1,3]","[2,29]",65.0,"[0,0]",2,17.121,"[2,200x200x200,1]",[31],1.2881931884293558,"[0,0,0]",[0],27004.422032899714,"[0,0,0]",[0],"[0,0,0,0,0,0,15,0,0,0]",200000.0,2,514.0,[10],[130],[5],[45],[0],[0],0.0,0.0,0,0,0.0,0.0,0.0,0,0,[0],[0],[0],[0],[0],1,2,4,1,3,2,0.0,1,0.0,11.51,243.35326618080765,31,1,0.0,0,0,0,0,0.077,0.0,0.136,145.96,300.0,0,-1,0,-1,-1,1,142500.0,392.6990816987241,31,0.5,CN,16.701470067361164,1.0,8.701470067361164,20.627710843373492,1.2691598998929534,1.903177348368231,1.9317188454723335,1.6499078698608396,1.6746511449581627,2.4741305528787003,2.5112344991140336,0.901735231900549,0.8884119299250673,1.3522031918306332,25508.799863341592,0.0,2.9153739735935313,2.9153739735935313,0.0,3.7976946424674805,3.7976946424674805,0.0,6.713068616061012,6.713068616061012,25718.497174190205,-1.040141972134346e-05,-1.040141972134346e-05,-0.0,-0.0,-1.040141972134346e-05,-1.040141972134346e-05,-1.040141972134346e-05,1,0,7.406194428317641,0.0,212.5,0.0,130.0,130.0,392.6990816987241,0.0031797496493823816,0.0031797496493823816,0.0,0.0,0.0,0.0,0.0,0.0,0.0,20.0,15.0,130.0,50.0,0.0,0.0,75.95413021101743,267317226.93548954,3610157.159302681,3519456.100581008,25.0,3.5625,0.0,0.0,0.0,0.0,0.0,1.2881931884293558,17.121,3709396.571498132,3616202.236346692,0.0,9.315164641241426,0.0,5.015857883745381,2,0.0,7.165511262493403,2.3187477391728404,10.344382533529974,25.317339652846066,0.0002915646713383771,0.0,27.839901400113142,0.0003315840053367312,0.0014549740749410798,0.0,151.1228933391348,0.0,27.278920513215848,0.00020066326287273108,130.0,0.0,392.6990816987241,26446.95633010749,0.0,35000.0,392.6990816987241,0.0,10.0,0.01121997376282069,70.0,35000.0,392.6990816987241,0.0,10.0,0.01121997376282069,70.0,25000.0,392.6990816987241,0.0,10.0,0.015707963267948963,50.0,157.07963267948966,0.0,70343.57629953344,392.6990816987241,0.0,0.5189976527996851,0.6548467798409967,1.6063054788912343
536,879,4,PL 15/210,2,0,"Hubert RÃ¼sch, Gallus Rehm",1965,,Germany,Deutscher Ausschuss fÃ¼r Stahlbeton,0,"Hubert RÃ¼sch, Gallus Rehm",4150.0,4000.0,1600.0,1600.0,150.0,950,"[1,3]","[2,29]",65.0,"[0,0]",2,17.121,"[2,200x200x200,1]",[31],1.2881931884293558,"[0,0,0]",[0],27004.422032899714,"[0,0,0]",[0],"[0,0,0,0,0,0,15,0,0,0]",200000.0,2,514.0,[10],[130],[5],[45],[0],[0],0.0,0.0,0,0,0.0,0.0,0.0,0,0,[0],[0],[0],[0],[0],1,2,4,1,3,2,0.0,1,0.0,13.81,292.3888899856995,31,1,0.0,0,0,0,0,0.11,0.0,0.204,132.56,300.0,0,-1,0,-1,-1,1,142500.0,392.6990816987241,31,0.5,CN,16.701470067361164,1.0,8.701470067361164,20.627710843373492,1.2691598998929534,1.903177348368231,1.9317188454723335,1.6499078698608396,1.6746511449581627,2.4741305528787003,2.5112344991140336,0.901735231900549,0.8884119299250673,1.3522031918306332,25508.799863341592,0.0,2.9153739735935313,2.9153739735935313,0.0,3.7976946424674805,3.7976946424674805,0.0,6.713068616061012,6.713068616061012,25718.497174190205,-1.040141972134346e-05,-1.040141972134346e-05,-0.0,-0.0,-1.040141972134346e-05,-1.040141972134346e-05,-1.040141972134346e-05,1,0,7.406194428317641,0.0,212.5,0.0,130.0,130.0,392.6990816987241,0.0031797496493823816,0.0031797496493823816,0.0,0.0,0.0,0.0,0.0,0.0,0.0,20.0,15.0,130.0,50.0,0.0,0.0,75.95413021101743,267317226.93548954,3610157.159302681,3519456.100581008,25.0,3.5625,0.0,0.0,0.0,0.0,0.0,1.2881931884293558,17.121,3709396.571498132,3616202.236346692,0.0,9.315164641241426,0.0,5.015857883745381,2,0.0,7.165511262493403,2.3187477391728404,10.344382533529974,25.317339652846066,0.0003498269427613369,0.0,28.15109986339228,0.00040408236269089256,0.001749025498023788,0.0,151.1228933391348,0.0,27.278920513215848,0.00020066326287273108,130.0,0.0,392.6990816987241,26742.594870222656,0.0,35000.0,392.6990816987241,0.0,10.0,0.01121997376282069,70.0,35000.0,392.6990816987241,0.0,10.0,0.01121997376282069,70.0,25000.0,392.6990816987241,0.0,10.0,0.015707963267948963,50.0,157.07963267948966,0.0,70343.57629953344,392.6990816987241,0.0,0.5069176354031844,0.6089029786062864,1.9272874599033838
537,880,4,PL 15/210,3,0,"Hubert RÃ¼sch, Gallus Rehm",1965,,Germany,Deutscher Ausschuss fÃ¼r Stahlbeton,0,"Hubert RÃ¼sch, Gallus Rehm",4150.0,4000.0,1600.0,1600.0,150.0,950,"[1,3]","[2,29]",65.0,"[0,0]",2,17.121,"[2,200x200x200,1]",[31],1.2881931884293558,"[0,0,0]",[0],27004.422032899714,"[0,0,0]",[0],"[0,0,0,0,0,0,15,0,0,0]",200000.0,2,514.0,[10],[130],[5],[45],[0],[0],0.0,0.0,0,0,0.0,0.0,0.0,0,0,[0],[0],[0],[0],[0],1,2,4,1,3,2,0.0,14,0.0,13.81,292.3888899856995,31,1,0.0,0,0,0,0,0.126,0.0,0.224,128.04,300.0,0,-1,0,-1,-1,1,142500.0,392.6990816987241,31,0.5,CN,16.701470067361164,1.0,8.701470067361164,20.627710843373492,1.2691598998929534,1.903177348368231,1.9317188454723335,1.6499078698608396,1.6746511449581627,2.4741305528787003,2.5112344991140336,0.901735231900549,0.8884119299250673,1.3522031918306332,25508.799863341592,0.0,2.9153739735935313,2.9153739735935313,0.0,3.7976946424674805,3.7976946424674805,0.0,6.713068616061012,6.713068616061012,25718.497174190205,-1.040141972134346e-05,-1.040141972134346e-05,-0.0,-0.0,-1.040141972134346e-05,-1.040141972134346e-05,-1.040141972134346e-05,1,0,7.406194428317641,0.0,212.5,0.0,130.0,130.0,392.6990816987241,0.0031797496493823816,0.0031797496493823816,0.0,0.0,0.0,0.0,0.0,0.0,0.0,20.0,15.0,130.0,50.0,0.0,0.0,75.95413021101743,267317226.93548954,3610157.159302681,3519456.100581008,25.0,3.5625,0.0,0.0,0.0,0.0,0.0,1.2881931884293558,17.121,3709396.571498132,3616202.236346692,0.0,9.315164641241426,0.0,5.015857883745381,2,0.0,7.165511262493403,2.3187477391728404,10.344382533529974,25.317339652846066,0.0003498269427613369,0.0,28.15109986339228,0.00040408236269089256,0.001749025498023788,0.0,151.1228933391348,0.0,27.278920513215848,0.00020066326287273108,130.0,0.0,392.6990816987241,26742.594870222656,0.0,35000.0,392.6990816987241,0.0,10.0,0.01121997376282069,70.0,35000.0,392.6990816987241,0.0,10.0,0.01121997376282069,70.0,25000.0,392.6990816987241,0.0,10.0,0.015707963267948963,50.0,157.07963267948966,0.0,70343.57629953344,392.6990816987241,0.0,0.5069176354031844,0.6089029786062864,1.9272874599033838
538,881,4,PL 15/210,4,0,"Hubert RÃ¼sch, Gallus Rehm",1965,,Germany,Deutscher Ausschuss fÃ¼r Stahlbeton,0,"Hubert RÃ¼sch, Gallus Rehm",4150.0,4000.0,1600.0,1600.0,150.0,950,"[1,3]","[2,29]",65.0,"[0,0]",2,17.121,"[2,200x200x200,1]",[31],1.2881931884293558,"[0,0,0]",[0],27004.422032899714,"[0,0,0]",[0],"[0,0,0,0,0,0,15,0,0,0]",200000.0,2,514.0,[10],[130],[5],[45],[0],[0],0.0,0.0,0,0,0.0,0.0,0.0,0,0,[0],[0],[0],[0],[0],1,2,4,1,3,2,0.0,1,0.0,16.11,341.58162732875564,31,1,0.0,0,0,0,0,0.142,0.0,0.272,128.04,300.0,0,-1,0,-1,-1,1,142500.0,392.6990816987241,31,0.5,CN,16.701470067361164,1.0,8.701470067361164,20.627710843373492,1.2691598998929534,1.903177348368231,1.9317188454723335,1.6499078698608396,1.6746511449581627,2.4741305528787003,2.5112344991140336,0.901735231900549,0.8884119299250673,1.3522031918306332,25508.799863341592,0.0,2.9153739735935313,2.9153739735935313,0.0,3.7976946424674805,3.7976946424674805,0.0,6.713068616061012,6.713068616061012,25718.497174190205,-1.040141972134346e-05,-1.040141972134346e-05,-0.0,-0.0,-1.040141972134346e-05,-1.040141972134346e-05,-1.040141972134346e-05,1,0,7.406194428317641,0.0,212.5,0.0,130.0,130.0,392.6990816987241,0.0031797496493823816,0.0031797496493823816,0.0,0.0,0.0,0.0,0.0,0.0,0.0,20.0,15.0,130.0,50.0,0.0,0.0,75.95413021101743,267317226.93548954,3610157.159302681,3519456.100581008,25.0,3.5625,0.0,0.0,0.0,0.0,0.0,1.2881931884293558,17.121,3709396.571498132,3616202.236346692,0.0,9.315164641241426,0.0,5.015857883745381,2,0.0,7.165511262493403,2.3187477391728404,10.344382533529974,25.317339652846066,0.0004080892141842967,0.0,28.473161648479536,0.0004789821612196742,0.0020443527978535403,0.0,151.1228933391348,0.0,27.278920513215848,0.00020066326287273108,130.0,0.0,392.6990816987241,27048.55356605555,0.0,35000.0,392.6990816987241,0.0,10.0,0.01121997376282069,70.0,35000.0,392.6990816987241,0.0,10.0,0.01121997376282069,70.0,25000.0,392.6990816987241,0.0,10.0,0.015707963267948963,50.0,157.07963267948966,0.0,70343.57629953344,392.6990816987241,0.0,0.5029629827957911,0.5844008179728993,2.248269440915533
542,885,4,PL 15/221,1,0,"Hubert RÃ¼sch, Gallus Rehm",1965,,Germany,Deutscher Ausschuss fÃ¼r Stahlbeton,0,"Hubert RÃ¼sch, Gallus Rehm",4220.0,4060.0,1600.0,1600.0,150.0,950,"[1,3]","[2,25]",65.0,"[0,0]",2,13.58175,"[2,200x200x200,1]",[27],0.9527943293299502,"[0,0,0]",[0],25001.128866236817,"[0,0,0]",[0],"[0,0,0,0,0,0,15,0,0,0]",200000.0,2,460.4,[8],[130],[7],[21],[0],[0],0.0,0.0,0,0,0.0,0.0,0.0,0,0,[0],[0],[0],[0],[0],1,2,4,1,3,2,0.0,1,0.0,10.3,243.70116358434151,27,1,0.0,0,0,0,0,0.061,0.0,0.096,143.114,280.0,0,-1,0,-1,-1,1,142500.0,351.85837720205683,27,0.5,CN,13.706937027109378,1.0,5.706937027109378,16.36355421686747,0.9580539702567228,1.4366563384650233,1.4287692081883512,1.2454701613337396,1.2386326281289353,1.8676532400045303,1.8573999706448565,0.6669560305309652,0.6706377791797059,1.0001384457318458,23882.801319008347,0.0,3.3080478238675823,3.3080478238675823,0.0,4.875894093961409,4.875894093961409,0.0,8.183941917828992,8.183941917828992,23810.59892022554,-6.746745640268867e-06,-6.746745640268867e-06,-0.0,-0.0,-6.746745640268867e-06,-6.746745640268867e-06,-6.746745640268867e-06,1,0,7.999638779115021,0.0,150.0,0.0,130.0,130.0,351.85837720205683,0.002849055685846614,0.002849055685846614,0.0,0.0,0.0,0.0,0.0,0.0,0.0,20.0,16.0,130.0,25.0,0.0,0.0,75.93443565248819,267311926.72338116,3609125.6318410994,3520299.1162893036,25.0,3.5625,0.0,0.0,0.0,0.0,0.0,0.9527943293299502,13.58175,3706326.1698565334,3615107.389257076,0.0,6.884130119091789,0.0,3.7068392948955786,2,0.0,5.295484706993683,1.7150297927939104,9.213356473077551,24.949990232513667,0.00028568175609673983,0.0,28.665448907831607,0.00034469009721827985,0.0014589974971740132,0.0,124.82777853421217,0.0,27.828650873816645,0.00016999817942564828,130.0,0.0,351.85837720205683,27231.22646244002,0.0,31800.0,351.85837720205683,0.0,8.0,0.011064728842831975,60.0,31800.0,351.85837720205683,0.0,8.0,0.011064728842831975,60.0,26500.0,351.85837720205683,0.0,8.0,0.013277674611398371,50.0,175.92918860102841,0.0,70362.28613013621,351.85837720205683,0.0,0.5046404890433468,0.6053444660509802,1.9450532991620038
543,886,4,PL 15/221,2,0,"Hubert RÃ¼sch, Gallus Rehm",1965,,Germany,Deutscher Ausschuss fÃ¼r Stahlbeton,0,"Hubert RÃ¼sch, Gallus Rehm",4220.0,4060.0,1600.0,1600.0,150.0,950,"[1,3]","[2,25]",65.0,"[0,0]",2,13.58175,"[2,200x200x200,1]",[27],0.9527943293299502,"[0,0,0]",[0],25001.128866236817,"[0,0,0]",[0],"[0,0,0,0,0,0,15,0,0,0]",200000.0,2,460.4,[8],[130],[7],[21],[0],[0],0.0,0.0,0,0,0.0,0.0,0.0,0,0,[0],[0],[0],[0],[0],1,2,4,1,3,2,0.0,1,0.0,12.36,292.92455816193325,27,1,0.0,0,0,0,0,0.095,0.0,0.15,127.757,280.0,0,-1,0,-1,-1,1,142500.0,351.85837720205683,27,0.5,CN,13.706937027109378,1.0,5.706937027109378,16.36355421686747,0.9580539702567228,1.4366563384650233,1.4287692081883512,1.2454701613337396,1.2386326281289353,1.8676532400045303,1.8573999706448565,0.6669560305309652,0.6706377791797059,1.0001384457318458,23882.801319008347,0.0,3.3080478238675823,3.3080478238675823,0.0,4.875894093961409,4.875894093961409,0.0,8.183941917828992,8.183941917828992,23810.59892022554,-6.746745640268867e-06,-6.746745640268867e-06,-0.0,-0.0,-6.746745640268867e-06,-6.746745640268867e-06,-6.746745640268867e-06,1,0,7.999638779115021,0.0,150.0,0.0,130.0,130.0,351.85837720205683,0.002849055685846614,0.002849055685846614,0.0,0.0,0.0,0.0,0.0,0.0,0.0,20.0,16.0,130.0,25.0,0.0,0.0,75.93443565248819,267311926.72338116,3609125.6318410994,3520299.1162893036,25.0,3.5625,0.0,0.0,0.0,0.0,0.0,0.9527943293299502,13.58175,3706326.1698565334,3615107.389257076,0.0,6.884130119091789,0.0,3.7068392948955786,2,0.0,5.295484706993683,1.7150297927939104,9.213356473077551,24.949990232513667,0.00034281810731608776,0.0,29.0314366985396,0.00042112220327110693,0.0017547374052836314,0.0,124.82777853421217,0.0,27.828650873816645,0.00016999817942564828,130.0,0.0,351.85837720205683,27578.914863612623,0.0,31800.0,351.85837720205683,0.0,8.0,0.011064728842831975,60.0,31800.0,351.85837720205683,0.0,8.0,0.011064728842831975,60.0,26500.0,351.85837720205683,0.0,8.0,0.013277674611398371,50.0,175.92918860102841,0.0,70362.28613013621,351.85837720205683,0.0,0.5015494676616691,0.5788520711500049,2.3340639589944043
544,887,4,PL 15/221,3,0,"Hubert RÃ¼sch, Gallus Rehm",1965,,Germany,Deutscher Ausschuss fÃ¼r Stahlbeton,0,"Hubert RÃ¼sch, Gallus Rehm",4220.0,4060.0,1600.0,1600.0,150.0,950,"[1,3]","[2,25]",65.0,"[0,0]",2,13.58175,"[2,200x200x200,1]",[27],0.9527943293299502,"[0,0,0]",[0],25001.128866236817,"[0,0,0]",[0],"[0,0,0,0,0,0,15,0,0,0]",200000.0,2,460.4,[8],[130],[7],[21],[0],[0],0.0,0.0,0,0,0.0,0.0,0.0,0,0,[0],[0],[0],[0],[0],1,2,4,1,3,2,0.0,14,0.0,12.36,292.92455816193325,27,1,0.0,0,0,0,0,0.103,0.0,0.159,126.557,280.0,0,-1,0,-1,-1,1,142500.0,351.85837720205683,27,0.5,CN,13.706937027109378,1.0,5.706937027109378,16.36355421686747,0.9580539702567228,1.4366563384650233,1.4287692081883512,1.2454701613337396,1.2386326281289353,1.8676532400045303,1.8573999706448565,0.6669560305309652,0.6706377791797059,1.0001384457318458,23882.801319008347,0.0,3.3080478238675823,3.3080478238675823,0.0,4.875894093961409,4.875894093961409,0.0,8.183941917828992,8.183941917828992,23810.59892022554,-6.746745640268867e-06,-6.746745640268867e-06,-0.0,-0.0,-6.746745640268867e-06,-6.746745640268867e-06,-6.746745640268867e-06,1,0,7.999638779115021,0.0,150.0,0.0,130.0,130.0,351.85837720205683,0.002849055685846614,0.002849055685846614,0.0,0.0,0.0,0.0,0.0,0.0,0.0,20.0,16.0,130.0,25.0,0.0,0.0,75.93443565248819,267311926.72338116,3609125.6318410994,3520299.1162893036,25.0,3.5625,0.0,0.0,0.0,0.0,0.0,0.9527943293299502,13.58175,3706326.1698565334,3615107.389257076,0.0,6.884130119091789,0.0,3.7068392948955786,2,0.0,5.295484706993683,1.7150297927939104,9.213356473077551,24.949990232513667,0.00034281810731608776,0.0,29.0314366985396,0.00042112220327110693,0.0017547374052836314,0.0,124.82777853421217,0.0,27.828650873816645,0.00016999817942564828,130.0,0.0,351.85837720205683,27578.914863612623,0.0,31800.0,351.85837720205683,0.0,8.0,0.011064728842831975,60.0,31800.0,351.85837720205683,0.0,8.0,0.011064728842831975,60.0,26500.0,351.85837720205683,0.0,8.0,0.013277674611398371,50.0,175.92918860102841,0.0,70362.28613013621,351.85837720205683,0.0,0.5015494676616691,0.5788520711500049,2.3340639589944043
550,893,4,PL 15/239,3,0,"Hubert RÃ¼sch, Gallus Rehm",1965,,Germany,Deutscher Ausschuss fÃ¼r Stahlbeton,0,"Hubert RÃ¼sch, Gallus Rehm",4100.0,4000.0,1600.0,1600.0,151.0,950,"[1,3]","[2,24]",65.0,"[0,0]",2,17.2185,"[2,200x200x200,1]",[26],1.3348571494770005,"[0,0,0]",[0],27059.526175388277,"[0,0,0]",[0],"[0,0,0,0,0,0,15,0,0,0]",200000.0,2,378.2,[8],[130.5],[7],[21],[0],[0],0.0,0.0,0,0,0.0,0.0,0.0,0,0,[0],[0],[0],[0],[0],1,2,4,1,3,2,0.0,1,0.0,8.33,194.71627067942254,26,1,0.0,0,0,0,0,0.055,0.0,0.096,125.1,310.0,0,-1,0,-1,-1,1,143450.0,351.85837720205683,26,0.5,CN,17.54657736322767,1.0,9.54657736322767,20.745180722891565,1.3500599447559354,2.0213619412148156,1.9985997283987953,1.755077928182716,1.7353142943201008,2.6277705235792603,2.598179646918434,0.9344000046339004,0.9450419613291547,1.3990198098791566,25931.995153507196,0.0,2.7737417176056454,2.7737417176056454,0.0,3.462967875565097,3.462967875565097,0.0,6.236709593170742,6.236709593170742,25770.977309893595,-1.0899348166903836e-05,-1.0899348166903836e-05,-0.0,-0.0,-1.0899348166903836e-05,-1.0899348166903836e-05,-1.0899348166903836e-05,1,0,7.39111242021333,0.0,150.0,0.0,130.5,130.5,351.85837720205683,0.0028381397636786194,0.0028381397636786194,0.0,0.0,0.0,0.0,0.0,0.0,0.0,20.5,16.5,130.5,25.0,0.0,0.0,76.34888951002216,272670326.15892875,3652595.713168067,3571372.5230166693,25.0,3.58625,0.0,0.0,0.0,0.0,0.0,1.3348571494770005,17.2185,3740928.6793644684,3657741.2189041115,0.0,9.719604755298217,0.0,5.233633329775963,1,0.0,7.476619042537091,2.402742869058601,10.373795110758646,24.13221094683352,0.00021930789751534397,0.0,26.172043218506026,0.0002442357163306456,0.0011648859505574117,0.0,174.68611534014548,0.0,26.064364975933046,0.0002179851094602068,130.5,0.0,351.85837720205683,24862.491057580715,0.0,32065.0,351.85837720205683,0.0,8.0,0.010973284802808571,60.5,32065.0,351.85837720205683,0.0,8.0,0.010973284802808571,60.5,27162.5,351.85837720205683,0.0,8.0,0.012953828889169142,51.25,175.92918860102841,0.0,70918.55496547895,351.85837720205683,0.0,1.0,1.0,1.114139954517908
