Repository: iavdesch/Research

Readme
======

The supporting files are related to the study "A method for determining the performance of formulas for calculating the crack width and spacing in reinforced concrete elements".

The following files are relevant:
Research/Method_comparing_CWFs/Data_processing_for_GitHuB_Final (contains the data processing of the database "Crack width and crack spacing in reinforced and prestressed concrete elements: database")
Research/Method_comparing_CWFs/CWF_analysis_for_GitHuB_Final (contains the evaluation of the different crack width formulas)

File: Method_comparing_CWFs/Datasets_Used/Working_database_no_hordijk_no_initshrink.csv (part 15 of 83)
,ID,EPID,ELID,LOADID,DOI,title,year,journal,country,institution,laboratory,authors,Ltot,Lspan,Lcons,Lmeas,h,b,hc,thc,RH,Temp,pd,fcm,catfcm,tfcm,fctm,catfctm,tfctm,Ecm,catEcm,tEcm,mix,Es,fsr,fy,phi,zs,nbl,clat,phit,st,phiw,sw,type,method,fpk,fp01k,Ep,rel,fpr,npl,phip,Ap,zp,cplat,catf,epsin,catcal,selfw,typew,locw,epsc,Nrep,N,M,sigs,t0,t,PL,catp,t0p,tp,ncr,wm,wk,wmax,sm,smax,indLR,indNP,indtfcm,indtfctm,indtEcm,slab,Ac,Astot,ts,sc,class_C,fcm28,Bcc,fck28,fcm_cube_150,fctm28,fctmfl28,fctmfl,fct095_28,fct095,fct095fl_28,fct095fl,fct005,fct005_28,fct005fl,Ecm28,phi_bc,phi_bc_prestress,phi_bc_prior_load,phi_dc,phi_dc_prestress,phi_dc_prior_load,phi_creep,phi_creep_prestress,phi_creep_prior_load,Ecm0,eps_cbs,eps_cbs_prestress,eps_cds,eps_cds_prestress,shrinkage,shrinkage_prestress,shrinkage_init,bondLR,bondPR,ae,ap,sxLR,sxNP,zstot,zstensinit,Astensinit,rhotot,rhotensinit,At,Aw,Aptot,zptot,zeta1,zeta,phi_peq,ry,cy,ry0,rx,ryp,cyp,cog,Izz,Wb,Wt,rho,qself,Mself,ep,Mp,pre_loss,initstrain,fctmorg,fcmorg,W_Ib,W_It,Ncr095,Mcr095,Ncr005,Mcr005,CS,Ncr,Mcr,tau_bms,tau_max,xcinit,epsinit,dpsigs,xc,eps,epsbot,sigssimpl,sigsr,dpsigsr,xc_sr,eps_sr,zstottens,zptottens,Astens,Actens,Aptens,Aceff_MC2020,Aseff_MC2020,Apeff_MC2020,phi_eq_MC2020,rhoeff_MC2020,hceff_MC2020,Aceff_FPR,Aseff_FPR,Apeff_FPR,phi_eq_FPR,rhoeff_FPR,hceff_FPR,Aceff_SMTCM,Aseff_SMTCM,Apeff_SMTCM,phi_eq_SMTCM,rhoeff_SMTCM,hceff_SMTCM,sumcirc_SMTCM,sumcirc_p_SMTCM,Actensstate1,Astensstate1,Aptensstate1,r,p,k1
551,894,4,PL 15/239,4,0,"Hubert RÃ¼sch, Gallus Rehm",1965,,Germany,Deutscher Ausschuss fÃ¼r Stahlbeton,0,"Hubert RÃ¼sch, Gallus Rehm",4100.0,4000.0,1600.0,1600.0,151.0,950,"[1,3]","[2,24]",65.0,"[0,0]",2,17.2185,"[2,200x200x200,1]",[26],1.3348571494770005,"[0,0,0]",[0],27059.526175388277,"[0,0,0]",[0],"[0,0,0,0,0,0,15,0,0,0]",200000.0,2,378.2,[8],[130.5],[7],[21],[0],[0],0.0,0.0,0,0,0.0,0.0,0.0,0,0,[0],[0],[0],[0],[0],1,2,4,1,3,2,0.0,1,0.0,10.42,243.8584970581364,26,1,0.0,0,0,0,0,0.069,0.0,0.117,123.314,250.0,0,-1,0,-1,-1,1,143450.0,351.85837720205683,26,0.5,CN,17.54657736322767,1.0,9.54657736322767,20.745180722891565,1.3500599447559354,2.0213619412148156,1.9985997283987953,1.755077928182716,1.7353142943201008,2.6277705235792603,2.598179646918434,0.9344000046339004,0.9450419613291547,1.3990198098791566,25931.995153507196,0.0,2.7737417176056454,2.7737417176056454,0.0,3.462967875565097,3.462967875565097,0.0,6.236709593170742,6.236709593170742,25770.977309893595,-1.0899348166903836e-05,-1.0899348166903836e-05,-0.0,-0.0,-1.0899348166903836e-05,-1.0899348166903836e-05,-1.0899348166903836e-05,1,0,7.39111242021333,0.0,150.0,0.0,130.5,130.5,351.85837720205683,0.0028381397636786194,0.0028381397636786194,0.0,0.0,0.0,0.0,0.0,0.0,0.0,20.5,16.5,130.5,25.0,0.0,0.0,76.34888951002216,272670326.15892875,3652595.713168067,3571372.5230166693,25.0,3.58625,0.0,0.0,0.0,0.0,0.0,1.3348571494770005,17.2185,3740928.6793644684,3657741.2189041115,0.0,9.719604755298217,0.0,5.233633329775963,2,0.0,7.476619042537091,2.402742869058601,10.373795110758646,24.13221094683352,0.00027433232798437985,0.0,26.441281885803736,0.0003098217707182654,0.0014594981730162255,0.0,174.68611534014545,0.0,26.064364975933046,0.00021798510946020676,130.5,0.0,351.85837720205683,25118.267791513543,0.0,32065.0,351.85837720205683,0.0,8.0,0.010973284802808571,60.5,32065.0,351.85837720205683,0.0,8.0,0.010973284802808571,60.5,27162.5,351.85837720205683,0.0,8.0,0.012953828889169142,51.25,175.92918860102841,0.0,70918.55496547895,351.85837720205683,0.0,0.5348971501332018,0.7084980503926674,1.3936780703573353
552,895,4,PL 15/239,5,0,"Hubert RÃ¼sch, Gallus Rehm",1965,,Germany,Deutscher Ausschuss fÃ¼r Stahlbeton,0,"Hubert RÃ¼sch, Gallus Rehm",4100.0,4000.0,1600.0,1600.0,151.0,950,"[1,3]","[2,24]",65.0,"[0,0]",2,17.2185,"[2,200x200x200,1]",[26],1.3348571494770005,"[0,0,0]",[0],27059.526175388277,"[0,0,0]",[0],"[0,0,0,0,0,0,15,0,0,0]",200000.0,2,378.2,[8],[130.5],[7],[21],[0],[0],0.0,0.0,0,0,0.0,0.0,0.0,0,0,[0],[0],[0],[0],[0],1,2,4,1,3,2,0.0,14,0.0,10.42,243.8584970581364,26,1,0.0,0,0,0,0,0.062,0.0,0.117,119.114,250.0,0,-1,0,-1,-1,1,143450.0,351.85837720205683,26,0.5,CN,17.54657736322767,1.0,9.54657736322767,20.745180722891565,1.3500599447559354,2.0213619412148156,1.9985997283987953,1.755077928182716,1.7353142943201008,2.6277705235792603,2.598179646918434,0.9344000046339004,0.9450419613291547,1.3990198098791566,25931.995153507196,0.0,2.7737417176056454,2.7737417176056454,0.0,3.462967875565097,3.462967875565097,0.0,6.236709593170742,6.236709593170742,25770.977309893595,-1.0899348166903836e-05,-1.0899348166903836e-05,-0.0,-0.0,-1.0899348166903836e-05,-1.0899348166903836e-05,-1.0899348166903836e-05,1,0,7.39111242021333,0.0,150.0,0.0,130.5,130.5,351.85837720205683,0.0028381397636786194,0.0028381397636786194,0.0,0.0,0.0,0.0,0.0,0.0,0.0,20.5,16.5,130.5,25.0,0.0,0.0,76.34888951002216,272670326.15892875,3652595.713168067,3571372.5230166693,25.0,3.58625,0.0,0.0,0.0,0.0,0.0,1.3348571494770005,17.2185,3740928.6793644684,3657741.2189041115,0.0,9.719604755298217,0.0,5.233633329775963,2,0.0,7.476619042537091,2.402742869058601,10.373795110758646,24.13221094683352,0.00027433232798437985,0.0,26.441281885803736,0.0003098217707182654,0.0014594981730162255,0.0,174.68611534014545,0.0,26.064364975933046,0.00021798510946020676,130.5,0.0,351.85837720205683,25118.267791513543,0.0,32065.0,351.85837720205683,0.0,8.0,0.010973284802808571,60.5,32065.0,351.85837720205683,0.0,8.0,0.010973284802808571,60.5,27162.5,351.85837720205683,0.0,8.0,0.012953828889169142,51.25,175.92918860102841,0.0,70918.55496547895,351.85837720205683,0.0,0.5348971501332018,0.7084980503926674,1.3936780703573353
558,901,4,PL 15/255,3,0,"Hubert RÃ¼sch, Gallus Rehm",1965,,Germany,Deutscher Ausschuss fÃ¼r Stahlbeton,0,"Hubert RÃ¼sch, Gallus Rehm",4150.0,4000.0,1600.0,1600.0,152.0,950,"[1,3]","[2,23]",65.0,"[0,0]",2,11.47575,"[2,200x200x200,1]",[25],0.7197856222928786,"[0,0,0]",[0],23637.251956242348,"[0,0,0]",[0],"[0,0,0,0,0,0,15,0,0,0]",200000.0,2,490.5,[12],[130],[5],[94],[0],[0],0.0,0.0,0,0,0.0,0.0,0.0,0,0,[0],[0],[0],[0],[0],1,2,4,1,3,2,0.0,1,0.0,12.26,185.22253352522733,25,1,0.0,0,0,0,0,0.088,0.0,0.15,172.16,270.0,0,-1,0,-1,-1,1,144400.0,565.4866776461628,25,0.5,CN,11.815194533945334,1.0,3.815194533945334,13.826204819277109,0.7324855239622163,1.0950266541171316,1.076040980847623,0.9522311811508812,0.9357213089807421,1.4235346503522712,1.39885327510191,0.503849935605015,0.5127398667735514,0.7532286865933361,22729.26639589309,0.0,3.6458740773684517,3.6458740773684517,0.0,5.877133770293628,5.877133770293628,0.0,9.523007847662079,9.523007847662079,22511.668529754617,-4.85801994736202e-06,-4.85801994736202e-06,-0.0,-0.0,-4.85801994736202e-06,-4.85801994736202e-06,-4.85801994736202e-06,1,0,8.461220465485715,0.0,187.5,0.0,130.0,130.0,565.4866776461628,0.00457883949511063,0.00457883949511063,0.0,0.0,0.0,0.0,0.0,0.0,0.0,22.0,16.0,130.0,100.0,0.0,0.0,77.53303133010441,278357500.05586493,3737999.612818874,3590179.505180584,25.0,3.61,0.0,0.0,0.0,0.0,0.0,0.7197856222928786,11.47575,3893969.415062027,3739981.443500787,0.0,5.447091869406185,0.0,2.933049468141792,2,0.0,4.190070668773989,1.2956141201271814,8.468969093106905,31.499277826336318,0.0002900884910317485,0.0,37.40168735944328,0.00037406919701257876,0.0011461434447188423,0.0,62.84264791066908,0.0,35.82604280179652,0.00011953428850225741,130.0,0.0,565.4866776461628,35530.65299147112,0.0,46200.0,565.4866776461628,0.0,12.0,0.012239971377622571,77.0,45600.0,565.4866776461628,0.0,12.0,0.012401023632591289,76.0,33000.0,565.4866776461628,0.0,12.0,0.0171359599286716,55.0,188.49555921538757,0.0,70743.62023640082,565.4866776461628,0.0,0.5029832266140266,0.5599563273494061,2.9259649703204804
559,902,4,PL 15/255,4,0,"Hubert RÃ¼sch, Gallus Rehm",1965,,Germany,Deutscher Ausschuss fÃ¼r Stahlbeton,0,"Hubert RÃ¼sch, Gallus Rehm",4150.0,4000.0,1600.0,1600.0,152.0,950,"[1,3]","[2,23]",65.0,"[0,0]",2,11.47575,"[2,200x200x200,1]",[25],0.7197856222928786,"[0,0,0]",[0],23637.251956242348,"[0,0,0]",[0],"[0,0,0,0,0,0,15,0,0,0]",200000.0,2,490.5,[12],[130],[5],[94],[0],[0],0.0,0.0,0,0,0.0,0.0,0.0,0,0,[0],[0],[0],[0],[0],1,2,4,1,3,2,0.0,1,0.0,15.33,232.32787112369445,25,1,0.0,0,0,0,0,0.115,0.0,0.196,142.58,250.0,0,-1,0,-1,-1,1,144400.0,565.4866776461628,25,0.5,CN,11.815194533945334,1.0,3.815194533945334,13.826204819277109,0.7324855239622163,1.0950266541171316,1.076040980847623,0.9522311811508812,0.9357213089807421,1.4235346503522712,1.39885327510191,0.503849935605015,0.5127398667735514,0.7532286865933361,22729.26639589309,0.0,3.6458740773684517,3.6458740773684517,0.0,5.877133770293628,5.877133770293628,0.0,9.523007847662079,9.523007847662079,22511.668529754617,-4.85801994736202e-06,-4.85801994736202e-06,-0.0,-0.0,-4.85801994736202e-06,-4.85801994736202e-06,-4.85801994736202e-06,1,0,8.461220465485715,0.0,187.5,0.0,130.0,130.0,565.4866776461628,0.00457883949511063,0.00457883949511063,0.0,0.0,0.0,0.0,0.0,0.0,0.0,22.0,16.0,130.0,100.0,0.0,0.0,77.53303133010441,278357500.05586493,3737999.612818874,3590179.505180584,25.0,3.61,0.0,0.0,0.0,0.0,0.0,0.7197856222928786,11.47575,3893969.415062027,3739981.443500787,0.0,5.447091869406185,0.0,2.933049468141792,2,0.0,4.190070668773989,1.2956141201271814,8.468969093106905,31.499277826336318,0.0003627289206783609,0.0,38.0594244222913,0.0004808684847067631,0.0014396022209042813,0.0,62.8426479106691,0.0,35.82604280179651,0.00011953428850225741,130.0,0.0,565.4866776461628,36155.50320117673,0.0,46200.0,565.4866776461628,0.0,12.0,0.012239971377622571,77.0,45600.0,565.4866776461628,0.0,12.0,0.012401023632591289,76.0,33000.0,565.4866776461628,0.0,12.0,0.0171359599286716,55.0,188.49555921538757,0.0,70743.62023640082,565.4866776461628,0.0,0.501183905511604,0.544234612244214,3.6586495101968164
560,903,4,PL 15/255,5,0,"Hubert RÃ¼sch, Gallus Rehm",1965,,Germany,Deutscher Ausschuss fÃ¼r Stahlbeton,0,"Hubert RÃ¼sch, Gallus Rehm",4150.0,4000.0,1600.0,1600.0,152.0,950,"[1,3]","[2,23]",65.0,"[0,0]",2,11.47575,"[2,200x200x200,1]",[25],0.7197856222928786,"[0,0,0]",[0],23637.251956242348,"[0,0,0]",[0],"[0,0,0,0,0,0,15,0,0,0]",200000.0,2,490.5,[12],[130],[5],[94],[0],[0],0.0,0.0,0,0,0.0,0.0,0.0,0,0,[0],[0],[0],[0],[0],1,2,4,1,3,2,0.0,14,0.0,15.33,232.32787112369445,25,1,0.0,0,0,0,0,0.134,0.0,0.224,140.52,250.0,0,-1,0,-1,-1,1,144400.0,565.4866776461628,25,0.5,CN,11.815194533945334,1.0,3.815194533945334,13.826204819277109,0.7324855239622163,1.0950266541171316,1.076040980847623,0.9522311811508812,0.9357213089807421,1.4235346503522712,1.39885327510191,0.503849935605015,0.5127398667735514,0.7532286865933361,22729.26639589309,0.0,3.6458740773684517,3.6458740773684517,0.0,5.877133770293628,5.877133770293628,0.0,9.523007847662079,9.523007847662079,22511.668529754617,-4.85801994736202e-06,-4.85801994736202e-06,-0.0,-0.0,-4.85801994736202e-06,-4.85801994736202e-06,-4.85801994736202e-06,1,0,8.461220465485715,0.0,187.5,0.0,130.0,130.0,565.4866776461628,0.00457883949511063,0.00457883949511063,0.0,0.0,0.0,0.0,0.0,0.0,0.0,22.0,16.0,130.0,100.0,0.0,0.0,77.53303133010441,278357500.05586493,3737999.612818874,3590179.505180584,25.0,3.61,0.0,0.0,0.0,0.0,0.0,0.7197856222928786,11.47575,3893969.415062027,3739981.443500787,0.0,5.447091869406185,0.0,2.933049468141792,2,0.0,4.190070668773989,1.2956141201271814,8.468969093106905,31.499277826336318,0.0003627289206783609,0.0,38.0594244222913,0.0004808684847067631,0.0014396022209042813,0.0,62.8426479106691,0.0,35.82604280179651,0.00011953428850225741,130.0,0.0,565.4866776461628,36155.50320117673,0.0,46200.0,565.4866776461628,0.0,12.0,0.012239971377622571,77.0,45600.0,565.4866776461628,0.0,12.0,0.012401023632591289,76.0,33000.0,565.4866776461628,0.0,12.0,0.0171359599286716,55.0,188.49555921538757,0.0,70743.62023640082,565.4866776461628,0.0,0.501183905511604,0.544234612244214,3.6586495101968164
561,904,4,PL 15/255,6,0,"Hubert RÃ¼sch, Gallus Rehm",1965,,Germany,Deutscher Ausschuss fÃ¼r Stahlbeton,0,"Hubert RÃ¼sch, Gallus Rehm",4150.0,4000.0,1600.0,1600.0,152.0,950,"[1,3]","[2,23]",65.0,"[0,0]",2,11.47575,"[2,200x200x200,1]",[25],0.7197856222928786,"[0,0,0]",[0],23637.251956242348,"[0,0,0]",[0],"[0,0,0,0,0,0,15,0,0,0]",200000.0,2,490.5,[12],[130],[5],[94],[0],[0],0.0,0.0,0,0,0.0,0.0,0.0,0,0,[0],[0],[0],[0],[0],1,2,4,1,3,2,0.0,1,0.0,18.39,279.6369067709714,25,1,0.0,0,0,0,0,0.156,0.0,0.27,140.52,250.0,0,-1,0,-1,-1,1,144400.0,565.4866776461628,25,0.5,CN,11.815194533945334,1.0,3.815194533945334,13.826204819277109,0.7324855239622163,1.0950266541171316,1.076040980847623,0.9522311811508812,0.9357213089807421,1.4235346503522712,1.39885327510191,0.503849935605015,0.5127398667735514,0.7532286865933361,22729.26639589309,0.0,3.6458740773684517,3.6458740773684517,0.0,5.877133770293628,5.877133770293628,0.0,9.523007847662079,9.523007847662079,22511.668529754617,-4.85801994736202e-06,-4.85801994736202e-06,-0.0,-0.0,-4.85801994736202e-06,-4.85801994736202e-06,-4.85801994736202e-06,1,0,8.461220465485715,0.0,187.5,0.0,130.0,130.0,565.4866776461628,0.00457883949511063,0.00457883949511063,0.0,0.0,0.0,0.0,0.0,0.0,0.0,22.0,16.0,130.0,100.0,0.0,0.0,77.53303133010441,278357500.05586493,3737999.612818874,3590179.505180584,25.0,3.61,0.0,0.0,0.0,0.0,0.0,0.7197856222928786,11.47575,3893969.415062027,3739981.443500787,0.0,5.447091869406185,0.0,2.933049468141792,2,0.0,4.190070668773989,1.2956141201271814,8.468969093106905,31.499277826336318,0.0004351327365476227,0.0,38.75398783546986,0.0005938366524889788,0.0017352958115438137,0.0,62.84264791066908,0.0,35.82604280179652,0.00011953428850225741,130.0,0.0,565.4866776461628,36815.33844369636,0.0,46200.0,565.4866776461628,0.0,12.0,0.012239971377622571,77.0,45600.0,565.4866776461628,0.0,12.0,0.012401023632591289,76.0,33000.0,565.4866776461628,0.0,12.0,0.0171359599286716,55.0,188.49555921538757,0.0,70743.62023640082,565.4866776461628,0.0,0.5005582193776166,0.5351673060740284,4.3889474554807215
562,905,4,PL 15/255,7,0,"Hubert RÃ¼sch, Gallus Rehm",1965,,Germany,Deutscher Ausschuss fÃ¼r Stahlbeton,0,"Hubert RÃ¼sch, Gallus Rehm",4150.0,4000.0,1600.0,1600.0,152.0,950,"[1,3]","[2,23]",65.0,"[0,0]",2,11.47575,"[2,200x200x200,1]",[25],0.7197856222928786,"[0,0,0]",[0],23637.251956242348,"[0,0,0]",[0],"[0,0,0,0,0,0,15,0,0,0]",200000.0,2,490.5,[12],[130],[5],[94],[0],[0],0.0,0.0,0,0,0.0,0.0,0.0,0,0,[0],[0],[0],[0],[0],1,2,4,1,3,2,0.0,1,0.0,21.45,327.3509133740737,25,1,0.0,0,0,0,0,0.178,0.0,0.306,128.98,240.0,0,-1,0,-1,-1,1,144400.0,565.4866776461628,25,0.5,CN,11.815194533945334,1.0,3.815194533945334,13.826204819277109,0.7324855239622163,1.0950266541171316,1.076040980847623,0.9522311811508812,0.9357213089807421,1.4235346503522712,1.39885327510191,0.503849935605015,0.5127398667735514,0.7532286865933361,22729.26639589309,0.0,3.6458740773684517,3.6458740773684517,0.0,5.877133770293628,5.877133770293628,0.0,9.523007847662079,9.523007847662079,22511.668529754617,-4.85801994736202e-06,-4.85801994736202e-06,-0.0,-0.0,-4.85801994736202e-06,-4.85801994736202e-06,-4.85801994736202e-06,1,0,8.461220465485715,0.0,187.5,0.0,130.0,130.0,565.4866776461628,0.00457883949511063,0.00457883949511063,0.0,0.0,0.0,0.0,0.0,0.0,0.0,22.0,16.0,130.0,100.0,0.0,0.0,77.53303133010441,278357500.05586493,3737999.612818874,3590179.505180584,25.0,3.61,0.0,0.0,0.0,0.0,0.0,0.7197856222928786,11.47575,3893969.415062027,3739981.443500787,0.0,5.447091869406185,0.0,2.933049468141792,2,0.0,4.190070668773989,1.2956141201271814,8.468969093106905,31.499277826336318,0.0005075365524168846,0.0,39.493563267945945,0.0007142173791701247,0.0020346113577387596,0.0,62.8426479106691,0.0,35.82604280179651,0.00011953428850225741,130.0,0.0,565.4866776461628,37517.93510454864,0.0,46200.0,565.4866776461628,0.0,12.0,0.012239971377622571,77.0,45600.0,565.4866776461628,0.0,12.0,0.012401023632591289,76.0,33000.0,565.4866776461628,0.0,12.0,0.0171359599286716,55.0,188.49555921538757,0.0,70743.62023640082,565.4866776461628,0.0,0.5002956528665559,0.5292283167931904,5.119245400764625
566,909,4,PL 30/204,2,0,"Hubert RÃ¼sch, Gallus Rehm",1965,,Germany,Deutscher Ausschuss fÃ¼r Stahlbeton,0,"Hubert RÃ¼sch, Gallus Rehm",4145.0,4000.0,1600.0,1600.0,300.0,950,"[1,3]","[2,27]",65.0,"[0,0]",2,16.64325,"[2,200x200x200,1]",[29],1.2559452882466493,"[0,0,0]",[0],26752.305508467038,"[0,0,0]",[0],"[0,0,0,0,0,0,15,0,0,0]",200000.0,2,448.3,[16],[276],[5],[42],[0],[0],0.0,0.0,0,0,0.0,0.0,0.0,0,0,[0],[0],[0],[0],[0],1,2,4,1,3,2,0.0,1,0.0,49.4,193.47635003016185,29,1,0.0,0,0,0,0,0.126,0.0,0.16,250.0,320.0,0,-1,0,-1,-1,0,285000.0,1005.3096491487338,29,0.5,CN,16.499142556154553,1.0,8.499142556154553,20.05210843373494,1.2494090973780851,1.6336189832005357,1.642165139542054,1.6242318265915108,1.632728874720644,2.1237046781606965,2.1348146814046705,0.8791617017726544,0.8745863681646595,1.1495155976794376,25405.373545437207,0.0,2.9234838585373732,2.9234838585373732,0.0,3.0722154663382866,3.0722154663382866,0.0,5.99569932487566,5.99569932487566,25478.386198540036,-9.971395960431472e-06,-9.971395960431472e-06,-0.0,-0.0,-9.971395960431472e-06,-9.971395960431472e-06,-9.971395960431472e-06,1,0,7.47599117902943,0.0,212.5,0.0,276.0,276.0,1005.3096491487338,0.0038341329105596256,0.0038341329105596256,0.0,0.0,0.0,0.0,0.0,0.0,0.0,24.0,16.0,276.0,50.0,0.0,0.0,152.8139904966814,2139756784.6168919,14537772.929896893,14002361.810343275,25.0,7.125,0.0,0.0,0.0,0.0,0.0,1.2559452882466493,16.64325,15208988.994876962,14648857.682860143,0.0,32.4683729955854,0.0,17.482970074545978,2,0.0,24.975671535065693,2.2607015188439687,10.199034880811027,58.643969343442144,0.00025848935222549577,0.0,64.3277732583294,0.0002939899808107247,0.0010770662484952903,0.0,97.51132566885929,0.0,62.83398934193036,0.00014371488162863595,276.0,0.0,1005.3096491487338,61110.43459541294,0.0,62160.0,1005.3096491487338,0.0,16.0,0.016172935153615408,84.0,62160.0,1005.3096491487338,0.0,16.0,0.016172935153615408,84.0,44400.0,1005.3096491487338,0.0,16.0,0.022642109215061573,60.0,251.32741228718345,0.0,139826.70902815266,1005.3096491487338,0.0,0.5119389003313213,0.6096619772303054,1.9779247949606757
567,910,4,PL 30/204,3,0,"Hubert RÃ¼sch, Gallus Rehm",1965,,Germany,Deutscher Ausschuss fÃ¼r Stahlbeton,0,"Hubert RÃ¼sch, Gallus Rehm",4145.0,4000.0,1600.0,1600.0,300.0,950,"[1,3]","[2,27]",65.0,"[0,0]",2,16.64325,"[2,200x200x200,1]",[29],1.2559452882466493,"[0,0,0]",[0],26752.305508467038,"[0,0,0]",[0],"[0,0,0,0,0,0,15,0,0,0]",200000.0,2,448.3,[16],[276],[5],[42],[0],[0],0.0,0.0,0,0,0.0,0.0,0.0,0,0,[0],[0],[0],[0],[0],1,2,4,1,3,2,0.0,1,0.0,61.76,242.2956083701096,29,1,0.0,0,0,0,0,0.163,0.0,0.256,209.86,320.0,0,-1,0,-1,-1,0,285000.0,1005.3096491487338,29,0.5,CN,16.499142556154553,1.0,8.499142556154553,20.05210843373494,1.2494090973780851,1.6336189832005357,1.642165139542054,1.6242318265915108,1.632728874720644,2.1237046781606965,2.1348146814046705,0.8791617017726544,0.8745863681646595,1.1495155976794376,25405.373545437207,0.0,2.9234838585373732,2.9234838585373732,0.0,3.0722154663382866,3.0722154663382866,0.0,5.99569932487566,5.99569932487566,25478.386198540036,-9.971395960431472e-06,-9.971395960431472e-06,-0.0,-0.0,-9.971395960431472e-06,-9.971395960431472e-06,-9.971395960431472e-06,1,0,7.47599117902943,0.0,212.5,0.0,276.0,276.0,1005.3096491487338,0.0038341329105596256,0.0038341329105596256,0.0,0.0,0.0,0.0,0.0,0.0,0.0,24.0,16.0,276.0,50.0,0.0,0.0,152.8139904966814,2139756784.6168919,14537772.929896893,14002361.810343275,25.0,7.125,0.0,0.0,0.0,0.0,0.0,1.2559452882466493,16.64325,15208988.994876962,14648857.682860143,0.0,32.4683729955854,0.0,17.482970074545978,2,0.0,24.975671535065693,2.2607015188439687,10.199034880811027,58.643969343442144,0.00032316401606167247,0.0,65.12514453569914,0.00037414457216165977,0.001349358269155957,0.0,97.51132566885929,0.0,62.83398934193036,0.00014371488162863595,276.0,0.0,1005.3096491487338,61867.93730891419,0.0,62160.0,1005.3096491487338,0.0,16.0,0.016172935153615408,84.0,62160.0,1005.3096491487338,0.0,16.0,0.016172935153615408,84.0,44400.0,1005.3096491487338,0.0,16.0,0.022642109215061573,60.0,251.32741228718345,0.0,139826.70902815266,1005.3096491487338,0.0,0.504359581031119,0.5755954890919274,2.472806383335452
568,911,4,PL 30/204,4,0,"Hubert RÃ¼sch, Gallus Rehm",1965,,Germany,Deutscher Ausschuss fÃ¼r Stahlbeton,0,"Hubert RÃ¼sch, Gallus Rehm",4145.0,4000.0,1600.0,1600.0,300.0,950,"[1,3]","[2,27]",65.0,"[0,0]",2,16.64325,"[2,200x200x200,1]",[29],1.2559452882466493,"[0,0,0]",[0],26752.305508467038,"[0,0,0]",[0],"[0,0,0,0,0,0,15,0,0,0]",200000.0,2,448.3,[16],[276],[5],[42],[0],[0],0.0,0.0,0,0,0.0,0.0,0.0,0,0,[0],[0],[0],[0],[0],1,2,4,1,3,2,0.0,14,0.0,61.76,242.2956083701096,29,1,0.0,0,0,0,0,0.188,0.0,0.28,209.86,320.0,0,-1,0,-1,-1,0,285000.0,1005.3096491487338,29,0.5,CN,16.499142556154553,1.0,8.499142556154553,20.05210843373494,1.2494090973780851,1.6336189832005357,1.642165139542054,1.6242318265915108,1.632728874720644,2.1237046781606965,2.1348146814046705,0.8791617017726544,0.8745863681646595,1.1495155976794376,25405.373545437207,0.0,2.9234838585373732,2.9234838585373732,0.0,3.0722154663382866,3.0722154663382866,0.0,5.99569932487566,5.99569932487566,25478.386198540036,-9.971395960431472e-06,-9.971395960431472e-06,-0.0,-0.0,-9.971395960431472e-06,-9.971395960431472e-06,-9.971395960431472e-06,1,0,7.47599117902943,0.0,212.5,0.0,276.0,276.0,1005.3096491487338,0.0038341329105596256,0.0038341329105596256,0.0,0.0,0.0,0.0,0.0,0.0,0.0,24.0,16.0,276.0,50.0,0.0,0.0,152.8139904966814,2139756784.6168919,14537772.929896893,14002361.810343275,25.0,7.125,0.0,0.0,0.0,0.0,0.0,1.2559452882466493,16.64325,15208988.994876962,14648857.682860143,0.0,32.4683729955854,0.0,17.482970074545978,2,0.0,24.975671535065693,2.2607015188439687,10.199034880811027,58.643969343442144,0.00032316401606167247,0.0,65.12514453569914,0.00037414457216165977,0.001349358269155957,0.0,97.51132566885929,0.0,62.83398934193036,0.00014371488162863595,276.0,0.0,1005.3096491487338,61867.93730891419,0.0,62160.0,1005.3096491487338,0.0,16.0,0.016172935153615408,84.0,62160.0,1005.3096491487338,0.0,16.0,0.016172935153615408,84.0,44400.0,1005.3096491487338,0.0,16.0,0.022642109215061573,60.0,251.32741228718345,0.0,139826.70902815266,1005.3096491487338,0.0,0.504359581031119,0.5755954890919274,2.472806383335452
569,912,4,PL 30/204,5,0,"Hubert RÃ¼sch, Gallus Rehm",1965,,Germany,Deutscher Ausschuss fÃ¼r Stahlbeton,0,"Hubert RÃ¼sch, Gallus Rehm",4145.0,4000.0,1600.0,1600.0,300.0,950,"[1,3]","[2,27]",65.0,"[0,0]",2,16.64325,"[2,200x200x200,1]",[29],1.2559452882466493,"[0,0,0]",[0],26752.305508467038,"[0,0,0]",[0],"[0,0,0,0,0,0,15,0,0,0]",200000.0,2,448.3,[16],[276],[5],[42],[0],[0],0.0,0.0,0,0,0.0,0.0,0.0,0,0,[0],[0],[0],[0],[0],1,2,4,1,3,2,0.0,1,0.0,74.11,291.26478872263954,29,1,0.0,0,0,0,0,0.247,0.0,0.36,204.22,320.0,0,-1,0,-1,-1,0,285000.0,1005.3096491487338,29,0.5,CN,16.499142556154553,1.0,8.499142556154553,20.05210843373494,1.2494090973780851,1.6336189832005357,1.642165139542054,1.6242318265915108,1.632728874720644,2.1237046781606965,2.1348146814046705,0.8791617017726544,0.8745863681646595,1.1495155976794376,25405.373545437207,0.0,2.9234838585373732,2.9234838585373732,0.0,3.0722154663382866,3.0722154663382866,0.0,5.99569932487566,5.99569932487566,25478.386198540036,-9.971395960431472e-06,-9.971395960431472e-06,-0.0,-0.0,-9.971395960431472e-06,-9.971395960431472e-06,-9.971395960431472e-06,1,0,7.47599117902943,0.0,212.5,0.0,276.0,276.0,1005.3096491487338,0.0038341329105596256,0.0038341329105596256,0.0,0.0,0.0,0.0,0.0,0.0,0.0,24.0,16.0,276.0,50.0,0.0,0.0,152.8139904966814,2139756784.6168919,14537772.929896893,14002361.810343275,25.0,7.125,0.0,0.0,0.0,0.0,0.0,1.2559452882466493,16.64325,15208988.994876962,14648857.682860143,0.0,32.4683729955854,0.0,17.482970074545978,2,0.0,24.975671535065693,2.2607015188439687,10.199034880811027,58.643969343442144,0.0003877863541180464,0.0,65.95302665465736,0.00045727377234339303,0.001622723745000727,0.0,97.51132566885929,0.0,62.83398934193036,0.00014371488162863595,276.0,0.0,1005.3096491487338,62654.42532192453,0.0,62160.0,1005.3096491487338,0.0,16.0,0.016172935153615408,84.0,62160.0,1005.3096491487338,0.0,16.0,0.016172935153615408,84.0,44400.0,1005.3096491487338,0.0,16.0,0.022642109215061573,60.0,251.32741228718345,0.0,139826.70902815266,1005.3096491487338,0.0,0.5019227593165856,0.5579056381177055,2.9672875820756213
572,915,4,PL 30/240,2,0,"Hubert RÃ¼sch, Gallus Rehm",1965,,Germany,Deutscher Ausschuss fÃ¼r Stahlbeton,0,"Hubert RÃ¼sch, Gallus Rehm",4160.0,4000.0,1600.0,1600.0,300.0,950,"[1,3]","[2,25]",65.0,"[0,0]",2,14.352,"[2,200x200x200,1]",[27],1.0374613200233933,"[0,0,0]",[0],25465.08810900159,"[0,0,0]",[0],"[0,0,0,0,0,0,15,0,0,0]",200000.0,2,489.8,[16],[275.4],[5],[67],[0],[0],0.0,0.0,0,0,0.0,0.0,0.0,0,0,[0],[0],[0],[0],[0],1,2,4,1,3,2,0.0,1,0.0,51.98,205.1188243937531,27,1,0.0,0,0,0,0,0.091,0.0,0.172,165.28,300.0,0,-1,0,-1,-1,0,285000.0,1005.3096491487338,27,0.5,CN,14.484286650326636,1.0,6.484286650326636,17.291566265060244,1.043188341953274,1.3639826074938997,1.3564944502830294,1.356144844539256,1.3486997160304113,1.7731773897420695,1.7634427853679382,0.7262229240163753,0.7302318393672917,0.9495461151981205,24326.00716280657,0.0,3.1827468276742765,3.1827468276742765,0.0,3.635438244104749,3.635438244104749,0.0,6.818185071779025,6.818185071779025,24252.4648657158,-7.543889597177799e-06,-7.543889597177799e-06,-0.0,-0.0,-7.543889597177799e-06,-7.543889597177799e-06,-7.543889597177799e-06,1,0,7.8538899666835436,0.0,200.0,0.0,275.4,275.4,1005.3096491487338,0.003842486141301586,0.003842486141301586,0.0,0.0,0.0,0.0,0.0,0.0,0.0,24.600000000000023,16.600000000000023,275.4,75.0,0.0,0.0,152.96015791384426,2139997322.4393444,14553860.314848853,13990553.825426297,25.0,7.125,0.0,0.0,0.0,0.0,0.0,1.0374613200233933,14.352,15256362.165898252,14665865.374867281,0.0,26.903721792413645,0.0,14.48661942668427,2,0.0,20.695170609548956,1.867430376042108,9.47100839404126,59.85670254158451,0.0002810493501932972,0.0,67.7689866243484,0.00033474514815358565,0.0011471059086245747,0.0,81.27157643241846,0.0,65.49386958091998,0.00012678977066733527,275.4,0.0,1005.3096491487338,64379.587293131,0.0,68019.00000000006,1005.3096491487338,0.0,16.0,0.014779835768663652,86.10000000000008,68019.00000000006,1005.3096491487338,0.0,16.0,0.014779835768663652,86.10000000000008,48585.000000000044,1005.3096491487338,0.0,16.0,0.02069177007612911,61.50000000000006,251.32741228718345,0.0,139687.84998184795,1005.3096491487338,0.0,0.5040771814482571,0.5738205709217868,2.5116970998062667
573,916,4,PL 30/240,3,0,"Hubert RÃ¼sch, Gallus Rehm",1965,,Germany,Deutscher Ausschuss fÃ¼r Stahlbeton,0,"Hubert RÃ¼sch, Gallus Rehm",4160.0,4000.0,1600.0,1600.0,300.0,950,"[1,3]","[2,25]",65.0,"[0,0]",2,14.352,"[2,200x200x200,1]",[27],1.0374613200233933,"[0,0,0]",[0],25465.08810900159,"[0,0,0]",[0],"[0,0,0,0,0,0,15,0,0,0]",200000.0,2,489.8,[16],[275.4],[5],[67],[0],[0],0.0,0.0,0,0,0.0,0.0,0.0,0,0,[0],[0],[0],[0],[0],1,2,4,1,3,2,0.0,1,0.0,65.0,257.06298639176816,27,1,0.0,0,0,0,0,0.122,0.0,0.254,165.28,300.0,0,-1,0,-1,-1,0,285000.0,1005.3096491487338,27,0.5,CN,14.484286650326636,1.0,6.484286650326636,17.291566265060244,1.043188341953274,1.3639826074938997,1.3564944502830294,1.356144844539256,1.3486997160304113,1.7731773897420695,1.7634427853679382,0.7262229240163753,0.7302318393672917,0.9495461151981205,24326.00716280657,0.0,3.1827468276742765,3.1827468276742765,0.0,3.635438244104749,3.635438244104749,0.0,6.818185071779025,6.818185071779025,24252.4648657158,-7.543889597177799e-06,-7.543889597177799e-06,-0.0,-0.0,-7.543889597177799e-06,-7.543889597177799e-06,-7.543889597177799e-06,1,0,7.8538899666835436,0.0,200.0,0.0,275.4,275.4,1005.3096491487338,0.003842486141301586,0.003842486141301586,0.0,0.0,0.0,0.0,0.0,0.0,0.0,24.600000000000023,16.600000000000023,275.4,75.0,0.0,0.0,152.96015791384426,2139997322.4393444,14553860.314848853,13990553.825426297,25.0,7.125,0.0,0.0,0.0,0.0,0.0,1.0374613200233933,14.352,15256362.165898252,14665865.374867281,0.0,26.903721792413645,0.0,14.48661942668427,2,0.0,20.695170609548956,1.867430376042108,9.47100839404126,59.85670254158451,0.00035144685961070255,0.0,68.78715662057137,0.00042791705532578073,0.0014383487260300166,0.0,81.27157643241847,0.0,65.49386958091996,0.00012678977066733524,275.4,0.0,1005.3096491487338,65346.848789542804,0.0,68019.00000000006,1005.3096491487338,0.0,16.0,0.014779835768663652,86.10000000000008,68019.00000000006,1005.3096491487338,0.0,16.0,0.014779835768663652,86.10000000000008,48585.000000000044,1005.3096491487338,0.0,16.0,0.02069177007612911,61.50000000000006,251.32741228718345,0.0,139687.84998184795,1005.3096491487338,0.0,0.501496019138032,0.5535596835079368,3.140829386060164
574,917,4,PL 30/240,4,0,"Hubert RÃ¼sch, Gallus Rehm",1965,,Germany,Deutscher Ausschuss fÃ¼r Stahlbeton,0,"Hubert RÃ¼sch, Gallus Rehm",4160.0,4000.0,1600.0,1600.0,300.0,950,"[1,3]","[2,25]",65.0,"[0,0]",2,14.352,"[2,200x200x200,1]",[27],1.0374613200233933,"[0,0,0]",[0],25465.08810900159,"[0,0,0]",[0],"[0,0,0,0,0,0,15,0,0,0]",200000.0,2,489.8,[16],[275.4],[5],[67],[0],[0],0.0,0.0,0,0,0.0,0.0,0.0,0,0,[0],[0],[0],[0],[0],1,2,4,1,3,2,0.0,14,0.0,65.0,257.06298639176816,27,1,0.0,0,0,0,0,0.126,0.0,0.21,165.14,300.0,0,-1,0,-1,-1,0,285000.0,1005.3096491487338,27,0.5,CN,14.484286650326636,1.0,6.484286650326636,17.291566265060244,1.043188341953274,1.3639826074938997,1.3564944502830294,1.356144844539256,1.3486997160304113,1.7731773897420695,1.7634427853679382,0.7262229240163753,0.7302318393672917,0.9495461151981205,24326.00716280657,0.0,3.1827468276742765,3.1827468276742765,0.0,3.635438244104749,3.635438244104749,0.0,6.818185071779025,6.818185071779025,24252.4648657158,-7.543889597177799e-06,-7.543889597177799e-06,-0.0,-0.0,-7.543889597177799e-06,-7.543889597177799e-06,-7.543889597177799e-06,1,0,7.8538899666835436,0.0,200.0,0.0,275.4,275.4,1005.3096491487338,0.003842486141301586,0.003842486141301586,0.0,0.0,0.0,0.0,0.0,0.0,0.0,24.600000000000023,16.600000000000023,275.4,75.0,0.0,0.0,152.96015791384426,2139997322.4393444,14553860.314848853,13990553.825426297,25.0,7.125,0.0,0.0,0.0,0.0,0.0,1.0374613200233933,14.352,15256362.165898252,14665865.374867281,0.0,26.903721792413645,0.0,14.48661942668427,2,0.0,20.695170609548956,1.867430376042108,9.47100839404126,59.85670254158451,0.00035144685961070255,0.0,68.78715662057137,0.00042791705532578073,0.0014383487260300166,0.0,81.27157643241847,0.0,65.49386958091996,0.00012678977066733524,275.4,0.0,1005.3096491487338,65346.848789542804,0.0,68019.00000000006,1005.3096491487338,0.0,16.0,0.014779835768663652,86.10000000000008,68019.00000000006,1005.3096491487338,0.0,16.0,0.014779835768663652,86.10000000000008,48585.000000000044,1005.3096491487338,0.0,16.0,0.02069177007612911,61.50000000000006,251.32741228718345,0.0,139687.84998184795,1005.3096491487338,0.0,0.501496019138032,0.5535596835079368,3.140829386060164
575,918,4,PL 30/240,5,0,"Hubert RÃ¼sch, Gallus Rehm",1965,,Germany,Deutscher Ausschuss fÃ¼r Stahlbeton,0,"Hubert RÃ¼sch, Gallus Rehm",4160.0,4000.0,1600.0,1600.0,300.0,950,"[1,3]","[2,25]",65.0,"[0,0]",2,14.352,"[2,200x200x200,1]",[27],1.0374613200233933,"[0,0,0]",[0],25465.08810900159,"[0,0,0]",[0],"[0,0,0,0,0,0,15,0,0,0]",200000.0,2,489.8,[16],[275.4],[5],[67],[0],[0],0.0,0.0,0,0,0.0,0.0,0.0,0,0,[0],[0],[0],[0],[0],1,2,4,1,3,2,0.0,1,0.0,77.99,309.1558711714947,27,1,0.0,0,0,0,0,0.153,0.0,0.25,165.14,300.0,0,-1,0,-1,-1,0,285000.0,1005.3096491487338,27,0.5,CN,14.484286650326636,1.0,6.484286650326636,17.291566265060244,1.043188341953274,1.3639826074938997,1.3564944502830294,1.356144844539256,1.3486997160304113,1.7731773897420695,1.7634427853679382,0.7262229240163753,0.7302318393672917,0.9495461151981205,24326.00716280657,0.0,3.1827468276742765,3.1827468276742765,0.0,3.635438244104749,3.635438244104749,0.0,6.818185071779025,6.818185071779025,24252.4648657158,-7.543889597177799e-06,-7.543889597177799e-06,-0.0,-0.0,-7.543889597177799e-06,-7.543889597177799e-06,-7.543889597177799e-06,1,0,7.8538899666835436,0.0,200.0,0.0,275.4,275.4,1005.3096491487338,0.003842486141301586,0.003842486141301586,0.0,0.0,0.0,0.0,0.0,0.0,0.0,24.600000000000023,16.600000000000023,275.4,75.0,0.0,0.0,152.96015791384426,2139997322.4393444,14553860.314848853,13990553.825426297,25.0,7.125,0.0,0.0,0.0,0.0,0.0,1.0374613200233933,14.352,15256362.165898252,14665865.374867281,0.0,26.903721792413645,0.0,14.48661942668427,2,0.0,20.695170609548956,1.867430376042108,9.47100839404126,59.85670254158451,0.00042168216278521065,0.0,69.85160997584862,0.0005253029549946267,0.0017307779936460057,0.0,81.27157643241846,0.0,65.49386958091998,0.00012678977066733527,275.4,0.0,1005.3096491487338,66358.0794770562,0.0,68019.00000000006,1005.3096491487338,0.0,16.0,0.014779835768663652,86.10000000000008,68019.00000000006,1005.3096491487338,0.0,16.0,0.014779835768663652,86.10000000000008,48585.000000000044,1005.3096491487338,0.0,16.0,0.02069177007612911,61.50000000000006,251.32741228718345,0.0,139687.84998184795,1005.3096491487338,0.0,0.5006615858859117,0.5421982383239325,3.768512058751264
580,923,4,PL 30/256,3,0,"Hubert RÃ¼sch, Gallus Rehm",1965,,Germany,Deutscher Ausschuss fÃ¼r Stahlbeton,0,"Hubert RÃ¼sch, Gallus Rehm",4200.0,4000.0,1600.0,1600.0,300.0,950,"[1,3]","[2,34]",65.0,"[0,0]",2,11.9535,"[2,200x200x200,1]",[36],0.6845049221361149,"[0,0,0]",[0],23953.775946361646,"[0,0,0]",[0],"[0,0,0,0,0,0,15,0,0,0]",200000.0,2,476.8,[16],[275],[5],[32],[0],[0],0.0,0.0,0,0,0.0,0.0,0.0,0,0,[0],[0],[0],[0],[0],1,2,4,1,3,2,0.0,1,0.0,46.8,186.06597993593402,36,1,0.0,0,0,0,0,0.147,0.0,0.216,260.0,340.0,0,-1,0,-1,-1,0,285000.0,1005.3096491487338,36,0.5,CN,11.268178310228848,1.0,3.2681783102288477,14.401807228915663,0.6606808978681535,0.8638490458091979,0.8949992738506337,0.8588851672285996,0.8898563987769494,1.1230037595519573,1.163499056005824,0.4791534454952804,0.46247662850770743,0.6264994916954435,22372.93856906059,0.0,3.88934211698889,3.88934211698889,0.0,5.318856597259309,5.318856597259309,0.0,9.2081987142482,9.2081987142482,22813.119948915853,-4.862388612062054e-06,-4.862388612062054e-06,-0.0,-0.0,-4.862388612062054e-06,-4.862388612062054e-06,-4.862388612062054e-06,1,0,8.34941432398169,0.0,217.5,0.0,275.0,275.0,1005.3096491487338,0.0038480752120525694,0.0038480752120525694,0.0,0.0,0.0,0.0,0.0,0.0,0.0,25.0,17.0,275.0,40.0,0.0,0.0,153.1586565152314,2140343476.6296453,14575891.406575536,13974681.714557815,25.0,7.125,0.0,0.0,0.0,0.0,0.0,0.6845049221361149,11.9535,15322844.94923942,14690825.772106165,0.0,17.828115633763673,0.0,9.59975457202659,2,0.0,13.713935102895132,1.232108859845007,8.64345850918485,61.432564260835555,0.0002630591866527721,0.0,71.97950009879327,0.0003298419673800888,0.0010448909785032846,0.0,54.18573707812282,0.0,69.0836931772923,9.089495855501778e-05,275.0,0.0,1005.3096491487338,68379.57509385362,0.0,63000.0,1005.3096491487338,0.0,16.0,0.01595729601823387,87.5,63000.0,1005.3096491487338,0.0,16.0,0.01595729601823387,87.5,45000.0,1005.3096491487338,0.0,16.0,0.022340214425527416,62.5,251.32741228718345,0.0,139499.27631053017,1005.3096491487338,0.0,0.5010375433191847,0.5479546453673397,3.412587244205356
581,924,4,PL 30/256,4,0,"Hubert RÃ¼sch, Gallus Rehm",1965,,Germany,Deutscher Ausschuss fÃ¼r Stahlbeton,0,"Hubert RÃ¼sch, Gallus Rehm",4200.0,4000.0,1600.0,1600.0,300.0,950,"[1,3]","[2,34]",65.0,"[0,0]",2,11.9535,"[2,200x200x200,1]",[36],0.6845049221361149,"[0,0,0]",[0],23953.775946361646,"[0,0,0]",[0],"[0,0,0,0,0,0,15,0,0,0]",200000.0,2,476.8,[16],[275],[5],[32],[0],[0],0.0,0.0,0,0,0.0,0.0,0.0,0,0,[0],[0],[0],[0],[0],1,2,4,1,3,2,0.0,1,0.0,58.52,233.2310243109972,36,1,0.0,0,0,0,0,0.156,0.0,0.274,176.42,320.0,0,-1,0,-1,-1,0,285000.0,1005.3096491487338,36,0.5,CN,11.268178310228848,1.0,3.2681783102288477,14.401807228915663,0.6606808978681535,0.8638490458091979,0.8949992738506337,0.8588851672285996,0.8898563987769494,1.1230037595519573,1.163499056005824,0.4791534454952804,0.46247662850770743,0.6264994916954435,22372.93856906059,0.0,3.88934211698889,3.88934211698889,0.0,5.318856597259309,5.318856597259309,0.0,9.2081987142482,9.2081987142482,22813.119948915853,-4.862388612062054e-06,-4.862388612062054e-06,-0.0,-0.0,-4.862388612062054e-06,-4.862388612062054e-06,-4.862388612062054e-06,1,0,8.34941432398169,0.0,217.5,0.0,275.0,275.0,1005.3096491487338,0.0038480752120525694,0.0038480752120525694,0.0,0.0,0.0,0.0,0.0,0.0,0.0,25.0,17.0,275.0,40.0,0.0,0.0,153.1586565152314,2140343476.6296453,14575891.406575536,13974681.714557815,25.0,7.125,0.0,0.0,0.0,0.0,0.0,0.6845049221361149,11.9535,15322844.94923942,14690825.772106165,0.0,17.828115633763673,0.0,9.59975457202659,2,0.0,13.713935102895132,1.232108859845007,8.64345850918485,61.432564260835555,0.00032893640177179964,0.0,73.09416322937571,0.00042217270272651295,0.0013105485601260312,0.0,54.18573707812282,0.0,69.08369317729229,9.089495855501775e-05,275.0,0.0,1005.3096491487338,69438.50506790695,0.0,63000.0,1005.3096491487338,0.0,16.0,0.01595729601823387,87.5,63000.0,1005.3096491487338,0.0,16.0,0.01595729601823387,87.5,45000.0,1005.3096491487338,0.0,16.0,0.022340214425527416,62.5,251.32741228718345,0.0,139499.27631053017,1005.3096491487338,0.0,0.5003819099418069,0.5361659948918924,4.267192425873878
582,925,4,PL 30/256,5,0,"Hubert RÃ¼sch, Gallus Rehm",1965,,Germany,Deutscher Ausschuss fÃ¼r Stahlbeton,0,"Hubert RÃ¼sch, Gallus Rehm",4200.0,4000.0,1600.0,1600.0,300.0,950,"[1,3]","[2,34]",65.0,"[0,0]",2,11.9535,"[2,200x200x200,1]",[36],0.6845049221361149,"[0,0,0]",[0],23953.775946361646,"[0,0,0]",[0],"[0,0,0,0,0,0,15,0,0,0]",200000.0,2,476.8,[16],[275],[5],[32],[0],[0],0.0,0.0,0,0,0.0,0.0,0.0,0,0,[0],[0],[0],[0],[0],1,2,4,1,3,2,0.0,14,0.0,58.52,233.2310243109972,36,1,0.0,0,0,0,0,0.169,0.0,0.304,170.44,320.0,0,-1,0,-1,-1,0,285000.0,1005.3096491487338,36,0.5,CN,11.268178310228848,1.0,3.2681783102288477,14.401807228915663,0.6606808978681535,0.8638490458091979,0.8949992738506337,0.8588851672285996,0.8898563987769494,1.1230037595519573,1.163499056005824,0.4791534454952804,0.46247662850770743,0.6264994916954435,22372.93856906059,0.0,3.88934211698889,3.88934211698889,0.0,5.318856597259309,5.318856597259309,0.0,9.2081987142482,9.2081987142482,22813.119948915853,-4.862388612062054e-06,-4.862388612062054e-06,-0.0,-0.0,-4.862388612062054e-06,-4.862388612062054e-06,-4.862388612062054e-06,1,0,8.34941432398169,0.0,217.5,0.0,275.0,275.0,1005.3096491487338,0.0038480752120525694,0.0038480752120525694,0.0,0.0,0.0,0.0,0.0,0.0,0.0,25.0,17.0,275.0,40.0,0.0,0.0,153.1586565152314,2140343476.6296453,14575891.406575536,13974681.714557815,25.0,7.125,0.0,0.0,0.0,0.0,0.0,0.6845049221361149,11.9535,15322844.94923942,14690825.772106165,0.0,17.828115633763673,0.0,9.59975457202659,2,0.0,13.713935102895132,1.232108859845007,8.64345850918485,61.432564260835555,0.00032893640177179964,0.0,73.09416322937571,0.00042217270272651295,0.0013105485601260312,0.0,54.18573707812282,0.0,69.08369317729229,9.089495855501775e-05,275.0,0.0,1005.3096491487338,69438.50506790695,0.0,63000.0,1005.3096491487338,0.0,16.0,0.01595729601823387,87.5,63000.0,1005.3096491487338,0.0,16.0,0.01595729601823387,87.5,45000.0,1005.3096491487338,0.0,16.0,0.022340214425527416,62.5,251.32741228718345,0.0,139499.27631053017,1005.3096491487338,0.0,0.5003819099418069,0.5361659948918924,4.267192425873878
583,926,4,PL 30/256,6,0,"Hubert RÃ¼sch, Gallus Rehm",1965,,Germany,Deutscher Ausschuss fÃ¼r Stahlbeton,0,"Hubert RÃ¼sch, Gallus Rehm",4200.0,4000.0,1600.0,1600.0,300.0,950,"[1,3]","[2,34]",65.0,"[0,0]",2,11.9535,"[2,200x200x200,1]",[36],0.6845049221361149,"[0,0,0]",[0],23953.775946361646,"[0,0,0]",[0],"[0,0,0,0,0,0,15,0,0,0]",200000.0,2,476.8,[16],[275],[5],[32],[0],[0],0.0,0.0,0,0,0.0,0.0,0.0,0,0,[0],[0],[0],[0],[0],1,2,4,1,3,2,0.0,1,0.0,70.21,280.54682760243924,36,1,0.0,0,0,0,0,0.207,0.0,0.3,170.44,320.0,0,-1,0,-1,-1,0,285000.0,1005.3096491487338,36,0.5,CN,11.268178310228848,1.0,3.2681783102288477,14.401807228915663,0.6606808978681535,0.8638490458091979,0.8949992738506337,0.8588851672285996,0.8898563987769494,1.1230037595519573,1.163499056005824,0.4791534454952804,0.46247662850770743,0.6264994916954435,22372.93856906059,0.0,3.88934211698889,3.88934211698889,0.0,5.318856597259309,5.318856597259309,0.0,9.2081987142482,9.2081987142482,22813.119948915853,-4.862388612062054e-06,-4.862388612062054e-06,-0.0,-0.0,-4.862388612062054e-06,-4.862388612062054e-06,-4.862388612062054e-06,1,0,8.34941432398169,0.0,217.5,0.0,275.0,275.0,1005.3096491487338,0.0038480752120525694,0.0038480752120525694,0.0,0.0,0.0,0.0,0.0,0.0,0.0,25.0,17.0,275.0,40.0,0.0,0.0,153.1586565152314,2140343476.6296453,14575891.406575536,13974681.714557815,25.0,7.125,0.0,0.0,0.0,0.0,0.0,0.6845049221361149,11.9535,15322844.94923942,14690825.772106165,0.0,17.828115633763673,0.0,9.59975457202659,2,0.0,13.713935102895132,1.232108859845007,8.64345850918485,61.432564260835555,0.0003946449892070754,0.0,74.26095592996032,0.00051892435020279,0.0015774303642135585,0.0,54.18573707812282,0.0,69.0836931772923,9.089495855501778e-05,275.0,0.0,1005.3096491487338,70546.95813346232,0.0,63000.0,1005.3096491487338,0.0,16.0,0.01595729601823387,87.5,63000.0,1005.3096491487338,0.0,16.0,0.01595729601823387,87.5,45000.0,1005.3096491487338,0.0,16.0,0.022340214425527416,62.5,251.32741228718345,0.0,139499.27631053017,1005.3096491487338,0.0,0.5001691958109735,0.5291015556450797,5.119610051616625
