Repository: iavdesch/Research

Readme
======

The supporting files are related to the study "A method for determining the performance of formulas for calculating the crack width and spacing in reinforced concrete elements".

The following files are relevant:
Research/Method_comparing_CWFs/Data_processing_for_GitHuB_Final (contains the data processing of the database "Crack width and crack spacing in reinforced and prestressed concrete elements: database")
Research/Method_comparing_CWFs/CWF_analysis_for_GitHuB_Final (contains the evaluation of the different crack width formulas)

File: Method_comparing_CWFs/Datasets_Used/Working_database_no_hordijk_no_initshrink.csv (part 16 of 83)
,ID,EPID,ELID,LOADID,DOI,title,year,journal,country,institution,laboratory,authors,Ltot,Lspan,Lcons,Lmeas,h,b,hc,thc,RH,Temp,pd,fcm,catfcm,tfcm,fctm,catfctm,tfctm,Ecm,catEcm,tEcm,mix,Es,fsr,fy,phi,zs,nbl,clat,phit,st,phiw,sw,type,method,fpk,fp01k,Ep,rel,fpr,npl,phip,Ap,zp,cplat,catf,epsin,catcal,selfw,typew,locw,epsc,Nrep,N,M,sigs,t0,t,PL,catp,t0p,tp,ncr,wm,wk,wmax,sm,smax,indLR,indNP,indtfcm,indtfctm,indtEcm,slab,Ac,Astot,ts,sc,class_C,fcm28,Bcc,fck28,fcm_cube_150,fctm28,fctmfl28,fctmfl,fct095_28,fct095,fct095fl_28,fct095fl,fct005,fct005_28,fct005fl,Ecm28,phi_bc,phi_bc_prestress,phi_bc_prior_load,phi_dc,phi_dc_prestress,phi_dc_prior_load,phi_creep,phi_creep_prestress,phi_creep_prior_load,Ecm0,eps_cbs,eps_cbs_prestress,eps_cds,eps_cds_prestress,shrinkage,shrinkage_prestress,shrinkage_init,bondLR,bondPR,ae,ap,sxLR,sxNP,zstot,zstensinit,Astensinit,rhotot,rhotensinit,At,Aw,Aptot,zptot,zeta1,zeta,phi_peq,ry,cy,ry0,rx,ryp,cyp,cog,Izz,Wb,Wt,rho,qself,Mself,ep,Mp,pre_loss,initstrain,fctmorg,fcmorg,W_Ib,W_It,Ncr095,Mcr095,Ncr005,Mcr005,CS,Ncr,Mcr,tau_bms,tau_max,xcinit,epsinit,dpsigs,xc,eps,epsbot,sigssimpl,sigsr,dpsigsr,xc_sr,eps_sr,zstottens,zptottens,Astens,Actens,Aptens,Aceff_MC2020,Aseff_MC2020,Apeff_MC2020,phi_eq_MC2020,rhoeff_MC2020,hceff_MC2020,Aceff_FPR,Aseff_FPR,Apeff_FPR,phi_eq_FPR,rhoeff_FPR,hceff_FPR,Aceff_SMTCM,Aseff_SMTCM,Apeff_SMTCM,phi_eq_SMTCM,rhoeff_SMTCM,hceff_SMTCM,sumcirc_SMTCM,sumcirc_p_SMTCM,Actensstate1,Astensstate1,Aptensstate1,r,p,k1
584,927,4,PL 30/256,7,0,"Hubert RÃ¼sch, Gallus Rehm",1965,,Germany,Deutscher Ausschuss fÃ¼r Stahlbeton,0,"Hubert RÃ¼sch, Gallus Rehm",4200.0,4000.0,1600.0,1600.0,300.0,950,"[1,3]","[2,34]",65.0,"[0,0]",2,11.9535,"[2,200x200x200,1]",[36],0.6845049221361149,"[0,0,0]",[0],23953.775946361646,"[0,0,0]",[0],"[0,0,0,0,0,0,15,0,0,0]",200000.0,2,476.8,[16],[275],[5],[32],[0],[0],0.0,0.0,0,0,0.0,0.0,0.0,0,0,[0],[0],[0],[0],[0],1,2,4,1,3,2,0.0,1,0.0,81.91,328.204281362172,36,1,0.0,0,0,0,0,0.22,0.0,0.384,163.02,320.0,0,-1,0,-1,-1,0,285000.0,1005.3096491487338,36,0.5,CN,11.268178310228848,1.0,3.2681783102288477,14.401807228915663,0.6606808978681535,0.8638490458091979,0.8949992738506337,0.8588851672285996,0.8898563987769494,1.1230037595519573,1.163499056005824,0.4791534454952804,0.46247662850770743,0.6264994916954435,22372.93856906059,0.0,3.88934211698889,3.88934211698889,0.0,5.318856597259309,5.318856597259309,0.0,9.2081987142482,9.2081987142482,22813.119948915853,-4.862388612062054e-06,-4.862388612062054e-06,-0.0,-0.0,-4.862388612062054e-06,-4.862388612062054e-06,-4.862388612062054e-06,1,0,8.34941432398169,0.0,217.5,0.0,275.0,275.0,1005.3096491487338,0.0038480752120525694,0.0038480752120525694,0.0,0.0,0.0,0.0,0.0,0.0,0.0,25.0,17.0,275.0,40.0,0.0,0.0,153.1586565152314,2140343476.6296453,14575891.406575536,13974681.714557815,25.0,7.125,0.0,0.0,0.0,0.0,0.0,0.6845049221361149,11.9535,15322844.94923942,14690825.772106165,0.0,17.828115633763673,0.0,9.59975457202659,2,0.0,13.713935102895132,1.232108859845007,8.64345850918485,61.432564260835555,0.00046040978587026844,0.0,75.49069884031033,0.0006209327188856447,0.0018466536000559968,0.0,54.18573707812282,0.0,69.0836931772923,9.089495855501778e-05,275.0,0.0,1005.3096491487338,71715.21389829484,0.0,63000.0,1005.3096491487338,0.0,16.0,0.01595729601823387,87.5,63000.0,1005.3096491487338,0.0,16.0,0.01595729601823387,87.5,45000.0,1005.3096491487338,0.0,16.0,0.022340214425527416,62.5,251.32741228718345,0.0,139499.27631053017,1005.3096491487338,0.0,0.500084957774806,0.5243636189171031,5.972756862667964
614,966,6,B3,2,0,CUR 37 - Scheurvorming en doorbuiging in gewapend beton bij toepassing van geribd staal,1968,0,The Netherlands,Commissie voor Uitvoering van Research,IBBC-TNO,0,6600.0,6000.0,3000.0,3000.0,600.0,300,"[6,8]","[0,0]",65.0,"[19.5,0]",0,27.261,"[2,200x200x200,2]",[28],2.155627964057877,"[0,0,0]",[0],31536.126807197674,"[0,0,0]",[0],"[0,0,0,0,0.65,0,0,0,0]",206010.0,2,400.0,[16],[557],[4],[35],[0],[0],0.0,0.0,0,0,0.0,0.0,0.0,0,0,[0],[0],[0],[0],[0],1,2,2,1,1,1,0.0,1,0.0,113.98081644781078,276.37030428997315,28,1,0.0,0,0,0,0,0.1,0.0,0.2,115.0,203.0,0,-1,0,-1,-1,0,180000.0,804.247719318987,0,0.5,CN,27.261,1.0,19.261,32.84457831325301,2.155627964057877,2.563681065624148,2.563681065624148,2.8023163532752404,2.8023163532752404,3.332785385311393,3.332785385311393,1.5089395748405139,1.5089395748405139,1.7945767459369035,30034.4064830454,0.0,2.0508021385037205,2.0508021385037205,0.0,1.6192230368582765,1.6192230368582765,0.0,3.670025175361997,3.670025175361997,30034.4064830454,-2.4933613058152617e-05,-2.4933613058152617e-05,-7.356491031466615e-05,-7.356491031466615e-05,-9.849852337281878e-05,-9.849852337281878e-05,-9.849852337281878e-05,1,0,6.532507979165696,0.0,71.33333333333333,0.0,557.0,557.0,804.247719318987,0.004812972587187235,0.004812972587187235,0.0,0.0,0.0,0.0,0.0,0.0,0.0,43.0,35.0,557.0,43.0,0.0,0.0,306.1996548466188,5406918429.639099,18403376.7108625,17658146.715898577,25.0,4.5,0.0,0.0,0.0,0.0,0.0,2.155627964057877,27.261,19355988.265554078,18572183.02892343,0.0,64.50935480969746,0.0,34.73580643599093,2,0.0,49.62258062284419,3.880130335304179,13.053016892657421,123.25548671589505,0.0003789202994274462,0.0,129.09864939426416,0.00040474464928863345,0.001476350084952403,0.0,119.89200535250623,0.0,125.6828445529717,0.0001695825616916023,557.0,0.0,804.247719318987,38729.29481827925,0.0,36900.0,804.247719318987,0.0,16.0,0.021795331146856018,123.0,36900.0,804.247719318987,0.0,16.0,0.021795331146856018,123.0,32250.0,804.247719318987,0.0,16.0,0.02493791377733293,107.5,201.06192982974676,0.0,88140.10354601436,804.247719318987,0.0,0.5112776013548213,0.5898722274358079,2.2969546326927364
615,967,6,B3,3,0,CUR 37 - Scheurvorming en doorbuiging in gewapend beton bij toepassing van geribd staal,1968,0,The Netherlands,Commissie voor Uitvoering van Research,IBBC-TNO,0,6600.0,6000.0,3000.0,3000.0,600.0,300,"[6,8]","[0,0]",65.0,"[19.5,0]",0,27.261,"[2,200x200x200,2]",[28],2.155627964057877,"[0,0,0]",[0],31536.126807197674,"[0,0,0]",[0],"[0,0,0,0,0.65,0,0,0,0]",206010.0,2,400.0,[16],[557],[4],[35],[0],[0],0.0,0.0,0,0,0.0,0.0,0.0,0,0,[0],[0],[0],[0],[0],1,2,2,1,1,1,0.0,100,0.0,113.98081644781078,276.37030428997315,28,1,0.0,0,0,0,0,0.12,0.0,0.23,103.78935307502871,203.0,0,-1,0,-1,-1,0,180000.0,804.247719318987,0,0.5,CN,27.261,1.0,19.261,32.84457831325301,2.155627964057877,2.563681065624148,2.563681065624148,2.8023163532752404,2.8023163532752404,3.332785385311393,3.332785385311393,1.5089395748405139,1.5089395748405139,1.7945767459369035,30034.4064830454,0.0,2.0508021385037205,2.0508021385037205,0.0,1.6192230368582765,1.6192230368582765,0.0,3.670025175361997,3.670025175361997,30034.4064830454,-2.4933613058152617e-05,-2.4933613058152617e-05,-7.356491031466615e-05,-7.356491031466615e-05,-9.849852337281878e-05,-9.849852337281878e-05,-9.849852337281878e-05,1,0,6.532507979165696,0.0,71.33333333333333,0.0,557.0,557.0,804.247719318987,0.004812972587187235,0.004812972587187235,0.0,0.0,0.0,0.0,0.0,0.0,0.0,43.0,35.0,557.0,43.0,0.0,0.0,306.1996548466188,5406918429.639099,18403376.7108625,17658146.715898577,25.0,4.5,0.0,0.0,0.0,0.0,0.0,2.155627964057877,27.261,19355988.265554078,18572183.02892343,0.0,64.50935480969746,0.0,34.73580643599093,2,0.0,49.62258062284419,3.880130335304179,13.053016892657421,123.25548671589505,0.0003789202994274462,0.0,129.09864939426416,0.00040474464928863345,0.001476350084952403,0.0,119.89200535250623,0.0,125.6828445529717,0.0001695825616916023,557.0,0.0,804.247719318987,38729.29481827925,0.0,36900.0,804.247719318987,0.0,16.0,0.021795331146856018,123.0,36900.0,804.247719318987,0.0,16.0,0.021795331146856018,123.0,32250.0,804.247719318987,0.0,16.0,0.02493791377733293,107.5,201.06192982974676,0.0,88140.10354601436,804.247719318987,0.0,0.5112776013548213,0.5898722274358079,2.2969546326927364
616,968,6,B3,4,0,CUR 37 - Scheurvorming en doorbuiging in gewapend beton bij toepassing van geribd staal,1968,0,The Netherlands,Commissie voor Uitvoering van Research,IBBC-TNO,0,6600.0,6000.0,3000.0,3000.0,600.0,300,"[6,8]","[0,0]",65.0,"[19.5,0]",0,27.261,"[2,200x200x200,2]",[28],2.155627964057877,"[0,0,0]",[0],31536.126807197674,"[0,0,0]",[0],"[0,0,0,0,0.65,0,0,0,0]",206010.0,2,400.0,[16],[557],[4],[35],[0],[0],0.0,0.0,0,0,0.0,0.0,0.0,0,0,[0],[0],[0],[0],[0],1,2,2,1,1,1,0.0,500,0.0,113.98081644781078,276.37030428997315,28,1,0.0,0,0,0,0,0.13,0.0,0.24,103.78935307502871,203.0,0,-1,0,-1,-1,0,180000.0,804.247719318987,0,0.5,CN,27.261,1.0,19.261,32.84457831325301,2.155627964057877,2.563681065624148,2.563681065624148,2.8023163532752404,2.8023163532752404,3.332785385311393,3.332785385311393,1.5089395748405139,1.5089395748405139,1.7945767459369035,30034.4064830454,0.0,2.0508021385037205,2.0508021385037205,0.0,1.6192230368582765,1.6192230368582765,0.0,3.670025175361997,3.670025175361997,30034.4064830454,-2.4933613058152617e-05,-2.4933613058152617e-05,-7.356491031466615e-05,-7.356491031466615e-05,-9.849852337281878e-05,-9.849852337281878e-05,-9.849852337281878e-05,1,0,6.532507979165696,0.0,71.33333333333333,0.0,557.0,557.0,804.247719318987,0.004812972587187235,0.004812972587187235,0.0,0.0,0.0,0.0,0.0,0.0,0.0,43.0,35.0,557.0,43.0,0.0,0.0,306.1996548466188,5406918429.639099,18403376.7108625,17658146.715898577,25.0,4.5,0.0,0.0,0.0,0.0,0.0,2.155627964057877,27.261,19355988.265554078,18572183.02892343,0.0,64.50935480969746,0.0,34.73580643599093,2,0.0,49.62258062284419,3.880130335304179,13.053016892657421,123.25548671589505,0.0003789202994274462,0.0,129.09864939426416,0.00040474464928863345,0.001476350084952403,0.0,119.89200535250623,0.0,125.6828445529717,0.0001695825616916023,557.0,0.0,804.247719318987,38729.29481827925,0.0,36900.0,804.247719318987,0.0,16.0,0.021795331146856018,123.0,36900.0,804.247719318987,0.0,16.0,0.021795331146856018,123.0,32250.0,804.247719318987,0.0,16.0,0.02493791377733293,107.5,201.06192982974676,0.0,88140.10354601436,804.247719318987,0.0,0.5112776013548213,0.5898722274358079,2.2969546326927364
617,969,6,B3,5,0,CUR 37 - Scheurvorming en doorbuiging in gewapend beton bij toepassing van geribd staal,1968,0,The Netherlands,Commissie voor Uitvoering van Research,IBBC-TNO,0,6600.0,6000.0,3000.0,3000.0,600.0,300,"[6,8]","[0,0]",65.0,"[19.5,0]",0,27.261,"[2,200x200x200,2]",[28],2.155627964057877,"[0,0,0]",[0],31536.126807197674,"[0,0,0]",[0],"[0,0,0,0,0.65,0,0,0,0]",206010.0,2,400.0,[16],[557],[4],[35],[0],[0],0.0,0.0,0,0,0.0,0.0,0.0,0,0,[0],[0],[0],[0],[0],1,2,2,1,1,1,0.0,1000,0.0,113.98081644781078,276.37030428997315,28,1,0.0,0,0,0,0,0.13,0.0,0.24,103.78935307502871,203.0,0,-1,0,-1,-1,0,180000.0,804.247719318987,0,0.5,CN,27.261,1.0,19.261,32.84457831325301,2.155627964057877,2.563681065624148,2.563681065624148,2.8023163532752404,2.8023163532752404,3.332785385311393,3.332785385311393,1.5089395748405139,1.5089395748405139,1.7945767459369035,30034.4064830454,0.0,2.0508021385037205,2.0508021385037205,0.0,1.6192230368582765,1.6192230368582765,0.0,3.670025175361997,3.670025175361997,30034.4064830454,-2.4933613058152617e-05,-2.4933613058152617e-05,-7.356491031466615e-05,-7.356491031466615e-05,-9.849852337281878e-05,-9.849852337281878e-05,-9.849852337281878e-05,1,0,6.532507979165696,0.0,71.33333333333333,0.0,557.0,557.0,804.247719318987,0.004812972587187235,0.004812972587187235,0.0,0.0,0.0,0.0,0.0,0.0,0.0,43.0,35.0,557.0,43.0,0.0,0.0,306.1996548466188,5406918429.639099,18403376.7108625,17658146.715898577,25.0,4.5,0.0,0.0,0.0,0.0,0.0,2.155627964057877,27.261,19355988.265554078,18572183.02892343,0.0,64.50935480969746,0.0,34.73580643599093,2,0.0,49.62258062284419,3.880130335304179,13.053016892657421,123.25548671589505,0.0003789202994274462,0.0,129.09864939426416,0.00040474464928863345,0.001476350084952403,0.0,119.89200535250623,0.0,125.6828445529717,0.0001695825616916023,557.0,0.0,804.247719318987,38729.29481827925,0.0,36900.0,804.247719318987,0.0,16.0,0.021795331146856018,123.0,36900.0,804.247719318987,0.0,16.0,0.021795331146856018,123.0,32250.0,804.247719318987,0.0,16.0,0.02493791377733293,107.5,201.06192982974676,0.0,88140.10354601436,804.247719318987,0.0,0.5112776013548213,0.5898722274358079,2.2969546326927364
618,970,6,B3,6,0,CUR 37 - Scheurvorming en doorbuiging in gewapend beton bij toepassing van geribd staal,1968,0,The Netherlands,Commissie voor Uitvoering van Research,IBBC-TNO,0,6600.0,6000.0,3000.0,3000.0,600.0,300,"[6,8]","[0,0]",65.0,"[19.5,0]",0,27.261,"[2,200x200x200,2]",[28],2.155627964057877,"[0,0,0]",[0],31536.126807197674,"[0,0,0]",[0],"[0,0,0,0,0.65,0,0,0,0]",206010.0,2,400.0,[16],[557],[4],[35],[0],[0],0.0,0.0,0,0,0.0,0.0,0.0,0,0,[0],[0],[0],[0],[0],1,2,2,1,1,1,0.0,2500,0.0,113.98081644781078,276.37030428997315,28,1,0.0,0,0,0,0,0.13,0.0,0.25,105.0,203.0,0,-1,0,-1,-1,0,180000.0,804.247719318987,0,0.5,CN,27.261,1.0,19.261,32.84457831325301,2.155627964057877,2.563681065624148,2.563681065624148,2.8023163532752404,2.8023163532752404,3.332785385311393,3.332785385311393,1.5089395748405139,1.5089395748405139,1.7945767459369035,30034.4064830454,0.0,2.0508021385037205,2.0508021385037205,0.0,1.6192230368582765,1.6192230368582765,0.0,3.670025175361997,3.670025175361997,30034.4064830454,-2.4933613058152617e-05,-2.4933613058152617e-05,-7.356491031466615e-05,-7.356491031466615e-05,-9.849852337281878e-05,-9.849852337281878e-05,-9.849852337281878e-05,1,0,6.532507979165696,0.0,71.33333333333333,0.0,557.0,557.0,804.247719318987,0.004812972587187235,0.004812972587187235,0.0,0.0,0.0,0.0,0.0,0.0,0.0,43.0,35.0,557.0,43.0,0.0,0.0,306.1996548466188,5406918429.639099,18403376.7108625,17658146.715898577,25.0,4.5,0.0,0.0,0.0,0.0,0.0,2.155627964057877,27.261,19355988.265554078,18572183.02892343,0.0,64.50935480969746,0.0,34.73580643599093,2,0.0,49.62258062284419,3.880130335304179,13.053016892657421,123.25548671589505,0.0003789202994274462,0.0,129.09864939426416,0.00040474464928863345,0.001476350084952403,0.0,119.89200535250623,0.0,125.6828445529717,0.0001695825616916023,557.0,0.0,804.247719318987,38729.29481827925,0.0,36900.0,804.247719318987,0.0,16.0,0.021795331146856018,123.0,36900.0,804.247719318987,0.0,16.0,0.021795331146856018,123.0,32250.0,804.247719318987,0.0,16.0,0.02493791377733293,107.5,201.06192982974676,0.0,88140.10354601436,804.247719318987,0.0,0.5112776013548213,0.5898722274358079,2.2969546326927364
619,971,6,B3,7,0,CUR 37 - Scheurvorming en doorbuiging in gewapend beton bij toepassing van geribd staal,1968,0,The Netherlands,Commissie voor Uitvoering van Research,IBBC-TNO,0,6600.0,6000.0,3000.0,3000.0,600.0,300,"[6,8]","[0,0]",65.0,"[19.5,0]",0,27.261,"[2,200x200x200,2]",[28],2.155627964057877,"[0,0,0]",[0],31536.126807197674,"[0,0,0]",[0],"[0,0,0,0,0.65,0,0,0,0]",206010.0,2,400.0,[16],[557],[4],[35],[0],[0],0.0,0.0,0,0,0.0,0.0,0.0,0,0,[0],[0],[0],[0],[0],1,2,2,1,1,1,0.0,10000,0.0,113.98081644781078,276.37030428997315,28,1,0.0,0,0,0,0,0.13,0.0,0.25,103.78935307502871,203.0,0,-1,0,-1,-1,0,180000.0,804.247719318987,0,0.5,CN,27.261,1.0,19.261,32.84457831325301,2.155627964057877,2.563681065624148,2.563681065624148,2.8023163532752404,2.8023163532752404,3.332785385311393,3.332785385311393,1.5089395748405139,1.5089395748405139,1.7945767459369035,30034.4064830454,0.0,2.0508021385037205,2.0508021385037205,0.0,1.6192230368582765,1.6192230368582765,0.0,3.670025175361997,3.670025175361997,30034.4064830454,-2.4933613058152617e-05,-2.4933613058152617e-05,-7.356491031466615e-05,-7.356491031466615e-05,-9.849852337281878e-05,-9.849852337281878e-05,-9.849852337281878e-05,1,0,6.532507979165696,0.0,71.33333333333333,0.0,557.0,557.0,804.247719318987,0.004812972587187235,0.004812972587187235,0.0,0.0,0.0,0.0,0.0,0.0,0.0,43.0,35.0,557.0,43.0,0.0,0.0,306.1996548466188,5406918429.639099,18403376.7108625,17658146.715898577,25.0,4.5,0.0,0.0,0.0,0.0,0.0,2.155627964057877,27.261,19355988.265554078,18572183.02892343,0.0,64.50935480969746,0.0,34.73580643599093,2,0.0,49.62258062284419,3.880130335304179,13.053016892657421,123.25548671589505,0.0003789202994274462,0.0,129.09864939426416,0.00040474464928863345,0.001476350084952403,0.0,119.89200535250623,0.0,125.6828445529717,0.0001695825616916023,557.0,0.0,804.247719318987,38729.29481827925,0.0,36900.0,804.247719318987,0.0,16.0,0.021795331146856018,123.0,36900.0,804.247719318987,0.0,16.0,0.021795331146856018,123.0,32250.0,804.247719318987,0.0,16.0,0.02493791377733293,107.5,201.06192982974676,0.0,88140.10354601436,804.247719318987,0.0,0.5112776013548213,0.5898722274358079,2.2969546326927364
624,976,6,B4,2,0,CUR 37 - Scheurvorming en doorbuiging in gewapend beton bij toepassing van geribd staal,1968,0,The Netherlands,Commissie voor Uitvoering van Research,IBBC-TNO,0,6600.0,6000.0,3000.0,3000.0,600.0,300,"[6,8]","[0,0]",65.0,"[19.5,0]",0,23.91675,"[2,200x200x200,2]",[28],1.8982679622013294,"[0,0,0]",[0],30189.90967210765,"[0,0,0]",[0],"[0,0,0,0,0.65,0,0,0,0]",206010.0,2,400.0,[16],[557],[4],[45],[0],[0],0.0,0.0,0,0,0.0,0.0,0.0,0,0,[0],[0],[0],[0],[0],1,2,2,1,1,1,0.0,1,0.0,113.37057072447506,275.80072775443375,28,1,0.0,0,0,0,0,0.12,0.0,0.21,144.0,235.0,0,-1,0,-1,-1,0,180000.0,804.247719318987,0,0.5,CN,23.91675,1.0,15.91675,28.815361445783136,1.8982679622013294,2.2576036836223845,2.2576036836223845,2.4677483508617284,2.4677483508617284,2.9348847887091,2.9348847887091,1.3287875735409305,1.3287875735409305,1.5803225785356692,28752.29492581681,0.0,2.2475610377494286,2.2475610377494286,0.0,1.9365982917565505,1.9365982917565505,0.0,4.184159329505979,4.184159329505979,28752.29492581681,-1.982051765875184e-05,-1.982051765875184e-05,-7.657718221182921e-05,-7.657718221182921e-05,-9.639769987058105e-05,-9.639769987058105e-05,-9.639769987058105e-05,1,0,6.823803126192587,0.0,64.66666666666667,0.0,557.0,557.0,804.247719318987,0.004812972587187235,0.004812972587187235,0.0,0.0,0.0,0.0,0.0,0.0,0.0,43.0,35.0,557.0,53.0,0.0,0.0,306.51779791211226,5407646704.132168,18425807.9899263,17642194.812069934,25.0,4.5,0.0,0.0,0.0,0.0,0.0,1.8982679622013294,23.91675,19427117.86559006,18600920.958753295,0.0,57.016352712179064,0.0,30.701112998865646,2,0.0,43.85873285552235,3.416882331962393,12.226188592525473,125.62852112886122,0.0003868542522184811,0.0,133.4949840857753,0.00042200101468867993,0.0014747040229366854,0.0,106.2061722055539,0.0,129.10428437095513,0.00015554790679116968,557.0,0.0,804.247719318987,40048.19522573259,0.0,36900.0,804.247719318987,0.0,16.0,0.021795331146856018,123.0,36900.0,804.247719318987,0.0,16.0,0.021795331146856018,123.0,32250.0,804.247719318987,0.0,16.0,0.02493791377733293,107.5,201.06192982974676,0.0,88044.66062636633,804.247719318987,0.0,0.5072418332155517,0.5741899405970107,2.5849030134531197
626,978,6,B5,2,0,CUR 37 - Scheurvorming en doorbuiging in gewapend beton bij toepassing van geribd staal,1968,0,The Netherlands,Commissie voor Uitvoering van Research,IBBC-TNO,0,6600.0,6000.0,3000.0,3000.0,600.0,300,"[6,8]","[0,0]",65.0,"[19.5,0]",0,25.73025,"[2,200x200x200,2]",[28],2.039848096523296,"[0,0,0]",[0],30934.452048013176,"[0,0,0]",[0],"[0,0,0,0,0.65,0,0,0,0]",206010.0,2,400.0,[22],[554],[4],[35],[0],[0],0.0,0.0,0,0,0.0,0.0,0.0,0,0,[0],[0],[0],[0],[0],1,2,2,1,1,1,0.0,1,0.0,207.21824930217153,276.3105447558619,28,1,0.0,0,0,0,0,0.11,0.0,0.19,113.0,212.0,0,-1,0,-1,-1,0,180000.0,1520.53084433746,0,0.5,CN,25.73025,1.0,17.73025,31.00030120481928,2.039848096523296,2.4259844597496723,2.4259844597496723,2.651802525480285,2.651802525480285,3.153779797674574,3.153779797674574,1.4278936675663072,1.4278936675663072,1.6981891218247704,29461.38290286969,0.0,2.135463759139258,2.135463759139258,0.0,1.7524185151069176,1.7524185151069176,0.0,3.8878822742461754,3.8878822742461754,29461.38290286969,-2.2555684536881575e-05,-2.2555684536881575e-05,-7.492871163786635e-05,-7.492871163786635e-05,-9.748439617474793e-05,-9.748439617474793e-05,-9.748439617474793e-05,1,0,6.659565189008459,0.0,69.33333333333333,0.0,554.0,554.0,1520.53084433746,0.009148801710815042,0.009148801710815042,0.0,0.0,0.0,0.0,0.0,0.0,0.0,46.0,35.0,554.0,46.0,0.0,0.0,311.5893095864733,5424176177.4044075,18807125.941230398,17408094.59927595,25.0,4.5,0.0,0.0,0.0,0.0,0.0,2.039848096523296,25.73025,20560483.4751141,19031022.73362138,0.0,64.84323741423677,0.0,34.91558937689672,2,0.0,49.87941339556674,3.671726573741933,12.681248459832338,162.55808937523224,0.0005496387414817012,0.0,174.73706413785868,0.00061795064372074,0.0015039253764688,0.0,65.83280627093205,0.0,165.55643062046917,0.00013619845606148843,554.0,0.0,1520.53084433746,52420.81924135761,0.0,46800.0,1520.53084433746,0.0,22.0,0.03248997530635598,156.0,46800.0,1520.53084433746,0.0,22.0,0.03248997530635598,156.0,34500.0,1520.53084433746,0.0,22.0,0.044073357806882894,115.0,276.46015351590177,0.0,86523.20712405801,1520.53084433746,0.0,0.5079991660686927,0.5447742594157934,4.154384247842597
627,979,6,B5,3,0,CUR 37 - Scheurvorming en doorbuiging in gewapend beton bij toepassing van geribd staal,1968,0,The Netherlands,Commissie voor Uitvoering van Research,IBBC-TNO,0,6600.0,6000.0,3000.0,3000.0,600.0,300,"[6,8]","[0,0]",65.0,"[19.5,0]",0,25.73025,"[2,200x200x200,2]",[28],2.039848096523296,"[0,0,0]",[0],30934.452048013176,"[0,0,0]",[0],"[0,0,0,0,0.65,0,0,0,0]",206010.0,2,400.0,[22],[554],[4],[35],[0],[0],0.0,0.0,0,0,0.0,0.0,0.0,0,0,[0],[0],[0],[0],[0],1,2,2,1,1,1,0.0,100,0.0,207.21824930217153,276.3105447558619,28,1,0.0,0,0,0,0,0.11,0.0,0.21,0.0,0.0,0,-1,0,-1,-1,0,180000.0,1520.53084433746,0,0.5,CN,25.73025,1.0,17.73025,31.00030120481928,2.039848096523296,2.4259844597496723,2.4259844597496723,2.651802525480285,2.651802525480285,3.153779797674574,3.153779797674574,1.4278936675663072,1.4278936675663072,1.6981891218247704,29461.38290286969,0.0,2.135463759139258,2.135463759139258,0.0,1.7524185151069176,1.7524185151069176,0.0,3.8878822742461754,3.8878822742461754,29461.38290286969,-2.2555684536881575e-05,-2.2555684536881575e-05,-7.492871163786635e-05,-7.492871163786635e-05,-9.748439617474793e-05,-9.748439617474793e-05,-9.748439617474793e-05,1,0,6.659565189008459,0.0,69.33333333333333,0.0,554.0,554.0,1520.53084433746,0.009148801710815042,0.009148801710815042,0.0,0.0,0.0,0.0,0.0,0.0,0.0,46.0,35.0,554.0,46.0,0.0,0.0,311.5893095864733,5424176177.4044075,18807125.941230398,17408094.59927595,25.0,4.5,0.0,0.0,0.0,0.0,0.0,2.039848096523296,25.73025,20560483.4751141,19031022.73362138,0.0,64.84323741423677,0.0,34.91558937689672,2,0.0,49.87941339556674,3.671726573741933,12.681248459832338,162.55808937523224,0.0005496387414817012,0.0,174.73706413785868,0.00061795064372074,0.0015039253764688,0.0,65.83280627093205,0.0,165.55643062046917,0.00013619845606148843,554.0,0.0,1520.53084433746,52420.81924135761,0.0,46800.0,1520.53084433746,0.0,22.0,0.03248997530635598,156.0,46800.0,1520.53084433746,0.0,22.0,0.03248997530635598,156.0,34500.0,1520.53084433746,0.0,22.0,0.044073357806882894,115.0,276.46015351590177,0.0,86523.20712405801,1520.53084433746,0.0,0.5079991660686927,0.5447742594157934,4.154384247842597
628,980,6,B5,4,0,CUR 37 - Scheurvorming en doorbuiging in gewapend beton bij toepassing van geribd staal,1968,0,The Netherlands,Commissie voor Uitvoering van Research,IBBC-TNO,0,6600.0,6000.0,3000.0,3000.0,600.0,300,"[6,8]","[0,0]",65.0,"[19.5,0]",0,25.73025,"[2,200x200x200,2]",[28],2.039848096523296,"[0,0,0]",[0],30934.452048013176,"[0,0,0]",[0],"[0,0,0,0,0.65,0,0,0,0]",206010.0,2,400.0,[22],[554],[4],[35],[0],[0],0.0,0.0,0,0,0.0,0.0,0.0,0,0,[0],[0],[0],[0],[0],1,2,2,1,1,1,0.0,500,0.0,207.21824930217153,276.3105447558619,28,1,0.0,0,0,0,0,0.11,0.0,0.21,0.0,0.0,0,-1,0,-1,-1,0,180000.0,1520.53084433746,0,0.5,CN,25.73025,1.0,17.73025,31.00030120481928,2.039848096523296,2.4259844597496723,2.4259844597496723,2.651802525480285,2.651802525480285,3.153779797674574,3.153779797674574,1.4278936675663072,1.4278936675663072,1.6981891218247704,29461.38290286969,0.0,2.135463759139258,2.135463759139258,0.0,1.7524185151069176,1.7524185151069176,0.0,3.8878822742461754,3.8878822742461754,29461.38290286969,-2.2555684536881575e-05,-2.2555684536881575e-05,-7.492871163786635e-05,-7.492871163786635e-05,-9.748439617474793e-05,-9.748439617474793e-05,-9.748439617474793e-05,1,0,6.659565189008459,0.0,69.33333333333333,0.0,554.0,554.0,1520.53084433746,0.009148801710815042,0.009148801710815042,0.0,0.0,0.0,0.0,0.0,0.0,0.0,46.0,35.0,554.0,46.0,0.0,0.0,311.5893095864733,5424176177.4044075,18807125.941230398,17408094.59927595,25.0,4.5,0.0,0.0,0.0,0.0,0.0,2.039848096523296,25.73025,20560483.4751141,19031022.73362138,0.0,64.84323741423677,0.0,34.91558937689672,2,0.0,49.87941339556674,3.671726573741933,12.681248459832338,162.55808937523224,0.0005496387414817012,0.0,174.73706413785868,0.00061795064372074,0.0015039253764688,0.0,65.83280627093205,0.0,165.55643062046917,0.00013619845606148843,554.0,0.0,1520.53084433746,52420.81924135761,0.0,46800.0,1520.53084433746,0.0,22.0,0.03248997530635598,156.0,46800.0,1520.53084433746,0.0,22.0,0.03248997530635598,156.0,34500.0,1520.53084433746,0.0,22.0,0.044073357806882894,115.0,276.46015351590177,0.0,86523.20712405801,1520.53084433746,0.0,0.5079991660686927,0.5447742594157934,4.154384247842597
629,981,6,B5,5,0,CUR 37 - Scheurvorming en doorbuiging in gewapend beton bij toepassing van geribd staal,1968,0,The Netherlands,Commissie voor Uitvoering van Research,IBBC-TNO,0,6600.0,6000.0,3000.0,3000.0,600.0,300,"[6,8]","[0,0]",65.0,"[19.5,0]",0,25.73025,"[2,200x200x200,2]",[28],2.039848096523296,"[0,0,0]",[0],30934.452048013176,"[0,0,0]",[0],"[0,0,0,0,0.65,0,0,0,0]",206010.0,2,400.0,[22],[554],[4],[35],[0],[0],0.0,0.0,0,0,0.0,0.0,0.0,0,0,[0],[0],[0],[0],[0],1,2,2,1,1,1,0.0,1000,0.0,207.21824930217153,276.3105447558619,28,1,0.0,0,0,0,0,0.11,0.0,0.21,93.47184655663945,184.0,0,-1,0,-1,-1,0,180000.0,1520.53084433746,0,0.5,CN,25.73025,1.0,17.73025,31.00030120481928,2.039848096523296,2.4259844597496723,2.4259844597496723,2.651802525480285,2.651802525480285,3.153779797674574,3.153779797674574,1.4278936675663072,1.4278936675663072,1.6981891218247704,29461.38290286969,0.0,2.135463759139258,2.135463759139258,0.0,1.7524185151069176,1.7524185151069176,0.0,3.8878822742461754,3.8878822742461754,29461.38290286969,-2.2555684536881575e-05,-2.2555684536881575e-05,-7.492871163786635e-05,-7.492871163786635e-05,-9.748439617474793e-05,-9.748439617474793e-05,-9.748439617474793e-05,1,0,6.659565189008459,0.0,69.33333333333333,0.0,554.0,554.0,1520.53084433746,0.009148801710815042,0.009148801710815042,0.0,0.0,0.0,0.0,0.0,0.0,0.0,46.0,35.0,554.0,46.0,0.0,0.0,311.5893095864733,5424176177.4044075,18807125.941230398,17408094.59927595,25.0,4.5,0.0,0.0,0.0,0.0,0.0,2.039848096523296,25.73025,20560483.4751141,19031022.73362138,0.0,64.84323741423677,0.0,34.91558937689672,2,0.0,49.87941339556674,3.671726573741933,12.681248459832338,162.55808937523224,0.0005496387414817012,0.0,174.73706413785868,0.00061795064372074,0.0015039253764688,0.0,65.83280627093205,0.0,165.55643062046917,0.00013619845606148843,554.0,0.0,1520.53084433746,52420.81924135761,0.0,46800.0,1520.53084433746,0.0,22.0,0.03248997530635598,156.0,46800.0,1520.53084433746,0.0,22.0,0.03248997530635598,156.0,34500.0,1520.53084433746,0.0,22.0,0.044073357806882894,115.0,276.46015351590177,0.0,86523.20712405801,1520.53084433746,0.0,0.5079991660686927,0.5447742594157934,4.154384247842597
630,982,6,B5,6,0,CUR 37 - Scheurvorming en doorbuiging in gewapend beton bij toepassing van geribd staal,1968,0,The Netherlands,Commissie voor Uitvoering van Research,IBBC-TNO,0,6600.0,6000.0,3000.0,3000.0,600.0,300,"[6,8]","[0,0]",65.0,"[19.5,0]",0,25.73025,"[2,200x200x200,2]",[28],2.039848096523296,"[0,0,0]",[0],30934.452048013176,"[0,0,0]",[0],"[0,0,0,0,0.65,0,0,0,0]",206010.0,2,400.0,[22],[554],[4],[35],[0],[0],0.0,0.0,0,0,0.0,0.0,0.0,0,0,[0],[0],[0],[0],[0],1,2,2,1,1,1,0.0,2500,0.0,207.21824930217153,276.3105447558619,28,1,0.0,0,0,0,0,0.11,0.0,0.21,0.0,0.0,0,-1,0,-1,-1,0,180000.0,1520.53084433746,0,0.5,CN,25.73025,1.0,17.73025,31.00030120481928,2.039848096523296,2.4259844597496723,2.4259844597496723,2.651802525480285,2.651802525480285,3.153779797674574,3.153779797674574,1.4278936675663072,1.4278936675663072,1.6981891218247704,29461.38290286969,0.0,2.135463759139258,2.135463759139258,0.0,1.7524185151069176,1.7524185151069176,0.0,3.8878822742461754,3.8878822742461754,29461.38290286969,-2.2555684536881575e-05,-2.2555684536881575e-05,-7.492871163786635e-05,-7.492871163786635e-05,-9.748439617474793e-05,-9.748439617474793e-05,-9.748439617474793e-05,1,0,6.659565189008459,0.0,69.33333333333333,0.0,554.0,554.0,1520.53084433746,0.009148801710815042,0.009148801710815042,0.0,0.0,0.0,0.0,0.0,0.0,0.0,46.0,35.0,554.0,46.0,0.0,0.0,311.5893095864733,5424176177.4044075,18807125.941230398,17408094.59927595,25.0,4.5,0.0,0.0,0.0,0.0,0.0,2.039848096523296,25.73025,20560483.4751141,19031022.73362138,0.0,64.84323741423677,0.0,34.91558937689672,2,0.0,49.87941339556674,3.671726573741933,12.681248459832338,162.55808937523224,0.0005496387414817012,0.0,174.73706413785868,0.00061795064372074,0.0015039253764688,0.0,65.83280627093205,0.0,165.55643062046917,0.00013619845606148843,554.0,0.0,1520.53084433746,52420.81924135761,0.0,46800.0,1520.53084433746,0.0,22.0,0.03248997530635598,156.0,46800.0,1520.53084433746,0.0,22.0,0.03248997530635598,156.0,34500.0,1520.53084433746,0.0,22.0,0.044073357806882894,115.0,276.46015351590177,0.0,86523.20712405801,1520.53084433746,0.0,0.5079991660686927,0.5447742594157934,4.154384247842597
631,983,6,B5,7,0,CUR 37 - Scheurvorming en doorbuiging in gewapend beton bij toepassing van geribd staal,1968,0,The Netherlands,Commissie voor Uitvoering van Research,IBBC-TNO,0,6600.0,6000.0,3000.0,3000.0,600.0,300,"[6,8]","[0,0]",65.0,"[19.5,0]",0,25.73025,"[2,200x200x200,2]",[28],2.039848096523296,"[0,0,0]",[0],30934.452048013176,"[0,0,0]",[0],"[0,0,0,0,0.65,0,0,0,0]",206010.0,2,400.0,[22],[554],[4],[35],[0],[0],0.0,0.0,0,0,0.0,0.0,0.0,0,0,[0],[0],[0],[0],[0],1,2,2,1,1,1,0.0,10000,0.0,207.21824930217153,276.3105447558619,28,1,0.0,0,0,0,0,0.11,0.0,0.21,0.0,0.0,0,-1,0,-1,-1,0,180000.0,1520.53084433746,0,0.5,CN,25.73025,1.0,17.73025,31.00030120481928,2.039848096523296,2.4259844597496723,2.4259844597496723,2.651802525480285,2.651802525480285,3.153779797674574,3.153779797674574,1.4278936675663072,1.4278936675663072,1.6981891218247704,29461.38290286969,0.0,2.135463759139258,2.135463759139258,0.0,1.7524185151069176,1.7524185151069176,0.0,3.8878822742461754,3.8878822742461754,29461.38290286969,-2.2555684536881575e-05,-2.2555684536881575e-05,-7.492871163786635e-05,-7.492871163786635e-05,-9.748439617474793e-05,-9.748439617474793e-05,-9.748439617474793e-05,1,0,6.659565189008459,0.0,69.33333333333333,0.0,554.0,554.0,1520.53084433746,0.009148801710815042,0.009148801710815042,0.0,0.0,0.0,0.0,0.0,0.0,0.0,46.0,35.0,554.0,46.0,0.0,0.0,311.5893095864733,5424176177.4044075,18807125.941230398,17408094.59927595,25.0,4.5,0.0,0.0,0.0,0.0,0.0,2.039848096523296,25.73025,20560483.4751141,19031022.73362138,0.0,64.84323741423677,0.0,34.91558937689672,2,0.0,49.87941339556674,3.671726573741933,12.681248459832338,162.55808937523224,0.0005496387414817012,0.0,174.73706413785868,0.00061795064372074,0.0015039253764688,0.0,65.83280627093205,0.0,165.55643062046917,0.00013619845606148843,554.0,0.0,1520.53084433746,52420.81924135761,0.0,46800.0,1520.53084433746,0.0,22.0,0.03248997530635598,156.0,46800.0,1520.53084433746,0.0,22.0,0.03248997530635598,156.0,34500.0,1520.53084433746,0.0,22.0,0.044073357806882894,115.0,276.46015351590177,0.0,86523.20712405801,1520.53084433746,0.0,0.5079991660686927,0.5447742594157934,4.154384247842597
636,988,6,B6,2,0,CUR 37 - Scheurvorming en doorbuiging in gewapend beton bij toepassing van geribd staal,1968,0,The Netherlands,Commissie voor Uitvoering van Research,IBBC-TNO,0,6600.0,6000.0,3000.0,3000.0,600.0,300,"[6,8]","[0,0]",65.0,"[19.5,0]",0,24.0045,"[2,200x200x200,2]",[28],1.9052384108585039,"[0,0,0]",[0],30226.786634262262,"[0,0,0]",[0],"[0,0,0,0,0.65,0,0,0,0]",206010.0,2,400.0,[22],[554],[4],[45],[0],[0],0.0,0.0,0,0,0.0,0.0,0.0,0,0,[0],[0],[0],[0],[0],1,2,2,1,1,1,0.0,1,0.0,206.0300153435,275.4852032479558,28,1,0.0,0,0,0,0,0.13,0.0,0.26,129.0,225.0,0,-1,0,-1,-1,0,180000.0,1520.53084433746,0,0.5,CN,24.0045,1.0,16.0045,28.9210843373494,1.9052384108585039,2.2658936146954924,2.2658936146954924,2.476809934116055,2.476809934116055,2.94566169910414,2.94566169910414,1.3336668876009525,1.3336668876009525,1.5861255302868447,28787.415842154533,0.0,2.241806605953474,2.241806605953474,0.0,1.926927050058222,1.926927050058222,0.0,4.168733656011696,4.168733656011696,28787.415842154533,-1.995062498929717e-05,-1.995062498929717e-05,-7.649658887879688e-05,-7.649658887879688e-05,-9.644721386809404e-05,-9.644721386809404e-05,-9.644721386809404e-05,1,0,6.815478022612113,0.0,62.666666666666664,0.0,554.0,554.0,1520.53084433746,0.009148801710815042,0.009148801710815042,0.0,0.0,0.0,0.0,0.0,0.0,0.0,46.0,35.0,554.0,56.0,0.0,0.0,311.89362844390854,5425462511.561119,18831456.18147093,17395233.556484286,25.0,4.5,0.0,0.0,0.0,0.0,0.0,1.9052384108585039,24.0045,20630493.7317164,19057063.531916425,0.0,60.77045521912504,0.0,32.7225528102981,2,0.0,46.74650401471157,3.429429139545307,12.24859685841607,164.1212858875364,0.0005545324305388936,0.0,178.05922502602786,0.0006333664016872112,0.0015008664130224856,0.0,61.794633396656614,0.0,167.85661064133657,0.00013039240729026391,554.0,0.0,1520.53084433746,53417.467507808375,0.0,46800.0,1520.53084433746,0.0,22.0,0.03248997530635598,156.0,46800.0,1520.53084433746,0.0,22.0,0.03248997530635598,156.0,34500.0,1520.53084433746,0.0,22.0,0.044073357806882894,115.0,276.46015351590177,0.0,86431.91146682744,1520.53084433746,0.0,0.5069398339153497,0.5412480478795169,4.407388738175167
637,989,6,B6,3,0,CUR 37 - Scheurvorming en doorbuiging in gewapend beton bij toepassing van geribd staal,1968,0,The Netherlands,Commissie voor Uitvoering van Research,IBBC-TNO,0,6600.0,6000.0,3000.0,3000.0,600.0,300,"[6,8]","[0,0]",65.0,"[19.5,0]",0,24.0045,"[2,200x200x200,2]",[28],1.9052384108585039,"[0,0,0]",[0],30226.786634262262,"[0,0,0]",[0],"[0,0,0,0,0.65,0,0,0,0]",206010.0,2,400.0,[22],[554],[4],[45],[0],[0],0.0,0.0,0,0,0.0,0.0,0.0,0,0,[0],[0],[0],[0],[0],1,2,2,1,1,1,0.0,100,0.0,206.0300153435,275.4852032479558,28,1,0.0,0,0,0,0,0.14,0.0,0.28,0.0,0.0,0,-1,0,-1,-1,0,180000.0,1520.53084433746,0,0.5,CN,24.0045,1.0,16.0045,28.9210843373494,1.9052384108585039,2.2658936146954924,2.2658936146954924,2.476809934116055,2.476809934116055,2.94566169910414,2.94566169910414,1.3336668876009525,1.3336668876009525,1.5861255302868447,28787.415842154533,0.0,2.241806605953474,2.241806605953474,0.0,1.926927050058222,1.926927050058222,0.0,4.168733656011696,4.168733656011696,28787.415842154533,-1.995062498929717e-05,-1.995062498929717e-05,-7.649658887879688e-05,-7.649658887879688e-05,-9.644721386809404e-05,-9.644721386809404e-05,-9.644721386809404e-05,1,0,6.815478022612113,0.0,62.666666666666664,0.0,554.0,554.0,1520.53084433746,0.009148801710815042,0.009148801710815042,0.0,0.0,0.0,0.0,0.0,0.0,0.0,46.0,35.0,554.0,56.0,0.0,0.0,311.89362844390854,5425462511.561119,18831456.18147093,17395233.556484286,25.0,4.5,0.0,0.0,0.0,0.0,0.0,1.9052384108585039,24.0045,20630493.7317164,19057063.531916425,0.0,60.77045521912504,0.0,32.7225528102981,2,0.0,46.74650401471157,3.429429139545307,12.24859685841607,164.1212858875364,0.0005545324305388936,0.0,178.05922502602786,0.0006333664016872112,0.0015008664130224856,0.0,61.794633396656614,0.0,167.85661064133657,0.00013039240729026391,554.0,0.0,1520.53084433746,53417.467507808375,0.0,46800.0,1520.53084433746,0.0,22.0,0.03248997530635598,156.0,46800.0,1520.53084433746,0.0,22.0,0.03248997530635598,156.0,34500.0,1520.53084433746,0.0,22.0,0.044073357806882894,115.0,276.46015351590177,0.0,86431.91146682744,1520.53084433746,0.0,0.5069398339153497,0.5412480478795169,4.407388738175167
638,990,6,B6,4,0,CUR 37 - Scheurvorming en doorbuiging in gewapend beton bij toepassing van geribd staal,1968,0,The Netherlands,Commissie voor Uitvoering van Research,IBBC-TNO,0,6600.0,6000.0,3000.0,3000.0,600.0,300,"[6,8]","[0,0]",65.0,"[19.5,0]",0,24.0045,"[2,200x200x200,2]",[28],1.9052384108585039,"[0,0,0]",[0],30226.786634262262,"[0,0,0]",[0],"[0,0,0,0,0.65,0,0,0,0]",206010.0,2,400.0,[22],[554],[4],[45],[0],[0],0.0,0.0,0,0,0.0,0.0,0.0,0,0,[0],[0],[0],[0],[0],1,2,2,1,1,1,0.0,500,0.0,206.0300153435,275.4852032479558,28,1,0.0,0,0,0,0,0.14,0.0,0.28,0.0,0.0,0,-1,0,-1,-1,0,180000.0,1520.53084433746,0,0.5,CN,24.0045,1.0,16.0045,28.9210843373494,1.9052384108585039,2.2658936146954924,2.2658936146954924,2.476809934116055,2.476809934116055,2.94566169910414,2.94566169910414,1.3336668876009525,1.3336668876009525,1.5861255302868447,28787.415842154533,0.0,2.241806605953474,2.241806605953474,0.0,1.926927050058222,1.926927050058222,0.0,4.168733656011696,4.168733656011696,28787.415842154533,-1.995062498929717e-05,-1.995062498929717e-05,-7.649658887879688e-05,-7.649658887879688e-05,-9.644721386809404e-05,-9.644721386809404e-05,-9.644721386809404e-05,1,0,6.815478022612113,0.0,62.666666666666664,0.0,554.0,554.0,1520.53084433746,0.009148801710815042,0.009148801710815042,0.0,0.0,0.0,0.0,0.0,0.0,0.0,46.0,35.0,554.0,56.0,0.0,0.0,311.89362844390854,5425462511.561119,18831456.18147093,17395233.556484286,25.0,4.5,0.0,0.0,0.0,0.0,0.0,1.9052384108585039,24.0045,20630493.7317164,19057063.531916425,0.0,60.77045521912504,0.0,32.7225528102981,2,0.0,46.74650401471157,3.429429139545307,12.24859685841607,164.1212858875364,0.0005545324305388936,0.0,178.05922502602786,0.0006333664016872112,0.0015008664130224856,0.0,61.794633396656614,0.0,167.85661064133657,0.00013039240729026391,554.0,0.0,1520.53084433746,53417.467507808375,0.0,46800.0,1520.53084433746,0.0,22.0,0.03248997530635598,156.0,46800.0,1520.53084433746,0.0,22.0,0.03248997530635598,156.0,34500.0,1520.53084433746,0.0,22.0,0.044073357806882894,115.0,276.46015351590177,0.0,86431.91146682744,1520.53084433746,0.0,0.5069398339153497,0.5412480478795169,4.407388738175167
639,991,6,B6,5,0,CUR 37 - Scheurvorming en doorbuiging in gewapend beton bij toepassing van geribd staal,1968,0,The Netherlands,Commissie voor Uitvoering van Research,IBBC-TNO,0,6600.0,6000.0,3000.0,3000.0,600.0,300,"[6,8]","[0,0]",65.0,"[19.5,0]",0,24.0045,"[2,200x200x200,2]",[28],1.9052384108585039,"[0,0,0]",[0],30226.786634262262,"[0,0,0]",[0],"[0,0,0,0,0.65,0,0,0,0]",206010.0,2,400.0,[22],[554],[4],[45],[0],[0],0.0,0.0,0,0,0.0,0.0,0.0,0,0,[0],[0],[0],[0],[0],1,2,2,1,1,1,0.0,1000,0.0,206.0300153435,275.4852032479558,28,1,0.0,0,0,0,0,0.14,0.0,0.29,114.06146263095368,225.0,0,-1,0,-1,-1,0,180000.0,1520.53084433746,0,0.5,CN,24.0045,1.0,16.0045,28.9210843373494,1.9052384108585039,2.2658936146954924,2.2658936146954924,2.476809934116055,2.476809934116055,2.94566169910414,2.94566169910414,1.3336668876009525,1.3336668876009525,1.5861255302868447,28787.415842154533,0.0,2.241806605953474,2.241806605953474,0.0,1.926927050058222,1.926927050058222,0.0,4.168733656011696,4.168733656011696,28787.415842154533,-1.995062498929717e-05,-1.995062498929717e-05,-7.649658887879688e-05,-7.649658887879688e-05,-9.644721386809404e-05,-9.644721386809404e-05,-9.644721386809404e-05,1,0,6.815478022612113,0.0,62.666666666666664,0.0,554.0,554.0,1520.53084433746,0.009148801710815042,0.009148801710815042,0.0,0.0,0.0,0.0,0.0,0.0,0.0,46.0,35.0,554.0,56.0,0.0,0.0,311.89362844390854,5425462511.561119,18831456.18147093,17395233.556484286,25.0,4.5,0.0,0.0,0.0,0.0,0.0,1.9052384108585039,24.0045,20630493.7317164,19057063.531916425,0.0,60.77045521912504,0.0,32.7225528102981,2,0.0,46.74650401471157,3.429429139545307,12.24859685841607,164.1212858875364,0.0005545324305388936,0.0,178.05922502602786,0.0006333664016872112,0.0015008664130224856,0.0,61.794633396656614,0.0,167.85661064133657,0.00013039240729026391,554.0,0.0,1520.53084433746,53417.467507808375,0.0,46800.0,1520.53084433746,0.0,22.0,0.03248997530635598,156.0,46800.0,1520.53084433746,0.0,22.0,0.03248997530635598,156.0,34500.0,1520.53084433746,0.0,22.0,0.044073357806882894,115.0,276.46015351590177,0.0,86431.91146682744,1520.53084433746,0.0,0.5069398339153497,0.5412480478795169,4.407388738175167
