Repository: iavdesch/Research

Readme
======

The supporting files are related to the study "A method for determining the performance of formulas for calculating the crack width and spacing in reinforced concrete elements".

The following files are relevant:
Research/Method_comparing_CWFs/Data_processing_for_GitHuB_Final (contains the data processing of the database "Crack width and crack spacing in reinforced and prestressed concrete elements: database")
Research/Method_comparing_CWFs/CWF_analysis_for_GitHuB_Final (contains the evaluation of the different crack width formulas)

File: Method_comparing_CWFs/Datasets_Used/Working_database_no_hordijk_no_initshrink.csv (part 17 of 83)
,ID,EPID,ELID,LOADID,DOI,title,year,journal,country,institution,laboratory,authors,Ltot,Lspan,Lcons,Lmeas,h,b,hc,thc,RH,Temp,pd,fcm,catfcm,tfcm,fctm,catfctm,tfctm,Ecm,catEcm,tEcm,mix,Es,fsr,fy,phi,zs,nbl,clat,phit,st,phiw,sw,type,method,fpk,fp01k,Ep,rel,fpr,npl,phip,Ap,zp,cplat,catf,epsin,catcal,selfw,typew,locw,epsc,Nrep,N,M,sigs,t0,t,PL,catp,t0p,tp,ncr,wm,wk,wmax,sm,smax,indLR,indNP,indtfcm,indtfctm,indtEcm,slab,Ac,Astot,ts,sc,class_C,fcm28,Bcc,fck28,fcm_cube_150,fctm28,fctmfl28,fctmfl,fct095_28,fct095,fct095fl_28,fct095fl,fct005,fct005_28,fct005fl,Ecm28,phi_bc,phi_bc_prestress,phi_bc_prior_load,phi_dc,phi_dc_prestress,phi_dc_prior_load,phi_creep,phi_creep_prestress,phi_creep_prior_load,Ecm0,eps_cbs,eps_cbs_prestress,eps_cds,eps_cds_prestress,shrinkage,shrinkage_prestress,shrinkage_init,bondLR,bondPR,ae,ap,sxLR,sxNP,zstot,zstensinit,Astensinit,rhotot,rhotensinit,At,Aw,Aptot,zptot,zeta1,zeta,phi_peq,ry,cy,ry0,rx,ryp,cyp,cog,Izz,Wb,Wt,rho,qself,Mself,ep,Mp,pre_loss,initstrain,fctmorg,fcmorg,W_Ib,W_It,Ncr095,Mcr095,Ncr005,Mcr005,CS,Ncr,Mcr,tau_bms,tau_max,xcinit,epsinit,dpsigs,xc,eps,epsbot,sigssimpl,sigsr,dpsigsr,xc_sr,eps_sr,zstottens,zptottens,Astens,Actens,Aptens,Aceff_MC2020,Aseff_MC2020,Apeff_MC2020,phi_eq_MC2020,rhoeff_MC2020,hceff_MC2020,Aceff_FPR,Aseff_FPR,Apeff_FPR,phi_eq_FPR,rhoeff_FPR,hceff_FPR,Aceff_SMTCM,Aseff_SMTCM,Apeff_SMTCM,phi_eq_SMTCM,rhoeff_SMTCM,hceff_SMTCM,sumcirc_SMTCM,sumcirc_p_SMTCM,Actensstate1,Astensstate1,Aptensstate1,r,p,k1
640,992,6,B6,6,0,CUR 37 - Scheurvorming en doorbuiging in gewapend beton bij toepassing van geribd staal,1968,0,The Netherlands,Commissie voor Uitvoering van Research,IBBC-TNO,0,6600.0,6000.0,3000.0,3000.0,600.0,300,"[6,8]","[0,0]",65.0,"[19.5,0]",0,24.0045,"[2,200x200x200,2]",[28],1.9052384108585039,"[0,0,0]",[0],30226.786634262262,"[0,0,0]",[0],"[0,0,0,0,0.65,0,0,0,0]",206010.0,2,400.0,[22],[554],[4],[45],[0],[0],0.0,0.0,0,0,0.0,0.0,0.0,0,0,[0],[0],[0],[0],[0],1,2,2,1,1,1,0.0,2500,0.0,206.0300153435,275.4852032479558,28,1,0.0,0,0,0,0,0.14,0.0,0.29,0.0,0.0,0,-1,0,-1,-1,0,180000.0,1520.53084433746,0,0.5,CN,24.0045,1.0,16.0045,28.9210843373494,1.9052384108585039,2.2658936146954924,2.2658936146954924,2.476809934116055,2.476809934116055,2.94566169910414,2.94566169910414,1.3336668876009525,1.3336668876009525,1.5861255302868447,28787.415842154533,0.0,2.241806605953474,2.241806605953474,0.0,1.926927050058222,1.926927050058222,0.0,4.168733656011696,4.168733656011696,28787.415842154533,-1.995062498929717e-05,-1.995062498929717e-05,-7.649658887879688e-05,-7.649658887879688e-05,-9.644721386809404e-05,-9.644721386809404e-05,-9.644721386809404e-05,1,0,6.815478022612113,0.0,62.666666666666664,0.0,554.0,554.0,1520.53084433746,0.009148801710815042,0.009148801710815042,0.0,0.0,0.0,0.0,0.0,0.0,0.0,46.0,35.0,554.0,56.0,0.0,0.0,311.89362844390854,5425462511.561119,18831456.18147093,17395233.556484286,25.0,4.5,0.0,0.0,0.0,0.0,0.0,1.9052384108585039,24.0045,20630493.7317164,19057063.531916425,0.0,60.77045521912504,0.0,32.7225528102981,2,0.0,46.74650401471157,3.429429139545307,12.24859685841607,164.1212858875364,0.0005545324305388936,0.0,178.05922502602786,0.0006333664016872112,0.0015008664130224856,0.0,61.794633396656614,0.0,167.85661064133657,0.00013039240729026391,554.0,0.0,1520.53084433746,53417.467507808375,0.0,46800.0,1520.53084433746,0.0,22.0,0.03248997530635598,156.0,46800.0,1520.53084433746,0.0,22.0,0.03248997530635598,156.0,34500.0,1520.53084433746,0.0,22.0,0.044073357806882894,115.0,276.46015351590177,0.0,86431.91146682744,1520.53084433746,0.0,0.5069398339153497,0.5412480478795169,4.407388738175167
641,993,6,B6,7,0,CUR 37 - Scheurvorming en doorbuiging in gewapend beton bij toepassing van geribd staal,1968,0,The Netherlands,Commissie voor Uitvoering van Research,IBBC-TNO,0,6600.0,6000.0,3000.0,3000.0,600.0,300,"[6,8]","[0,0]",65.0,"[19.5,0]",0,24.0045,"[2,200x200x200,2]",[28],1.9052384108585039,"[0,0,0]",[0],30226.786634262262,"[0,0,0]",[0],"[0,0,0,0,0.65,0,0,0,0]",206010.0,2,400.0,[22],[554],[4],[45],[0],[0],0.0,0.0,0,0,0.0,0.0,0.0,0,0,[0],[0],[0],[0],[0],1,2,2,1,1,1,0.0,10000,0.0,206.0300153435,275.4852032479558,28,1,0.0,0,0,0,0,0.14,0.0,0.29,0.0,0.0,0,-1,0,-1,-1,0,180000.0,1520.53084433746,0,0.5,CN,24.0045,1.0,16.0045,28.9210843373494,1.9052384108585039,2.2658936146954924,2.2658936146954924,2.476809934116055,2.476809934116055,2.94566169910414,2.94566169910414,1.3336668876009525,1.3336668876009525,1.5861255302868447,28787.415842154533,0.0,2.241806605953474,2.241806605953474,0.0,1.926927050058222,1.926927050058222,0.0,4.168733656011696,4.168733656011696,28787.415842154533,-1.995062498929717e-05,-1.995062498929717e-05,-7.649658887879688e-05,-7.649658887879688e-05,-9.644721386809404e-05,-9.644721386809404e-05,-9.644721386809404e-05,1,0,6.815478022612113,0.0,62.666666666666664,0.0,554.0,554.0,1520.53084433746,0.009148801710815042,0.009148801710815042,0.0,0.0,0.0,0.0,0.0,0.0,0.0,46.0,35.0,554.0,56.0,0.0,0.0,311.89362844390854,5425462511.561119,18831456.18147093,17395233.556484286,25.0,4.5,0.0,0.0,0.0,0.0,0.0,1.9052384108585039,24.0045,20630493.7317164,19057063.531916425,0.0,60.77045521912504,0.0,32.7225528102981,2,0.0,46.74650401471157,3.429429139545307,12.24859685841607,164.1212858875364,0.0005545324305388936,0.0,178.05922502602786,0.0006333664016872112,0.0015008664130224856,0.0,61.794633396656614,0.0,167.85661064133657,0.00013039240729026391,554.0,0.0,1520.53084433746,53417.467507808375,0.0,46800.0,1520.53084433746,0.0,22.0,0.03248997530635598,156.0,46800.0,1520.53084433746,0.0,22.0,0.03248997530635598,156.0,34500.0,1520.53084433746,0.0,22.0,0.044073357806882894,115.0,276.46015351590177,0.0,86431.91146682744,1520.53084433746,0.0,0.5069398339153497,0.5412480478795169,4.407388738175167
642,994,6,B6,8,0,CUR 37 - Scheurvorming en doorbuiging in gewapend beton bij toepassing van geribd staal,1968,0,The Netherlands,Commissie voor Uitvoering van Research,IBBC-TNO,0,6600.0,6000.0,3000.0,3000.0,600.0,300,"[6,8]","[0,0]",65.0,"[19.5,0]",0,24.0045,"[2,200x200x200,2]",[28],1.9052384108585039,"[0,0,0]",[0],30226.786634262262,"[0,0,0]",[0],"[0,0,0,0,0.65,0,0,0,0]",206010.0,2,400.0,[22],[554],[4],[45],[0],[0],0.0,0.0,0,0,0.0,0.0,0.0,0,0,[0],[0],[0],[0],[0],1,2,2,1,1,1,0.0,20000,0.0,206.0300153435,275.4852032479558,28,1,0.0,0,0,0,0,0.14,0.0,0.28,0.0,0.0,0,-1,0,-1,-1,0,180000.0,1520.53084433746,0,0.5,CN,24.0045,1.0,16.0045,28.9210843373494,1.9052384108585039,2.2658936146954924,2.2658936146954924,2.476809934116055,2.476809934116055,2.94566169910414,2.94566169910414,1.3336668876009525,1.3336668876009525,1.5861255302868447,28787.415842154533,0.0,2.241806605953474,2.241806605953474,0.0,1.926927050058222,1.926927050058222,0.0,4.168733656011696,4.168733656011696,28787.415842154533,-1.995062498929717e-05,-1.995062498929717e-05,-7.649658887879688e-05,-7.649658887879688e-05,-9.644721386809404e-05,-9.644721386809404e-05,-9.644721386809404e-05,1,0,6.815478022612113,0.0,62.666666666666664,0.0,554.0,554.0,1520.53084433746,0.009148801710815042,0.009148801710815042,0.0,0.0,0.0,0.0,0.0,0.0,0.0,46.0,35.0,554.0,56.0,0.0,0.0,311.89362844390854,5425462511.561119,18831456.18147093,17395233.556484286,25.0,4.5,0.0,0.0,0.0,0.0,0.0,1.9052384108585039,24.0045,20630493.7317164,19057063.531916425,0.0,60.77045521912504,0.0,32.7225528102981,2,0.0,46.74650401471157,3.429429139545307,12.24859685841607,164.1212858875364,0.0005545324305388936,0.0,178.05922502602786,0.0006333664016872112,0.0015008664130224856,0.0,61.794633396656614,0.0,167.85661064133657,0.00013039240729026391,554.0,0.0,1520.53084433746,53417.467507808375,0.0,46800.0,1520.53084433746,0.0,22.0,0.03248997530635598,156.0,46800.0,1520.53084433746,0.0,22.0,0.03248997530635598,156.0,34500.0,1520.53084433746,0.0,22.0,0.044073357806882894,115.0,276.46015351590177,0.0,86431.91146682744,1520.53084433746,0.0,0.5069398339153497,0.5412480478795169,4.407388738175167
643,995,6,B6,9,0,CUR 37 - Scheurvorming en doorbuiging in gewapend beton bij toepassing van geribd staal,1968,0,The Netherlands,Commissie voor Uitvoering van Research,IBBC-TNO,0,6600.0,6000.0,3000.0,3000.0,600.0,300,"[6,8]","[0,0]",65.0,"[19.5,0]",0,24.0045,"[2,200x200x200,2]",[28],1.9052384108585039,"[0,0,0]",[0],30226.786634262262,"[0,0,0]",[0],"[0,0,0,0,0.65,0,0,0,0]",206010.0,2,400.0,[22],[554],[4],[45],[0],[0],0.0,0.0,0,0,0.0,0.0,0.0,0,0,[0],[0],[0],[0],[0],1,2,2,1,1,1,0.0,30000,0.0,206.0300153435,275.4852032479558,28,1,0.0,0,0,0,0,0.14,0.0,0.28,0.0,0.0,0,-1,0,-1,-1,0,180000.0,1520.53084433746,0,0.5,CN,24.0045,1.0,16.0045,28.9210843373494,1.9052384108585039,2.2658936146954924,2.2658936146954924,2.476809934116055,2.476809934116055,2.94566169910414,2.94566169910414,1.3336668876009525,1.3336668876009525,1.5861255302868447,28787.415842154533,0.0,2.241806605953474,2.241806605953474,0.0,1.926927050058222,1.926927050058222,0.0,4.168733656011696,4.168733656011696,28787.415842154533,-1.995062498929717e-05,-1.995062498929717e-05,-7.649658887879688e-05,-7.649658887879688e-05,-9.644721386809404e-05,-9.644721386809404e-05,-9.644721386809404e-05,1,0,6.815478022612113,0.0,62.666666666666664,0.0,554.0,554.0,1520.53084433746,0.009148801710815042,0.009148801710815042,0.0,0.0,0.0,0.0,0.0,0.0,0.0,46.0,35.0,554.0,56.0,0.0,0.0,311.89362844390854,5425462511.561119,18831456.18147093,17395233.556484286,25.0,4.5,0.0,0.0,0.0,0.0,0.0,1.9052384108585039,24.0045,20630493.7317164,19057063.531916425,0.0,60.77045521912504,0.0,32.7225528102981,2,0.0,46.74650401471157,3.429429139545307,12.24859685841607,164.1212858875364,0.0005545324305388936,0.0,178.05922502602786,0.0006333664016872112,0.0015008664130224856,0.0,61.794633396656614,0.0,167.85661064133657,0.00013039240729026391,554.0,0.0,1520.53084433746,53417.467507808375,0.0,46800.0,1520.53084433746,0.0,22.0,0.03248997530635598,156.0,46800.0,1520.53084433746,0.0,22.0,0.03248997530635598,156.0,34500.0,1520.53084433746,0.0,22.0,0.044073357806882894,115.0,276.46015351590177,0.0,86431.91146682744,1520.53084433746,0.0,0.5069398339153497,0.5412480478795169,4.407388738175167
644,996,6,B6,10,0,CUR 37 - Scheurvorming en doorbuiging in gewapend beton bij toepassing van geribd staal,1968,0,The Netherlands,Commissie voor Uitvoering van Research,IBBC-TNO,0,6600.0,6000.0,3000.0,3000.0,600.0,300,"[6,8]","[0,0]",65.0,"[19.5,0]",0,24.0045,"[2,200x200x200,2]",[28],1.9052384108585039,"[0,0,0]",[0],30226.786634262262,"[0,0,0]",[0],"[0,0,0,0,0.65,0,0,0,0]",206010.0,2,400.0,[22],[554],[4],[45],[0],[0],0.0,0.0,0,0,0.0,0.0,0.0,0,0,[0],[0],[0],[0],[0],1,2,2,1,1,1,0.0,50000,0.0,206.0300153435,275.4852032479558,28,1,0.0,0,0,0,0,0.14,0.0,0.29,0.0,0.0,0,-1,0,-1,-1,0,180000.0,1520.53084433746,0,0.5,CN,24.0045,1.0,16.0045,28.9210843373494,1.9052384108585039,2.2658936146954924,2.2658936146954924,2.476809934116055,2.476809934116055,2.94566169910414,2.94566169910414,1.3336668876009525,1.3336668876009525,1.5861255302868447,28787.415842154533,0.0,2.241806605953474,2.241806605953474,0.0,1.926927050058222,1.926927050058222,0.0,4.168733656011696,4.168733656011696,28787.415842154533,-1.995062498929717e-05,-1.995062498929717e-05,-7.649658887879688e-05,-7.649658887879688e-05,-9.644721386809404e-05,-9.644721386809404e-05,-9.644721386809404e-05,1,0,6.815478022612113,0.0,62.666666666666664,0.0,554.0,554.0,1520.53084433746,0.009148801710815042,0.009148801710815042,0.0,0.0,0.0,0.0,0.0,0.0,0.0,46.0,35.0,554.0,56.0,0.0,0.0,311.89362844390854,5425462511.561119,18831456.18147093,17395233.556484286,25.0,4.5,0.0,0.0,0.0,0.0,0.0,1.9052384108585039,24.0045,20630493.7317164,19057063.531916425,0.0,60.77045521912504,0.0,32.7225528102981,2,0.0,46.74650401471157,3.429429139545307,12.24859685841607,164.1212858875364,0.0005545324305388936,0.0,178.05922502602786,0.0006333664016872112,0.0015008664130224856,0.0,61.794633396656614,0.0,167.85661064133657,0.00013039240729026391,554.0,0.0,1520.53084433746,53417.467507808375,0.0,46800.0,1520.53084433746,0.0,22.0,0.03248997530635598,156.0,46800.0,1520.53084433746,0.0,22.0,0.03248997530635598,156.0,34500.0,1520.53084433746,0.0,22.0,0.044073357806882894,115.0,276.46015351590177,0.0,86431.91146682744,1520.53084433746,0.0,0.5069398339153497,0.5412480478795169,4.407388738175167
697,1061,6,T10,2,0,CUR 37 - Scheurvorming en doorbuiging in gewapend beton bij toepassing van geribd staal,1968,0,The Netherlands,Commissie voor Uitvoering van Research,IBBC-TNO,0,6600.0,6000.0,3000.0,3000.0,600.0,"[1500 if 0<z<100,300 if 100<z<600]","[6,8]","[0,0]",65.0,"[19.5,0]",0,17.316000000000003,"[2,200x200x200,2]",[28],1.3282329241364572,"[0,0,0]",[0],27108.799450863564,"[0,0,0]",[0],"[0,0,0,0,0.65,0,0,0,0]",206010.0,2,400.0,[16],[549],[4],[43],[0],[0],0.0,0.0,0,0,0.0,0.0,0.0,0,0,[0],[0],[0],[0],[0],1,2,2,1,1,1,0.0,1,0.0,116.9709074925931,276.5044871117841,28,1,0.0,0,0,0,0,0.12,0.0,0.28,136.0,238.0,0,-1,0,-1,-1,0,300000.00000000006,804.247719318987,0,0.5,CN,17.316000000000003,1.0,9.316000000000003,20.862650602409644,1.3282329241364572,1.5796629358700438,1.5796629358700438,1.7267028013773944,1.7267028013773944,2.053561816631057,2.053561816631057,0.92976304689552,0.92976304689552,1.1057640551090306,25817.90423891768,0.0,2.8176672591513263,2.8176672591513263,0.0,3.431677533048846,3.431677533048846,0.0,6.249344792200173,6.249344792200173,25817.90423891768,-1.0849924645856297e-05,-1.0849924645856297e-05,-0.0001150898275346244,-0.0001150898275346244,-0.0001259397521804807,-0.0001259397521804807,-0.0001259397521804807,1,0,7.599377477907361,0.0,66.0,0.0,549.0,549.0,804.247719318987,0.002824895398253758,0.002824895398253758,0.0,0.0,0.0,0.0,0.0,0.0,0.0,51.0,43.0,549.0,51.0,0.0,0.0,206.06709385664342,10011042888.35959,25413065.86029769,48581472.66988714,25.0,7.500000000000002,0.0,0.0,0.0,0.0,0.0,1.3282329241364572,17.316000000000003,26997553.545121416,51610495.04676988,0.0,55.44114510271377,0.0,29.852924286076643,2,0.0,42.64703469439521,2.390819263445623,10.403124530639822,102.58010406112156,0.00032682878359925914,0.0,67.84174827038335,0.00018924437262580899,0.0014844539985149996,0.0,100.6770414505297,0.0,66.47566022735928,6.73264284873931e-05,549.0,0.0,804.247719318987,20352.224481115023,0.0,39300.0,804.247719318987,0.0,16.0,0.020464318557735037,131.0,39300.0,804.247719318987,0.0,16.0,0.020464318557735037,131.0,38250.0,804.247719318987,0.0,16.0,0.021026084165202276,127.5,201.06192982974676,0.0,118179.87184300699,804.247719318987,0.0,0.5022438232227101,0.564279157388959,2.7427676585440475
698,1062,6,T10,3,0,CUR 37 - Scheurvorming en doorbuiging in gewapend beton bij toepassing van geribd staal,1968,0,The Netherlands,Commissie voor Uitvoering van Research,IBBC-TNO,0,6600.0,6000.0,3000.0,3000.0,600.0,"[1500 if 0<z<100,300 if 100<z<600]","[6,8]","[0,0]",65.0,"[19.5,0]",0,17.316000000000003,"[2,200x200x200,2]",[28],1.3282329241364572,"[0,0,0]",[0],27108.799450863564,"[0,0,0]",[0],"[0,0,0,0,0.65,0,0,0,0]",206010.0,2,400.0,[16],[549],[4],[43],[0],[0],0.0,0.0,0,0,0.0,0.0,0.0,0,0,[0],[0],[0],[0],[0],1,2,2,1,1,1,0.0,1000,0.0,116.9709074925931,276.5044871117841,28,1,0.0,0,0,0,0,0.14,0.0,0.32,119.53402992700501,238.0,0,-1,0,-1,-1,0,300000.00000000006,804.247719318987,0,0.5,CN,17.316000000000003,1.0,9.316000000000003,20.862650602409644,1.3282329241364572,1.5796629358700438,1.5796629358700438,1.7267028013773944,1.7267028013773944,2.053561816631057,2.053561816631057,0.92976304689552,0.92976304689552,1.1057640551090306,25817.90423891768,0.0,2.8176672591513263,2.8176672591513263,0.0,3.431677533048846,3.431677533048846,0.0,6.249344792200173,6.249344792200173,25817.90423891768,-1.0849924645856297e-05,-1.0849924645856297e-05,-0.0001150898275346244,-0.0001150898275346244,-0.0001259397521804807,-0.0001259397521804807,-0.0001259397521804807,1,0,7.599377477907361,0.0,66.0,0.0,549.0,549.0,804.247719318987,0.002824895398253758,0.002824895398253758,0.0,0.0,0.0,0.0,0.0,0.0,0.0,51.0,43.0,549.0,51.0,0.0,0.0,206.06709385664342,10011042888.35959,25413065.86029769,48581472.66988714,25.0,7.500000000000002,0.0,0.0,0.0,0.0,0.0,1.3282329241364572,17.316000000000003,26997553.545121416,51610495.04676988,0.0,55.44114510271377,0.0,29.852924286076643,2,0.0,42.64703469439521,2.390819263445623,10.403124530639822,102.58010406112156,0.00032682878359925914,0.0,67.84174827038335,0.00018924437262580899,0.0014844539985149996,0.0,100.6770414505297,0.0,66.47566022735928,6.73264284873931e-05,549.0,0.0,804.247719318987,20352.224481115023,0.0,39300.0,804.247719318987,0.0,16.0,0.020464318557735037,131.0,39300.0,804.247719318987,0.0,16.0,0.020464318557735037,131.0,38250.0,804.247719318987,0.0,16.0,0.021026084165202276,127.5,201.06192982974676,0.0,118179.87184300699,804.247719318987,0.0,0.5022438232227101,0.564279157388959,2.7427676585440475
703,1067,6,T11,2,0,CUR 37 - Scheurvorming en doorbuiging in gewapend beton bij toepassing van geribd staal,1968,0,The Netherlands,Commissie voor Uitvoering van Research,IBBC-TNO,0,6600.0,6000.0,3000.0,3000.0,600.0,"[1500 if 0<z<100,300 if 100<z<600]","[6,8]","[0,0]",65.0,"[19.5,0]",0,15.873000000000001,"[2,200x200x200,2]",[28],1.1872661586163236,"[0,0,0]",[0],26333.834251716362,"[0,0,0]",[0],"[0,0,0,0,0.65,0,0,0,0]",206010.0,2,400.0,[16],[556],[4],[33],[0],[0],0.0,0.0,0,0,0.0,0.0,0.0,0,0,[0],[0],[0],[0],[0],1,2,2,1,1,1,0.0,1,0.0,116.84598527393895,273.0142502467414,28,1,0.0,0,0,0,0,0.11,0.0,0.31,106.0,218.0,0,-1,0,-1,-1,0,300000.00000000006,804.247719318987,0,0.5,CN,15.873000000000001,1.0,7.873000000000001,19.12409638554217,1.1872661586163236,1.4120116371895715,1.4120116371895715,1.5434460062012207,1.5434460062012207,1.835615128346443,1.835615128346443,0.8310863110314265,0.8310863110314265,0.9884081460327,25079.842144491773,0.0,2.9946198444559804,2.9946198444559804,0.0,3.8623375989721276,3.8623375989721276,0.0,6.856957443428108,6.856957443428108,25079.842144491773,-9.149779380215232e-06,-9.149779380215232e-06,-0.00011710007750259587,-0.00011710007750259587,-0.0001262498568828111,-0.0001262498568828111,-0.0001262498568828111,1,0,7.823015745858311,0.0,72.66666666666667,0.0,556.0,556.0,804.247719318987,0.0028042110159074356,0.0028042110159074356,0.0,0.0,0.0,0.0,0.0,0.0,0.0,44.0,36.0,556.0,41.0,0.0,0.0,206.39474034084995,10012267811.208065,25437332.36664159,48510285.652983874,25.0,7.500000000000002,0.0,0.0,0.0,0.0,0.0,1.1872661586163236,15.873000000000001,27141299.57931426,51759837.73016906,0.0,49.820980110772204,0.0,26.82668159810811,2,0.0,38.32383085444016,2.1370790855093826,9.960233430999496,104.9012478138672,0.00032472361468167233,0.0,70.26816320849763,0.0001917163029565886,0.0014452950620998761,0.0,89.40808379677037,0.0,68.69489386328884,6.118035318978918e-05,556.0,0.0,804.247719318987,21080.148962549298,0.0,37200.0,804.247719318987,0.0,16.0,0.0216195623472846,124.0,37200.0,804.247719318987,0.0,16.0,0.0216195623472846,124.0,33000.0,804.247719318987,0.0,16.0,0.024371143009666273,110.0,201.06192982974676,0.0,118081.57789774502,804.247719318987,0.0,0.5013718560152893,0.5554510372712516,3.04891193465857
704,1068,6,T11,3,0,CUR 37 - Scheurvorming en doorbuiging in gewapend beton bij toepassing van geribd staal,1968,0,The Netherlands,Commissie voor Uitvoering van Research,IBBC-TNO,0,6600.0,6000.0,3000.0,3000.0,600.0,"[1500 if 0<z<100,300 if 100<z<600]","[6,8]","[0,0]",65.0,"[19.5,0]",0,15.873000000000001,"[2,200x200x200,2]",[28],1.1872661586163236,"[0,0,0]",[0],26333.834251716362,"[0,0,0]",[0],"[0,0,0,0,0.65,0,0,0,0]",206010.0,2,400.0,[16],[556],[4],[33],[0],[0],0.0,0.0,0,0,0.0,0.0,0.0,0,0,[0],[0],[0],[0],[0],1,2,2,1,1,1,0.0,1000,0.0,116.84598527393895,273.0142502467414,28,1,0.0,0,0,0,0,0.12,0.0,0.34,104.28534605118018,208.0,0,-1,0,-1,-1,0,300000.00000000006,804.247719318987,0,0.5,CN,15.873000000000001,1.0,7.873000000000001,19.12409638554217,1.1872661586163236,1.4120116371895715,1.4120116371895715,1.5434460062012207,1.5434460062012207,1.835615128346443,1.835615128346443,0.8310863110314265,0.8310863110314265,0.9884081460327,25079.842144491773,0.0,2.9946198444559804,2.9946198444559804,0.0,3.8623375989721276,3.8623375989721276,0.0,6.856957443428108,6.856957443428108,25079.842144491773,-9.149779380215232e-06,-9.149779380215232e-06,-0.00011710007750259587,-0.00011710007750259587,-0.0001262498568828111,-0.0001262498568828111,-0.0001262498568828111,1,0,7.823015745858311,0.0,72.66666666666667,0.0,556.0,556.0,804.247719318987,0.0028042110159074356,0.0028042110159074356,0.0,0.0,0.0,0.0,0.0,0.0,0.0,44.0,36.0,556.0,41.0,0.0,0.0,206.39474034084995,10012267811.208065,25437332.36664159,48510285.652983874,25.0,7.500000000000002,0.0,0.0,0.0,0.0,0.0,1.1872661586163236,15.873000000000001,27141299.57931426,51759837.73016906,0.0,49.820980110772204,0.0,26.82668159810811,2,0.0,38.32383085444016,2.1370790855093826,9.960233430999496,104.9012478138672,0.00032472361468167233,0.0,70.26816320849763,0.0001917163029565886,0.0014452950620998761,0.0,89.40808379677037,0.0,68.69489386328884,6.118035318978918e-05,556.0,0.0,804.247719318987,21080.148962549298,0.0,37200.0,804.247719318987,0.0,16.0,0.0216195623472846,124.0,37200.0,804.247719318987,0.0,16.0,0.0216195623472846,124.0,33000.0,804.247719318987,0.0,16.0,0.024371143009666273,110.0,201.06192982974676,0.0,118081.57789774502,804.247719318987,0.0,0.5013718560152893,0.5554510372712516,3.04891193465857
709,1073,6,6T12,2,0,CUR 37 - Scheurvorming en doorbuiging in gewapend beton bij toepassing van geribd staal,1968,0,The Netherlands,Commissie voor Uitvoering van Research,IBBC-TNO,0,6600.0,6000.0,3000.0,3000.0,600.0,"[1500 if 0<z<100,300 if 100<z<600]","[6,8]","[0,0]",65.0,"[19.5,0]",0,19.41225,"[2,200x200x200,2]",[28],1.5206716145145631,"[0,0,0]",[0],28161.322810811413,"[0,0,0]",[0],"[0,0,0,0,0.65,0,0,0,0]",206010.0,2,400.0,[16],[546],[4],[43],[0],[0],0.0,0.0,0,0,0.0,0.0,0.0,0,0,[0],[0],[0],[0],[0],1,2,2,1,1,1,0.0,1,0.0,117.11929576337016,277.9637447229746,28,1,0.0,0,0,0,0,0.13,0.0,0.3,122.0,229.0,0,-1,0,-1,-1,0,300000.00000000006,804.247719318987,0,0.5,CN,19.41225,1.0,11.41225,23.388253012048192,1.5206716145145631,1.8085296211431114,1.8085296211431114,1.976873098868932,1.976873098868932,2.351088507486045,2.351088507486045,1.0644701301601942,1.0644701301601942,1.2659707348001779,26820.30743886801,0.0,2.601057162099249,2.601057162099249,0.0,2.9378818994296347,2.9378818994296347,0.0,5.538939061528884,5.538939061528884,26820.30743886801,-1.350368066113127e-05,-1.350368066113127e-05,-0.00011223085243777987,-0.00011223085243777987,-0.00012573453309891114,-0.00012573453309891114,-0.00012573453309891114,1,0,7.31535238539685,0.0,66.0,0.0,546.0,546.0,804.247719318987,0.002833853836639619,0.002833853836639619,0.0,0.0,0.0,0.0,0.0,0.0,0.0,54.0,46.0,546.0,51.0,0.0,0.0,205.76037898944597,10009954589.830614,25390534.22426723,48648601.05231461,25.0,7.500000000000002,0.0,0.0,0.0,0.0,0.0,1.5206716145145631,19.41225,26881943.808536626,51506161.63886483,0.0,63.20182914713611,0.0,34.03175415615021,2,0.0,48.616791651643155,2.7372089061262135,11.014833748177955,100.4325306478074,0.0003231826662505734,0.0,65.27822892970298,0.0001832206517722499,0.0015008383808607323,0.0,115.25837958091067,0.0,64.17170818111411,7.451359383044883e-05,546.0,0.0,804.247719318987,19583.168678910908,0.0,40200.0,804.247719318987,0.0,16.0,0.020006162172114105,134.0,40200.0,804.247719318987,0.0,16.0,0.020006162172114105,134.0,40500.0,804.247719318987,0.0,16.0,0.019857968378246594,135.0,201.06192982974676,0.0,118271.88630316622,804.247719318987,0.0,0.5041120081112755,0.5779713168083545,2.409029715547092
710,1074,6,6T12,3,0,CUR 37 - Scheurvorming en doorbuiging in gewapend beton bij toepassing van geribd staal,1968,0,The Netherlands,Commissie voor Uitvoering van Research,IBBC-TNO,0,6600.0,6000.0,3000.0,3000.0,600.0,"[1500 if 0<z<100,300 if 100<z<600]","[6,8]","[0,0]",65.0,"[19.5,0]",0,19.41225,"[2,200x200x200,2]",[28],1.5206716145145631,"[0,0,0]",[0],28161.322810811413,"[0,0,0]",[0],"[0,0,0,0,0.65,0,0,0,0]",206010.0,2,400.0,[16],[546],[4],[43],[0],[0],0.0,0.0,0,0,0.0,0.0,0.0,0,0,[0],[0],[0],[0],[0],1,2,2,1,1,1,0.0,1000,0.0,117.11929576337016,277.9637447229746,28,1,0.0,0,0,0,0,0.13,0.0,0.31,115.4416498574821,229.0,0,-1,0,-1,-1,0,300000.00000000006,804.247719318987,0,0.5,CN,19.41225,1.0,11.41225,23.388253012048192,1.5206716145145631,1.8085296211431114,1.8085296211431114,1.976873098868932,1.976873098868932,2.351088507486045,2.351088507486045,1.0644701301601942,1.0644701301601942,1.2659707348001779,26820.30743886801,0.0,2.601057162099249,2.601057162099249,0.0,2.9378818994296347,2.9378818994296347,0.0,5.538939061528884,5.538939061528884,26820.30743886801,-1.350368066113127e-05,-1.350368066113127e-05,-0.00011223085243777987,-0.00011223085243777987,-0.00012573453309891114,-0.00012573453309891114,-0.00012573453309891114,1,0,7.31535238539685,0.0,66.0,0.0,546.0,546.0,804.247719318987,0.002833853836639619,0.002833853836639619,0.0,0.0,0.0,0.0,0.0,0.0,0.0,54.0,46.0,546.0,51.0,0.0,0.0,205.76037898944597,10009954589.830614,25390534.22426723,48648601.05231461,25.0,7.500000000000002,0.0,0.0,0.0,0.0,0.0,1.5206716145145631,19.41225,26881943.808536626,51506161.63886483,0.0,63.20182914713611,0.0,34.03175415615021,2,0.0,48.616791651643155,2.7372089061262135,11.014833748177955,100.4325306478074,0.0003231826662505734,0.0,65.27822892970298,0.0001832206517722499,0.0015008383808607323,0.0,115.25837958091067,0.0,64.17170818111411,7.451359383044883e-05,546.0,0.0,804.247719318987,19583.168678910908,0.0,40200.0,804.247719318987,0.0,16.0,0.020006162172114105,134.0,40200.0,804.247719318987,0.0,16.0,0.020006162172114105,134.0,40500.0,804.247719318987,0.0,16.0,0.019857968378246594,135.0,201.06192982974676,0.0,118271.88630316622,804.247719318987,0.0,0.5041120081112755,0.5779713168083545,2.409029715547092
727,1091,6,T15,2,0,CUR 37 - Scheurvorming en doorbuiging in gewapend beton bij toepassing van geribd staal,1968,0,The Netherlands,Commissie voor Uitvoering van Research,IBBC-TNO,0,9600.0,9000.0,3000.0,3000.0,600.0,"[1500 if 0<z<100,300 if 100<z<600]","[6,8]","[0,0]",65.0,"[19.5,0]",0,19.226999999999997,"[2,200x200x200,2]",[28],1.5041705098188172,"[0,0,0]",[0],28071.455701011066,"[0,0,0]",[0],"[0,0,0,0,0.65,0,0,0,0]",206010.0,2,400.0,[28],[556],[4],[43],[0],[0],0.0,0.0,0,0,0.0,0.0,0.0,0,0,[0],[0],[0],[0],[0],1,2,2,1,1,1,0.0,1,0.0,350.8247044626775,275.04426187123977,28,1,0.0,0,0,0,0,0.12,0.0,0.27,109.0,202.0,0,-1,0,-1,-1,0,300000.00000000006,2463.0086404143976,0,0.5,CN,19.226999999999997,1.0,11.226999999999997,23.165060240963854,1.5041705098188172,1.7889049129950827,1.7889049129950827,1.9554216627644625,1.9554216627644625,2.3255763868936077,2.3255763868936077,1.0529193568731718,1.0529193568731718,1.2522334390965577,26734.719715248633,0.0,2.6185745410857373,2.6185745410857373,0.0,2.9764445672461126,2.9764445672461126,0.0,5.59501910833185,5.59501910833185,26734.719715248633,-1.3261022444718688e-05,-1.3261022444718688e-05,-0.00011248061913557707,-0.00011248061913557707,-0.00012574164158029577,-0.00012574164158029577,-0.00012574164158029577,1,0,7.33877153341143,0.0,62.0,0.0,556.0,556.0,2463.0086404143976,0.008587896236216521,0.008587896236216521,0.0,0.0,0.0,0.0,0.0,0.0,0.0,44.0,30.0,556.0,57.0,0.0,0.0,217.61030618626495,10093036865.192198,26394636.22706472,46381244.72171368,25.0,7.500000000000002,0.0,0.0,0.0,0.0,0.0,1.5041705098188172,19.226999999999997,31069824.56091066,54596590.15655105,0.0,72.25525034378089,0.0,38.90667326203585,2,0.0,55.58096180290837,2.707506917673871,10.962150792613645,165.44340494098424,0.0006032900755807497,0.0,113.60135535269325,0.00034283409949848896,0.0014678877801874001,0.0,43.39343887664789,0.0,108.38544828847202,5.100380164879845e-05,556.0,0.0,2463.0086404143976,34080.10660580798,0.0,46200.0,2463.0086404143976,0.0,28.0,0.05331187533364497,154.0,46200.0,2463.0086404143976,0.0,28.0,0.05331187533364497,154.0,33000.0,2463.0086404143976,0.0,28.0,0.07463662546710295,110.0,351.85837720205683,0.0,114716.90814412052,2463.0086404143976,0.0,0.5046568630112898,0.5274152161828742,6.311958143270561
728,1092,6,T15,3,0,CUR 37 - Scheurvorming en doorbuiging in gewapend beton bij toepassing van geribd staal,1968,0,The Netherlands,Commissie voor Uitvoering van Research,IBBC-TNO,0,9600.0,9000.0,3000.0,3000.0,600.0,"[1500 if 0<z<100,300 if 100<z<600]","[6,8]","[0,0]",65.0,"[19.5,0]",0,19.226999999999997,"[2,200x200x200,2]",[28],1.5041705098188172,"[0,0,0]",[0],28071.455701011066,"[0,0,0]",[0],"[0,0,0,0,0.65,0,0,0,0]",206010.0,2,400.0,[28],[556],[4],[43],[0],[0],0.0,0.0,0,0,0.0,0.0,0.0,0,0,[0],[0],[0],[0],[0],1,2,2,1,1,1,0.0,1000,0.0,350.8247044626775,275.04426187123977,28,1,0.0,0,0,0,0,0.12,0.0,0.27,101.94068632828053,202.0,0,-1,0,-1,-1,0,300000.00000000006,2463.0086404143976,0,0.5,CN,19.226999999999997,1.0,11.226999999999997,23.165060240963854,1.5041705098188172,1.7889049129950827,1.7889049129950827,1.9554216627644625,1.9554216627644625,2.3255763868936077,2.3255763868936077,1.0529193568731718,1.0529193568731718,1.2522334390965577,26734.719715248633,0.0,2.6185745410857373,2.6185745410857373,0.0,2.9764445672461126,2.9764445672461126,0.0,5.59501910833185,5.59501910833185,26734.719715248633,-1.3261022444718688e-05,-1.3261022444718688e-05,-0.00011248061913557707,-0.00011248061913557707,-0.00012574164158029577,-0.00012574164158029577,-0.00012574164158029577,1,0,7.33877153341143,0.0,62.0,0.0,556.0,556.0,2463.0086404143976,0.008587896236216521,0.008587896236216521,0.0,0.0,0.0,0.0,0.0,0.0,0.0,44.0,30.0,556.0,57.0,0.0,0.0,217.61030618626495,10093036865.192198,26394636.22706472,46381244.72171368,25.0,7.500000000000002,0.0,0.0,0.0,0.0,0.0,1.5041705098188172,19.226999999999997,31069824.56091066,54596590.15655105,0.0,72.25525034378089,0.0,38.90667326203585,2,0.0,55.58096180290837,2.707506917673871,10.962150792613645,165.44340494098424,0.0006032900755807497,0.0,113.60135535269325,0.00034283409949848896,0.0014678877801874001,0.0,43.39343887664789,0.0,108.38544828847202,5.100380164879845e-05,556.0,0.0,2463.0086404143976,34080.10660580798,0.0,46200.0,2463.0086404143976,0.0,28.0,0.05331187533364497,154.0,46200.0,2463.0086404143976,0.0,28.0,0.05331187533364497,154.0,33000.0,2463.0086404143976,0.0,28.0,0.07463662546710295,110.0,351.85837720205683,0.0,114716.90814412052,2463.0086404143976,0.0,0.5046568630112898,0.5274152161828742,6.311958143270561
738,1102,6,T2,1,0,CUR 37 - Scheurvorming en doorbuiging in gewapend beton bij toepassing van geribd staal,1968,0,The Netherlands,Commissie voor Uitvoering van Research,IBBC-TNO,0,6600.0,6000.0,3000.0,3000.0,400.0,"[1500 if 0<z<100,300 if 100<z<400]","[6,8]","[0,0]",65.0,"[19.5,0]",0,23.42925,"[2,200x200x200,2]",[28],1.8593071185153605,"[0,0,0]",[0],29983.377623685556,"[0,0,0]",[0],"[0,0,0,0,0.65,0,0,0,0]",206010.0,2,400.0,"[12,12]","[319,356]","[2,4]","[43,43]",[0],[0],0.0,0.0,0,0,0.0,0.0,0.0,0,0,[0],[0],[0],[0],[0],1,2,2,1,1,1,0.0,1,0.0,41.79908755165409,194.52093300409408,28,1,0.0,0,0,0,0,0.057,0.0,0.09,177.0,263.0,1,-1,0,-1,-1,0,240000.0,678.5840131753953,0,0.5,CN,23.42925,1.0,15.42925,28.22801204819277,1.8593071185153605,2.326781577553501,2.326781577553501,2.4170992540699685,2.4170992540699685,3.0248160508195516,3.0248160508195516,1.3015149829607522,1.3015149829607522,1.6287471042874506,28555.597736843385,0.0,2.280195787578506,2.280195787578506,0.0,2.386330303339842,2.386330303339842,0.0,4.666526090918348,4.666526090918348,28555.597736843385,-1.910210993874241e-05,-1.910210993874241e-05,-0.00012050222435703412,-0.00012050222435703412,-0.00013960433429577654,-0.00013960433429577654,-0.00013960433429577654,1,0,6.87080697130203,0.0,67.33333333333333,0.0,343.6666666666667,343.6666666666667,678.5840131753953,0.0030416136870194638,0.0030416136870194638,0.0,0.0,0.0,0.0,0.0,0.0,0.0,44.0,38.0,319.0,49.0,0.0,0.0,128.5704499949063,3053059547.1598706,11248073.568638995,23746199.43603547,25.0,6.0,0.0,0.0,0.0,0.0,0.0,1.8593071185153605,23.42925,11927136.215168647,25179792.214003608,0.0,36.07739306395328,0.0,19.426288572897917,2,0.0,27.7518408184256,3.3467528133276487,12.100942628572371,65.72093797294893,0.00021163809126976068,0.0,44.45578799879142,0.0001347369361214477,0.0010775860678042563,0.0,129.08766672404298,0.0,44.17411228412168,8.87671164311997e-05,343.6666666666667,0.0,678.5840131753953,13336.436399637438,0.0,42300.0,678.5840131753953,0.0,12.0,0.016042175252373413,141.0,42300.0,678.5840131753953,0.0,12.0,0.016042175252373413,141.0,42249.99999999998,678.5840131753953,0.0,12.0,0.01606116007515729,140.8333333333333,226.1946710584651,0.0,81428.8650015281,678.5840131753953,0.0,0.5512004138843657,0.6992374269602187,1.5061735120612951
781,1145,6,6T9,2,0,CUR 37 - Scheurvorming en doorbuiging in gewapend beton bij toepassing van geribd staal,1968,0,The Netherlands,Commissie voor Uitvoering van Research,IBBC-TNO,0,6600.0,6000.0,3000.0,3000.0,600.0,"[1500 if 0<z<100,300 if 100<z<600]","[6,8]","[0,0]",65.0,"[19.5,0]",0,18.0765,"[2,200x200x200,2]",[28],1.3995692570687301,"[0,0,0]",[0],27499.990311302026,"[0,0,0]",[0],"[0,0,0,0,0.65,0,0,0,0]",206010.0,2,400.0,[16],[559],[4],[33],[0],[0],0.0,0.0,0,0,0.0,0.0,0.0,0,0,[0],[0],[0],[0],[0],1,2,2,1,1,1,0.0,1,0.0,117.02871939313533,271.40863058700427,28,1,0.0,0,0,0,0,0.09,0.0,0.27,106.0,248.0,0,-1,0,-1,-1,0,300000.00000000006,804.247719318987,0,0.5,CN,18.0765,1.0,10.0765,21.778915662650604,1.3995692570687301,1.6645029959726498,1.6645029959726498,1.8194400341893493,1.8194400341893493,2.163853894764445,2.163853894764445,0.979698479948111,0.979698479948111,1.1651520971808549,26190.466963144787,0.0,2.734153970776412,2.734153970776412,0.0,3.2369324352399986,3.2369324352399986,0.0,5.971086406016411,5.971086406016411,26190.466963144787,-1.178870892922605e-05,-1.178870892922605e-05,-0.00011404429578622931,-0.00011404429578622931,-0.00012583300471545535,-0.00012583300471545535,-0.00012583300471545535,1,0,7.491275366571071,0.0,72.66666666666667,0.0,559.0,559.0,804.247719318987,0.0027954387188468726,0.0027954387188468726,0.0,0.0,0.0,0.0,0.0,0.0,0.0,41.0,33.0,559.0,41.0,0.0,0.0,206.14045406606093,10011311552.841217,25418481.426169075,48565487.052012295,25.0,7.500000000000002,0.0,0.0,0.0,0.0,0.0,1.3995692570687301,18.0765,27068854.907741517,51718751.42711272,0.0,58.57304711893014,0.0,31.539333064039305,2,0.0,45.056190091484716,2.5192246627237145,10.62911684948472,103.29208765197264,0.0003141593389672803,0.0,67.49953000748124,0.00018093065820041658,0.001427353057378314,0.0,104.3685653558127,0.0,66.26556236011717,6.813282287824084e-05,559.0,0.0,804.247719318987,20249.559002244372,0.0,36300.0,804.247719318987,0.0,16.0,0.022155584554242068,121.0,36300.0,804.247719318987,0.0,16.0,0.022155584554242068,121.0,30750.0,804.247719318987,0.0,16.0,0.026154397376227222,102.5,201.06192982974676,0.0,118157.86378018172,804.247719318987,0.0,0.5028979633130866,0.5695868121073674,2.5973949229953397
782,1146,6,6T9,3,0,CUR 37 - Scheurvorming en doorbuiging in gewapend beton bij toepassing van geribd staal,1968,0,The Netherlands,Commissie voor Uitvoering van Research,IBBC-TNO,0,6600.0,6000.0,3000.0,3000.0,600.0,"[1500 if 0<z<100,300 if 100<z<600]","[6,8]","[0,0]",65.0,"[19.5,0]",0,18.0765,"[2,200x200x200,2]",[28],1.3995692570687301,"[0,0,0]",[0],27499.990311302026,"[0,0,0]",[0],"[0,0,0,0,0.65,0,0,0,0]",206010.0,2,400.0,[16],[559],[4],[33],[0],[0],0.0,0.0,0,0,0.0,0.0,0.0,0,0,[0],[0],[0],[0],[0],1,2,2,1,1,1,0.0,1000,0.0,117.02871939313533,271.40863058700427,28,1,0.0,0,0,0,0,0.11,0.0,0.32,119.6897152685146,238.0,0,-1,0,-1,-1,0,300000.00000000006,804.247719318987,0,0.5,CN,18.0765,1.0,10.0765,21.778915662650604,1.3995692570687301,1.6645029959726498,1.6645029959726498,1.8194400341893493,1.8194400341893493,2.163853894764445,2.163853894764445,0.979698479948111,0.979698479948111,1.1651520971808549,26190.466963144787,0.0,2.734153970776412,2.734153970776412,0.0,3.2369324352399986,3.2369324352399986,0.0,5.971086406016411,5.971086406016411,26190.466963144787,-1.178870892922605e-05,-1.178870892922605e-05,-0.00011404429578622931,-0.00011404429578622931,-0.00012583300471545535,-0.00012583300471545535,-0.00012583300471545535,1,0,7.491275366571071,0.0,72.66666666666667,0.0,559.0,559.0,804.247719318987,0.0027954387188468726,0.0027954387188468726,0.0,0.0,0.0,0.0,0.0,0.0,0.0,41.0,33.0,559.0,41.0,0.0,0.0,206.14045406606093,10011311552.841217,25418481.426169075,48565487.052012295,25.0,7.500000000000002,0.0,0.0,0.0,0.0,0.0,1.3995692570687301,18.0765,27068854.907741517,51718751.42711272,0.0,58.57304711893014,0.0,31.539333064039305,2,0.0,45.056190091484716,2.5192246627237145,10.62911684948472,103.29208765197264,0.0003141593389672803,0.0,67.49953000748124,0.00018093065820041658,0.001427353057378314,0.0,104.3685653558127,0.0,66.26556236011717,6.813282287824084e-05,559.0,0.0,804.247719318987,20249.559002244372,0.0,36300.0,804.247719318987,0.0,16.0,0.022155584554242068,121.0,36300.0,804.247719318987,0.0,16.0,0.022155584554242068,121.0,30750.0,804.247719318987,0.0,16.0,0.026154397376227222,102.5,201.06192982974676,0.0,118157.86378018172,804.247719318987,0.0,0.5028979633130866,0.5695868121073674,2.5973949229953397
797,1205,10,Specimen 1,5,0,"Fatigue, Bond and Cracking Characteristics of Reinforced Concrete Tension Members",1976,0,England,Imperial College of Science and Technology,Bond Research Laboratory,Ploutarchos John Yannopoulos,800.0,800.0,800.0,800.0,76.0,2*(1444-(z-(76/2))**2)**(1/2),"[3,4,7]","[1,6,21]",65.0,"[0,0,20]",0,32.333,"[2,102x102x102,1]","[7,28]",3.3,"[1,152x229,2]",[28],33600.0,"[1,152x229,2]",[28],"[1,0,0,0,0.6,9.53,0,0,0]",200000.0,2,297.0,[16],[38],[1],[30],[0],[0],0.0,0.0,0,0,0.0,0.0,0.0,0,0,[0],[0],[0],[0],[0],1,1a,0,0,3,2,0.0,1,34.88424482546107,0.0,173.5,28,1,0.0,0,0,0,0,0.055,0.0,0.163,103.0,211.8121139172694,0,-1,1,0,0,0,4536.459791783667,201.06192982974676,28,0.5,CN,32.333,1.0,24.333,38.95542168674699,3.3,5.953341653785414,5.953341653785414,4.29,4.29,7.739344149921039,7.739344149921039,2.3099999999999996,2.3099999999999996,4.167339157649789,32000.0,0.0,1.819913757372267,1.819913757372267,0.0,2.357454510056454,2.357454510056454,0.0,4.177368267428721,4.177368267428721,32000.0,-3.316682215382065e-05,-3.316682215382065e-05,-0.0,-0.0,-3.316682215382065e-05,-3.316682215382065e-05,-3.316682215382065e-05,1,0,5.9523809523809526,0.0,76.0,0.0,38.0,0.0,0.0,0.04432132963988914,0.04432132963988914,0.0,0.0,0.0,0.0,0.0,0.0,0.0,38.0,30.0,38.0,38.0,0.0,0.0,37.99999999776291,1637661.9857064383,43096.368042369155,43096.368047443386,25.0,0.11341149479459169,0.0,0.0,0.0,0.0,0.0,3.3,32.333,43096.368042369155,43096.368047443386,23.733116821649066,0.0,12.779370596272571,0.0,2,18.256243708960817,0.0,5.9399999999999995,14.21552848120674,0.0,0.0,0.0,0.0,0.0,0.0,0.0,90.79910714285722,0.0,0.0,0.0,38.0,0.0,201.06192982974676,-0.00036757318243616806,0.0,4536.459791783657,201.06192982974676,0.0,16.0,0.04432132963988924,38.0,4536.459791783657,201.06192982974676,0.0,16.0,0.04432132963988924,38.0,4536.459791783657,201.06192982974676,0.0,16.0,0.04432132963988924,38.0,50.26548245743669,0.0,4536.459791783667,201.06192982974676,0.0,0.6010043412801284,0.6950696176487625,1.9108117409902143
804,1212,10,Specimen 2,5,0,"Fatigue, Bond and Cracking Characteristics of Reinforced Concrete Tension Members",1976,0,England,Imperial College of Science and Technology,Bond Research Laboratory,Ploutarchos John Yannopoulos,800.0,800.0,800.0,800.0,76.0,2*(1444-(z-(76/2))**2)**(1/2),"[3,4,7]","[1,6,21]",65.0,"[0,0,20]",0,32.333,"[2,102x102x102,1]","[7,28]",3.3,"[1,152x229,2]",[28],33600.0,"[1,152x229,2]",[28],"[1,0,0,0,0.6,9.53,0,0,0]",200000.0,2,297.0,[16],[38],[1],[30],[0],[0],0.0,0.0,0,0,0.0,0.0,0.0,0,0,[0],[0],[0],[0],[0],1,1a,0,0,3,2,0.0,1,34.88424482546107,0.0,173.5,28,1,0.0,0,0,0,0,0.064,0.0,0.163,112.1,211.8121139172694,0,-1,1,0,0,0,4536.459791783667,201.06192982974676,28,0.5,CN,32.333,1.0,24.333,38.95542168674699,3.3,5.953341653785414,5.953341653785414,4.29,4.29,7.739344149921039,7.739344149921039,2.3099999999999996,2.3099999999999996,4.167339157649789,32000.0,0.0,1.819913757372267,1.819913757372267,0.0,2.357454510056454,2.357454510056454,0.0,4.177368267428721,4.177368267428721,32000.0,-3.316682215382065e-05,-3.316682215382065e-05,-0.0,-0.0,-3.316682215382065e-05,-3.316682215382065e-05,-3.316682215382065e-05,1,0,5.9523809523809526,0.0,76.0,0.0,38.0,0.0,0.0,0.04432132963988914,0.04432132963988914,0.0,0.0,0.0,0.0,0.0,0.0,0.0,38.0,30.0,38.0,38.0,0.0,0.0,37.99999999776291,1637661.9857064383,43096.368042369155,43096.368047443386,25.0,0.11341149479459169,0.0,0.0,0.0,0.0,0.0,3.3,32.333,43096.368042369155,43096.368047443386,23.733116821649066,0.0,12.779370596272571,0.0,2,18.256243708960817,0.0,5.9399999999999995,14.21552848120674,0.0,0.0,0.0,0.0,0.0,0.0,0.0,90.79910714285722,0.0,0.0,0.0,38.0,0.0,201.06192982974676,-0.00036757318243616806,0.0,4536.459791783657,201.06192982974676,0.0,16.0,0.04432132963988924,38.0,4536.459791783657,201.06192982974676,0.0,16.0,0.04432132963988924,38.0,4536.459791783657,201.06192982974676,0.0,16.0,0.04432132963988924,38.0,50.26548245743669,0.0,4536.459791783667,201.06192982974676,0.0,0.6010043412801284,0.6950696176487625,1.9108117409902143
