Repository: iavdesch/Research

Readme
======

The supporting files are related to the study "A method for determining the performance of formulas for calculating the crack width and spacing in reinforced concrete elements".

The following files are relevant:
Research/Method_comparing_CWFs/Data_processing_for_GitHuB_Final (contains the data processing of the database "Crack width and crack spacing in reinforced and prestressed concrete elements: database")
Research/Method_comparing_CWFs/CWF_analysis_for_GitHuB_Final (contains the evaluation of the different crack width formulas)

File: Method_comparing_CWFs/Datasets_Used/Working_database_no_hordijk_no_initshrink.csv (part 18 of 83)
,ID,EPID,ELID,LOADID,DOI,title,year,journal,country,institution,laboratory,authors,Ltot,Lspan,Lcons,Lmeas,h,b,hc,thc,RH,Temp,pd,fcm,catfcm,tfcm,fctm,catfctm,tfctm,Ecm,catEcm,tEcm,mix,Es,fsr,fy,phi,zs,nbl,clat,phit,st,phiw,sw,type,method,fpk,fp01k,Ep,rel,fpr,npl,phip,Ap,zp,cplat,catf,epsin,catcal,selfw,typew,locw,epsc,Nrep,N,M,sigs,t0,t,PL,catp,t0p,tp,ncr,wm,wk,wmax,sm,smax,indLR,indNP,indtfcm,indtfctm,indtEcm,slab,Ac,Astot,ts,sc,class_C,fcm28,Bcc,fck28,fcm_cube_150,fctm28,fctmfl28,fctmfl,fct095_28,fct095,fct095fl_28,fct095fl,fct005,fct005_28,fct005fl,Ecm28,phi_bc,phi_bc_prestress,phi_bc_prior_load,phi_dc,phi_dc_prestress,phi_dc_prior_load,phi_creep,phi_creep_prestress,phi_creep_prior_load,Ecm0,eps_cbs,eps_cbs_prestress,eps_cds,eps_cds_prestress,shrinkage,shrinkage_prestress,shrinkage_init,bondLR,bondPR,ae,ap,sxLR,sxNP,zstot,zstensinit,Astensinit,rhotot,rhotensinit,At,Aw,Aptot,zptot,zeta1,zeta,phi_peq,ry,cy,ry0,rx,ryp,cyp,cog,Izz,Wb,Wt,rho,qself,Mself,ep,Mp,pre_loss,initstrain,fctmorg,fcmorg,W_Ib,W_It,Ncr095,Mcr095,Ncr005,Mcr005,CS,Ncr,Mcr,tau_bms,tau_max,xcinit,epsinit,dpsigs,xc,eps,epsbot,sigssimpl,sigsr,dpsigsr,xc_sr,eps_sr,zstottens,zptottens,Astens,Actens,Aptens,Aceff_MC2020,Aseff_MC2020,Apeff_MC2020,phi_eq_MC2020,rhoeff_MC2020,hceff_MC2020,Aceff_FPR,Aseff_FPR,Apeff_FPR,phi_eq_FPR,rhoeff_FPR,hceff_FPR,Aceff_SMTCM,Aseff_SMTCM,Apeff_SMTCM,phi_eq_SMTCM,rhoeff_SMTCM,hceff_SMTCM,sumcirc_SMTCM,sumcirc_p_SMTCM,Actensstate1,Astensstate1,Aptensstate1,r,p,k1
813,1221,10,Specimen 3,5,0,"Fatigue, Bond and Cracking Characteristics of Reinforced Concrete Tension Members",1976,0,England,Imperial College of Science and Technology,Bond Research Laboratory,Ploutarchos John Yannopoulos,800.0,800.0,800.0,800.0,76.0,2*(1444-(z-(76/2))**2)**(1/2),"[3,4,7]","[1,6,21]",65.0,"[0,0,20]",0,32.333,"[2,102x102x102,1]","[7,28]",3.3,"[1,152x229,2]",[28],33600.0,"[1,152x229,2]",[28],"[1,0,0,0,0.6,9.53,0,0,0]",200000.0,2,297.0,[16],[38],[1],[30],[0],[0],0.0,0.0,0,0,0.0,0.0,0.0,0,0,[0],[0],[0],[0],[0],1,1a,0,0,3,2,0.0,1,34.88424482546107,0.0,173.5,28,1,0.0,0,0,0,0,0.077,0.0,0.163,127.3,211.8121139172694,0,-1,1,0,0,0,4536.459791783667,201.06192982974676,28,0.5,CN,32.333,1.0,24.333,38.95542168674699,3.3,5.953341653785414,5.953341653785414,4.29,4.29,7.739344149921039,7.739344149921039,2.3099999999999996,2.3099999999999996,4.167339157649789,32000.0,0.0,1.819913757372267,1.819913757372267,0.0,2.357454510056454,2.357454510056454,0.0,4.177368267428721,4.177368267428721,32000.0,-3.316682215382065e-05,-3.316682215382065e-05,-0.0,-0.0,-3.316682215382065e-05,-3.316682215382065e-05,-3.316682215382065e-05,1,0,5.9523809523809526,0.0,76.0,0.0,38.0,0.0,0.0,0.04432132963988914,0.04432132963988914,0.0,0.0,0.0,0.0,0.0,0.0,0.0,38.0,30.0,38.0,38.0,0.0,0.0,37.99999999776291,1637661.9857064383,43096.368042369155,43096.368047443386,25.0,0.11341149479459169,0.0,0.0,0.0,0.0,0.0,3.3,32.333,43096.368042369155,43096.368047443386,23.733116821649066,0.0,12.779370596272571,0.0,2,18.256243708960817,0.0,5.9399999999999995,14.21552848120674,0.0,0.0,0.0,0.0,0.0,0.0,0.0,90.79910714285722,0.0,0.0,0.0,38.0,0.0,201.06192982974676,-0.00036757318243616806,0.0,4536.459791783657,201.06192982974676,0.0,16.0,0.04432132963988924,38.0,4536.459791783657,201.06192982974676,0.0,16.0,0.04432132963988924,38.0,4536.459791783657,201.06192982974676,0.0,16.0,0.04432132963988924,38.0,50.26548245743669,0.0,4536.459791783667,201.06192982974676,0.0,0.6010043412801284,0.6950696176487625,1.9108117409902143
830,1238,10,Specimen 5,5,0,"Fatigue, Bond and Cracking Characteristics of Reinforced Concrete Tension Members",1976,0,England,Imperial College of Science and Technology,Bond Research Laboratory,Ploutarchos John Yannopoulos,800.0,800.0,800.0,800.0,76.0,2*(1444-(z-(76/2))**2)**(1/2),"[3,4,7]","[1,6,21]",65.0,"[0,0,20]",0,32.333,"[2,102x102x102,1]","[7,28]",3.3,"[1,152x229,2]",[28],33600.0,"[1,152x229,2]",[28],"[1,0,0,0,0.6,9.53,0,0,0]",200000.0,2,297.0,[16],[38],[1],[30],[0],[0],0.0,0.0,0,0,0.0,0.0,0.0,0,0,[0],[0],[0],[0],[0],1,1a,0,0,3,2,0.0,1,34.94456340440998,0.0,173.79999999999998,28,1,0.0,0,0,0,0,0.071,0.0,0.163,110.5,211.8121139172694,0,-1,1,0,0,0,4536.459791783667,201.06192982974676,28,0.5,CN,32.333,1.0,24.333,38.95542168674699,3.3,5.953341653785414,5.953341653785414,4.29,4.29,7.739344149921039,7.739344149921039,2.3099999999999996,2.3099999999999996,4.167339157649789,32000.0,0.0,1.819913757372267,1.819913757372267,0.0,2.357454510056454,2.357454510056454,0.0,4.177368267428721,4.177368267428721,32000.0,-3.316682215382065e-05,-3.316682215382065e-05,-0.0,-0.0,-3.316682215382065e-05,-3.316682215382065e-05,-3.316682215382065e-05,1,0,5.9523809523809526,0.0,76.0,0.0,38.0,0.0,0.0,0.04432132963988914,0.04432132963988914,0.0,0.0,0.0,0.0,0.0,0.0,0.0,38.0,30.0,38.0,38.0,0.0,0.0,37.99999999776291,1637661.9857064383,43096.368042369155,43096.368047443386,25.0,0.11341149479459169,0.0,0.0,0.0,0.0,0.0,3.3,32.333,43096.368042369155,43096.368047443386,23.733116821649066,0.0,12.779370596272571,0.0,2,18.256243708960817,0.0,5.9399999999999995,14.21552848120674,0.0,0.0,0.0,0.0,0.0,0.0,0.0,90.79910714285722,0.0,0.0,0.0,38.0,0.0,201.06192982974676,-0.00036757318243616806,0.0,4536.459791783657,201.06192982974676,0.0,16.0,0.04432132963988924,38.0,4536.459791783657,201.06192982974676,0.0,16.0,0.04432132963988924,38.0,4536.459791783657,201.06192982974676,0.0,16.0,0.04432132963988924,38.0,50.26548245743669,0.0,4536.459791783667,201.06192982974676,0.0,0.6006974062090467,0.6945529078116276,1.914115738236883
835,1252,11,1B2a,1,0,RiÃŸverhalten von StahlbetonkÃ¶rpern bei Zugbeanspruchung,1976,0,Germany,UniversitÃ¤t Stuttgart,0,"Rehm, Eligehausen, MallÃ©e",2200.0,2200.0,2200.0,2200.0,100.0,50,"[1,2]","[2,42]",65.0,"[0,0]",2,25.53525,"[2,200x200x200,2]",[44],1.9456136196875748,"[0,0,0]","[0,0,0]",30845.706231521082,"[0,0,0]",[0],"[1,0,0,0,0.7,15,0,0,0]",200000.0,2,566.9,[6],[50],[1],[22],[0],[0],0.0,0.0,0,0,0.0,0.0,0.0,0,0,[0],[0],[0],[0],[0],1,1a,0,0,3,2,0.0,1,8.445953508486735,0.0,298.71450000000004,44,1,0.0,0,0,0,0,0.203,0.0,0.295,393.333,590.0,0,-1,0,-1,-1,0,5000.0,28.274333882308138,44,0.5,CN,23.078971266643414,1.0,15.078971266643414,30.765361445783135,1.8310592482527401,3.045988942315594,3.2365515082278558,2.3803770227285623,2.5292977055938475,3.959785625010272,4.207516960696212,1.3619295337813022,1.281741473776918,2.265586055759499,28412.575890029817,0.0,2.3947606333515408,2.3947606333515408,0.0,4.190771177797845,4.190771177797845,0.0,6.5855318111493855,6.5855318111493855,29376.863077639126,-2.0916216728319598e-05,-2.0916216728319598e-05,-0.0,-0.0,-2.0916216728319598e-05,-2.0916216728319598e-05,-2.0916216728319598e-05,1,0,6.483884612621414,0.0,50.0,0.0,50.0,0.0,0.0,0.005654866776461627,0.005654866776461627,0.0,0.0,0.0,0.0,0.0,0.0,0.0,50.0,47.0,50.0,25.0,0.0,0.0,50.0,4166666.666666668,83333.33333333336,83333.33333333336,25.0,0.125,0.0,0.0,0.0,0.0,0.0,1.9456136196875748,25.53525,83333.33333333336,83333.33333333336,13.038664191793652,0.0,7.020819180196582,0.0,1,10.029741685995118,0.0,3.502104515437635,12.633103834766814,0.0,0.0,0.0,0.0,0.0,0.0,0.0,354.7295482802141,0.0,0.0,0.0,50.0,0.0,28.274333882308138,-0.05000000000023874,0.0,3000.0,28.274333882308138,0.0,6.0,0.00942477796076938,50.0,3000.0,28.274333882308138,0.0,6.0,0.00942477796076938,50.0,5000.0,28.274333882308138,0.0,6.0,0.005654866776461627,50.0,18.84955592153876,0.0,5000.0,28.274333882308138,0.0,1.0,1.0,0.842090830741944
837,1254,11,1B2a,3,0,RiÃŸverhalten von StahlbetonkÃ¶rpern bei Zugbeanspruchung,1976,0,Germany,UniversitÃ¤t Stuttgart,0,"Rehm, Eligehausen, MallÃ©e",2200.0,2200.0,2200.0,2200.0,100.0,50,"[1,2]","[2,42]",65.0,"[0,0]",2,25.53525,"[2,200x200x200,2]",[44],1.9456136196875748,"[0,0,0]","[0,0,0]",30845.706231521082,"[0,0,0]",[0],"[1,0,0,0,0.7,15,0,0,0]",200000.0,2,566.9,[6],[50],[1],[22],[0],[0],0.0,0.0,0,0,0.0,0.0,0.0,0,0,[0],[0],[0],[0],[0],1,1a,0,0,3,2,0.0,10,8.445953508486735,0.0,298.71450000000004,44,1,0.0,0,0,0,0,0.222,0.0,0.345,295.0,410.0,0,-1,0,-1,-1,0,5000.0,28.274333882308138,44,0.5,CN,23.078971266643414,1.0,15.078971266643414,30.765361445783135,1.8310592482527401,3.045988942315594,3.2365515082278558,2.3803770227285623,2.5292977055938475,3.959785625010272,4.207516960696212,1.3619295337813022,1.281741473776918,2.265586055759499,28412.575890029817,0.0,2.3947606333515408,2.3947606333515408,0.0,4.190771177797845,4.190771177797845,0.0,6.5855318111493855,6.5855318111493855,29376.863077639126,-2.0916216728319598e-05,-2.0916216728319598e-05,-0.0,-0.0,-2.0916216728319598e-05,-2.0916216728319598e-05,-2.0916216728319598e-05,1,0,6.483884612621414,0.0,50.0,0.0,50.0,0.0,0.0,0.005654866776461627,0.005654866776461627,0.0,0.0,0.0,0.0,0.0,0.0,0.0,50.0,47.0,50.0,25.0,0.0,0.0,50.0,4166666.666666668,83333.33333333336,83333.33333333336,25.0,0.125,0.0,0.0,0.0,0.0,0.0,1.9456136196875748,25.53525,83333.33333333336,83333.33333333336,13.038664191793652,0.0,7.020819180196582,0.0,1,10.029741685995118,0.0,3.502104515437635,12.633103834766814,0.0,0.0,0.0,0.0,0.0,0.0,0.0,354.7295482802141,0.0,0.0,0.0,50.0,0.0,28.274333882308138,-0.05000000000023874,0.0,3000.0,28.274333882308138,0.0,6.0,0.00942477796076938,50.0,3000.0,28.274333882308138,0.0,6.0,0.00942477796076938,50.0,5000.0,28.274333882308138,0.0,6.0,0.005654866776461627,50.0,18.84955592153876,0.0,5000.0,28.274333882308138,0.0,1.0,1.0,0.842090830741944
841,1258,11,1B2a,7,0,RiÃŸverhalten von StahlbetonkÃ¶rpern bei Zugbeanspruchung,1976,0,Germany,UniversitÃ¤t Stuttgart,0,"Rehm, Eligehausen, MallÃ©e",2200.0,2200.0,2200.0,2200.0,100.0,50,"[1,2]","[2,42]",65.0,"[0,0]",2,25.53525,"[2,200x200x200,2]",[44],1.9456136196875748,"[0,0,0]","[0,0,0]",30845.706231521082,"[0,0,0]",[0],"[1,0,0,0,0.7,15,0,0,0]",200000.0,2,566.9,[6],[50],[1],[22],[0],[0],0.0,0.0,0,0,0.0,0.0,0.0,0,0,[0],[0],[0],[0],[0],1,1a,0,0,3,2,0.0,1,8.41821638694819,0.0,297.7335,44,1,0.0,0,0,0,0,0.261,0.0,0.368,295.0,410.0,0,-1,0,-1,-1,0,5000.0,28.274333882308138,44,0.5,CN,23.078971266643414,1.0,15.078971266643414,30.765361445783135,1.8310592482527401,3.045988942315594,3.2365515082278558,2.3803770227285623,2.5292977055938475,3.959785625010272,4.207516960696212,1.3619295337813022,1.281741473776918,2.265586055759499,28412.575890029817,0.0,2.3947606333515408,2.3947606333515408,0.0,4.190771177797845,4.190771177797845,0.0,6.5855318111493855,6.5855318111493855,29376.863077639126,-2.0916216728319598e-05,-2.0916216728319598e-05,-0.0,-0.0,-2.0916216728319598e-05,-2.0916216728319598e-05,-2.0916216728319598e-05,1,0,6.483884612621414,0.0,50.0,0.0,50.0,0.0,0.0,0.005654866776461627,0.005654866776461627,0.0,0.0,0.0,0.0,0.0,0.0,0.0,50.0,47.0,50.0,25.0,0.0,0.0,50.0,4166666.666666668,83333.33333333336,83333.33333333336,25.0,0.125,0.0,0.0,0.0,0.0,0.0,1.9456136196875748,25.53525,83333.33333333336,83333.33333333336,13.038664191793652,0.0,7.020819180196582,0.0,1,10.029741685995118,0.0,3.502104515437635,12.633103834766814,0.0,0.0,0.0,0.0,0.0,0.0,0.0,354.7295482802141,0.0,0.0,0.0,50.0,0.0,28.274333882308138,-0.05000000000023874,0.0,3000.0,28.274333882308138,0.0,6.0,0.00942477796076938,50.0,3000.0,28.274333882308138,0.0,6.0,0.00942477796076938,50.0,5000.0,28.274333882308138,0.0,6.0,0.005654866776461627,50.0,18.84955592153876,0.0,5000.0,28.274333882308138,0.0,1.0,1.0,0.8393253436130705
845,1262,11,1B2b,1,0,RiÃŸverhalten von StahlbetonkÃ¶rpern bei Zugbeanspruchung,1976,0,Germany,UniversitÃ¤t Stuttgart,0,"Rehm, Eligehausen, MallÃ©e",2200.0,2200.0,2200.0,2200.0,100.0,50,"[1,2]","[2,42]",65.0,"[0,0]",2,25.53525,"[2,200x200x200,2]",[44],1.9456136196875748,"[0,0,0]","[0,0,0]",30845.706231521082,"[0,0,0]",[0],"[1,0,0,0,0.7,15,0,0,0]",200000.0,2,556.6,[8],[50],[1],[21],[0],[0],0.0,0.0,0,0,0.0,0.0,0.0,0,0,[0],[0],[0],[0],[0],1,1a,0,0,3,2,0.0,1,9.023810207206406,0.0,179.523,44,1,0.0,0,0,0,0,0.144,0.0,0.225,401.25,640.0,0,-1,0,-1,-1,0,5000.0,50.26548245743669,44,0.5,CN,23.078971266643414,1.0,15.078971266643414,30.765361445783135,1.8310592482527401,3.045988942315594,3.2365515082278558,2.3803770227285623,2.5292977055938475,3.959785625010272,4.207516960696212,1.3619295337813022,1.281741473776918,2.265586055759499,28412.575890029817,0.0,2.3947606333515408,2.3947606333515408,0.0,4.190771177797845,4.190771177797845,0.0,6.5855318111493855,6.5855318111493855,29376.863077639126,-2.0916216728319598e-05,-2.0916216728319598e-05,-0.0,-0.0,-2.0916216728319598e-05,-2.0916216728319598e-05,-2.0916216728319598e-05,1,0,6.483884612621414,0.0,50.0,0.0,50.0,0.0,0.0,0.010053096491487338,0.010053096491487338,0.0,0.0,0.0,0.0,0.0,0.0,0.0,50.0,46.0,50.0,25.0,0.0,0.0,49.99999999999999,4166666.666666668,83333.33333333334,83333.33333333337,25.0,0.125,0.0,0.0,0.0,0.0,0.0,1.9456136196875748,25.53525,83333.33333333334,83333.33333333337,13.343689708101532,0.0,7.185063688977747,0.0,1,10.264376698539639,0.0,3.502104515437635,12.633103834766814,0.0,0.0,0.0,0.0,0.0,0.0,0.0,204.2032861662316,0.0,0.0,0.0,50.0,0.0,50.26548245743669,-0.05000000000023874,0.0,4000.0,50.26548245743669,0.0,8.0,0.012566370614359173,50.0,4000.0,50.26548245743669,0.0,8.0,0.012566370614359173,50.0,5000.0,50.26548245743669,0.0,8.0,0.010053096491487338,50.0,25.132741228718345,0.0,5000.0,50.26548245743669,0.0,1.0,1.0,0.8791386435077218
847,1264,11,1B2b,3,0,RiÃŸverhalten von StahlbetonkÃ¶rpern bei Zugbeanspruchung,1976,0,Germany,UniversitÃ¤t Stuttgart,0,"Rehm, Eligehausen, MallÃ©e",2200.0,2200.0,2200.0,2200.0,100.0,50,"[1,2]","[2,42]",65.0,"[0,0]",2,25.53525,"[2,200x200x200,2]",[44],1.9456136196875748,"[0,0,0]","[0,0,0]",30845.706231521082,"[0,0,0]",[0],"[1,0,0,0,0.7,15,0,0,0]",200000.0,2,556.6,[8],[50],[1],[21],[0],[0],0.0,0.0,0,0,0.0,0.0,0.0,0,0,[0],[0],[0],[0],[0],1,1a,0,0,3,2,0.0,1,9.053396470180855,0.0,180.1116,44,1,0.0,0,0,0,0,0.174,0.0,0.253,367.917,640.0,0,-1,0,-1,-1,0,5000.0,50.26548245743669,44,0.5,CN,23.078971266643414,1.0,15.078971266643414,30.765361445783135,1.8310592482527401,3.045988942315594,3.2365515082278558,2.3803770227285623,2.5292977055938475,3.959785625010272,4.207516960696212,1.3619295337813022,1.281741473776918,2.265586055759499,28412.575890029817,0.0,2.3947606333515408,2.3947606333515408,0.0,4.190771177797845,4.190771177797845,0.0,6.5855318111493855,6.5855318111493855,29376.863077639126,-2.0916216728319598e-05,-2.0916216728319598e-05,-0.0,-0.0,-2.0916216728319598e-05,-2.0916216728319598e-05,-2.0916216728319598e-05,1,0,6.483884612621414,0.0,50.0,0.0,50.0,0.0,0.0,0.010053096491487338,0.010053096491487338,0.0,0.0,0.0,0.0,0.0,0.0,0.0,50.0,46.0,50.0,25.0,0.0,0.0,49.99999999999999,4166666.666666668,83333.33333333334,83333.33333333337,25.0,0.125,0.0,0.0,0.0,0.0,0.0,1.9456136196875748,25.53525,83333.33333333334,83333.33333333337,13.343689708101532,0.0,7.185063688977747,0.0,1,10.264376698539639,0.0,3.502104515437635,12.633103834766814,0.0,0.0,0.0,0.0,0.0,0.0,0.0,204.2032861662316,0.0,0.0,0.0,50.0,0.0,50.26548245743669,-0.05000000000023874,0.0,4000.0,50.26548245743669,0.0,8.0,0.012566370614359173,50.0,4000.0,50.26548245743669,0.0,8.0,0.012566370614359173,50.0,5000.0,50.26548245743669,0.0,8.0,0.010053096491487338,50.0,25.132741228718345,0.0,5000.0,50.26548245743669,0.0,1.0,1.0,0.8820210652897146
850,1267,11,1B2b,6,0,RiÃŸverhalten von StahlbetonkÃ¶rpern bei Zugbeanspruchung,1976,0,Germany,UniversitÃ¤t Stuttgart,0,"Rehm, Eligehausen, MallÃ©e",2200.0,2200.0,2200.0,2200.0,100.0,50,"[1,2]","[2,42]",65.0,"[0,0]",2,25.53525,"[2,200x200x200,2]",[44],1.9456136196875748,"[0,0,0]","[0,0,0]",30845.706231521082,"[0,0,0]",[0],"[1,0,0,0,0.7,15,0,0,0]",200000.0,2,556.6,[8],[50],[1],[21],[0],[0],0.0,0.0,0,0,0.0,0.0,0.0,0,0,[0],[0],[0],[0],[0],1,1a,0,0,3,2,0.0,1,9.023810207206406,0.0,179.523,44,1,0.0,0,0,0,0,0.177,0.0,0.245,367.917,640.0,0,-1,0,-1,-1,0,5000.0,50.26548245743669,44,0.5,CN,23.078971266643414,1.0,15.078971266643414,30.765361445783135,1.8310592482527401,3.045988942315594,3.2365515082278558,2.3803770227285623,2.5292977055938475,3.959785625010272,4.207516960696212,1.3619295337813022,1.281741473776918,2.265586055759499,28412.575890029817,0.0,2.3947606333515408,2.3947606333515408,0.0,4.190771177797845,4.190771177797845,0.0,6.5855318111493855,6.5855318111493855,29376.863077639126,-2.0916216728319598e-05,-2.0916216728319598e-05,-0.0,-0.0,-2.0916216728319598e-05,-2.0916216728319598e-05,-2.0916216728319598e-05,1,0,6.483884612621414,0.0,50.0,0.0,50.0,0.0,0.0,0.010053096491487338,0.010053096491487338,0.0,0.0,0.0,0.0,0.0,0.0,0.0,50.0,46.0,50.0,25.0,0.0,0.0,49.99999999999999,4166666.666666668,83333.33333333334,83333.33333333337,25.0,0.125,0.0,0.0,0.0,0.0,0.0,1.9456136196875748,25.53525,83333.33333333334,83333.33333333337,13.343689708101532,0.0,7.185063688977747,0.0,1,10.264376698539639,0.0,3.502104515437635,12.633103834766814,0.0,0.0,0.0,0.0,0.0,0.0,0.0,204.2032861662316,0.0,0.0,0.0,50.0,0.0,50.26548245743669,-0.05000000000023874,0.0,4000.0,50.26548245743669,0.0,8.0,0.012566370614359173,50.0,4000.0,50.26548245743669,0.0,8.0,0.012566370614359173,50.0,5000.0,50.26548245743669,0.0,8.0,0.010053096491487338,50.0,25.132741228718345,0.0,5000.0,50.26548245743669,0.0,1.0,1.0,0.8791386435077218
860,1277,11,1B2c,7,0,RiÃŸverhalten von StahlbetonkÃ¶rpern bei Zugbeanspruchung,1976,0,Germany,UniversitÃ¤t Stuttgart,0,"Rehm, Eligehausen, MallÃ©e",2200.0,2200.0,2200.0,2200.0,100.0,50,"[1,2]","[2,42]",65.0,"[0,0]",2,25.53525,"[2,200x200x200,2]",[44],1.9456136196875748,"[0,0,0]","[0,0,0]",30845.706231521082,"[0,0,0]",[0],"[1,0,0,0,0.7,15,0,0,0]",200000.0,2,586.5,[10],[50],[1],[20],[0],[0],0.0,0.0,0,0,0.0,0.0,0.0,0,0,[0],[0],[0],[0],[0],1,1a,0,0,3,2,0.0,1,22.83689673340146,0.0,290.7684,44,1,0.0,0,0,0,0,0.274,0.0,0.49,204.0,400.0,0,-1,0,-1,-1,0,5000.0,78.53981633974483,44,0.5,CN,23.078971266643414,1.0,15.078971266643414,30.765361445783135,1.8310592482527401,3.045988942315594,3.2365515082278558,2.3803770227285623,2.5292977055938475,3.959785625010272,4.207516960696212,1.3619295337813022,1.281741473776918,2.265586055759499,28412.575890029817,0.0,2.3947606333515408,2.3947606333515408,0.0,4.190771177797845,4.190771177797845,0.0,6.5855318111493855,6.5855318111493855,29376.863077639126,-2.0916216728319598e-05,-2.0916216728319598e-05,-0.0,-0.0,-2.0916216728319598e-05,-2.0916216728319598e-05,-2.0916216728319598e-05,1,0,6.483884612621414,0.0,50.0,0.0,50.0,0.0,0.0,0.015707963267948967,0.015707963267948967,0.0,0.0,0.0,0.0,0.0,0.0,0.0,50.0,45.0,50.0,25.0,0.0,0.0,49.99999999999999,4166666.666666668,83333.33333333334,83333.33333333337,25.0,0.125,0.0,0.0,0.0,0.0,0.0,1.9456136196875748,25.53525,83333.33333333334,83333.33333333337,13.735865371925954,0.0,7.396235200267819,0.0,2,10.566050286096885,0.0,3.502104515437635,12.633103834766814,0.0,0.0,0.0,0.0,0.0,0.0,0.0,134.53113055918834,0.0,0.0,0.0,50.0,0.0,78.53981633974483,-0.05000000000023874,0.0,5000.0,78.53981633974483,0.0,10.0,0.015707963267948967,50.0,5000.0,78.53981633974483,0.0,10.0,0.015707963267948967,50.0,5000.0,78.53981633974483,0.0,10.0,0.015707963267948967,50.0,31.41592653589793,0.0,5000.0,78.53981633974483,0.0,0.5351584015932366,0.6193799250075838,2.1613465878967952
863,1299,11,2A2b,1,0,RiÃŸverhalten von StahlbetonkÃ¶rpern bei Zugbeanspruchung,1976,0,Germany,UniversitÃ¤t Stuttgart,0,"Rehm, Eligehausen, MallÃ©e",2200.0,2200.0,2200.0,2200.0,50.0,50,"[1,3,0]","[2,7,26]",65.0,"[0,0,0]",2,25.53525,"[2,200x200x200,2]",[35],1.9843472425943298,"[0,0,0]","[0,0,0]",30850.678094064206,"[0,0,0]",[0],"[1,0,0,0,0.7,15,0,0,0]",200000.0,2,566.9,[6],[25],[1],[22],[0],[0],0.0,0.0,0,0,0.0,0.0,0.0,0,0,[0],[0],[0],[0],[0],1,1a,0,0,3,2,0.0,1,5.583482565708964,0.0,197.4753,35,1,0.0,0,0,0,0,0.062,0.0,0.105,139.5,290.0,0,-1,0,-1,-1,0,2500.0,28.274333882308138,9,0.5,CN,24.22229393421364,1.0,16.22229393421364,30.765361445783135,1.922484139285549,3.9946881602732,4.123232162949437,2.499229381071214,2.579651415372629,5.19309460835516,5.360201811834268,1.389043069816031,1.3457388974998843,2.886262514064606,28874.217035309128,0.0,2.270819712534442,2.270819712534442,0.0,4.222395288917935,4.222395288917935,0.0,6.493215001452377,6.493215001452377,29381.59818482305,-2.15399738102949e-05,-2.15399738102949e-05,-0.00040325096495634727,-0.00040325096495634727,-0.00042479093876664214,-0.00042479093876664214,-0.00042479093876664214,1,0,6.482839676657895,0.0,50.0,0.0,25.0,0.0,0.0,0.011309733552923255,0.011309733552923255,0.0,0.0,0.0,0.0,0.0,0.0,0.0,25.0,22.0,25.0,25.0,0.0,0.0,24.999999999999996,520833.3333333335,20833.333333333336,20833.333333333343,25.0,0.0625,0.0,0.0,0.0,0.0,0.0,1.9843472425943298,25.53525,20833.333333333336,20833.333333333343,6.849035489847672,0.0,3.6879421868410547,0.0,1,5.268488838344363,0.0,3.571825036669794,12.633103834766814,0.0,0.0,0.0,0.0,0.0,0.0,0.0,186.33467583266287,0.0,0.0,0.0,25.0,0.0,28.274333882308138,-0.04999999999988347,0.0,2500.0,28.274333882308138,0.0,6.0,0.011309733552923255,25.0,2500.0,28.274333882308138,0.0,6.0,0.011309733552923255,25.0,2500.0,28.274333882308138,0.0,6.0,0.011309733552923255,25.0,18.84955592153876,0.0,2500.0,28.274333882308138,0.0,1.0,1.0,1.0597882499194187
865,1301,11,2A2b,3,0,RiÃŸverhalten von StahlbetonkÃ¶rpern bei Zugbeanspruchung,1976,0,Germany,UniversitÃ¤t Stuttgart,0,"Rehm, Eligehausen, MallÃ©e",2200.0,2200.0,2200.0,2200.0,50.0,50,"[1,3,0]","[2,7,26]",65.0,"[0,0,0]",2,25.53525,"[2,200x200x200,2]",[35],1.9843472425943298,"[0,0,0]","[0,0,0]",30850.678094064206,"[0,0,0]",[0],"[1,0,0,0,0.7,15,0,0,0]",200000.0,2,566.9,[6],[25],[1],[22],[0],[0],0.0,0.0,0,0,0.0,0.0,0.0,0,0,[0],[0],[0],[0],[0],1,1a,0,0,3,2,0.0,10,5.55574544417042,0.0,196.4943,35,1,0.0,0,0,0,0,0.069,0.0,0.115,155.5,350.0,0,-1,0,-1,-1,0,2500.0,28.274333882308138,9,0.5,CN,24.22229393421364,1.0,16.22229393421364,30.765361445783135,1.922484139285549,3.9946881602732,4.123232162949437,2.499229381071214,2.579651415372629,5.19309460835516,5.360201811834268,1.389043069816031,1.3457388974998843,2.886262514064606,28874.217035309128,0.0,2.270819712534442,2.270819712534442,0.0,4.222395288917935,4.222395288917935,0.0,6.493215001452377,6.493215001452377,29381.59818482305,-2.15399738102949e-05,-2.15399738102949e-05,-0.00040325096495634727,-0.00040325096495634727,-0.00042479093876664214,-0.00042479093876664214,-0.00042479093876664214,1,0,6.482839676657895,0.0,50.0,0.0,25.0,0.0,0.0,0.011309733552923255,0.011309733552923255,0.0,0.0,0.0,0.0,0.0,0.0,0.0,25.0,22.0,25.0,25.0,0.0,0.0,24.999999999999996,520833.3333333335,20833.333333333336,20833.333333333343,25.0,0.0625,0.0,0.0,0.0,0.0,0.0,1.9843472425943298,25.53525,20833.333333333336,20833.333333333343,6.849035489847672,0.0,3.6879421868410547,0.0,1,5.268488838344363,0.0,3.571825036669794,12.633103834766814,0.0,0.0,0.0,0.0,0.0,0.0,0.0,186.33467583266287,0.0,0.0,0.0,25.0,0.0,28.274333882308138,-0.04999999999988347,0.0,2500.0,28.274333882308138,0.0,6.0,0.011309733552923255,25.0,2500.0,28.274333882308138,0.0,6.0,0.011309733552923255,25.0,2500.0,28.274333882308138,0.0,6.0,0.011309733552923255,25.0,18.84955592153876,0.0,2500.0,28.274333882308138,0.0,1.0,1.0,1.0545235293535002
866,1302,11,2A2b,4,0,RiÃŸverhalten von StahlbetonkÃ¶rpern bei Zugbeanspruchung,1976,0,Germany,UniversitÃ¤t Stuttgart,0,"Rehm, Eligehausen, MallÃ©e",2200.0,2200.0,2200.0,2200.0,50.0,50,"[1,3,0]","[2,7,26]",65.0,"[0,0,0]",2,25.53525,"[2,200x200x200,2]",[35],1.9843472425943298,"[0,0,0]","[0,0,0]",30850.678094064206,"[0,0,0]",[0],"[1,0,0,0,0.7,15,0,0,0]",200000.0,2,566.9,[6],[25],[1],[22],[0],[0],0.0,0.0,0,0,0.0,0.0,0.0,0,0,[0],[0],[0],[0],[0],1,1a,0,0,3,2,0.0,30,5.583482565708964,0.0,197.4753,35,1,0.0,0,0,0,0,0.076,0.0,0.13,155.5,350.0,0,-1,0,-1,-1,0,2500.0,28.274333882308138,9,0.5,CN,24.22229393421364,1.0,16.22229393421364,30.765361445783135,1.922484139285549,3.9946881602732,4.123232162949437,2.499229381071214,2.579651415372629,5.19309460835516,5.360201811834268,1.389043069816031,1.3457388974998843,2.886262514064606,28874.217035309128,0.0,2.270819712534442,2.270819712534442,0.0,4.222395288917935,4.222395288917935,0.0,6.493215001452377,6.493215001452377,29381.59818482305,-2.15399738102949e-05,-2.15399738102949e-05,-0.00040325096495634727,-0.00040325096495634727,-0.00042479093876664214,-0.00042479093876664214,-0.00042479093876664214,1,0,6.482839676657895,0.0,50.0,0.0,25.0,0.0,0.0,0.011309733552923255,0.011309733552923255,0.0,0.0,0.0,0.0,0.0,0.0,0.0,25.0,22.0,25.0,25.0,0.0,0.0,24.999999999999996,520833.3333333335,20833.333333333336,20833.333333333343,25.0,0.0625,0.0,0.0,0.0,0.0,0.0,1.9843472425943298,25.53525,20833.333333333336,20833.333333333343,6.849035489847672,0.0,3.6879421868410547,0.0,1,5.268488838344363,0.0,3.571825036669794,12.633103834766814,0.0,0.0,0.0,0.0,0.0,0.0,0.0,186.33467583266287,0.0,0.0,0.0,25.0,0.0,28.274333882308138,-0.04999999999988347,0.0,2500.0,28.274333882308138,0.0,6.0,0.011309733552923255,25.0,2500.0,28.274333882308138,0.0,6.0,0.011309733552923255,25.0,2500.0,28.274333882308138,0.0,6.0,0.011309733552923255,25.0,18.84955592153876,0.0,2500.0,28.274333882308138,0.0,1.0,1.0,1.0597882499194187
868,1304,11,2A2b,6,0,RiÃŸverhalten von StahlbetonkÃ¶rpern bei Zugbeanspruchung,1976,0,Germany,UniversitÃ¤t Stuttgart,0,"Rehm, Eligehausen, MallÃ©e",2200.0,2200.0,2200.0,2200.0,50.0,50,"[1,3,0]","[2,7,26]",65.0,"[0,0,0]",2,25.53525,"[2,200x200x200,2]",[35],1.9843472425943298,"[0,0,0]","[0,0,0]",30850.678094064206,"[0,0,0]",[0],"[1,0,0,0,0.7,15,0,0,0]",200000.0,2,566.9,[6],[25],[1],[22],[0],[0],0.0,0.0,0,0,0.0,0.0,0.0,0,0,[0],[0],[0],[0],[0],1,1a,0,0,3,2,0.0,1,8.24347252125536,0.0,291.55319999999995,35,1,0.0,0,0,0,0,0.103,0.0,0.175,125.5,250.0,0,-1,0,-1,-1,0,2500.0,28.274333882308138,9,0.5,CN,24.22229393421364,1.0,16.22229393421364,30.765361445783135,1.922484139285549,3.9946881602732,4.123232162949437,2.499229381071214,2.579651415372629,5.19309460835516,5.360201811834268,1.389043069816031,1.3457388974998843,2.886262514064606,28874.217035309128,0.0,2.270819712534442,2.270819712534442,0.0,4.222395288917935,4.222395288917935,0.0,6.493215001452377,6.493215001452377,29381.59818482305,-2.15399738102949e-05,-2.15399738102949e-05,-0.00040325096495634727,-0.00040325096495634727,-0.00042479093876664214,-0.00042479093876664214,-0.00042479093876664214,1,0,6.482839676657895,0.0,50.0,0.0,25.0,0.0,0.0,0.011309733552923255,0.011309733552923255,0.0,0.0,0.0,0.0,0.0,0.0,0.0,25.0,22.0,25.0,25.0,0.0,0.0,24.999999999999996,520833.3333333335,20833.333333333336,20833.333333333343,25.0,0.0625,0.0,0.0,0.0,0.0,0.0,1.9843472425943298,25.53525,20833.333333333336,20833.333333333343,6.849035489847672,0.0,3.6879421868410547,0.0,2,5.268488838344363,0.0,3.571825036669794,12.633103834766814,0.0,0.0,0.0,0.0,0.0,0.0,0.0,186.33467583266287,0.0,0.0,0.0,25.0,0.0,28.274333882308138,-0.04999999999988347,0.0,2500.0,28.274333882308138,0.0,6.0,0.011309733552923255,25.0,2500.0,28.274333882308138,0.0,6.0,0.011309733552923255,25.0,2500.0,28.274333882308138,0.0,6.0,0.011309733552923255,25.0,18.84955592153876,0.0,2500.0,28.274333882308138,0.0,0.5634157827406459,0.7000529408105797,1.5646749521910144
877,1313,11,2A2d,7,0,RiÃŸverhalten von StahlbetonkÃ¶rpern bei Zugbeanspruchung,1976,0,Germany,UniversitÃ¤t Stuttgart,0,"Rehm, Eligehausen, MallÃ©e",2200.0,2200.0,2200.0,2200.0,50.0,50,"[1,3,0]","[2,7,26]",65.0,"[0,0,0]",2,25.53525,"[2,200x200x200,2]",[35],1.9843472425943298,"[0,0,0]","[0,0,0]",30850.678094064206,"[0,0,0]",[0],"[1,0,0,0,0.7,15,0,0,0]",200000.0,2,556.6,[8],[25],[1],[21],[0],[0],0.0,0.0,0,0,0.0,0.0,0.0,0,0,[0],[0],[0],[0],[0],1,1a,0,0,3,2,0.0,1,9.073120645497152,0.0,180.504,35,1,0.0,0,0,0,0,0.069,0.0,0.195,124.5,300.0,0,-1,0,-1,-1,0,2500.0,50.26548245743669,9,0.5,CN,24.22229393421364,1.0,16.22229393421364,30.765361445783135,1.922484139285549,3.9946881602732,4.123232162949437,2.499229381071214,2.579651415372629,5.19309460835516,5.360201811834268,1.389043069816031,1.3457388974998843,2.886262514064606,28874.217035309128,0.0,2.270819712534442,2.270819712534442,0.0,4.222395288917935,4.222395288917935,0.0,6.493215001452377,6.493215001452377,29381.59818482305,-2.15399738102949e-05,-2.15399738102949e-05,-0.00040325096495634727,-0.00040325096495634727,-0.00042479093876664214,-0.00042479093876664214,-0.00042479093876664214,1,0,6.482839676657895,0.0,50.0,0.0,25.0,0.0,0.0,0.020106192982974676,0.020106192982974676,0.0,0.0,0.0,0.0,0.0,0.0,0.0,25.0,21.0,25.0,25.0,0.0,0.0,25.000000000000004,520833.3333333335,20833.333333333343,20833.333333333336,25.0,0.0625,0.0,0.0,0.0,0.0,0.0,1.9843472425943298,25.53525,20833.333333333343,20833.333333333336,7.1600742298379725,0.0,3.85542458529737,0.0,2,5.507749407567672,0.0,3.571825036669794,12.633103834766814,0.0,0.0,0.0,0.0,0.0,0.0,0.0,109.57319294073163,0.0,0.0,0.0,25.0,0.0,50.26548245743669,-0.04999999999988347,0.0,2500.0,50.26548245743669,0.0,8.0,0.020106192982974676,25.0,2500.0,50.26548245743669,0.0,8.0,0.020106192982974676,25.0,2500.0,50.26548245743669,0.0,8.0,0.020106192982974676,25.0,25.132741228718345,0.0,2500.0,50.26548245743669,0.0,0.5896160873666236,0.7108792177997331,1.6473372287109949
878,1314,11,2A2d,8,0,RiÃŸverhalten von StahlbetonkÃ¶rpern bei Zugbeanspruchung,1976,0,Germany,UniversitÃ¤t Stuttgart,0,"Rehm, Eligehausen, MallÃ©e",2200.0,2200.0,2200.0,2200.0,50.0,50,"[1,3,0]","[2,7,26]",65.0,"[0,0,0]",2,25.53525,"[2,200x200x200,2]",[35],1.9843472425943298,"[0,0,0]","[0,0,0]",30850.678094064206,"[0,0,0]",[0],"[1,0,0,0,0.7,15,0,0,0]",200000.0,2,556.6,[8],[25],[1],[21],[0],[0],0.0,0.0,0,0,0.0,0.0,0.0,0,0,[0],[0],[0],[0],[0],1,1a,0,0,3,2,0.0,1,13.678715581852769,0.0,272.1294,35,1,0.0,0,0,0,0,0.08,0.0,0.215,97.0,230.0,0,-1,0,-1,-1,0,2500.0,50.26548245743669,9,0.5,CN,24.22229393421364,1.0,16.22229393421364,30.765361445783135,1.922484139285549,3.9946881602732,4.123232162949437,2.499229381071214,2.579651415372629,5.19309460835516,5.360201811834268,1.389043069816031,1.3457388974998843,2.886262514064606,28874.217035309128,0.0,2.270819712534442,2.270819712534442,0.0,4.222395288917935,4.222395288917935,0.0,6.493215001452377,6.493215001452377,29381.59818482305,-2.15399738102949e-05,-2.15399738102949e-05,-0.00040325096495634727,-0.00040325096495634727,-0.00042479093876664214,-0.00042479093876664214,-0.00042479093876664214,1,0,6.482839676657895,0.0,50.0,0.0,25.0,0.0,0.0,0.020106192982974676,0.020106192982974676,0.0,0.0,0.0,0.0,0.0,0.0,0.0,25.0,21.0,25.0,25.0,0.0,0.0,25.000000000000004,520833.3333333335,20833.333333333343,20833.333333333336,25.0,0.0625,0.0,0.0,0.0,0.0,0.0,1.9843472425943298,25.53525,20833.333333333343,20833.333333333336,7.1600742298379725,0.0,3.85542458529737,0.0,2,5.507749407567672,0.0,3.571825036669794,12.633103834766814,0.0,0.0,0.0,0.0,0.0,0.0,0.0,109.57319294073163,0.0,0.0,0.0,25.0,0.0,50.26548245743669,-0.04999999999988347,0.0,2500.0,50.26548245743669,0.0,8.0,0.020106192982974676,25.0,2500.0,50.26548245743669,0.0,8.0,0.020106192982974676,25.0,2500.0,50.26548245743669,0.0,8.0,0.020106192982974676,25.0,25.132741228718345,0.0,2500.0,50.26548245743669,0.0,0.5336113831540833,0.6029600031188279,2.4835399306762493
881,1328,11,2B2a,1,0,RiÃŸverhalten von StahlbetonkÃ¶rpern bei Zugbeanspruchung,1976,0,Germany,UniversitÃ¤t Stuttgart,0,"Rehm, Eligehausen, MallÃ©e",2200.0,2200.0,2200.0,2200.0,100.0,50,"[1,3,0]","[2,7,26]",65.0,"[0,0,0]",2,25.53525,"[2,200x200x200,2]",[35],1.9843472425943298,"[0,0,0]","[0,0,0]",30850.678094064206,"[0,0,0]",[0],"[1,0,0,0,0.7,15,0,0,0]",200000.0,2,566.9,[6],[50],[1],[22],[0],[0],0.0,0.0,0,0,0.0,0.0,0.0,0,0,[0],[0],[0],[0],[0],1,1a,0,0,3,2,0.0,1,8.423763811255899,0.0,297.9297,35,1,0.0,0,0,0,0,0.203,0.0,0.203,0.0,0.0,0,-1,0,-1,-1,0,5000.0,28.274333882308138,9,0.5,CN,24.22229393421364,1.0,16.22229393421364,30.765361445783135,1.922484139285549,3.1980753411604583,3.3009853528357684,2.499229381071214,2.579651415372629,4.157497943508596,4.291280958686499,1.389043069816031,1.3457388974998843,2.310689746985038,28874.217035309128,0.0,2.270819712534442,2.270819712534442,0.0,3.816572687344852,3.816572687344852,0.0,6.087392399879294,6.087392399879294,29381.59818482305,-2.15399738102949e-05,-2.15399738102949e-05,-0.00034577720354342205,-0.00034577720354342205,-0.0003673171773537169,-0.0003673171773537169,-0.0003673171773537169,1,0,6.482839676657895,0.0,50.0,0.0,50.0,0.0,0.0,0.005654866776461627,0.005654866776461627,0.0,0.0,0.0,0.0,0.0,0.0,0.0,50.0,47.0,50.0,25.0,0.0,0.0,49.99999999999999,4166666.666666668,83333.33333333334,83333.33333333337,25.0,0.125,0.0,0.0,0.0,0.0,0.0,1.9843472425943298,25.53525,83333.33333333334,83333.33333333337,13.298164028279247,0.0,7.160549861381132,0.0,1,10.22935694483019,0.0,3.571825036669794,12.633103834766814,0.0,0.0,0.0,0.0,0.0,0.0,0.0,361.78949387136294,0.0,0.0,0.0,50.0,0.0,28.274333882308138,-0.05000000000023874,0.0,3000.0,28.274333882308138,0.0,6.0,0.00942477796076938,50.0,3000.0,28.274333882308138,0.0,6.0,0.00942477796076938,50.0,5000.0,28.274333882308138,0.0,6.0,0.005654866776461627,50.0,18.84955592153876,0.0,5000.0,28.274333882308138,0.0,1.0,1.0,0.8234890870156976
883,1330,11,2B2a,3,0,RiÃŸverhalten von StahlbetonkÃ¶rpern bei Zugbeanspruchung,1976,0,Germany,UniversitÃ¤t Stuttgart,0,"Rehm, Eligehausen, MallÃ©e",2200.0,2200.0,2200.0,2200.0,100.0,50,"[1,3,0]","[2,7,26]",65.0,"[0,0,0]",2,25.53525,"[2,200x200x200,2]",[35],1.9843472425943298,"[0,0,0]","[0,0,0]",30850.678094064206,"[0,0,0]",[0],"[1,0,0,0,0.7,15,0,0,0]",200000.0,2,566.9,[6],[50],[1],[22],[0],[0],0.0,0.0,0,0,0.0,0.0,0.0,0,0,[0],[0],[0],[0],[0],1,1a,0,0,3,2,0.0,10,8.379384416794228,0.0,296.3601,35,1,0.0,0,0,0,0,0.188,0.0,0.188,0.0,0.0,0,-1,0,-1,-1,0,5000.0,28.274333882308138,9,0.5,CN,24.22229393421364,1.0,16.22229393421364,30.765361445783135,1.922484139285549,3.1980753411604583,3.3009853528357684,2.499229381071214,2.579651415372629,4.157497943508596,4.291280958686499,1.389043069816031,1.3457388974998843,2.310689746985038,28874.217035309128,0.0,2.270819712534442,2.270819712534442,0.0,3.816572687344852,3.816572687344852,0.0,6.087392399879294,6.087392399879294,29381.59818482305,-2.15399738102949e-05,-2.15399738102949e-05,-0.00034577720354342205,-0.00034577720354342205,-0.0003673171773537169,-0.0003673171773537169,-0.0003673171773537169,1,0,6.482839676657895,0.0,50.0,0.0,50.0,0.0,0.0,0.005654866776461627,0.005654866776461627,0.0,0.0,0.0,0.0,0.0,0.0,0.0,50.0,47.0,50.0,25.0,0.0,0.0,49.99999999999999,4166666.666666668,83333.33333333334,83333.33333333337,25.0,0.125,0.0,0.0,0.0,0.0,0.0,1.9843472425943298,25.53525,83333.33333333334,83333.33333333337,13.298164028279247,0.0,7.160549861381132,0.0,1,10.22935694483019,0.0,3.571825036669794,12.633103834766814,0.0,0.0,0.0,0.0,0.0,0.0,0.0,361.78949387136294,0.0,0.0,0.0,50.0,0.0,28.274333882308138,-0.05000000000023874,0.0,3000.0,28.274333882308138,0.0,6.0,0.00942477796076938,50.0,3000.0,28.274333882308138,0.0,6.0,0.00942477796076938,50.0,5000.0,28.274333882308138,0.0,6.0,0.005654866776461627,50.0,18.84955592153876,0.0,5000.0,28.274333882308138,0.0,1.0,1.0,0.8191506525763655
890,1337,11,3A2b,1,0,RiÃŸverhalten von StahlbetonkÃ¶rpern bei Zugbeanspruchung,1976,0,Germany,UniversitÃ¤t Stuttgart,0,"Rehm, Eligehausen, MallÃ©e",2200.0,2200.0,2200.0,2200.0,50.0,50,"[1,3,0]","[2,7,32]",65.0,"[0,0,0]",2,23.1465,"[2,200x200x200,2]",[41],1.7671464322838724,"[0,0,0]","[0,0,0]",29853.63431892078,"[0,0,0]",[0],"[1,0,0,0,0.7,15,0,0,0]",200000.0,2,566.9,[6],[25],[1],[22],[0],[0],0.0,0.0,0,0,0.0,0.0,0.0,0,0,[0],[0],[0],[0],[0],1,1a,0,0,3,2,0.0,1,5.586256277862818,0.0,197.57339999999996,41,1,0.0,0,0,0,0,0.073,0.0,0.12,134.5,310.0,0,-1,0,-1,-1,0,2500.0,28.274333882308138,9,0.5,CN,21.22204535181267,1.0,13.222045351812671,27.887349397590363,1.6774658326340024,3.4855699269259737,3.6719153028418816,2.180705582424203,2.297290361969034,4.531240905003766,4.773489893694446,1.2370025025987106,1.1742260828438016,2.570340711989317,27629.150962198255,0.0,2.5246066217381107,2.5246066217381107,0.0,5.144237506286986,5.144237506286986,0.0,7.668844128025096,7.668844128025096,28432.032684686455,-1.7640080128049917e-05,-1.7640080128049917e-05,-0.00043729169608270864,-0.00043729169608270864,-0.00045493177621075854,-0.00045493177621075854,-0.00045493177621075854,1,0,6.699351839827522,0.0,50.0,0.0,25.0,0.0,0.0,0.011309733552923255,0.011309733552923255,0.0,0.0,0.0,0.0,0.0,0.0,0.0,25.0,22.0,25.0,25.0,0.0,0.0,25.0,520833.3333333335,20833.33333333334,20833.33333333334,25.0,0.0625,0.0,0.0,0.0,0.0,0.0,1.7671464322838724,23.1465,20833.33333333334,20833.33333333334,6.113423625994677,0.0,3.291843490920211,0.0,1,4.7026335584574435,0.0,3.18086357811097,12.027702399045296,0.0,0.0,0.0,0.0,0.0,0.0,0.0,166.32163919518482,0.0,0.0,0.0,25.0,0.0,28.274333882308138,-0.04999999999988347,0.0,2500.0,28.274333882308138,0.0,6.0,0.011309733552923255,25.0,2500.0,28.274333882308138,0.0,6.0,0.011309733552923255,25.0,2500.0,28.274333882308138,0.0,6.0,0.011309733552923255,25.0,18.84955592153876,0.0,2500.0,28.274333882308138,0.0,1.0,1.0,1.187899547864244
893,1340,11,3A2b,4,0,RiÃŸverhalten von StahlbetonkÃ¶rpern bei Zugbeanspruchung,1976,0,Germany,UniversitÃ¤t Stuttgart,0,"Rehm, Eligehausen, MallÃ©e",2200.0,2200.0,2200.0,2200.0,50.0,50,"[1,3,0]","[2,7,32]",65.0,"[0,0,0]",2,23.1465,"[2,200x200x200,2]",[41],1.7671464322838724,"[0,0,0]","[0,0,0]",29853.63431892078,"[0,0,0]",[0],"[1,0,0,0,0.7,15,0,0,0]",200000.0,2,566.9,[6],[25],[1],[22],[0],[0],0.0,0.0,0,0,0.0,0.0,0.0,0,0,[0],[0],[0],[0],[0],1,1a,0,0,3,2,0.0,1,5.566840292785838,0.0,196.88670000000002,41,1,0.0,0,0,0,0,0.078,0.0,0.138,132.0,310.0,0,-1,0,-1,-1,0,2500.0,28.274333882308138,9,0.5,CN,21.22204535181267,1.0,13.222045351812671,27.887349397590363,1.6774658326340024,3.4855699269259737,3.6719153028418816,2.180705582424203,2.297290361969034,4.531240905003766,4.773489893694446,1.2370025025987106,1.1742260828438016,2.570340711989317,27629.150962198255,0.0,2.5246066217381107,2.5246066217381107,0.0,5.144237506286986,5.144237506286986,0.0,7.668844128025096,7.668844128025096,28432.032684686455,-1.7640080128049917e-05,-1.7640080128049917e-05,-0.00043729169608270864,-0.00043729169608270864,-0.00045493177621075854,-0.00045493177621075854,-0.00045493177621075854,1,0,6.699351839827522,0.0,50.0,0.0,25.0,0.0,0.0,0.011309733552923255,0.011309733552923255,0.0,0.0,0.0,0.0,0.0,0.0,0.0,25.0,22.0,25.0,25.0,0.0,0.0,25.0,520833.3333333335,20833.33333333334,20833.33333333334,25.0,0.0625,0.0,0.0,0.0,0.0,0.0,1.7671464322838724,23.1465,20833.33333333334,20833.33333333334,6.113423625994677,0.0,3.291843490920211,0.0,1,4.7026335584574435,0.0,3.18086357811097,12.027702399045296,0.0,0.0,0.0,0.0,0.0,0.0,0.0,166.32163919518482,0.0,0.0,0.0,25.0,0.0,28.274333882308138,-0.04999999999988347,0.0,2500.0,28.274333882308138,0.0,6.0,0.011309733552923255,25.0,2500.0,28.274333882308138,0.0,6.0,0.011309733552923255,25.0,2500.0,28.274333882308138,0.0,6.0,0.011309733552923255,25.0,18.84955592153876,0.0,2500.0,28.274333882308138,0.0,1.0,1.0,1.18377080067703
894,1341,11,3A2b,5,0,RiÃŸverhalten von StahlbetonkÃ¶rpern bei Zugbeanspruchung,1976,0,Germany,UniversitÃ¤t Stuttgart,0,"Rehm, Eligehausen, MallÃ©e",2200.0,2200.0,2200.0,2200.0,50.0,50,"[1,3,0]","[2,7,32]",65.0,"[0,0,0]",2,23.1465,"[2,200x200x200,2]",[41],1.7671464322838724,"[0,0,0]","[0,0,0]",29853.63431892078,"[0,0,0]",[0],"[1,0,0,0,0.7,15,0,0,0]",200000.0,2,566.9,[6],[25],[1],[22],[0],[0],0.0,0.0,0,0,0.0,0.0,0.0,0,0,[0],[0],[0],[0],[0],1,1a,0,0,3,2,0.0,1,8.235151384793797,0.0,291.2589,41,1,0.0,0,0,0,0,0.099,0.0,0.18,92.5,140.0,0,-1,0,-1,-1,0,2500.0,28.274333882308138,9,0.5,CN,21.22204535181267,1.0,13.222045351812671,27.887349397590363,1.6774658326340024,3.4855699269259737,3.6719153028418816,2.180705582424203,2.297290361969034,4.531240905003766,4.773489893694446,1.2370025025987106,1.1742260828438016,2.570340711989317,27629.150962198255,0.0,2.5246066217381107,2.5246066217381107,0.0,5.144237506286986,5.144237506286986,0.0,7.668844128025096,7.668844128025096,28432.032684686455,-1.7640080128049917e-05,-1.7640080128049917e-05,-0.00043729169608270864,-0.00043729169608270864,-0.00045493177621075854,-0.00045493177621075854,-0.00045493177621075854,1,0,6.699351839827522,0.0,50.0,0.0,25.0,0.0,0.0,0.011309733552923255,0.011309733552923255,0.0,0.0,0.0,0.0,0.0,0.0,0.0,25.0,22.0,25.0,25.0,0.0,0.0,25.0,520833.3333333335,20833.33333333334,20833.33333333334,25.0,0.0625,0.0,0.0,0.0,0.0,0.0,1.7671464322838724,23.1465,20833.33333333334,20833.33333333334,6.113423625994677,0.0,3.291843490920211,0.0,2,4.7026335584574435,0.0,3.18086357811097,12.027702399045296,0.0,0.0,0.0,0.0,0.0,0.0,0.0,166.32163919518482,0.0,0.0,0.0,25.0,0.0,28.274333882308138,-0.04999999999988347,0.0,2500.0,28.274333882308138,0.0,6.0,0.011309733552923255,25.0,2500.0,28.274333882308138,0.0,6.0,0.011309733552923255,25.0,2500.0,28.274333882308138,0.0,6.0,0.011309733552923255,25.0,18.84955592153876,0.0,2500.0,28.274333882308138,0.0,0.5432444299593926,0.6585961145777846,1.7511786284056308
