Repository: iavdesch/Research

Readme
======

The supporting files are related to the study "A method for determining the performance of formulas for calculating the crack width and spacing in reinforced concrete elements".

The following files are relevant:
Research/Method_comparing_CWFs/Data_processing_for_GitHuB_Final (contains the data processing of the database "Crack width and crack spacing in reinforced and prestressed concrete elements: database")
Research/Method_comparing_CWFs/CWF_analysis_for_GitHuB_Final (contains the evaluation of the different crack width formulas)

File: Method_comparing_CWFs/Datasets_Used/Working_database_no_hordijk_no_initshrink.csv (part 19 of 83)
,ID,EPID,ELID,LOADID,DOI,title,year,journal,country,institution,laboratory,authors,Ltot,Lspan,Lcons,Lmeas,h,b,hc,thc,RH,Temp,pd,fcm,catfcm,tfcm,fctm,catfctm,tfctm,Ecm,catEcm,tEcm,mix,Es,fsr,fy,phi,zs,nbl,clat,phit,st,phiw,sw,type,method,fpk,fp01k,Ep,rel,fpr,npl,phip,Ap,zp,cplat,catf,epsin,catcal,selfw,typew,locw,epsc,Nrep,N,M,sigs,t0,t,PL,catp,t0p,tp,ncr,wm,wk,wmax,sm,smax,indLR,indNP,indtfcm,indtfctm,indtEcm,slab,Ac,Astot,ts,sc,class_C,fcm28,Bcc,fck28,fcm_cube_150,fctm28,fctmfl28,fctmfl,fct095_28,fct095,fct095fl_28,fct095fl,fct005,fct005_28,fct005fl,Ecm28,phi_bc,phi_bc_prestress,phi_bc_prior_load,phi_dc,phi_dc_prestress,phi_dc_prior_load,phi_creep,phi_creep_prestress,phi_creep_prior_load,Ecm0,eps_cbs,eps_cbs_prestress,eps_cds,eps_cds_prestress,shrinkage,shrinkage_prestress,shrinkage_init,bondLR,bondPR,ae,ap,sxLR,sxNP,zstot,zstensinit,Astensinit,rhotot,rhotensinit,At,Aw,Aptot,zptot,zeta1,zeta,phi_peq,ry,cy,ry0,rx,ryp,cyp,cog,Izz,Wb,Wt,rho,qself,Mself,ep,Mp,pre_loss,initstrain,fctmorg,fcmorg,W_Ib,W_It,Ncr095,Mcr095,Ncr005,Mcr005,CS,Ncr,Mcr,tau_bms,tau_max,xcinit,epsinit,dpsigs,xc,eps,epsbot,sigssimpl,sigsr,dpsigsr,xc_sr,eps_sr,zstottens,zptottens,Astens,Actens,Aptens,Aceff_MC2020,Aseff_MC2020,Apeff_MC2020,phi_eq_MC2020,rhoeff_MC2020,hceff_MC2020,Aceff_FPR,Aseff_FPR,Apeff_FPR,phi_eq_FPR,rhoeff_FPR,hceff_FPR,Aceff_SMTCM,Aseff_SMTCM,Apeff_SMTCM,phi_eq_SMTCM,rhoeff_SMTCM,hceff_SMTCM,sumcirc_SMTCM,sumcirc_p_SMTCM,Actensstate1,Astensstate1,Aptensstate1,r,p,k1
901,1348,11,3A2d,5,0,RiÃŸverhalten von StahlbetonkÃ¶rpern bei Zugbeanspruchung,1976,0,Germany,UniversitÃ¤t Stuttgart,0,"Rehm, Eligehausen, MallÃ©e",2200.0,2200.0,2200.0,2200.0,50.0,50,"[1,3,0]","[2,7,32]",65.0,"[0,0,0]",2,23.1465,"[2,200x200x200,2]",[41],1.7671464322838724,"[0,0,0]","[0,0,0]",29853.63431892078,"[0,0,0]",[0],"[1,0,0,0,0.7,15,0,0,0]",200000.0,2,556.6,[8],[25],[1],[21],[0],[0],0.0,0.0,0,0,0.0,0.0,0.0,0,0,[0],[0],[0],[0],[0],1,1a,0,0,3,2,0.0,1,9.368983275241623,0.0,186.39,41,1,0.0,0,0,0,0,0.073,0.0,0.135,98.5,190.0,0,-1,0,-1,-1,0,2500.0,50.26548245743669,9,0.5,CN,21.22204535181267,1.0,13.222045351812671,27.887349397590363,1.6774658326340024,3.4855699269259737,3.6719153028418816,2.180705582424203,2.297290361969034,4.531240905003766,4.773489893694446,1.2370025025987106,1.1742260828438016,2.570340711989317,27629.150962198255,0.0,2.5246066217381107,2.5246066217381107,0.0,5.144237506286986,5.144237506286986,0.0,7.668844128025096,7.668844128025096,28432.032684686455,-1.7640080128049917e-05,-1.7640080128049917e-05,-0.00043729169608270864,-0.00043729169608270864,-0.00045493177621075854,-0.00045493177621075854,-0.00045493177621075854,1,0,6.699351839827522,0.0,50.0,0.0,25.0,0.0,0.0,0.020106192982974676,0.020106192982974676,0.0,0.0,0.0,0.0,0.0,0.0,0.0,25.0,21.0,25.0,25.0,0.0,0.0,25.0,520833.3333333335,20833.33333333334,20833.33333333334,25.0,0.0625,0.0,0.0,0.0,0.0,0.0,1.7671464322838724,23.1465,20833.33333333334,20833.33333333334,6.4013551868285266,0.0,3.4468835621384373,0.0,2,4.924119374483483,0.0,3.18086357811097,12.027702399045296,0.0,0.0,0.0,0.0,0.0,0.0,0.0,97.96224235295225,0.0,0.0,0.0,25.0,0.0,50.26548245743669,-0.04999999999988347,0.0,2500.0,50.26548245743669,0.0,8.0,0.020106192982974676,25.0,2500.0,50.26548245743669,0.0,8.0,0.020106192982974676,25.0,2500.0,50.26548245743669,0.0,8.0,0.020106192982974676,25.0,25.132741228718345,0.0,2500.0,50.26548245743669,0.0,0.5630210730053444,0.6622345026810557,1.902671840936916
902,1349,11,3A2d,6,0,RiÃŸverhalten von StahlbetonkÃ¶rpern bei Zugbeanspruchung,1976,0,Germany,UniversitÃ¤t Stuttgart,0,"Rehm, Eligehausen, MallÃ©e",2200.0,2200.0,2200.0,2200.0,50.0,50,"[1,3,0]","[2,7,32]",65.0,"[0,0,0]",2,23.1465,"[2,200x200x200,2]",[41],1.7671464322838724,"[0,0,0]","[0,0,0]",29853.63431892078,"[0,0,0]",[0],"[1,0,0,0,0.7,15,0,0,0]",200000.0,2,556.6,[8],[25],[1],[21],[0],[0],0.0,0.0,0,0,0.0,0.0,0.0,0,0,[0],[0],[0],[0],[0],1,1a,0,0,3,2,0.0,1,14.033750737546141,0.0,279.1926,41,1,0.0,0,0,0,0,0.109,0.0,0.188,89.5,190.0,0,-1,0,-1,-1,0,2500.0,50.26548245743669,9,0.5,CN,21.22204535181267,1.0,13.222045351812671,27.887349397590363,1.6774658326340024,3.4855699269259737,3.6719153028418816,2.180705582424203,2.297290361969034,4.531240905003766,4.773489893694446,1.2370025025987106,1.1742260828438016,2.570340711989317,27629.150962198255,0.0,2.5246066217381107,2.5246066217381107,0.0,5.144237506286986,5.144237506286986,0.0,7.668844128025096,7.668844128025096,28432.032684686455,-1.7640080128049917e-05,-1.7640080128049917e-05,-0.00043729169608270864,-0.00043729169608270864,-0.00045493177621075854,-0.00045493177621075854,-0.00045493177621075854,1,0,6.699351839827522,0.0,50.0,0.0,25.0,0.0,0.0,0.020106192982974676,0.020106192982974676,0.0,0.0,0.0,0.0,0.0,0.0,0.0,25.0,21.0,25.0,25.0,0.0,0.0,25.0,520833.3333333335,20833.33333333334,20833.33333333334,25.0,0.0625,0.0,0.0,0.0,0.0,0.0,1.7671464322838724,23.1465,20833.33333333334,20833.33333333334,6.4013551868285266,0.0,3.4468835621384373,0.0,2,4.924119374483483,0.0,3.18086357811097,12.027702399045296,0.0,0.0,0.0,0.0,0.0,0.0,0.0,97.96224235295225,0.0,0.0,0.0,25.0,0.0,50.26548245743669,-0.04999999999988347,0.0,2500.0,50.26548245743669,0.0,8.0,0.020106192982974676,25.0,2500.0,50.26548245743669,0.0,8.0,0.020106192982974676,25.0,2500.0,50.26548245743669,0.0,8.0,0.020106192982974676,25.0,25.132741228718345,0.0,2500.0,50.26548245743669,0.0,0.5244507412068233,0.5825636268649664,2.850002136477087
911,1365,11,3B2b,1,0,RiÃŸverhalten von StahlbetonkÃ¶rpern bei Zugbeanspruchung,1976,0,Germany,UniversitÃ¤t Stuttgart,0,"Rehm, Eligehausen, MallÃ©e",2200.0,2200.0,2200.0,2200.0,100.0,50,"[1,3,0]","[2,7,32]",65.0,"[0,0,0]",2,29.45475,"[2,200x200x200,2]",[41],2.2507697573749468,"[0,0,0]","[0,0,0]",32350.962953504484,"[0,0,0]",[0],"[1,0,0,0,0.7,15,0,0,0]",200000.0,2,556.6,[8],[50],[1],[21],[0],[0],0.0,0.0,0,0,0.0,0.0,0.0,0,0,[0],[0],[0],[0],[0],1,1a,0,0,3,2,0.0,1,8.545498955786176,0.0,170.0073,41,1,0.0,0,0,0,0,0.112,0.0,0.13,455.0,560.0,0,-1,0,-1,-1,0,5000.0,50.26548245743669,9,0.5,CN,27.005812555950328,1.0,19.005812555950328,35.487650602409644,2.136545843709623,3.5541695447047443,3.7441823901681497,2.77750959682251,2.9260006845874305,4.620420408116168,4.867437107218595,1.5755388301624627,1.495582090596736,2.6209276731177047,29940.396189832165,0.0,2.1326751547141067,2.1326751547141067,0.0,3.3617973763248776,3.3617973763248776,0.0,5.494472531038984,5.494472531038984,30810.440908099506,-2.7132494048562945e-05,-2.7132494048562945e-05,-0.0003550762017733379,-0.0003550762017733379,-0.00038220869582190084,-0.00038220869582190084,-0.00038220869582190084,1,0,6.182196192658759,0.0,50.0,0.0,50.0,0.0,0.0,0.010053096491487338,0.010053096491487338,0.0,0.0,0.0,0.0,0.0,0.0,0.0,50.0,46.0,50.0,25.0,0.0,0.0,49.99999999999999,4166666.666666668,83333.33333333334,83333.33333333337,25.0,0.125,0.0,0.0,0.0,0.0,0.0,2.2507697573749468,29.45475,83333.33333333334,83333.33333333337,15.392184442907398,0.0,8.288099315411676,0.0,1,11.840141879159539,0.0,4.051385563274905,13.568057617065163,0.0,0.0,0.0,0.0,0.0,0.0,0.0,235.5521383722004,0.0,0.0,0.0,50.0,0.0,50.26548245743669,-0.05000000000023874,0.0,4000.0,50.26548245743669,0.0,8.0,0.012566370614359173,50.0,4000.0,50.26548245743669,0.0,8.0,0.012566370614359173,50.0,5000.0,50.26548245743669,0.0,8.0,0.010053096491487338,50.0,25.132741228718345,0.0,5000.0,50.26548245743669,0.0,1.0,1.0,0.7217395739849672
912,1366,11,3B2b,2,0,RiÃŸverhalten von StahlbetonkÃ¶rpern bei Zugbeanspruchung,1976,0,Germany,UniversitÃ¤t Stuttgart,0,"Rehm, Eligehausen, MallÃ©e",2200.0,2200.0,2200.0,2200.0,100.0,50,"[1,3,0]","[2,7,32]",65.0,"[0,0,0]",2,29.45475,"[2,200x200x200,2]",[41],2.2507697573749468,"[0,0,0]","[0,0,0]",32350.962953504484,"[0,0,0]",[0],"[1,0,0,0,0.7,15,0,0,0]",200000.0,2,556.6,[8],[50],[1],[21],[0],[0],0.0,0.0,0,0,0.0,0.0,0.0,0,0,[0],[0],[0],[0],[0],1,1a,0,0,3,2,0.0,1,9.526776677772009,0.0,189.5292,41,1,0.0,0,0,0,0,0.124,0.0,0.158,350.0,560.0,0,-1,0,-1,-1,0,5000.0,50.26548245743669,9,0.5,CN,27.005812555950328,1.0,19.005812555950328,35.487650602409644,2.136545843709623,3.5541695447047443,3.7441823901681497,2.77750959682251,2.9260006845874305,4.620420408116168,4.867437107218595,1.5755388301624627,1.495582090596736,2.6209276731177047,29940.396189832165,0.0,2.1326751547141067,2.1326751547141067,0.0,3.3617973763248776,3.3617973763248776,0.0,5.494472531038984,5.494472531038984,30810.440908099506,-2.7132494048562945e-05,-2.7132494048562945e-05,-0.0003550762017733379,-0.0003550762017733379,-0.00038220869582190084,-0.00038220869582190084,-0.00038220869582190084,1,0,6.182196192658759,0.0,50.0,0.0,50.0,0.0,0.0,0.010053096491487338,0.010053096491487338,0.0,0.0,0.0,0.0,0.0,0.0,0.0,50.0,46.0,50.0,25.0,0.0,0.0,49.99999999999999,4166666.666666668,83333.33333333334,83333.33333333337,25.0,0.125,0.0,0.0,0.0,0.0,0.0,2.2507697573749468,29.45475,83333.33333333334,83333.33333333337,15.392184442907398,0.0,8.288099315411676,0.0,1,11.840141879159539,0.0,4.051385563274905,13.568057617065163,0.0,0.0,0.0,0.0,0.0,0.0,0.0,235.5521383722004,0.0,0.0,0.0,50.0,0.0,50.26548245743669,-0.05000000000023874,0.0,4000.0,50.26548245743669,0.0,8.0,0.012566370614359173,50.0,4000.0,50.26548245743669,0.0,8.0,0.012566370614359173,50.0,5000.0,50.26548245743669,0.0,8.0,0.010053096491487338,50.0,25.132741228718345,0.0,5000.0,50.26548245743669,0.0,1.0,1.0,0.8046167668430219
915,1369,11,3B2b,5,0,RiÃŸverhalten von StahlbetonkÃ¶rpern bei Zugbeanspruchung,1976,0,Germany,UniversitÃ¤t Stuttgart,0,"Rehm, Eligehausen, MallÃ©e",2200.0,2200.0,2200.0,2200.0,100.0,50,"[1,3,0]","[2,7,32]",65.0,"[0,0,0]",2,29.45475,"[2,200x200x200,2]",[41],2.2507697573749468,"[0,0,0]","[0,0,0]",32350.962953504484,"[0,0,0]",[0],"[1,0,0,0,0.7,15,0,0,0]",200000.0,2,556.6,[8],[50],[1],[21],[0],[0],0.0,0.0,0,0,0.0,0.0,0.0,0,0,[0],[0],[0],[0],[0],1,1a,0,0,3,2,0.0,1,8.471533298350057,0.0,168.5358,41,1,0.0,0,0,0,0,0.126,0.0,0.148,350.0,560.0,0,-1,0,-1,-1,0,5000.0,50.26548245743669,9,0.5,CN,27.005812555950328,1.0,19.005812555950328,35.487650602409644,2.136545843709623,3.5541695447047443,3.7441823901681497,2.77750959682251,2.9260006845874305,4.620420408116168,4.867437107218595,1.5755388301624627,1.495582090596736,2.6209276731177047,29940.396189832165,0.0,2.1326751547141067,2.1326751547141067,0.0,3.3617973763248776,3.3617973763248776,0.0,5.494472531038984,5.494472531038984,30810.440908099506,-2.7132494048562945e-05,-2.7132494048562945e-05,-0.0003550762017733379,-0.0003550762017733379,-0.00038220869582190084,-0.00038220869582190084,-0.00038220869582190084,1,0,6.182196192658759,0.0,50.0,0.0,50.0,0.0,0.0,0.010053096491487338,0.010053096491487338,0.0,0.0,0.0,0.0,0.0,0.0,0.0,50.0,46.0,50.0,25.0,0.0,0.0,49.99999999999999,4166666.666666668,83333.33333333334,83333.33333333337,25.0,0.125,0.0,0.0,0.0,0.0,0.0,2.2507697573749468,29.45475,83333.33333333334,83333.33333333337,15.392184442907398,0.0,8.288099315411676,0.0,1,11.840141879159539,0.0,4.051385563274905,13.568057617065163,0.0,0.0,0.0,0.0,0.0,0.0,0.0,235.5521383722004,0.0,0.0,0.0,50.0,0.0,50.26548245743669,-0.05000000000023874,0.0,4000.0,50.26548245743669,0.0,8.0,0.012566370614359173,50.0,4000.0,50.26548245743669,0.0,8.0,0.012566370614359173,50.0,5000.0,50.26548245743669,0.0,8.0,0.010053096491487338,50.0,25.132741228718345,0.0,5000.0,50.26548245743669,0.0,1.0,1.0,0.7154925493976767
916,1370,11,3B2b,6,0,RiÃŸverhalten von StahlbetonkÃ¶rpern bei Zugbeanspruchung,1976,0,Germany,UniversitÃ¤t Stuttgart,0,"Rehm, Eligehausen, MallÃ©e",2200.0,2200.0,2200.0,2200.0,100.0,50,"[1,3,0]","[2,7,32]",65.0,"[0,0,0]",2,29.45475,"[2,200x200x200,2]",[41],2.2507697573749468,"[0,0,0]","[0,0,0]",32350.962953504484,"[0,0,0]",[0],"[1,0,0,0,0.7,15,0,0,0]",200000.0,2,556.6,[8],[50],[1],[21],[0],[0],0.0,0.0,0,0,0.0,0.0,0.0,0,0,[0],[0],[0],[0],[0],1,1a,0,0,3,2,0.0,1,14.083061175836885,0.0,280.1736,41,1,0.0,0,0,0,0,0.175,0.0,0.32,167.5,430.0,0,-1,0,-1,-1,0,5000.0,50.26548245743669,9,0.5,CN,27.005812555950328,1.0,19.005812555950328,35.487650602409644,2.136545843709623,3.5541695447047443,3.7441823901681497,2.77750959682251,2.9260006845874305,4.620420408116168,4.867437107218595,1.5755388301624627,1.495582090596736,2.6209276731177047,29940.396189832165,0.0,2.1326751547141067,2.1326751547141067,0.0,3.3617973763248776,3.3617973763248776,0.0,5.494472531038984,5.494472531038984,30810.440908099506,-2.7132494048562945e-05,-2.7132494048562945e-05,-0.0003550762017733379,-0.0003550762017733379,-0.00038220869582190084,-0.00038220869582190084,-0.00038220869582190084,1,0,6.182196192658759,0.0,50.0,0.0,50.0,0.0,0.0,0.010053096491487338,0.010053096491487338,0.0,0.0,0.0,0.0,0.0,0.0,0.0,50.0,46.0,50.0,25.0,0.0,0.0,49.99999999999999,4166666.666666668,83333.33333333334,83333.33333333337,25.0,0.125,0.0,0.0,0.0,0.0,0.0,2.2507697573749468,29.45475,83333.33333333334,83333.33333333337,15.392184442907398,0.0,8.288099315411676,0.0,1,11.840141879159539,0.0,4.051385563274905,13.568057617065163,0.0,0.0,0.0,0.0,0.0,0.0,0.0,235.5521383722004,0.0,0.0,0.0,50.0,0.0,50.26548245743669,-0.05000000000023874,0.0,4000.0,50.26548245743669,0.0,8.0,0.012566370614359173,50.0,4000.0,50.26548245743669,0.0,8.0,0.012566370614359173,50.0,5000.0,50.26548245743669,0.0,8.0,0.010053096491487338,50.0,25.132741228718345,0.0,5000.0,50.26548245743669,0.0,1.0,1.0,1.1894334814201195
924,1378,11,3B2c,6,0,RiÃŸverhalten von StahlbetonkÃ¶rpern bei Zugbeanspruchung,1976,0,Germany,UniversitÃ¤t Stuttgart,0,"Rehm, Eligehausen, MallÃ©e",2200.0,2200.0,2200.0,2200.0,100.0,50,"[1,3,0]","[2,7,32]",65.0,"[0,0,0]",2,29.45475,"[2,200x200x200,2]",[41],2.2507697573749468,"[0,0,0]","[0,0,0]",32350.962953504484,"[0,0,0]",[0],"[1,0,0,0,0.7,15,0,0,0]",200000.0,2,586.5,[10],[50],[1],[20],[0],[0],0.0,0.0,0,0,0.0,0.0,0.0,0,0,[0],[0],[0],[0],[0],1,1a,0,0,3,2,0.0,1,15.740816473123882,0.0,200.4183,41,1,0.0,0,0,0,0,0.146,0.0,0.28,153.0,250.0,0,-1,0,-1,-1,0,5000.0,78.53981633974483,9,0.5,CN,27.005812555950328,1.0,19.005812555950328,35.487650602409644,2.136545843709623,3.5541695447047443,3.7441823901681497,2.77750959682251,2.9260006845874305,4.620420408116168,4.867437107218595,1.5755388301624627,1.495582090596736,2.6209276731177047,29940.396189832165,0.0,2.1326751547141067,2.1326751547141067,0.0,3.3617973763248776,3.3617973763248776,0.0,5.494472531038984,5.494472531038984,30810.440908099506,-2.7132494048562945e-05,-2.7132494048562945e-05,-0.0003550762017733379,-0.0003550762017733379,-0.00038220869582190084,-0.00038220869582190084,-0.00038220869582190084,1,0,6.182196192658759,0.0,50.0,0.0,50.0,0.0,0.0,0.015707963267948967,0.015707963267948967,0.0,0.0,0.0,0.0,0.0,0.0,0.0,50.0,45.0,50.0,25.0,0.0,0.0,49.99999999999999,4166666.666666668,83333.33333333334,83333.33333333337,25.0,0.125,0.0,0.0,0.0,0.0,0.0,2.2507697573749468,29.45475,83333.33333333334,83333.33333333337,15.82091126664066,0.0,8.51895222049882,0.0,1,12.169931743569741,0.0,4.051385563274905,13.568057617065163,0.0,0.0,0.0,0.0,0.0,0.0,0.0,154.95238352640743,0.0,0.0,0.0,50.0,0.0,78.53981633974483,-0.05000000000023874,0.0,5000.0,78.53981633974483,0.0,10.0,0.015707963267948967,50.0,5000.0,78.53981633974483,0.0,10.0,0.015707963267948967,50.0,5000.0,78.53981633974483,0.0,10.0,0.015707963267948967,50.0,31.41592653589793,0.0,5000.0,78.53981633974483,0.0,1.0,1.0,1.293418632478436
978,1453,13,T1A,1,0,Cracking Behavior of Reinforced Concrete Members Subjected to Tensile Membrane Forces,1981,0,Canada,University of Manitoba,0,M. El-Shahawi,762.0,762.0,609.6,609.6,127.0,304.8,"[7,3]","[7,21]",65.0,"[0,0]",0,52.4,"[1,152.4x304.8,0]",[28],2.62,"[1,152.4x304.8,2]",[28],33665.1,"[1,152.4x304.8,1]",[28],"[1,0,0,0,0.54,9.53,0,0,0]",200000.0,2,426.1,"[9.53,9.53]","[17.46,109.54]","[4,4]","[12.7,12.7]","[11.3,11.3]","[76.2,76.2]",0.0,0.0,0,0,0.0,0.0,0.0,0,0,[0],[0],[0],[0],[0],1,1a,0,2,3,2,0.0,1,118.06635624977261,0.0,206.9,28,1,0.0,0,0,0,0,0.066,0.0,0.09,0.0,0.0,1,-1,0,0,0,0,38709.6,570.6445444648265,28,0.4,CN,52.4,1.0,44.4,63.13253012048193,2.62,4.090575872404973,4.090575872404973,3.406,3.406,5.317748634126464,5.317748634126464,1.8339999999999999,1.8339999999999999,2.8634031106834805,32062.0,0.0,1.2979892890112845,1.2979892890112845,0.0,0.9108288184524288,0.9108288184524288,0.0,2.2088181074637134,2.2088181074637134,32062.0,-6.782560275771738e-05,-6.782560275771738e-05,-0.0,-0.0,-6.782560275771738e-05,-6.782560275771738e-05,-6.782560275771738e-05,1,0,5.940870515756674,0.0,89.95666666666669,0.0,63.5,0.0,0.0,0.014741680215368449,0.014741680215368449,2632.2176242577475,0.0,0.0,0.0,0.0,0.0,0.0,17.459999999999994,12.694999999999993,17.46,17.465,0.0,0.0,63.49999999999999,52028928.20000002,819353.2000000002,819353.2000000004,25.0,0.96774,0.0,0.0,0.0,0.0,0.0,2.62,52.4,819353.2000000002,819353.2000000004,141.44804922088878,0.0,76.16433419586319,0.0,1,108.806191708376,0.0,4.716,18.096961070853858,0.0,0.0,0.0,0.0,0.0,0.0,0.0,190.67244708423323,0.0,0.0,0.0,63.5,0.0,570.6445444648265,-0.3048000000014554,0.0,37252.65599999999,570.6445444648265,0.0,9.53,0.01531822440968576,61.10999999999998,37252.65599999999,570.6445444648265,0.0,9.53,0.01531822440968576,61.10999999999998,26609.03999999999,570.6445444648265,0.0,9.53,0.021445514173560064,43.649999999999984,239.51502390968582,0.0,38709.6,570.6445444648265,0.0,1.0,1.0,1.0851069630873198
979,1454,13,T1A,2,0,Cracking Behavior of Reinforced Concrete Members Subjected to Tensile Membrane Forces,1981,0,Canada,University of Manitoba,0,M. El-Shahawi,762.0,762.0,609.6,609.6,127.0,304.8,"[7,3]","[7,21]",65.0,"[0,0]",0,52.4,"[1,152.4x304.8,0]",[28],2.62,"[1,152.4x304.8,2]",[28],33665.1,"[1,152.4x304.8,1]",[28],"[1,0,0,0,0.54,9.53,0,0,0]",200000.0,2,426.1,"[9.53,9.53]","[17.46,109.54]","[4,4]","[12.7,12.7]","[11.3,11.3]","[76.2,76.2]",0.0,0.0,0,0,0.0,0.0,0.0,0,0,[0],[0],[0],[0],[0],1,1a,0,2,3,2,0.0,1,137.69652857936265,0.0,241.3,28,1,0.0,0,0,0,0,0.058,0.0,0.13,0.0,0.0,1,-1,0,0,0,0,38709.6,570.6445444648265,28,0.4,CN,52.4,1.0,44.4,63.13253012048193,2.62,4.090575872404973,4.090575872404973,3.406,3.406,5.317748634126464,5.317748634126464,1.8339999999999999,1.8339999999999999,2.8634031106834805,32062.0,0.0,1.2979892890112845,1.2979892890112845,0.0,0.9108288184524288,0.9108288184524288,0.0,2.2088181074637134,2.2088181074637134,32062.0,-6.782560275771738e-05,-6.782560275771738e-05,-0.0,-0.0,-6.782560275771738e-05,-6.782560275771738e-05,-6.782560275771738e-05,1,0,5.940870515756674,0.0,89.95666666666669,0.0,63.5,0.0,0.0,0.014741680215368449,0.014741680215368449,2632.2176242577475,0.0,0.0,0.0,0.0,0.0,0.0,17.459999999999994,12.694999999999993,17.46,17.465,0.0,0.0,63.49999999999999,52028928.20000002,819353.2000000002,819353.2000000004,25.0,0.96774,0.0,0.0,0.0,0.0,0.0,2.62,52.4,819353.2000000002,819353.2000000004,141.44804922088878,0.0,76.16433419586319,0.0,1,108.806191708376,0.0,4.716,18.096961070853858,0.0,0.0,0.0,0.0,0.0,0.0,0.0,190.67244708423323,0.0,0.0,0.0,63.5,0.0,570.6445444648265,-0.3048000000014554,0.0,37252.65599999999,570.6445444648265,0.0,9.53,0.01531822440968576,61.10999999999998,37252.65599999999,570.6445444648265,0.0,9.53,0.01531822440968576,61.10999999999998,26609.03999999999,570.6445444648265,0.0,9.53,0.021445514173560064,43.649999999999984,239.51502390968582,0.0,38709.6,570.6445444648265,0.0,1.0,1.0,1.265521073914791
980,1455,13,T1A,3,0,Cracking Behavior of Reinforced Concrete Members Subjected to Tensile Membrane Forces,1981,0,Canada,University of Manitoba,0,M. El-Shahawi,762.0,762.0,609.6,609.6,127.0,304.8,"[7,3]","[7,21]",65.0,"[0,0]",0,52.4,"[1,152.4x304.8,0]",[28],2.62,"[1,152.4x304.8,2]",[28],33665.1,"[1,152.4x304.8,1]",[28],"[1,0,0,0,0.54,9.53,0,0,0]",200000.0,2,426.1,"[9.53,9.53]","[17.46,109.54]","[4,4]","[12.7,12.7]","[11.3,11.3]","[76.2,76.2]",0.0,0.0,0,0,0.0,0.0,0.0,0,0,[0],[0],[0],[0],[0],1,1a,0,2,3,2,0.0,1,157.38376536339914,0.0,275.8,28,1,0.0,0,0,0,0,0.056,0.0,0.24,0.0,0.0,1,-1,0,0,0,0,38709.6,570.6445444648265,28,0.4,CN,52.4,1.0,44.4,63.13253012048193,2.62,4.090575872404973,4.090575872404973,3.406,3.406,5.317748634126464,5.317748634126464,1.8339999999999999,1.8339999999999999,2.8634031106834805,32062.0,0.0,1.2979892890112845,1.2979892890112845,0.0,0.9108288184524288,0.9108288184524288,0.0,2.2088181074637134,2.2088181074637134,32062.0,-6.782560275771738e-05,-6.782560275771738e-05,-0.0,-0.0,-6.782560275771738e-05,-6.782560275771738e-05,-6.782560275771738e-05,1,0,5.940870515756674,0.0,89.95666666666669,0.0,63.5,0.0,0.0,0.014741680215368449,0.014741680215368449,2632.2176242577475,0.0,0.0,0.0,0.0,0.0,0.0,17.459999999999994,12.694999999999993,17.46,17.465,0.0,0.0,63.49999999999999,52028928.20000002,819353.2000000002,819353.2000000004,25.0,0.96774,0.0,0.0,0.0,0.0,0.0,2.62,52.4,819353.2000000002,819353.2000000004,141.44804922088878,0.0,76.16433419586319,0.0,2,108.806191708376,0.0,4.716,18.096961070853858,0.0,0.0,0.0,0.0,0.0,0.0,0.0,190.67244708423323,0.0,0.0,0.0,63.5,0.0,570.6445444648265,-0.3048000000014554,0.0,37252.65599999999,570.6445444648265,0.0,9.53,0.01531822440968576,61.10999999999998,37252.65599999999,570.6445444648265,0.0,9.53,0.01531822440968576,61.10999999999998,26609.03999999999,570.6445444648265,0.0,9.53,0.021445514173560064,43.649999999999984,239.51502390968582,0.0,38709.6,570.6445444648265,0.0,0.6030388710968615,0.7529311051362058,1.4464596443667606
983,1458,13,T1B,1,0,Cracking Behavior of Reinforced Concrete Members Subjected to Tensile Membrane Forces,1981,0,Canada,University of Manitoba,0,M. El-Shahawi,762.0,762.0,609.6,609.6,127.0,304.8,"[7,3]","[7,21]",65.0,"[0,0]",0,51.57,"[1,152.4x304.8,0]",[28],2.67,"[1,152.4x304.8,2]",[28],32795.700000000004,"[1,152.4x304.8,1]",[28],"[1,0,0,0,0.54,9.53,0,0,0]",200000.0,2,435.4,"[9.525,9.525]","[17.46,109.54]","[4,4]","[12.7,12.7]","[11.3,11.3]","[76.2,76.2]",0.0,0.0,0,0,0.0,0.0,0.0,0,0,[0],[0],[0],[0],[0],1,1a,0,2,3,2,0.0,1,117.94249960343133,0.0,206.9,28,1,0.0,0,0,0,0,0.09,0.0,0.09,0.0,0.0,1,-1,0,0,0,0,38709.6,570.045913984685,28,0.4,CN,51.57,1.0,43.57,62.13253012048193,2.67,4.168640297450868,4.168640297450868,3.471,3.471,5.419232386686129,5.419232386686129,1.8689999999999998,1.8689999999999998,2.9180482082156076,31234.0,0.0,1.3125776880345472,1.3125776880345472,0.0,0.9308463473711469,0.9308463473711469,0.0,2.243424035405694,2.243424035405694,31234.0,-6.639042799814386e-05,-6.639042799814386e-05,-0.0,-0.0,-6.639042799814386e-05,-6.639042799814386e-05,-6.639042799814386e-05,1,0,6.098360455791459,0.0,89.95833333333336,0.0,63.50000000000001,0.0,0.0,0.014726215563702155,0.014726215563702155,2632.2176242577475,0.0,0.0,0.0,0.0,0.0,0.0,17.459999999999994,12.697499999999994,17.46,17.4625,0.0,0.0,63.49999999999999,52028928.20000002,819353.2000000002,819353.2000000004,25.0,0.96774,0.0,0.0,0.0,0.0,0.0,2.67,51.57,819353.2000000002,819353.2000000004,144.44878732362807,0.0,77.78011625118432,0.0,1,111.11445178740618,0.0,4.806,17.953063805378736,0.0,0.0,0.0,0.0,0.0,0.0,0.0,194.92193358725035,0.0,0.0,0.0,63.50000000000001,0.0,570.045913984685,-0.3048000000014554,0.0,37252.65599999999,570.045913984685,0.0,9.525,0.015302154938554854,61.10999999999998,37252.65599999999,570.045913984685,0.0,9.525,0.015302154938554854,61.10999999999998,26609.03999999999,570.045913984685,0.0,9.525,0.021423016913976797,43.649999999999984,239.38936020354225,0.0,38709.6,570.045913984685,0.0,1.0,1.0,1.06145058276568
984,1459,13,T1B,2,0,Cracking Behavior of Reinforced Concrete Members Subjected to Tensile Membrane Forces,1981,0,Canada,University of Manitoba,0,M. El-Shahawi,762.0,762.0,609.6,609.6,127.0,304.8,"[7,3]","[7,21]",65.0,"[0,0]",0,51.57,"[1,152.4x304.8,0]",[28],2.67,"[1,152.4x304.8,2]",[28],32795.700000000004,"[1,152.4x304.8,1]",[28],"[1,0,0,0,0.54,9.53,0,0,0]",200000.0,2,435.4,"[9.525,9.525]","[17.46,109.54]","[4,4]","[12.7,12.7]","[11.3,11.3]","[76.2,76.2]",0.0,0.0,0,0,0.0,0.0,0.0,0,0,[0],[0],[0],[0],[0],1,1a,0,2,3,2,0.0,1,137.55207904450447,0.0,241.29999999999998,28,1,0.0,0,0,0,0,0.071,0.0,0.13,0.0,0.0,1,-1,0,0,0,0,38709.6,570.045913984685,28,0.4,CN,51.57,1.0,43.57,62.13253012048193,2.67,4.168640297450868,4.168640297450868,3.471,3.471,5.419232386686129,5.419232386686129,1.8689999999999998,1.8689999999999998,2.9180482082156076,31234.0,0.0,1.3125776880345472,1.3125776880345472,0.0,0.9308463473711469,0.9308463473711469,0.0,2.243424035405694,2.243424035405694,31234.0,-6.639042799814386e-05,-6.639042799814386e-05,-0.0,-0.0,-6.639042799814386e-05,-6.639042799814386e-05,-6.639042799814386e-05,1,0,6.098360455791459,0.0,89.95833333333336,0.0,63.50000000000001,0.0,0.0,0.014726215563702155,0.014726215563702155,2632.2176242577475,0.0,0.0,0.0,0.0,0.0,0.0,17.459999999999994,12.697499999999994,17.46,17.4625,0.0,0.0,63.49999999999999,52028928.20000002,819353.2000000002,819353.2000000004,25.0,0.96774,0.0,0.0,0.0,0.0,0.0,2.67,51.57,819353.2000000002,819353.2000000004,144.44878732362807,0.0,77.78011625118432,0.0,1,111.11445178740618,0.0,4.806,17.953063805378736,0.0,0.0,0.0,0.0,0.0,0.0,0.0,194.92193358725035,0.0,0.0,0.0,63.50000000000001,0.0,570.045913984685,-0.3048000000014554,0.0,37252.65599999999,570.045913984685,0.0,9.525,0.015302154938554854,61.10999999999998,37252.65599999999,570.045913984685,0.0,9.525,0.015302154938554854,61.10999999999998,26609.03999999999,570.045913984685,0.0,9.525,0.021423016913976797,43.649999999999984,239.38936020354225,0.0,38709.6,570.045913984685,0.0,1.0,1.0,1.2379314916450386
985,1460,13,T1B,3,0,Cracking Behavior of Reinforced Concrete Members Subjected to Tensile Membrane Forces,1981,0,Canada,University of Manitoba,0,M. El-Shahawi,762.0,762.0,609.6,609.6,127.0,304.8,"[7,3]","[7,21]",65.0,"[0,0]",0,51.57,"[1,152.4x304.8,0]",[28],2.67,"[1,152.4x304.8,2]",[28],32795.700000000004,"[1,152.4x304.8,1]",[28],"[1,0,0,0,0.54,9.53,0,0,0]",200000.0,2,435.4,"[9.525,9.525]","[17.46,109.54]","[4,4]","[12.7,12.7]","[11.3,11.3]","[76.2,76.2]",0.0,0.0,0,0,0.0,0.0,0.0,0,0,[0],[0],[0],[0],[0],1,1a,0,2,3,2,0.0,1,157.2186630769761,0.0,275.8,28,1,0.0,0,0,0,0,0.077,0.0,0.24,0.0,0.0,1,-1,0,0,0,0,38709.6,570.045913984685,28,0.4,CN,51.57,1.0,43.57,62.13253012048193,2.67,4.168640297450868,4.168640297450868,3.471,3.471,5.419232386686129,5.419232386686129,1.8689999999999998,1.8689999999999998,2.9180482082156076,31234.0,0.0,1.3125776880345472,1.3125776880345472,0.0,0.9308463473711469,0.9308463473711469,0.0,2.243424035405694,2.243424035405694,31234.0,-6.639042799814386e-05,-6.639042799814386e-05,-0.0,-0.0,-6.639042799814386e-05,-6.639042799814386e-05,-6.639042799814386e-05,1,0,6.098360455791459,0.0,89.95833333333336,0.0,63.50000000000001,0.0,0.0,0.014726215563702155,0.014726215563702155,2632.2176242577475,0.0,0.0,0.0,0.0,0.0,0.0,17.459999999999994,12.697499999999994,17.46,17.4625,0.0,0.0,63.49999999999999,52028928.20000002,819353.2000000002,819353.2000000004,25.0,0.96774,0.0,0.0,0.0,0.0,0.0,2.67,51.57,819353.2000000002,819353.2000000004,144.44878732362807,0.0,77.78011625118432,0.0,2,111.11445178740618,0.0,4.806,17.953063805378736,0.0,0.0,0.0,0.0,0.0,0.0,0.0,194.92193358725035,0.0,0.0,0.0,63.50000000000001,0.0,570.045913984685,-0.3048000000014554,0.0,37252.65599999999,570.045913984685,0.0,9.525,0.015302154938554854,61.10999999999998,37252.65599999999,570.045913984685,0.0,9.525,0.015302154938554854,61.10999999999998,26609.03999999999,570.045913984685,0.0,9.525,0.021423016913976797,43.649999999999984,239.38936020354225,0.0,38709.6,570.045913984685,0.0,0.6101534526400025,0.7647980905106286,1.4149254264223028
993,1468,13,T2B,1,0,Cracking Behavior of Reinforced Concrete Members Subjected to Tensile Membrane Forces,1981,0,Canada,University of Manitoba,0,M. El-Shahawi,762.0,762.0,609.6,609.6,127.0,304.8,"[7,3]","[7,21]",65.0,"[0,0]",0,50.75,"[1,152.4x304.8,0]",[28],2.71,"[1,152.4x304.8,2]",[28],34750.8,"[1,152.4x304.8,1]",[28],"[1,0,0,0,0.5,9.53,0,0,0]",200000.0,2,365.1,"[11.3,11.3]","[24.7,102.3]","[4,4]","[12.7,12.7]","[11.3,11.3]","[76.2,76.2]",0.0,0.0,0,0,0.0,0.0,0.0,0,0,[0],[0],[0],[0],[0],1,1a,0,2,3,2,0.0,1,165.99585590468126,0.0,206.9,28,1,0.0,0,0,0,0,0.074,0.0,0.11,0.0,0.0,1,-1,0,0,0,0,38709.6,802.2999318737615,28,0.4,CN,50.75,1.0,42.75,61.144578313253014,2.71,4.231091837487585,4.231091837487585,3.523,3.523,5.500419388733861,5.500419388733861,1.8969999999999998,1.8969999999999998,2.9617642862413094,33096.0,0.0,1.3273876631810047,1.3273876631810047,0.0,0.95138205047524,0.95138205047524,0.0,2.278769713656245,2.278769713656245,33096.0,-6.496987060529869e-05,-6.496987060529869e-05,-0.0,-0.0,-6.496987060529869e-05,-6.496987060529869e-05,-6.496987060529869e-05,1,0,5.755263188185595,0.0,89.36666666666667,0.0,63.49999999999999,0.0,0.0,0.020726123025651556,0.020726123025651556,2632.2176242577475,0.0,0.0,0.0,0.0,0.0,0.0,24.700000000000003,19.050000000000004,24.7,18.35,0.0,0.0,63.49999999999999,52028928.20000002,819353.2000000002,819353.2000000004,25.0,0.96774,0.0,0.0,0.0,0.0,0.0,2.71,50.75,819353.2000000002,819353.2000000004,149.8146848503651,0.0,80.66944568865812,0.0,2,115.24206526951161,0.0,4.878,17.80975856096876,0.0,0.0,0.0,0.0,0.0,0.0,0.0,143.63962988301049,0.0,0.0,0.0,63.49999999999999,0.0,802.2999318737615,-0.3048000000014554,0.0,38709.6,802.2999318737615,0.0,11.3,0.020726123025651556,63.5,38709.6,802.2999318737615,0.0,11.3,0.020726123025651556,63.5,37642.8,802.2999318737615,0.0,11.3,0.021313503030427103,61.75000000000001,283.9999758845173,0.0,38709.6,802.2999318737615,0.0,0.6281936616652953,0.7735921963124425,1.4404102834887067
994,1469,13,T2B,2,0,Cracking Behavior of Reinforced Concrete Members Subjected to Tensile Membrane Forces,1981,0,Canada,University of Manitoba,0,M. El-Shahawi,762.0,762.0,609.6,609.6,127.0,304.8,"[7,3]","[7,21]",65.0,"[0,0]",0,50.75,"[1,152.4x304.8,0]",[28],2.71,"[1,152.4x304.8,2]",[28],34750.8,"[1,152.4x304.8,1]",[28],"[1,0,0,0,0.5,9.53,0,0,0]",200000.0,2,365.1,"[11.3,11.3]","[24.7,102.3]","[4,4]","[12.7,12.7]","[11.3,11.3]","[76.2,76.2]",0.0,0.0,0,0,0.0,0.0,0.0,0,0,[0],[0],[0],[0],[0],1,1a,0,2,3,2,0.0,1,193.59497356113863,0.0,241.3,28,1,0.0,0,0,0,0,0.081,0.0,0.13,0.0,0.0,1,-1,0,0,0,0,38709.6,802.2999318737615,28,0.4,CN,50.75,1.0,42.75,61.144578313253014,2.71,4.231091837487585,4.231091837487585,3.523,3.523,5.500419388733861,5.500419388733861,1.8969999999999998,1.8969999999999998,2.9617642862413094,33096.0,0.0,1.3273876631810047,1.3273876631810047,0.0,0.95138205047524,0.95138205047524,0.0,2.278769713656245,2.278769713656245,33096.0,-6.496987060529869e-05,-6.496987060529869e-05,-0.0,-0.0,-6.496987060529869e-05,-6.496987060529869e-05,-6.496987060529869e-05,1,0,5.755263188185595,0.0,89.36666666666667,0.0,63.49999999999999,0.0,0.0,0.020726123025651556,0.020726123025651556,2632.2176242577475,0.0,0.0,0.0,0.0,0.0,0.0,24.700000000000003,19.050000000000004,24.7,18.35,0.0,0.0,63.49999999999999,52028928.20000002,819353.2000000002,819353.2000000004,25.0,0.96774,0.0,0.0,0.0,0.0,0.0,2.71,50.75,819353.2000000002,819353.2000000004,149.8146848503651,0.0,80.66944568865812,0.0,2,115.24206526951161,0.0,4.878,17.80975856096876,0.0,0.0,0.0,0.0,0.0,0.0,0.0,143.63962988301049,0.0,0.0,0.0,63.49999999999999,0.0,802.2999318737615,-0.3048000000014554,0.0,38709.6,802.2999318737615,0.0,11.3,0.020726123025651556,63.5,38709.6,802.2999318737615,0.0,11.3,0.020726123025651556,63.5,37642.8,802.2999318737615,0.0,11.3,0.021313503030427103,61.75000000000001,283.9999758845173,0.0,38709.6,802.2999318737615,0.0,0.5872059506669205,0.7049227370066348,1.6798985084863454
1003,1478,13,T3B,1,0,Cracking Behavior of Reinforced Concrete Members Subjected to Tensile Membrane Forces,1981,0,Canada,University of Manitoba,0,M. El-Shahawi,762.0,762.0,609.6,609.6,127.0,304.8,"[7,3]","[7,21]",65.0,"[0,0]",0,49.78,"[1,152.4x304.8,0]",[28],2.72,"[1,152.4x304.8,2]",[28],33592.65,"[1,152.4x304.8,1]",[28],"[1,0,0,0,0.5,9.53,0,0,0]",200000.0,2,375.8,"[12.7,12.7]","[25.4,101.6]","[4,4]","[12.7,12.7]","[11.3,11.3]","[76.2,76.2]",0.0,0.0,0,0,0.0,0.0,0.0,0,0,[0],[0],[0],[0],[0],1,1a,0,2,3,2,0.0,1,209.67555485054456,0.0,206.9,28,1,0.0,0,0,0,0,0.057,0.0,0.08,0.0,0.0,1,-1,0,0,0,0,38709.6,1013.4149581949954,28,0.4,CN,49.78,1.0,41.78,59.975903614457835,2.72,4.246704722496765,4.246704722496765,3.5360000000000005,3.5360000000000005,5.520716139245795,5.520716139245795,1.904,1.904,2.972693305747735,31993.0,0.0,1.3454407740309657,1.3454407740309657,0.0,0.9767062352241446,0.9767062352241446,0.0,2.32214700925511,2.32214700925511,31993.0,-6.328639931591195e-05,-6.328639931591195e-05,-0.0,-0.0,-6.328639931591195e-05,-6.328639931591195e-05,-6.328639931591195e-05,1,0,5.953683320607335,0.0,88.90000000000002,0.0,63.49999999999999,0.0,0.0,0.02617993877991494,0.02617993877991494,2632.2176242577475,0.0,0.0,0.0,0.0,0.0,0.0,25.400000000000006,19.050000000000004,25.4,19.049999999999997,0.0,0.0,63.49999999999999,52028928.20000002,819353.2000000002,819353.2000000004,25.0,0.96774,0.0,0.0,0.0,0.0,0.0,2.72,49.78,819353.2000000002,819353.2000000004,154.6283492373354,0.0,83.26141882010367,0.0,2,118.94488402871953,0.0,4.896000000000001,17.638735782362637,0.0,0.0,0.0,0.0,0.0,0.0,0.0,117.37036548244126,0.0,0.0,0.0,63.49999999999999,0.0,1013.4149581949954,-0.3048000000014554,0.0,38709.6,1013.4149581949954,0.0,12.7,0.02617993877991494,63.5,38709.6,1013.4149581949954,0.0,12.7,0.02617993877991494,63.5,38709.6,1013.4149581949954,0.0,12.7,0.02617993877991494,63.5,319.18581360472297,0.0,38709.6,1013.4149581949954,0.0,0.5907737751146842,0.6990620557538068,1.7627959080603912
1004,1479,13,T3B,2,0,Cracking Behavior of Reinforced Concrete Members Subjected to Tensile Membrane Forces,1981,0,Canada,University of Manitoba,0,M. El-Shahawi,762.0,762.0,609.6,609.6,127.0,304.8,"[7,3]","[7,21]",65.0,"[0,0]",0,49.78,"[1,152.4x304.8,0]",[28],2.72,"[1,152.4x304.8,2]",[28],33592.65,"[1,152.4x304.8,1]",[28],"[1,0,0,0,0.5,9.53,0,0,0]",200000.0,2,375.8,"[12.7,12.7]","[25.4,101.6]","[4,4]","[12.7,12.7]","[11.3,11.3]","[76.2,76.2]",0.0,0.0,0,0,0.0,0.0,0.0,0,0,[0],[0],[0],[0],[0],1,1a,0,2,3,2,0.0,1,244.5370294124524,0.0,241.3,28,1,0.0,0,0,0,0,0.065,0.0,0.1,0.0,0.0,1,-1,0,0,0,0,38709.6,1013.4149581949954,28,0.4,CN,49.78,1.0,41.78,59.975903614457835,2.72,4.246704722496765,4.246704722496765,3.5360000000000005,3.5360000000000005,5.520716139245795,5.520716139245795,1.904,1.904,2.972693305747735,31993.0,0.0,1.3454407740309657,1.3454407740309657,0.0,0.9767062352241446,0.9767062352241446,0.0,2.32214700925511,2.32214700925511,31993.0,-6.328639931591195e-05,-6.328639931591195e-05,-0.0,-0.0,-6.328639931591195e-05,-6.328639931591195e-05,-6.328639931591195e-05,1,0,5.953683320607335,0.0,88.90000000000002,0.0,63.49999999999999,0.0,0.0,0.02617993877991494,0.02617993877991494,2632.2176242577475,0.0,0.0,0.0,0.0,0.0,0.0,25.400000000000006,19.050000000000004,25.4,19.049999999999997,0.0,0.0,63.49999999999999,52028928.20000002,819353.2000000002,819353.2000000004,25.0,0.96774,0.0,0.0,0.0,0.0,0.0,2.72,49.78,819353.2000000002,819353.2000000004,154.6283492373354,0.0,83.26141882010367,0.0,2,118.94488402871953,0.0,4.896000000000001,17.638735782362637,0.0,0.0,0.0,0.0,0.0,0.0,0.0,117.37036548244126,0.0,0.0,0.0,63.49999999999999,0.0,1013.4149581949954,-0.3048000000014554,0.0,38709.6,1013.4149581949954,0.0,12.7,0.02617993877991494,63.5,38709.6,1013.4149581949954,0.0,12.7,0.02617993877991494,63.5,38709.6,1013.4149581949954,0.0,12.7,0.02617993877991494,63.5,319.18581360472297,0.0,38709.6,1013.4149581949954,0.0,0.5653750241049443,0.6533959765390921,2.0558852228853186
1009,1484,13,T4A,2,0,Cracking Behavior of Reinforced Concrete Members Subjected to Tensile Membrane Forces,1981,0,Canada,University of Manitoba,0,M. El-Shahawi,762.0,762.0,609.6,609.6,177.8,304.8,"[7,3]","[7,21]",65.0,"[0,0]",0,57.78,"[1,152.4x304.8,0]",[28],2.61,"[1,152.4x304.8,2]",[28],35691.6,"[1,152.4x304.8,1]",[28],"[1,0,0,0,0.5,9.53,0,0,0]",200000.0,2,360.6,"[11.3,11.3]","[18.35,159.45]","[4,4]","[12.7,12.7]","[11.3,11.3]","[76.2,76.2]",0.0,0.0,0,0,0.0,0.0,0.0,0,0,[0],[0],[0],[0],[0],1,1a,0,2,3,2,0.0,1,193.59497356113863,0.0,241.3,28,1,0.0,0,0,0,0,0.061,0.0,0.07,0.0,0.0,1,-1,0,0,0,0,54193.44,802.2999318737615,28,0.4,CN,57.78,1.0,49.78,68.88,2.61,3.767542718280059,3.767542718280059,3.393,3.393,4.897805533764077,4.897805533764077,1.8269999999999997,1.8269999999999997,2.6372799027960414,33992.0,0.0,1.2121566078928965,1.2121566078928965,0.0,0.7301870257868471,0.7301870257868471,0.0,1.9423436336797435,1.9423436336797435,33992.0,-7.704530724546012e-05,-7.704530724546012e-05,-0.0,-0.0,-7.704530724546012e-05,-7.704530724546012e-05,-7.704530724546012e-05,1,0,5.603559380918759,0.0,89.36666666666667,0.0,88.89999999999999,0.0,0.0,0.01480437358975111,0.01480437358975111,2632.2176242577475,0.0,0.0,0.0,0.0,0.0,0.0,18.350000000000023,12.700000000000022,18.35,18.35,0.0,0.0,88.9,142767378.98080003,1605932.2720000003,1605932.2720000003,25.0,1.354836,0.0,0.0,0.0,0.0,0.0,2.61,57.78,1605932.2720000003,1605932.2720000003,196.41016815649516,0.0,105.75932131503586,0.0,1,151.0847447357655,0.0,4.6979999999999995,19.003289188979892,0.0,0.0,0.0,0.0,0.0,0.0,0.0,188.3145426460513,0.0,0.0,0.0,88.89999999999999,0.0,802.2999318737615,-0.3048000000014554,0.0,39151.56000000005,802.2999318737615,0.0,11.3,0.020492157448483803,64.22500000000008,39151.56000000005,802.2999318737615,0.0,11.3,0.020492157448483803,64.22500000000008,27965.400000000034,802.2999318737615,0.0,11.3,0.028689020427877323,45.87500000000006,283.9999758845173,0.0,54193.44,802.2999318737615,0.0,1.0,1.0,1.2813667845798724
1013,1488,13,T4B,1,0,Cracking Behavior of Reinforced Concrete Members Subjected to Tensile Membrane Forces,1981,0,Canada,University of Manitoba,0,M. El-Shahawi,762.0,762.0,609.6,609.6,177.8,304.8,"[7,3]","[7,21]",65.0,"[0,0]",0,50.47,"[1,152.4x304.8,0]",[28],2.68,"[1,152.4x304.8,2]",[28],35691.6,"[1,152.4x304.8,1]",[28],"[1,0,0,0,0.5,9.53,0,0,0]",200000.0,2,365.8,"[11.3,11.3]","[18.35,159.45]","[4,4]","[12.7,12.7]","[11.3,11.3]","[76.2,76.2]",0.0,0.0,0,0,0.0,0.0,0.0,0,0,[0],[0],[0],[0],[0],1,1a,0,2,3,2,0.0,1,165.99585590468126,0.0,206.9,28,1,0.0,0,0,0,0,0.05,0.0,0.05,0.0,0.0,1,-1,0,0,0,0,54193.44,802.2999318737615,28,0.4,CN,50.47,1.0,42.47,60.807228915662655,2.68,3.868587925283739,3.868587925283739,3.4840000000000004,3.4840000000000004,5.029164302868861,5.029164302868861,1.876,1.876,2.708011547698617,33992.0,0.0,1.332538287212614,1.332538287212614,0.0,0.8782718021818597,0.8782718021818597,0.0,2.2108100893944735,2.2108100893944735,33992.0,-6.44842420378033e-05,-6.44842420378033e-05,-0.0,-0.0,-6.44842420378033e-05,-6.44842420378033e-05,-6.44842420378033e-05,1,0,5.603559380918759,0.0,89.36666666666667,0.0,88.89999999999999,0.0,0.0,0.01480437358975111,0.01480437358975111,2632.2176242577475,0.0,0.0,0.0,0.0,0.0,0.0,18.350000000000023,12.700000000000022,18.35,18.35,0.0,0.0,88.9,142767378.98080003,1605932.2720000003,1605932.2720000003,25.0,1.354836,0.0,0.0,0.0,0.0,0.0,2.68,50.47,1605932.2720000003,1605932.2720000003,201.67787381586479,0.0,108.59577820854257,0.0,1,155.13682601220367,0.0,4.824000000000001,17.760560238911385,0.0,0.0,0.0,0.0,0.0,0.0,0.0,193.36512424958525,0.0,0.0,0.0,88.89999999999999,0.0,802.2999318737615,-0.3048000000014554,0.0,39151.56000000005,802.2999318737615,0.0,11.3,0.020492157448483803,64.22500000000008,39151.56000000005,802.2999318737615,0.0,11.3,0.020492157448483803,64.22500000000008,27965.400000000034,802.2999318737615,0.0,11.3,0.028689020427877323,45.87500000000006,283.9999758845173,0.0,54193.44,802.2999318737615,0.0,1.0,1.0,1.069996468095998
1023,1498,13,T5B,1,0,Cracking Behavior of Reinforced Concrete Members Subjected to Tensile Membrane Forces,1981,0,Canada,University of Manitoba,0,M. El-Shahawi,762.0,762.0,609.6,609.6,177.8,304.8,"[7,3]","[7,21]",65.0,"[0,0]",0,50.06,"[1,152.4x304.8,0]",[28],2.43,"[1,152.4x304.8,2]",[28],33882.450000000004,"[1,152.4x304.8,1]",[28],"[1,0,0,0,0.5,9.53,0,0,0]",200000.0,2,371.3,"[12.7,12.7]","[25.4,152.4]","[4,4]","[12.7,12.7]","[11.3,11.3]","[76.2,76.2]",0.0,0.0,0,0,0.0,0.0,0.0,0,0,[0],[0],[0],[0],[0],1,1a,0,2,3,2,0.0,1,209.67555485054456,0.0,206.9,28,1,0.0,0,0,0,0,0.05,0.0,0.08,0.0,0.0,1,-1,0,0,0,0,54193.44,1013.4149581949954,28,0.4,CN,50.06,1.0,42.06,60.3132530120482,2.43,3.5077121859848828,3.5077121859848828,3.1590000000000003,3.1590000000000003,4.560025841780348,4.560025841780348,1.701,1.701,2.455398530189418,32269.0,0.0,1.3401685371639251,1.3401685371639251,0.0,0.8881017935754661,0.8881017935754661,0.0,2.228270330739391,2.228270330739391,32269.0,-6.377266477406972e-05,-6.377266477406972e-05,-0.0,-0.0,-6.377266477406972e-05,-6.377266477406972e-05,-6.377266477406972e-05,1,0,5.902760868827372,0.0,88.90000000000002,0.0,88.90000000000002,0.0,0.0,0.018699956271367814,0.018699956271367814,2632.2176242577475,0.0,0.0,0.0,0.0,0.0,0.0,25.400000000000006,19.050000000000004,25.4,19.049999999999997,0.0,0.0,88.9,142767378.98080003,1605932.2720000003,1605932.2720000003,25.0,1.354836,0.0,0.0,0.0,0.0,0.0,2.43,50.06,1605932.2720000003,1605932.2720000003,186.892667023715,0.0,100.6345130127696,0.0,2,143.7635900182423,0.0,4.3740000000000006,17.68827295130873,0.0,0.0,0.0,0.0,0.0,0.0,0.0,141.86053684692126,0.0,0.0,0.0,88.90000000000002,0.0,1013.4149581949954,-0.3048000000014554,0.0,54193.44,1013.4149581949954,0.0,12.7,0.018699956271367814,88.9,54193.44,1013.4149581949954,0.0,12.7,0.018699956271367814,88.9,38709.60000000001,1013.4149581949954,0.0,12.7,0.02617993877991493,63.500000000000014,319.18581360472297,0.0,54193.44,1013.4149581949954,0.0,0.6172418627031009,0.7617965159536371,1.4584746723696773
