Repository: iavdesch/Research

Readme
======

The supporting files are related to the study "A method for determining the performance of formulas for calculating the crack width and spacing in reinforced concrete elements".

The following files are relevant:
Research/Method_comparing_CWFs/Data_processing_for_GitHuB_Final (contains the data processing of the database "Crack width and crack spacing in reinforced and prestressed concrete elements: database")
Research/Method_comparing_CWFs/CWF_analysis_for_GitHuB_Final (contains the evaluation of the different crack width formulas)

File: Method_comparing_CWFs/Datasets_Used/Working_database_no_hordijk_no_initshrink.csv (part 20 of 83)
,ID,EPID,ELID,LOADID,DOI,title,year,journal,country,institution,laboratory,authors,Ltot,Lspan,Lcons,Lmeas,h,b,hc,thc,RH,Temp,pd,fcm,catfcm,tfcm,fctm,catfctm,tfctm,Ecm,catEcm,tEcm,mix,Es,fsr,fy,phi,zs,nbl,clat,phit,st,phiw,sw,type,method,fpk,fp01k,Ep,rel,fpr,npl,phip,Ap,zp,cplat,catf,epsin,catcal,selfw,typew,locw,epsc,Nrep,N,M,sigs,t0,t,PL,catp,t0p,tp,ncr,wm,wk,wmax,sm,smax,indLR,indNP,indtfcm,indtfctm,indtEcm,slab,Ac,Astot,ts,sc,class_C,fcm28,Bcc,fck28,fcm_cube_150,fctm28,fctmfl28,fctmfl,fct095_28,fct095,fct095fl_28,fct095fl,fct005,fct005_28,fct005fl,Ecm28,phi_bc,phi_bc_prestress,phi_bc_prior_load,phi_dc,phi_dc_prestress,phi_dc_prior_load,phi_creep,phi_creep_prestress,phi_creep_prior_load,Ecm0,eps_cbs,eps_cbs_prestress,eps_cds,eps_cds_prestress,shrinkage,shrinkage_prestress,shrinkage_init,bondLR,bondPR,ae,ap,sxLR,sxNP,zstot,zstensinit,Astensinit,rhotot,rhotensinit,At,Aw,Aptot,zptot,zeta1,zeta,phi_peq,ry,cy,ry0,rx,ryp,cyp,cog,Izz,Wb,Wt,rho,qself,Mself,ep,Mp,pre_loss,initstrain,fctmorg,fcmorg,W_Ib,W_It,Ncr095,Mcr095,Ncr005,Mcr005,CS,Ncr,Mcr,tau_bms,tau_max,xcinit,epsinit,dpsigs,xc,eps,epsbot,sigssimpl,sigsr,dpsigsr,xc_sr,eps_sr,zstottens,zptottens,Astens,Actens,Aptens,Aceff_MC2020,Aseff_MC2020,Apeff_MC2020,phi_eq_MC2020,rhoeff_MC2020,hceff_MC2020,Aceff_FPR,Aseff_FPR,Apeff_FPR,phi_eq_FPR,rhoeff_FPR,hceff_FPR,Aceff_SMTCM,Aseff_SMTCM,Apeff_SMTCM,phi_eq_SMTCM,rhoeff_SMTCM,hceff_SMTCM,sumcirc_SMTCM,sumcirc_p_SMTCM,Actensstate1,Astensstate1,Aptensstate1,r,p,k1
1024,1499,13,T5B,2,0,Cracking Behavior of Reinforced Concrete Members Subjected to Tensile Membrane Forces,1981,0,Canada,University of Manitoba,0,M. El-Shahawi,762.0,762.0,609.6,609.6,177.8,304.8,"[7,3]","[7,21]",65.0,"[0,0]",0,50.06,"[1,152.4x304.8,0]",[28],2.43,"[1,152.4x304.8,2]",[28],33882.450000000004,"[1,152.4x304.8,1]",[28],"[1,0,0,0,0.5,9.53,0,0,0]",200000.0,2,371.3,"[12.7,12.7]","[25.4,152.4]","[4,4]","[12.7,12.7]","[11.3,11.3]","[76.2,76.2]",0.0,0.0,0,0,0.0,0.0,0.0,0,0,[0],[0],[0],[0],[0],1,1a,0,2,3,2,0.0,1,244.5370294124524,0.0,241.3,28,1,0.0,0,0,0,0,0.063,0.0,0.09,0.0,0.0,1,-1,0,0,0,0,54193.44,1013.4149581949954,28,0.4,CN,50.06,1.0,42.06,60.3132530120482,2.43,3.5077121859848828,3.5077121859848828,3.1590000000000003,3.1590000000000003,4.560025841780348,4.560025841780348,1.701,1.701,2.455398530189418,32269.0,0.0,1.3401685371639251,1.3401685371639251,0.0,0.8881017935754661,0.8881017935754661,0.0,2.228270330739391,2.228270330739391,32269.0,-6.377266477406972e-05,-6.377266477406972e-05,-0.0,-0.0,-6.377266477406972e-05,-6.377266477406972e-05,-6.377266477406972e-05,1,0,5.902760868827372,0.0,88.90000000000002,0.0,88.90000000000002,0.0,0.0,0.018699956271367814,0.018699956271367814,2632.2176242577475,0.0,0.0,0.0,0.0,0.0,0.0,25.400000000000006,19.050000000000004,25.4,19.049999999999997,0.0,0.0,88.9,142767378.98080003,1605932.2720000003,1605932.2720000003,25.0,1.354836,0.0,0.0,0.0,0.0,0.0,2.43,50.06,1605932.2720000003,1605932.2720000003,186.892667023715,0.0,100.6345130127696,0.0,2,143.7635900182423,0.0,4.3740000000000006,17.68827295130873,0.0,0.0,0.0,0.0,0.0,0.0,0.0,141.86053684692126,0.0,0.0,0.0,88.90000000000002,0.0,1013.4149581949954,-0.3048000000014554,0.0,54193.44,1013.4149581949954,0.0,12.7,0.018699956271367814,88.9,54193.44,1013.4149581949954,0.0,12.7,0.018699956271367814,88.9,38709.60000000001,1013.4149581949954,0.0,12.7,0.02617993877991493,63.500000000000014,319.18581360472297,0.0,54193.44,1013.4149581949954,0.0,0.5783937444423413,0.6949672652210735,1.7009663530343313
1029,1504,13,T6A,2,0,Cracking Behavior of Reinforced Concrete Members Subjected to Tensile Membrane Forces,1981,0,Canada,University of Manitoba,0,M. El-Shahawi,762.0,762.0,609.6,609.6,177.8,304.8,"[7,3]","[7,21]",65.0,"[0,0]",0,55.71,"[1,152.4x304.8,0]",[28],2.72,"[1,152.4x304.8,2]",[28],36705.9,"[1,152.4x304.8,1]",[28],"[1,0,0,0,0.5,9.53,0,0,0]",200000.0,2,385.4,"[16,16]","[20.7,157.1]","[4,4]","[12.7,12.7]","[11.3,11.3]","[76.2,76.2]",0.0,0.0,0,0,0.0,0.0,0.0,0,0,[0],[0],[0],[0],[0],1,1a,0,2,3,2,0.0,1,388.1299493433431,0.0,241.3,28,1,0.0,0,0,0,0,0.051,0.0,0.1,0.0,0.0,1,-1,0,0,0,0,54193.44,1608.495438637974,28,0.4,CN,55.71,1.0,47.71,66.81,2.72,3.9263280435715564,3.9263280435715564,3.5360000000000005,3.5360000000000005,5.1042264566430235,5.1042264566430235,1.904,1.904,2.7484296305000893,34958.0,0.0,1.24351147901931,1.24351147901931,0.0,0.7674866836805424,0.7674866836805424,0.0,2.0109981626998525,2.0109981626998525,34958.0,-7.351684904485368e-05,-7.351684904485368e-05,-0.0,-0.0,-7.351684904485368e-05,-7.351684904485368e-05,-7.351684904485368e-05,1,0,5.448715329143271,0.0,87.80000000000001,0.0,88.89999999999999,0.0,0.0,0.029680629955174908,0.029680629955174908,2632.2176242577475,0.0,0.0,0.0,0.0,0.0,0.0,20.700000000000017,12.700000000000017,20.7,20.7,0.0,0.0,88.9,142767378.98080003,1605932.2720000003,1605932.2720000003,25.0,1.354836,0.0,0.0,0.0,0.0,0.0,2.72,55.71,1605932.2720000003,1605932.2720000003,216.93069452087042,0.0,116.80883551123789,0.0,2,166.86976501605415,0.0,4.896000000000001,18.659782956937093,0.0,0.0,0.0,0.0,0.0,0.0,0.0,103.74276544878143,0.0,0.0,0.0,88.89999999999999,0.0,1608.495438637974,-0.3048000000014554,0.0,44165.52000000004,1608.495438637974,0.0,16.0,0.03641971018654309,72.45000000000006,44165.52000000004,1608.495438637974,0.0,16.0,0.03641971018654309,72.45000000000006,31546.80000000003,1608.495438637974,0.0,16.0,0.05098759426116033,51.75000000000004,402.1238596594935,0.0,54193.44,1608.495438637974,0.0,0.5559169508109023,0.6303191645055775,2.3259453221259228
1033,1508,13,T6B,1,0,Cracking Behavior of Reinforced Concrete Members Subjected to Tensile Membrane Forces,1981,0,Canada,University of Manitoba,0,M. El-Shahawi,762.0,762.0,609.6,609.6,177.8,304.8,"[7,3]","[7,21]",65.0,"[0,0]",0,58.68,"[1,152.4x304.8,0]",[28],2.96,"[1,152.4x304.8,2]",[28],36343.65,"[1,152.4x304.8,1]",[28],"[1,0,0,0,0.5,9.53,0,0,0]",200000.0,2,370.6,"[16,16]","[27.05,150.75]","[4,4]","[12.7,12.7]","[11.3,11.3]","[76.2,76.2]",0.0,0.0,0,0,0.0,0.0,0.0,0,0,[0],[0],[0],[0],[0],1,1a,0,2,3,2,0.0,1,332.79770625419684,0.0,206.89999999999998,28,1,0.0,0,0,0,0,0.051,0.0,0.1,0.0,0.0,1,-1,0,0,0,0,54193.44,1608.495438637974,28,0.4,CN,58.68,1.0,50.68,69.78,2.96,4.2727687532984575,4.2727687532984575,3.848,3.848,5.554599379287995,5.554599379287995,2.072,2.072,2.99093812730892,34613.0,0.0,1.1991125157480755,1.1991125157480755,0.0,0.7149342018183842,0.7149342018183842,0.0,1.9140467175664597,1.9140467175664597,34613.0,-7.857106527771266e-05,-7.857106527771266e-05,-0.0,-0.0,-7.857106527771266e-05,-7.857106527771266e-05,-7.857106527771266e-05,1,0,5.503024599895718,0.0,87.80000000000001,0.0,88.9,0.0,0.0,0.029680629955174908,0.029680629955174908,2632.2176242577475,0.0,0.0,0.0,0.0,0.0,0.0,27.05000000000001,19.05000000000001,27.05,20.7,0.0,0.0,88.9,142767378.98080003,1605932.2720000003,1605932.2720000003,25.0,1.354836,0.0,0.0,0.0,0.0,0.0,2.96,58.68,1605932.2720000003,1605932.2720000003,236.40778486761837,0.0,127.29649954410222,0.0,2,181.8521422058603,0.0,5.328,19.150718002205558,0.0,0.0,0.0,0.0,0.0,0.0,0.0,113.05729431215998,0.0,0.0,0.0,88.9,0.0,1608.495438637974,-0.3048000000014554,0.0,54193.44,1608.495438637974,0.0,16.0,0.029680629955174908,88.9,54193.44,1608.495438637974,0.0,16.0,0.029680629955174908,88.9,41224.20000000002,1608.495438637974,0.0,16.0,0.03901823294661809,67.62500000000003,402.1238596594935,0.0,54193.44,1608.495438637974,0.0,0.5902585643575935,0.692337599795102,1.8300455645854483
1034,1509,13,T6B,2,0,Cracking Behavior of Reinforced Concrete Members Subjected to Tensile Membrane Forces,1981,0,Canada,University of Manitoba,0,M. El-Shahawi,762.0,762.0,609.6,609.6,177.8,304.8,"[7,3]","[7,21]",65.0,"[0,0]",0,58.68,"[1,152.4x304.8,0]",[28],2.96,"[1,152.4x304.8,2]",[28],36343.65,"[1,152.4x304.8,1]",[28],"[1,0,0,0,0.5,9.53,0,0,0]",200000.0,2,370.6,"[16,16]","[27.05,150.75]","[4,4]","[12.7,12.7]","[11.3,11.3]","[76.2,76.2]",0.0,0.0,0,0,0.0,0.0,0.0,0,0,[0],[0],[0],[0],[0],1,1a,0,2,3,2,0.0,1,388.1299493433431,0.0,241.3,28,1,0.0,0,0,0,0,0.066,0.0,0.1,0.0,0.0,1,-1,0,0,0,0,54193.44,1608.495438637974,28,0.4,CN,58.68,1.0,50.68,69.78,2.96,4.2727687532984575,4.2727687532984575,3.848,3.848,5.554599379287995,5.554599379287995,2.072,2.072,2.99093812730892,34613.0,0.0,1.1991125157480755,1.1991125157480755,0.0,0.7149342018183842,0.7149342018183842,0.0,1.9140467175664597,1.9140467175664597,34613.0,-7.857106527771266e-05,-7.857106527771266e-05,-0.0,-0.0,-7.857106527771266e-05,-7.857106527771266e-05,-7.857106527771266e-05,1,0,5.503024599895718,0.0,87.80000000000001,0.0,88.9,0.0,0.0,0.029680629955174908,0.029680629955174908,2632.2176242577475,0.0,0.0,0.0,0.0,0.0,0.0,27.05000000000001,19.05000000000001,27.05,20.7,0.0,0.0,88.9,142767378.98080003,1605932.2720000003,1605932.2720000003,25.0,1.354836,0.0,0.0,0.0,0.0,0.0,2.96,58.68,1605932.2720000003,1605932.2720000003,236.40778486761837,0.0,127.29649954410222,0.0,2,181.8521422058603,0.0,5.328,19.150718002205558,0.0,0.0,0.0,0.0,0.0,0.0,0.0,113.05729431215998,0.0,0.0,0.0,88.9,0.0,1608.495438637974,-0.3048000000014554,0.0,54193.44,1608.495438637974,0.0,16.0,0.029680629955174908,88.9,54193.44,1608.495438637974,0.0,16.0,0.029680629955174908,88.9,41224.20000000002,1608.495438637974,0.0,16.0,0.03901823294661809,67.62500000000003,402.1238596594935,0.0,54193.44,1608.495438637974,0.0,0.5662385213823855,0.6494663043852851,2.1343160692821104
1039,1514,13,T7A,2,0,Cracking Behavior of Reinforced Concrete Members Subjected to Tensile Membrane Forces,1981,0,Canada,University of Manitoba,0,M. El-Shahawi,762.0,762.0,609.6,609.6,254.0,304.8,"[7,3]","[7,21]",65.0,"[0,0]",0,51.3,"[1,152.4x304.8,0]",[28],2.48,"[1,152.4x304.8,2]",[28],33230.4,"[1,152.4x304.8,1]",[28],"[1,0,0,0,0.5,9.53,0,0,0]",200000.0,2,373.4,"[12.7,12.7]","[19.05,234.95]","[4,4]","[12.7,12.7]","[11.3,11.3]","[76.2,76.2]",0.0,0.0,0,0,0.0,0.0,0.0,0,0,[0],[0],[0],[0],[0],1,1a,0,2,3,2,0.0,1,244.5370294124524,0.0,241.3,28,1,0.0,0,0,0,0,0.061,0.0,0.094,0.0,0.0,1,-1,0,0,0,0,77419.2,1013.4149581949954,28,0.4,CN,51.3,1.0,43.3,61.80722891566265,2.48,3.336873730703014,3.336873730703014,3.224,3.224,4.337935849913918,4.337935849913918,1.736,1.736,2.3358116114921095,31648.0,0.0,1.3174096915035556,1.3174096915035556,0.0,0.7903225937403299,0.7903225937403299,0.0,2.1077322852438853,2.1077322852438853,31648.0,-6.592296382512984e-05,-6.592296382512984e-05,-0.0,-0.0,-6.592296382512984e-05,-6.592296382512984e-05,-6.592296382512984e-05,1,0,6.018585391689537,0.0,88.90000000000002,0.0,126.99999999999999,0.0,0.0,0.01308996938995747,0.01308996938995747,2632.2176242577475,0.0,0.0,0.0,0.0,0.0,0.0,19.05000000000001,12.700000000000012,19.05,19.049999999999997,0.0,0.0,126.99999999999997,416231425.6000004,3277412.800000002,3277412.8000000035,25.0,1.93548,0.0,0.0,0.0,0.0,0.0,2.48,51.3,3277412.800000002,3277412.8000000035,265.9964730438527,0.0,143.228870100536,0.0,1,204.61267157219433,0.0,4.464,17.906004579469982,0.0,0.0,0.0,0.0,0.0,0.0,0.0,201.90413602798228,0.0,0.0,0.0,126.99999999999999,0.0,1013.4149581949954,-0.3048000000014554,0.0,40645.08000000002,1013.4149581949954,0.0,12.7,0.024933275028490406,66.67500000000004,40645.08000000002,1013.4149581949954,0.0,12.7,0.024933275028490406,66.67500000000004,29032.20000000002,1013.4149581949954,0.0,12.7,0.03490658503988656,47.62500000000003,319.18581360472297,0.0,77419.2,1013.4149581949954,0.0,1.0,1.0,1.1951216292397189
1049,1524,13,T8A,2,0,Cracking Behavior of Reinforced Concrete Members Subjected to Tensile Membrane Forces,1981,0,Canada,University of Manitoba,0,M. El-Shahawi,762.0,762.0,609.6,609.6,254.0,304.8,"[7,3]","[7,21]",65.0,"[0,0]",0,61.37,"[1,152.4x304.8,0]",[28],2.1,"[1,152.4x304.8,2]",[28],37429.35,"[1,152.4x304.8,1]",[28],"[1,0,0,0,0.5,9.53,0,0,0]",200000.0,2,373.7,"[16,16]","[20.7,233.3]","[4,4]","[12.7,12.7]","[11.3,11.3]","[76.2,76.2]",0.0,0.0,0,0,0.0,0.0,0.0,0,0,[0],[0],[0],[0],[0],1,1a,0,2,3,2,0.0,1,388.1299493433431,0.0,241.3,28,1,0.0,0,0,0,0,0.054,0.0,0.1,0.0,0.0,1,-1,0,0,0,0,77419.2,1608.495438637974,28,0.4,CN,61.37,1.0,53.37,72.47,2.1,2.8255785622888423,2.8255785622888423,2.7300000000000004,2.7300000000000004,3.673252130975495,3.673252130975495,1.47,1.47,1.9779049936021895,35647.0,0.0,1.1620738362312788,1.1620738362312788,0.0,0.6184026116704326,0.6184026116704326,0.0,1.7804764479017114,1.7804764479017114,35647.0,-8.309849358826763e-05,-8.309849358826763e-05,-0.0,-0.0,-8.309849358826763e-05,-8.309849358826763e-05,-8.309849358826763e-05,1,0,5.343400299497587,0.0,87.80000000000001,0.0,127.0,0.0,0.0,0.020776440968622436,0.020776440968622436,2632.2176242577475,0.0,0.0,0.0,0.0,0.0,0.0,20.69999999999999,12.699999999999989,20.7,20.7,0.0,0.0,126.99999999999999,416231425.60000014,3277412.8000000007,3277412.8000000017,25.0,1.93548,0.0,0.0,0.0,0.0,0.0,2.1,61.37,3277412.8000000007,3277412.8000000017,230.4271230258835,0.0,124.07614316778339,0.0,2,177.25163309683344,0.0,3.7800000000000002,19.584751721683887,0.0,0.0,0.0,0.0,0.0,0.0,0.0,110.1971624159064,0.0,0.0,0.0,127.0,0.0,1608.495438637974,-0.3048000000014554,0.0,44165.519999999975,1608.495438637974,0.0,16.0,0.03641971018654314,72.44999999999996,44165.519999999975,1608.495438637974,0.0,16.0,0.03641971018654314,72.44999999999996,31546.799999999985,1608.495438637974,0.0,16.0,0.050987594261160396,51.74999999999997,402.1238596594935,0.0,77419.2,1608.495438637974,0.0,0.5466349004556487,0.6284437842846454,2.189711556176782
1053,1528,13,T8B,1,0,Cracking Behavior of Reinforced Concrete Members Subjected to Tensile Membrane Forces,1981,0,Canada,University of Manitoba,0,M. El-Shahawi,762.0,762.0,609.6,609.6,254.0,304.8,"[7,3]","[7,21]",65.0,"[0,0]",0,61.43,"[1,152.4x304.8,0]",[28],1.79,"[1,152.4x304.8,2]",[28],36705.9,"[1,152.4x304.8,1]",[28],"[1,0,0,0,0.5,9.53,0,0,0]",200000.0,2,372.3,"[16,16]","[27.05,226.95]","[4,4]","[12.7,12.7]","[11.3,11.3]","[76.2,76.2]",0.0,0.0,0,0,0.0,0.0,0.0,0,0,[0],[0],[0],[0],[0],1,1a,0,2,3,2,0.0,1,332.79770625419684,0.0,206.89999999999998,28,1,0.0,0,0,0,0,0.066,0.0,0.12,0.0,0.0,1,-1,0,0,0,0,77419.2,1608.495438637974,28,0.4,CN,61.43,1.0,53.43,72.53,1.79,2.408469345950966,2.408469345950966,2.327,2.327,3.1310101497362557,3.1310101497362557,1.253,1.253,1.685928542165676,34958.0,0.0,1.161279204051701,1.161279204051701,0.0,0.6175756292111894,0.6175756292111894,0.0,1.7788548332628904,1.7788548332628904,34958.0,-8.319888830899673e-05,-8.319888830899673e-05,-0.0,-0.0,-8.319888830899673e-05,-8.319888830899673e-05,-8.319888830899673e-05,1,0,5.448715329143271,0.0,87.80000000000001,0.0,127.0,0.0,0.0,0.020776440968622436,0.020776440968622436,2632.2176242577475,0.0,0.0,0.0,0.0,0.0,0.0,27.05000000000001,19.05000000000001,27.05,20.7,0.0,0.0,126.99999999999999,416231425.60000014,3277412.8000000007,3277412.8000000017,25.0,1.93548,0.0,0.0,0.0,0.0,0.0,1.79,61.43,3277412.8000000007,3277412.8000000017,196.80588145836688,0.0,105.9723977083514,0.0,2,151.3891395833591,0.0,3.222,19.5943231574862,0.0,0.0,0.0,0.0,0.0,0.0,0.0,94.11847615281454,0.0,0.0,0.0,127.0,0.0,1608.495438637974,-0.3048000000014554,0.0,57713.88000000003,1608.495438637974,0.0,16.0,0.02787016639044149,94.67500000000004,57713.88000000003,1608.495438637974,0.0,16.0,0.02787016639044149,94.67500000000004,41224.20000000002,1608.495438637974,0.0,16.0,0.03901823294661809,67.62500000000003,402.1238596594935,0.0,77419.2,1608.495438637974,0.0,0.5462143458842876,0.6275958721241955,2.1982931349639454
1054,1529,13,T8B,2,0,Cracking Behavior of Reinforced Concrete Members Subjected to Tensile Membrane Forces,1981,0,Canada,University of Manitoba,0,M. El-Shahawi,762.0,762.0,609.6,609.6,254.0,304.8,"[7,3]","[7,21]",65.0,"[0,0]",0,61.43,"[1,152.4x304.8,0]",[28],1.79,"[1,152.4x304.8,2]",[28],36705.9,"[1,152.4x304.8,1]",[28],"[1,0,0,0,0.5,9.53,0,0,0]",200000.0,2,372.3,"[16,16]","[27.05,226.95]","[4,4]","[12.7,12.7]","[11.3,11.3]","[76.2,76.2]",0.0,0.0,0,0,0.0,0.0,0.0,0,0,[0],[0],[0],[0],[0],1,1a,0,2,3,2,0.0,1,388.1299493433431,0.0,241.3,28,1,0.0,0,0,0,0,0.069,0.0,0.12,0.0,0.0,1,-1,0,0,0,0,77419.2,1608.495438637974,28,0.4,CN,61.43,1.0,53.43,72.53,1.79,2.408469345950966,2.408469345950966,2.327,2.327,3.1310101497362557,3.1310101497362557,1.253,1.253,1.685928542165676,34958.0,0.0,1.161279204051701,1.161279204051701,0.0,0.6175756292111894,0.6175756292111894,0.0,1.7788548332628904,1.7788548332628904,34958.0,-8.319888830899673e-05,-8.319888830899673e-05,-0.0,-0.0,-8.319888830899673e-05,-8.319888830899673e-05,-8.319888830899673e-05,1,0,5.448715329143271,0.0,87.80000000000001,0.0,127.0,0.0,0.0,0.020776440968622436,0.020776440968622436,2632.2176242577475,0.0,0.0,0.0,0.0,0.0,0.0,27.05000000000001,19.05000000000001,27.05,20.7,0.0,0.0,126.99999999999999,416231425.60000014,3277412.8000000007,3277412.8000000017,25.0,1.93548,0.0,0.0,0.0,0.0,0.0,1.79,61.43,3277412.8000000007,3277412.8000000017,196.80588145836688,0.0,105.9723977083514,0.0,2,151.3891395833591,0.0,3.222,19.5943231574862,0.0,0.0,0.0,0.0,0.0,0.0,0.0,94.11847615281454,0.0,0.0,0.0,127.0,0.0,1608.495438637974,-0.3048000000014554,0.0,57713.88000000003,1608.495438637974,0.0,16.0,0.02787016639044149,94.67500000000004,57713.88000000003,1608.495438637974,0.0,16.0,0.02787016639044149,94.67500000000004,41224.20000000002,1608.495438637974,0.0,16.0,0.03901823294661809,67.62500000000003,402.1238596594935,0.0,77419.2,1608.495438637974,0.0,0.5324629103730468,0.5989360056476989,2.5637899152576127
1058,1533,13,T9A,1,0,Cracking Behavior of Reinforced Concrete Members Subjected to Tensile Membrane Forces,1981,0,Canada,University of Manitoba,0,M. El-Shahawi,762.0,762.0,609.6,609.6,254.0,304.8,"[7,3]","[7,21]",65.0,"[0,0]",0,60.33,"[1,152.4x304.8,0]",[28],2.28,"[1,152.4x304.8,2]",[28],36126.3,"[1,152.4x304.8,1]",[28],"[1,0,0,0,0.5,9.53,0,0,0]",200000.0,2,430.9,"[19.05,19.05]","[22.23,231.78]","[4,4]","[12.7,12.7]","[11.3,11.3]","[76.2,76.2]",0.0,0.0,0,0,0.0,0.0,0.0,0,0,[0],[0],[0],[0],[0],1,1a,0,2,3,2,0.0,1,471.7699984137253,0.0,206.9,28,1,0.0,0,0,0,0,0.065,0.0,0.1,0.0,0.0,1,-1,0,0,0,0,77419.2,2280.18365593874,28,0.4,CN,60.33,1.0,52.33,71.42999999999999,2.28,3.0677710104850284,3.0677710104850284,2.964,2.964,3.988102313630537,3.988102313630537,1.5959999999999999,1.5959999999999999,2.1474397073395197,34406.0,0.0,1.176060549172437,1.176060549172437,0.0,0.6330464495299609,0.6330464495299609,0.0,1.809106998702398,1.809106998702398,34406.0,-8.135415604445829e-05,-8.135415604445829e-05,-0.0,-0.0,-8.135415604445829e-05,-8.135415604445829e-05,-8.135415604445829e-05,1,0,5.536132955769065,0.0,86.78333333333335,0.0,127.00500000000002,0.0,0.0,0.02945243112740431,0.02945243112740431,2632.2176242577475,0.0,0.0,0.0,0.0,0.0,0.0,22.22,12.694999999999999,22.23,22.225,0.0,0.0,127.00058927367041,416231425.6268835,3277428.0073142904,3277397.593250192,25.0,1.93548,0.0,0.0,0.0,0.0,0.0,2.28,60.33,3277428.0088987243,3277397.594834611,260.12780169656037,0.0,140.06881629814788,0.0,2,200.0983089973541,0.0,4.104,19.418097229131387,0.0,0.0,0.0,0.0,0.0,0.0,0.0,87.75534745905135,0.0,0.0,0.0,127.00500000000002,0.0,2280.18365593874,-0.3048000000014554,0.0,47408.592,2280.18365593874,0.0,19.05,0.04809642218310849,77.77,47408.592,2280.18365593874,0.0,19.05,0.04809642218310849,77.77,33863.28,2280.18365593874,0.0,19.05,0.06733499105635189,55.55,478.7787204070845,0.0,77419.2,2280.18365593874,0.0,0.5541309160097034,0.6272648116068338,2.3576910808374874
1059,1534,13,T9A,2,0,Cracking Behavior of Reinforced Concrete Members Subjected to Tensile Membrane Forces,1981,0,Canada,University of Manitoba,0,M. El-Shahawi,762.0,762.0,609.6,609.6,254.0,304.8,"[7,3]","[7,21]",65.0,"[0,0]",0,60.33,"[1,152.4x304.8,0]",[28],2.28,"[1,152.4x304.8,2]",[28],36126.3,"[1,152.4x304.8,1]",[28],"[1,0,0,0,0.5,9.53,0,0,0]",200000.0,2,430.9,"[19.05,19.05]","[22.23,231.78]","[4,4]","[12.7,12.7]","[11.3,11.3]","[76.2,76.2]",0.0,0.0,0,0,0.0,0.0,0.0,0,0,[0],[0],[0],[0],[0],1,1a,0,2,3,2,0.0,1,550.2083161780179,0.0,241.29999999999998,28,1,0.0,0,0,0,0,0.07,0.0,0.1,0.0,0.0,1,-1,0,0,0,0,77419.2,2280.18365593874,28,0.4,CN,60.33,1.0,52.33,71.42999999999999,2.28,3.0677710104850284,3.0677710104850284,2.964,2.964,3.988102313630537,3.988102313630537,1.5959999999999999,1.5959999999999999,2.1474397073395197,34406.0,0.0,1.176060549172437,1.176060549172437,0.0,0.6330464495299609,0.6330464495299609,0.0,1.809106998702398,1.809106998702398,34406.0,-8.135415604445829e-05,-8.135415604445829e-05,-0.0,-0.0,-8.135415604445829e-05,-8.135415604445829e-05,-8.135415604445829e-05,1,0,5.536132955769065,0.0,86.78333333333335,0.0,127.00500000000002,0.0,0.0,0.02945243112740431,0.02945243112740431,2632.2176242577475,0.0,0.0,0.0,0.0,0.0,0.0,22.22,12.694999999999999,22.23,22.225,0.0,0.0,127.00058927367041,416231425.6268835,3277428.0073142904,3277397.593250192,25.0,1.93548,0.0,0.0,0.0,0.0,0.0,2.28,60.33,3277428.0088987243,3277397.594834611,260.12780169656037,0.0,140.06881629814788,0.0,2,200.0983089973541,0.0,4.104,19.418097229131387,0.0,0.0,0.0,0.0,0.0,0.0,0.0,87.75534745905135,0.0,0.0,0.0,127.00500000000002,0.0,2280.18365593874,-0.3048000000014554,0.0,47408.592,2280.18365593874,0.0,19.05,0.04809642218310849,77.77,47408.592,2280.18365593874,0.0,19.05,0.04809642218310849,77.77,33863.28,2280.18365593874,0.0,19.05,0.06733499105635189,55.55,478.7787204070845,0.0,77419.2,2280.18365593874,0.0,0.540139556525235,0.6002752925392025,2.749689984563004
1060,1535,13,T9A,3,0,Cracking Behavior of Reinforced Concrete Members Subjected to Tensile Membrane Forces,1981,0,Canada,University of Manitoba,0,M. El-Shahawi,762.0,762.0,609.6,609.6,254.0,304.8,"[7,3]","[7,21]",65.0,"[0,0]",0,60.33,"[1,152.4x304.8,0]",[28],2.28,"[1,152.4x304.8,2]",[28],36126.3,"[1,152.4x304.8,1]",[28],"[1,0,0,0,0.5,9.53,0,0,0]",200000.0,2,430.9,"[19.05,19.05]","[22.23,231.78]","[4,4]","[12.7,12.7]","[11.3,11.3]","[76.2,76.2]",0.0,0.0,0,0,0.0,0.0,0.0,0,0,[0],[0],[0],[0],[0],1,1a,0,2,3,2,0.0,1,628.8746523079044,0.0,275.8,28,1,0.0,0,0,0,0,0.077,0.0,0.12,0.0,0.0,1,-1,0,0,0,0,77419.2,2280.18365593874,28,0.4,CN,60.33,1.0,52.33,71.42999999999999,2.28,3.0677710104850284,3.0677710104850284,2.964,2.964,3.988102313630537,3.988102313630537,1.5959999999999999,1.5959999999999999,2.1474397073395197,34406.0,0.0,1.176060549172437,1.176060549172437,0.0,0.6330464495299609,0.6330464495299609,0.0,1.809106998702398,1.809106998702398,34406.0,-8.135415604445829e-05,-8.135415604445829e-05,-0.0,-0.0,-8.135415604445829e-05,-8.135415604445829e-05,-8.135415604445829e-05,1,0,5.536132955769065,0.0,86.78333333333335,0.0,127.00500000000002,0.0,0.0,0.02945243112740431,0.02945243112740431,2632.2176242577475,0.0,0.0,0.0,0.0,0.0,0.0,22.22,12.694999999999999,22.23,22.225,0.0,0.0,127.00058927367041,416231425.6268835,3277428.0073142904,3277397.593250192,25.0,1.93548,0.0,0.0,0.0,0.0,0.0,2.28,60.33,3277428.0088987243,3277397.594834611,260.12780169656037,0.0,140.06881629814788,0.0,2,200.0983089973541,0.0,4.104,19.418097229131387,0.0,0.0,0.0,0.0,0.0,0.0,0.0,87.75534745905135,0.0,0.0,0.0,127.00500000000002,0.0,2280.18365593874,-0.3048000000014554,0.0,47408.592,2280.18365593874,0.0,19.05,0.04809642218310849,77.77,47408.592,2280.18365593874,0.0,19.05,0.04809642218310849,77.77,33863.28,2280.18365593874,0.0,19.05,0.06733499105635189,55.55,478.7787204070845,0.0,77419.2,2280.18365593874,0.0,0.5310586777158953,0.5820248645668399,3.142828419985398
1063,1538,13,T9B,1,0,Cracking Behavior of Reinforced Concrete Members Subjected to Tensile Membrane Forces,1981,0,Canada,University of Manitoba,0,M. El-Shahawi,762.0,762.0,609.6,609.6,254.0,304.8,"[7,3]","[7,21]",65.0,"[0,0]",0,57.99,"[1,152.4x304.8,0]",[28],2.54,"[1,152.4x304.8,2]",[28],37356.9,"[1,152.4x304.8,1]",[28],"[1,0,0,0,0.5,9.53,0,0,0]",200000.0,2,442.7,"[19.05,19.05]","[28.58,225.43]","[4,4]","[12.7,12.7]","[11.3,11.3]","[76.2,76.2]",0.0,0.0,0,0,0.0,0.0,0.0,0,0,[0],[0],[0],[0],[0],1,1a,0,2,3,2,0.0,1,471.7699984137253,0.0,206.9,28,1,0.0,0,0,0,0,0.066,0.0,0.12,0.0,0.0,1,-1,0,0,0,0,77419.2,2280.18365593874,28,0.4,CN,57.99,1.0,49.99,69.09,2.54,3.4176045467684095,3.4176045467684095,3.302,3.302,4.442885910798933,4.442885910798933,1.7779999999999998,1.7779999999999998,2.3923231827378864,35578.0,0.0,1.2090822163730055,1.2090822163730055,0.0,0.6682774723854665,0.6682774723854665,0.0,1.877359688758472,1.877359688758472,35578.0,-7.740178773909084e-05,-7.740178773909084e-05,-0.0,-0.0,-7.740178773909084e-05,-7.740178773909084e-05,-7.740178773909084e-05,1,0,5.353763294063479,0.0,86.78333333333335,0.0,127.005,0.0,0.0,0.02945243112740431,0.02945243112740431,2632.2176242577475,0.0,0.0,0.0,0.0,0.0,0.0,28.569999999999993,19.044999999999995,28.58,22.225,0.0,0.0,127.0005682752499,416231425.62500167,3277427.4654008946,3277398.135124074,25.0,1.93548,0.0,0.0,0.0,0.0,0.0,2.54,57.99,3277427.466936142,3277398.136659308,288.4184068461434,0.0,155.30221907100028,0.0,2,221.86031295857185,0.0,4.572,19.037791363495923,0.0,0.0,0.0,0.0,0.0,0.0,0.0,97.29931726364958,0.0,0.0,0.0,127.005,0.0,2280.18365593874,-0.3048000000014554,0.0,60956.95199999999,2280.18365593874,0.0,19.05,0.037406457854696214,99.99499999999998,60956.95199999999,2280.18365593874,0.0,19.05,0.037406457854696214,99.99499999999998,43540.67999999999,2280.18365593874,0.0,19.05,0.0523690409965747,71.42499999999998,478.7787204070845,0.0,77419.2,2280.18365593874,0.0,0.5663739723770258,0.6500400730244502,2.126428075948037
1064,1539,13,T9B,2,0,Cracking Behavior of Reinforced Concrete Members Subjected to Tensile Membrane Forces,1981,0,Canada,University of Manitoba,0,M. El-Shahawi,762.0,762.0,609.6,609.6,254.0,304.8,"[7,3]","[7,21]",65.0,"[0,0]",0,57.99,"[1,152.4x304.8,0]",[28],2.54,"[1,152.4x304.8,2]",[28],37356.9,"[1,152.4x304.8,1]",[28],"[1,0,0,0,0.5,9.53,0,0,0]",200000.0,2,442.7,"[19.05,19.05]","[28.58,225.43]","[4,4]","[12.7,12.7]","[11.3,11.3]","[76.2,76.2]",0.0,0.0,0,0,0.0,0.0,0.0,0,0,[0],[0],[0],[0],[0],1,1a,0,2,3,2,0.0,1,550.2083161780179,0.0,241.29999999999998,28,1,0.0,0,0,0,0,0.073,0.0,0.13,0.0,0.0,1,-1,0,0,0,0,77419.2,2280.18365593874,28,0.4,CN,57.99,1.0,49.99,69.09,2.54,3.4176045467684095,3.4176045467684095,3.302,3.302,4.442885910798933,4.442885910798933,1.7779999999999998,1.7779999999999998,2.3923231827378864,35578.0,0.0,1.2090822163730055,1.2090822163730055,0.0,0.6682774723854665,0.6682774723854665,0.0,1.877359688758472,1.877359688758472,35578.0,-7.740178773909084e-05,-7.740178773909084e-05,-0.0,-0.0,-7.740178773909084e-05,-7.740178773909084e-05,-7.740178773909084e-05,1,0,5.353763294063479,0.0,86.78333333333335,0.0,127.005,0.0,0.0,0.02945243112740431,0.02945243112740431,2632.2176242577475,0.0,0.0,0.0,0.0,0.0,0.0,28.569999999999993,19.044999999999995,28.58,22.225,0.0,0.0,127.0005682752499,416231425.62500167,3277427.4654008946,3277398.135124074,25.0,1.93548,0.0,0.0,0.0,0.0,0.0,2.54,57.99,3277427.466936142,3277398.136659308,288.4184068461434,0.0,155.30221907100028,0.0,2,221.86031295857185,0.0,4.572,19.037791363495923,0.0,0.0,0.0,0.0,0.0,0.0,0.0,97.29931726364958,0.0,0.0,0.0,127.005,0.0,2280.18365593874,-0.3048000000014554,0.0,60956.95199999999,2280.18365593874,0.0,19.05,0.037406457854696214,99.99499999999998,60956.95199999999,2280.18365593874,0.0,19.05,0.037406457854696214,99.99499999999998,43540.67999999999,2280.18365593874,0.0,19.05,0.0523690409965747,71.42499999999998,478.7787204070845,0.0,77419.2,2280.18365593874,0.0,0.5490355125376898,0.6175687945620362,2.47997629157207
1065,1540,13,T9B,3,0,Cracking Behavior of Reinforced Concrete Members Subjected to Tensile Membrane Forces,1981,0,Canada,University of Manitoba,0,M. El-Shahawi,762.0,762.0,609.6,609.6,254.0,304.8,"[7,3]","[7,21]",65.0,"[0,0]",0,57.99,"[1,152.4x304.8,0]",[28],2.54,"[1,152.4x304.8,2]",[28],37356.9,"[1,152.4x304.8,1]",[28],"[1,0,0,0,0.5,9.53,0,0,0]",200000.0,2,442.7,"[19.05,19.05]","[28.58,225.43]","[4,4]","[12.7,12.7]","[11.3,11.3]","[76.2,76.2]",0.0,0.0,0,0,0.0,0.0,0.0,0,0,[0],[0],[0],[0],[0],1,1a,0,2,3,2,0.0,1,628.8746523079044,0.0,275.8,28,1,0.0,0,0,0,0,0.081,0.0,0.14,0.0,0.0,1,-1,0,0,0,0,77419.2,2280.18365593874,28,0.4,CN,57.99,1.0,49.99,69.09,2.54,3.4176045467684095,3.4176045467684095,3.302,3.302,4.442885910798933,4.442885910798933,1.7779999999999998,1.7779999999999998,2.3923231827378864,35578.0,0.0,1.2090822163730055,1.2090822163730055,0.0,0.6682774723854665,0.6682774723854665,0.0,1.877359688758472,1.877359688758472,35578.0,-7.740178773909084e-05,-7.740178773909084e-05,-0.0,-0.0,-7.740178773909084e-05,-7.740178773909084e-05,-7.740178773909084e-05,1,0,5.353763294063479,0.0,86.78333333333335,0.0,127.005,0.0,0.0,0.02945243112740431,0.02945243112740431,2632.2176242577475,0.0,0.0,0.0,0.0,0.0,0.0,28.569999999999993,19.044999999999995,28.58,22.225,0.0,0.0,127.0005682752499,416231425.62500167,3277427.4654008946,3277398.135124074,25.0,1.93548,0.0,0.0,0.0,0.0,0.0,2.54,57.99,3277427.466936142,3277398.136659308,288.4184068461434,0.0,155.30221907100028,0.0,2,221.86031295857185,0.0,4.572,19.037791363495923,0.0,0.0,0.0,0.0,0.0,0.0,0.0,97.29931726364958,0.0,0.0,0.0,127.005,0.0,2280.18365593874,-0.3048000000014554,0.0,60956.95199999999,2280.18365593874,0.0,19.05,0.037406457854696214,99.99499999999998,60956.95199999999,2280.18365593874,0.0,19.05,0.037406457854696214,99.99499999999998,43540.67999999999,2280.18365593874,0.0,19.05,0.0523690409965747,71.42499999999998,478.7787204070845,0.0,77419.2,2280.18365593874,0.0,0.5378559995195669,0.5957497135478649,2.8345522636368705
1076,1551,15,2A,2,0,Effects of Transverse Reinforcement on Crack Pattern in Reinforced Concrete Members Under Pure Tension,1982,0,Canda,University of Manitoba,0,C.K. Kwok,762.0,762.0,609.6,609.6,177.8,304.8,"[7,3]","[7,40]",65.0,"[0,0]",0,46.58,"[1,152.4x304.8,0]",[47],2.7500000000000004,"[1,152.4x304.8,2]",[47],37690.23151121084,"[0,0,0]",[0],"[1,0,0,0,0.5,9.53,0,0,0]",200000.0,2,457.1,"[11.3,11.3]","[24.7,153.1]","[4,4]","[12.7,12.7]","[11.3,11.3]","[50.8,50.8]",0.0,0.0,0,0,0.0,0.0,0.0,0,0,[0],[0],[0],[0],[0],1,1a,0,2,3,1,0.0,1,193.59497356113863,0.0,241.3,47,1,0.0,0,0,0,0,0.052,0.0,0.07,0.0,0.0,1,-1,0,0,-1,0,54193.44,802.2999318737615,47,0.4,CN,42.517223746287655,1.0,34.517223746287655,56.12048192771084,2.603466192352509,3.75811114761916,3.969633132287419,3.384506050058262,3.5750000000000006,4.885544491904908,5.160523071973645,1.925,1.8224263346467562,2.778743192601193,34830.53078682531,0.0,1.5700153049914793,1.5700153049914793,0.0,1.1846550472751243,1.1846550472751243,0.0,2.7546703522666034,2.7546703522666034,35895.45858210556,-5.7857804063596736e-05,-5.7857804063596736e-05,-0.0,-0.0,-5.7857804063596736e-05,-5.7857804063596736e-05,-5.7857804063596736e-05,1,0,5.306414738803359,0.0,89.36666666666667,0.0,88.89999999999999,0.0,0.0,0.01480437358975111,0.01480437358975111,3948.3264363866215,0.0,0.0,0.0,0.0,0.0,0.0,24.700000000000017,19.05000000000002,24.7,18.35,0.0,0.0,88.90000000000002,142767378.98080003,1605932.2720000006,1605932.272,25.0,1.354836,0.0,0.0,0.0,0.0,0.0,2.7500000000000004,46.58,1605932.2720000006,1605932.272,206.09330259933455,0.0,110.97331678425704,0.0,1,158.53330969179578,0.0,4.950000000000001,17.062385530751556,0.0,0.0,0.0,0.0,0.0,0.0,0.0,197.59855808730188,0.0,0.0,0.0,88.89999999999999,0.0,802.2999318737615,-0.3048000000014554,0.0,49499.52000000001,802.2999318737615,0.0,11.3,0.016208236602572333,81.20000000000002,49499.52000000001,802.2999318737615,0.0,11.3,0.016208236602572333,81.20000000000002,37642.800000000025,802.2999318737615,0.0,11.3,0.021313503030427092,61.75000000000004,283.9999758845173,0.0,54193.44,802.2999318737615,0.0,1.0,1.0,1.2211627571360628
1077,1552,15,2A,3,0,Effects of Transverse Reinforcement on Crack Pattern in Reinforced Concrete Members Under Pure Tension,1982,0,Canda,University of Manitoba,0,C.K. Kwok,762.0,762.0,609.6,609.6,177.8,304.8,"[7,3]","[7,40]",65.0,"[0,0]",0,46.58,"[1,152.4x304.8,0]",[47],2.7500000000000004,"[1,152.4x304.8,2]",[47],37690.23151121084,"[0,0,0]",[0],"[1,0,0,0,0.5,9.53,0,0,0]",200000.0,2,457.1,"[11.3,11.3]","[24.7,153.1]","[4,4]","[12.7,12.7]","[11.3,11.3]","[50.8,50.8]",0.0,0.0,0,0,0.0,0.0,0.0,0,0,[0],[0],[0],[0],[0],1,1a,0,2,3,1,0.0,1,221.2743212107834,0.0,275.8,47,1,0.0,0,0,0,0,0.067,0.0,0.09,0.0,0.0,1,-1,0,0,-1,0,54193.44,802.2999318737615,47,0.4,CN,42.517223746287655,1.0,34.517223746287655,56.12048192771084,2.603466192352509,3.75811114761916,3.969633132287419,3.384506050058262,3.5750000000000006,4.885544491904908,5.160523071973645,1.925,1.8224263346467562,2.778743192601193,34830.53078682531,0.0,1.5700153049914793,1.5700153049914793,0.0,1.1846550472751243,1.1846550472751243,0.0,2.7546703522666034,2.7546703522666034,35895.45858210556,-5.7857804063596736e-05,-5.7857804063596736e-05,-0.0,-0.0,-5.7857804063596736e-05,-5.7857804063596736e-05,-5.7857804063596736e-05,1,0,5.306414738803359,0.0,89.36666666666667,0.0,88.89999999999999,0.0,0.0,0.01480437358975111,0.01480437358975111,3948.3264363866215,0.0,0.0,0.0,0.0,0.0,0.0,24.700000000000017,19.05000000000002,24.7,18.35,0.0,0.0,88.90000000000002,142767378.98080003,1605932.2720000006,1605932.272,25.0,1.354836,0.0,0.0,0.0,0.0,0.0,2.7500000000000004,46.58,1605932.2720000006,1605932.272,206.09330259933455,0.0,110.97331678425704,0.0,2,158.53330969179578,0.0,4.950000000000001,17.062385530751556,0.0,0.0,0.0,0.0,0.0,0.0,0.0,197.59855808730188,0.0,0.0,0.0,88.89999999999999,0.0,802.2999318737615,-0.3048000000014554,0.0,49499.52000000001,802.2999318737615,0.0,11.3,0.016208236602572333,81.20000000000002,49499.52000000001,802.2999318737615,0.0,11.3,0.016208236602572333,81.20000000000002,37642.800000000025,802.2999318737615,0.0,11.3,0.021313503030427092,61.75000000000004,283.9999758845173,0.0,54193.44,802.2999318737615,0.0,0.6152890512928408,0.7728039762857494,1.395759172889043
1078,1553,15,2A,4,0,Effects of Transverse Reinforcement on Crack Pattern in Reinforced Concrete Members Under Pure Tension,1982,0,Canda,University of Manitoba,0,C.K. Kwok,762.0,762.0,609.6,609.6,177.8,304.8,"[7,3]","[7,40]",65.0,"[0,0]",0,46.58,"[1,152.4x304.8,0]",[47],2.7500000000000004,"[1,152.4x304.8,2]",[47],37690.23151121084,"[0,0,0]",[0],"[1,0,0,0,0.5,9.53,0,0,0]",200000.0,2,457.1,"[11.3,11.3]","[24.7,153.1]","[4,4]","[12.7,12.7]","[11.3,11.3]","[50.8,50.8]",0.0,0.0,0,0,0.0,0.0,0.0,0,0,[0],[0],[0],[0],[0],1,1a,0,2,3,1,0.0,1,248.9536688604282,0.0,310.3,47,1,0.0,0,0,0,0,0.08,0.0,0.11,0.0,0.0,1,-1,0,0,-1,0,54193.44,802.2999318737615,47,0.4,CN,42.517223746287655,1.0,34.517223746287655,56.12048192771084,2.603466192352509,3.75811114761916,3.969633132287419,3.384506050058262,3.5750000000000006,4.885544491904908,5.160523071973645,1.925,1.8224263346467562,2.778743192601193,34830.53078682531,0.0,1.5700153049914793,1.5700153049914793,0.0,1.1846550472751243,1.1846550472751243,0.0,2.7546703522666034,2.7546703522666034,35895.45858210556,-5.7857804063596736e-05,-5.7857804063596736e-05,-0.0,-0.0,-5.7857804063596736e-05,-5.7857804063596736e-05,-5.7857804063596736e-05,1,0,5.306414738803359,0.0,89.36666666666667,0.0,88.89999999999999,0.0,0.0,0.01480437358975111,0.01480437358975111,3948.3264363866215,0.0,0.0,0.0,0.0,0.0,0.0,24.700000000000017,19.05000000000002,24.7,18.35,0.0,0.0,88.90000000000002,142767378.98080003,1605932.2720000006,1605932.272,25.0,1.354836,0.0,0.0,0.0,0.0,0.0,2.7500000000000004,46.58,1605932.2720000006,1605932.272,206.09330259933455,0.0,110.97331678425704,0.0,2,158.53330969179578,0.0,4.950000000000001,17.062385530751556,0.0,0.0,0.0,0.0,0.0,0.0,0.0,197.59855808730188,0.0,0.0,0.0,88.89999999999999,0.0,802.2999318737615,-0.3048000000014554,0.0,49499.52000000001,802.2999318737615,0.0,11.3,0.016208236602572333,81.20000000000002,49499.52000000001,802.2999318737615,0.0,11.3,0.016208236602572333,81.20000000000002,37642.800000000025,802.2999318737615,0.0,11.3,0.021313503030427092,61.75000000000004,283.9999758845173,0.0,54193.44,802.2999318737615,0.0,0.5808287108789337,0.713920804064937,1.5703555886420237
1083,1558,15,2B,4,0,Effects of Transverse Reinforcement on Crack Pattern in Reinforced Concrete Members Under Pure Tension,1982,0,Canda,University of Manitoba,0,C.K. Kwok,762.0,762.0,609.6,609.6,177.8,304.8,"[7,3]","[7,61]",65.0,"[0,0]",0,53.66,"[1,152.4x304.8,0]",[68],2.7600000000000002,"[1,152.4x304.8,2]",[68],39503.6445695707,"[0,0,0]",[0],"[1,0,0,0,0.5,9.53,0,0,0]",200000.0,2,457.1,"[11.3,11.3]","[24.7,153.1]","[4,4]","[12.7,12.7]","[11.3,11.3]","[50.8,50.8]",0.0,0.0,0,0,0.0,0.0,0.0,0,0,[0],[0],[0],[0],[0],1,1a,0,2,3,1,0.0,1,248.9536688604282,0.0,310.3,68,1,0.0,0,0,0,0,0.067,0.0,0.12,0.0,0.0,1,-1,0,0,-1,0,54193.44,802.2999318737615,68,0.4,CN,46.49493696375913,1.0,38.49493696375913,64.65060240963855,2.5325736210707177,3.6557775113307067,3.9840681618593736,3.292345707391933,3.5880000000000005,4.7525107647299185,5.179288610417185,1.9320000000000002,1.7728015347495023,2.788847713301561,35884.509502364665,0.0,1.5199810652298007,1.5199810652298007,0.0,1.0961272708845138,1.0961272708845138,0.0,2.6161083361143147,2.6161083361143147,37622.51863768638,-7.12190325497404e-05,-7.12190325497404e-05,-0.0,-0.0,-7.12190325497404e-05,-7.12190325497404e-05,-7.12190325497404e-05,1,0,5.062824004701029,0.0,89.36666666666667,0.0,88.89999999999999,0.0,0.0,0.01480437358975111,0.01480437358975111,3948.3264363866215,0.0,0.0,0.0,0.0,0.0,0.0,24.700000000000017,19.05000000000002,24.7,18.35,0.0,0.0,88.9,142767378.98080003,1605932.2720000003,1605932.2720000003,25.0,1.354836,0.0,0.0,0.0,0.0,0.0,2.7600000000000002,53.66,1605932.2720000003,1605932.2720000003,206.14151979880597,0.0,110.99927989166474,0.0,2,158.57039984523533,0.0,4.968000000000001,18.313246571812435,0.0,0.0,0.0,0.0,0.0,0.0,0.0,197.64478787240597,0.0,0.0,0.0,88.89999999999999,0.0,802.2999318737615,-0.3048000000014554,0.0,49499.52000000001,802.2999318737615,0.0,11.3,0.016208236602572333,81.20000000000002,49499.52000000001,802.2999318737615,0.0,11.3,0.016208236602572333,81.20000000000002,37642.800000000025,802.2999318737615,0.0,11.3,0.021313503030427092,61.75000000000004,283.9999758845173,0.0,54193.44,802.2999318737615,0.0,0.5808844723361872,0.7140218337405098,1.569988277152652
1086,1561,15,2C,2,0,Effects of Transverse Reinforcement on Crack Pattern in Reinforced Concrete Members Under Pure Tension,1982,0,Canda,University of Manitoba,0,C.K. Kwok,762.0,762.0,609.6,609.6,177.8,304.8,"[7,3]","[7,85]",65.0,"[0,0]",0,53.98,"[1,152.4x304.8,0]",[92],2.84,"[1,152.4x304.8,2]",[92],39577.26513125589,"[0,0,0]",[0],"[1,0,0,0,0.5,9.53,0,0,0]",200000.0,2,457.1,"[11.3,11.3]","[24.7,153.1]","[4,4]","[12.7,12.7]","[11.3,11.3]","[50.8,50.8]",0.0,0.0,0,0,0.0,0.0,0.0,0,0,[0],[0],[0],[0],[0],1,1a,0,2,3,1,0.0,1,193.59497356113863,0.0,241.3,92,1,0.0,0,0,0,0,0.059,0.0,0.075,0.0,0.0,1,-1,0,0,-1,0,54193.44,802.2999318737615,92,0.4,CN,45.118146244394616,1.0,37.118146244394616,65.03614457831326,2.550288781540602,3.6813493978561764,4.099548398435007,3.315375416002783,3.692,4.78575421721303,5.329412917965509,1.9879999999999998,1.7852021470784214,2.8696838789045045,35526.75511801654,0.0,1.5901147178566128,1.5901147178566128,0.0,1.182357679782895,1.182357679782895,0.0,2.7724723976395076,2.7724723976395076,37692.63345833894,-7.207862564954095e-05,-7.207862564954095e-05,-0.0,-0.0,-7.207862564954095e-05,-7.207862564954095e-05,-7.207862564954095e-05,1,0,5.053406275969567,0.0,89.36666666666667,0.0,88.89999999999999,0.0,0.0,0.01480437358975111,0.01480437358975111,3948.3264363866215,0.0,0.0,0.0,0.0,0.0,0.0,24.700000000000017,19.05000000000002,24.7,18.35,0.0,0.0,88.9,142767378.98080003,1605932.2720000003,1605932.2720000003,25.0,1.354836,0.0,0.0,0.0,0.0,0.0,2.84,53.98,1605932.2720000003,1605932.2720000003,212.08874014191562,0.0,114.20162930718531,0.0,1,163.14518472455046,0.0,5.112,18.36777068672189,0.0,0.0,0.0,0.0,0.0,0.0,0.0,203.34687595389286,0.0,0.0,0.0,88.89999999999999,0.0,802.2999318737615,-0.3048000000014554,0.0,49499.52000000001,802.2999318737615,0.0,11.3,0.016208236602572333,81.20000000000002,49499.52000000001,802.2999318737615,0.0,11.3,0.016208236602572333,81.20000000000002,37642.800000000025,802.2999318737615,0.0,11.3,0.021313503030427092,61.75000000000004,283.9999758845173,0.0,54193.44,802.2999318737615,0.0,1.0,1.0,1.1866422774781782
