Repository: iavdesch/Research

Readme
======

The supporting files are related to the study "A method for determining the performance of formulas for calculating the crack width and spacing in reinforced concrete elements".

The following files are relevant:
Research/Method_comparing_CWFs/Data_processing_for_GitHuB_Final (contains the data processing of the database "Crack width and crack spacing in reinforced and prestressed concrete elements: database")
Research/Method_comparing_CWFs/CWF_analysis_for_GitHuB_Final (contains the evaluation of the different crack width formulas)

File: Method_comparing_CWFs/Datasets_Used/Working_database_no_hordijk_no_initshrink.csv (part 21 of 83)
,ID,EPID,ELID,LOADID,DOI,title,year,journal,country,institution,laboratory,authors,Ltot,Lspan,Lcons,Lmeas,h,b,hc,thc,RH,Temp,pd,fcm,catfcm,tfcm,fctm,catfctm,tfctm,Ecm,catEcm,tEcm,mix,Es,fsr,fy,phi,zs,nbl,clat,phit,st,phiw,sw,type,method,fpk,fp01k,Ep,rel,fpr,npl,phip,Ap,zp,cplat,catf,epsin,catcal,selfw,typew,locw,epsc,Nrep,N,M,sigs,t0,t,PL,catp,t0p,tp,ncr,wm,wk,wmax,sm,smax,indLR,indNP,indtfcm,indtfctm,indtEcm,slab,Ac,Astot,ts,sc,class_C,fcm28,Bcc,fck28,fcm_cube_150,fctm28,fctmfl28,fctmfl,fct095_28,fct095,fct095fl_28,fct095fl,fct005,fct005_28,fct005fl,Ecm28,phi_bc,phi_bc_prestress,phi_bc_prior_load,phi_dc,phi_dc_prestress,phi_dc_prior_load,phi_creep,phi_creep_prestress,phi_creep_prior_load,Ecm0,eps_cbs,eps_cbs_prestress,eps_cds,eps_cds_prestress,shrinkage,shrinkage_prestress,shrinkage_init,bondLR,bondPR,ae,ap,sxLR,sxNP,zstot,zstensinit,Astensinit,rhotot,rhotensinit,At,Aw,Aptot,zptot,zeta1,zeta,phi_peq,ry,cy,ry0,rx,ryp,cyp,cog,Izz,Wb,Wt,rho,qself,Mself,ep,Mp,pre_loss,initstrain,fctmorg,fcmorg,W_Ib,W_It,Ncr095,Mcr095,Ncr005,Mcr005,CS,Ncr,Mcr,tau_bms,tau_max,xcinit,epsinit,dpsigs,xc,eps,epsbot,sigssimpl,sigsr,dpsigsr,xc_sr,eps_sr,zstottens,zptottens,Astens,Actens,Aptens,Aceff_MC2020,Aseff_MC2020,Apeff_MC2020,phi_eq_MC2020,rhoeff_MC2020,hceff_MC2020,Aceff_FPR,Aseff_FPR,Apeff_FPR,phi_eq_FPR,rhoeff_FPR,hceff_FPR,Aceff_SMTCM,Aseff_SMTCM,Apeff_SMTCM,phi_eq_SMTCM,rhoeff_SMTCM,hceff_SMTCM,sumcirc_SMTCM,sumcirc_p_SMTCM,Actensstate1,Astensstate1,Aptensstate1,r,p,k1
1087,1562,15,2C,3,0,Effects of Transverse Reinforcement on Crack Pattern in Reinforced Concrete Members Under Pure Tension,1982,0,Canda,University of Manitoba,0,C.K. Kwok,762.0,762.0,609.6,609.6,177.8,304.8,"[7,3]","[7,85]",65.0,"[0,0]",0,53.98,"[1,152.4x304.8,0]",[92],2.84,"[1,152.4x304.8,2]",[92],39577.26513125589,"[0,0,0]",[0],"[1,0,0,0,0.5,9.53,0,0,0]",200000.0,2,457.1,"[11.3,11.3]","[24.7,153.1]","[4,4]","[12.7,12.7]","[11.3,11.3]","[50.8,50.8]",0.0,0.0,0,0,0.0,0.0,0.0,0,0,[0],[0],[0],[0],[0],1,1a,0,2,3,1,0.0,1,221.2743212107834,0.0,275.8,92,1,0.0,0,0,0,0,0.083,0.0,0.12,0.0,0.0,1,-1,0,0,-1,0,54193.44,802.2999318737615,92,0.4,CN,45.118146244394616,1.0,37.118146244394616,65.03614457831326,2.550288781540602,3.6813493978561764,4.099548398435007,3.315375416002783,3.692,4.78575421721303,5.329412917965509,1.9879999999999998,1.7852021470784214,2.8696838789045045,35526.75511801654,0.0,1.5901147178566128,1.5901147178566128,0.0,1.182357679782895,1.182357679782895,0.0,2.7724723976395076,2.7724723976395076,37692.63345833894,-7.207862564954095e-05,-7.207862564954095e-05,-0.0,-0.0,-7.207862564954095e-05,-7.207862564954095e-05,-7.207862564954095e-05,1,0,5.053406275969567,0.0,89.36666666666667,0.0,88.89999999999999,0.0,0.0,0.01480437358975111,0.01480437358975111,3948.3264363866215,0.0,0.0,0.0,0.0,0.0,0.0,24.700000000000017,19.05000000000002,24.7,18.35,0.0,0.0,88.9,142767378.98080003,1605932.2720000003,1605932.2720000003,25.0,1.354836,0.0,0.0,0.0,0.0,0.0,2.84,53.98,1605932.2720000003,1605932.2720000003,212.08874014191562,0.0,114.20162930718531,0.0,2,163.14518472455046,0.0,5.112,18.36777068672189,0.0,0.0,0.0,0.0,0.0,0.0,0.0,203.34687595389286,0.0,0.0,0.0,88.89999999999999,0.0,802.2999318737615,-0.3048000000014554,0.0,49499.52000000001,802.2999318737615,0.0,11.3,0.016208236602572333,81.20000000000002,49499.52000000001,802.2999318737615,0.0,11.3,0.016208236602572333,81.20000000000002,37642.800000000025,802.2999318737615,0.0,11.3,0.021313503030427092,61.75000000000004,283.9999758845173,0.0,54193.44,802.2999318737615,0.0,0.6260650126538405,0.7898478949028415,1.3563031086965667
1088,1563,15,2C,4,0,Effects of Transverse Reinforcement on Crack Pattern in Reinforced Concrete Members Under Pure Tension,1982,0,Canda,University of Manitoba,0,C.K. Kwok,762.0,762.0,609.6,609.6,177.8,304.8,"[7,3]","[7,85]",65.0,"[0,0]",0,53.98,"[1,152.4x304.8,0]",[92],2.84,"[1,152.4x304.8,2]",[92],39577.26513125589,"[0,0,0]",[0],"[1,0,0,0,0.5,9.53,0,0,0]",200000.0,2,457.1,"[11.3,11.3]","[24.7,153.1]","[4,4]","[12.7,12.7]","[11.3,11.3]","[50.8,50.8]",0.0,0.0,0,0,0.0,0.0,0.0,0,0,[0],[0],[0],[0],[0],1,1a,0,2,3,1,0.0,1,248.9536688604282,0.0,310.3,92,1,0.0,0,0,0,0,0.085,0.0,0.12,0.0,0.0,1,-1,0,0,-1,0,54193.44,802.2999318737615,92,0.4,CN,45.118146244394616,1.0,37.118146244394616,65.03614457831326,2.550288781540602,3.6813493978561764,4.099548398435007,3.315375416002783,3.692,4.78575421721303,5.329412917965509,1.9879999999999998,1.7852021470784214,2.8696838789045045,35526.75511801654,0.0,1.5901147178566128,1.5901147178566128,0.0,1.182357679782895,1.182357679782895,0.0,2.7724723976395076,2.7724723976395076,37692.63345833894,-7.207862564954095e-05,-7.207862564954095e-05,-0.0,-0.0,-7.207862564954095e-05,-7.207862564954095e-05,-7.207862564954095e-05,1,0,5.053406275969567,0.0,89.36666666666667,0.0,88.89999999999999,0.0,0.0,0.01480437358975111,0.01480437358975111,3948.3264363866215,0.0,0.0,0.0,0.0,0.0,0.0,24.700000000000017,19.05000000000002,24.7,18.35,0.0,0.0,88.9,142767378.98080003,1605932.2720000003,1605932.2720000003,25.0,1.354836,0.0,0.0,0.0,0.0,0.0,2.84,53.98,1605932.2720000003,1605932.2720000003,212.08874014191562,0.0,114.20162930718531,0.0,2,163.14518472455046,0.0,5.112,18.36777068672189,0.0,0.0,0.0,0.0,0.0,0.0,0.0,203.34687595389286,0.0,0.0,0.0,88.89999999999999,0.0,802.2999318737615,-0.3048000000014554,0.0,49499.52000000001,802.2999318737615,0.0,11.3,0.016208236602572333,81.20000000000002,49499.52000000001,802.2999318737615,0.0,11.3,0.016208236602572333,81.20000000000002,37642.800000000025,802.2999318737615,0.0,11.3,0.021313503030427092,61.75000000000004,283.9999758845173,0.0,54193.44,802.2999318737615,0.0,0.5879930083561813,0.7267402880093297,1.5259639399149552
1090,1565,15,4A,1,0,Effects of Transverse Reinforcement on Crack Pattern in Reinforced Concrete Members Under Pure Tension,1982,0,Canda,University of Manitoba,0,C.K. Kwok,762.0,762.0,609.6,609.6,177.8,304.8,"[7,3]","[7,53]",65.0,"[0,0]",0,47.39,"[1,152.4x304.8,0]",[60],2.4500000000000006,"[1,152.4x304.8,2]",[60],37902.96420964392,"[0,0,0]",[0],"[1,0,0,0,0.5,9.53,0,0,0]",200000.0,2,457.1,"[11.3,11.3]","[24.7,153.1]","[4,4]","[12.7,12.7]","[11.3,11.3]","[101.6,101.6]",0.0,0.0,0,0,0.0,0.0,0.0,0,0,[0],[0],[0],[0],[0],1,1a,0,2,3,1,0.0,1,165.99585590468126,0.0,206.9,60,1,0.0,0,0,0,0,0.068,0.0,0.09,0.0,0.0,1,-1,0,0,-1,0,54193.44,802.2999318737615,60,0.4,CN,41.74848889061564,1.0,33.74848889061564,57.096385542168676,2.270588926455424,3.27760182991359,3.536582245128792,2.9517656043920515,3.185000000000001,4.2608823788876675,4.59755691866743,1.7150000000000003,1.5894122485187967,2.4756075715901544,34619.33437421023,0.0,1.6224488549335263,1.6224488549335263,0.0,1.251147978217514,1.251147978217514,0.0,2.87359683315104,2.87359683315104,36098.061152041824,-5.9453183035715384e-05,-5.9453183035715384e-05,-0.0,-0.0,-5.9453183035715384e-05,-5.9453183035715384e-05,-5.9453183035715384e-05,1,0,5.276632162428937,0.0,89.36666666666667,0.0,88.89999999999999,0.0,0.0,0.01480437358975111,0.01480437358975111,1974.1632181933107,0.0,0.0,0.0,0.0,0.0,0.0,24.700000000000017,19.05000000000002,24.7,18.35,0.0,0.0,88.90000000000002,142767378.98080003,1605932.2720000006,1605932.272,25.0,1.354836,0.0,0.0,0.0,0.0,0.0,2.4500000000000006,47.39,1605932.2720000006,1605932.272,183.53429269082235,0.0,98.8261576027505,0.0,1,141.18022514678643,0.0,4.410000000000001,17.210098779495716,0.0,0.0,0.0,0.0,0.0,0.0,0.0,175.969384438388,0.0,0.0,0.0,88.89999999999999,0.0,802.2999318737615,-0.3048000000014554,0.0,49499.52000000001,802.2999318737615,0.0,11.3,0.016208236602572333,81.20000000000002,49499.52000000001,802.2999318737615,0.0,11.3,0.016208236602572333,81.20000000000002,37642.800000000025,802.2999318737615,0.0,11.3,0.021313503030427092,61.75000000000004,283.9999758845173,0.0,54193.44,802.2999318737615,0.0,1.0,1.0,1.1757727098968271
1091,1566,15,4A,2,0,Effects of Transverse Reinforcement on Crack Pattern in Reinforced Concrete Members Under Pure Tension,1982,0,Canda,University of Manitoba,0,C.K. Kwok,762.0,762.0,609.6,609.6,177.8,304.8,"[7,3]","[7,53]",65.0,"[0,0]",0,47.39,"[1,152.4x304.8,0]",[60],2.4500000000000006,"[1,152.4x304.8,2]",[60],37902.96420964392,"[0,0,0]",[0],"[1,0,0,0,0.5,9.53,0,0,0]",200000.0,2,457.1,"[11.3,11.3]","[24.7,153.1]","[4,4]","[12.7,12.7]","[11.3,11.3]","[101.6,101.6]",0.0,0.0,0,0,0.0,0.0,0.0,0,0,[0],[0],[0],[0],[0],1,1a,0,2,3,1,0.0,1,193.59497356113863,0.0,241.3,60,1,0.0,0,0,0,0,0.077,0.0,0.1,0.0,0.0,1,-1,0,0,-1,0,54193.44,802.2999318737615,60,0.4,CN,41.74848889061564,1.0,33.74848889061564,57.096385542168676,2.270588926455424,3.27760182991359,3.536582245128792,2.9517656043920515,3.185000000000001,4.2608823788876675,4.59755691866743,1.7150000000000003,1.5894122485187967,2.4756075715901544,34619.33437421023,0.0,1.6224488549335263,1.6224488549335263,0.0,1.251147978217514,1.251147978217514,0.0,2.87359683315104,2.87359683315104,36098.061152041824,-5.9453183035715384e-05,-5.9453183035715384e-05,-0.0,-0.0,-5.9453183035715384e-05,-5.9453183035715384e-05,-5.9453183035715384e-05,1,0,5.276632162428937,0.0,89.36666666666667,0.0,88.89999999999999,0.0,0.0,0.01480437358975111,0.01480437358975111,1974.1632181933107,0.0,0.0,0.0,0.0,0.0,0.0,24.700000000000017,19.05000000000002,24.7,18.35,0.0,0.0,88.90000000000002,142767378.98080003,1605932.2720000006,1605932.272,25.0,1.354836,0.0,0.0,0.0,0.0,0.0,2.4500000000000006,47.39,1605932.2720000006,1605932.272,183.53429269082235,0.0,98.8261576027505,0.0,2,141.18022514678643,0.0,4.410000000000001,17.210098779495716,0.0,0.0,0.0,0.0,0.0,0.0,0.0,175.969384438388,0.0,0.0,0.0,88.89999999999999,0.0,802.2999318737615,-0.3048000000014554,0.0,49499.52000000001,802.2999318737615,0.0,11.3,0.016208236602572333,81.20000000000002,49499.52000000001,802.2999318737615,0.0,11.3,0.016208236602572333,81.20000000000002,37642.800000000025,802.2999318737615,0.0,11.3,0.021313503030427092,61.75000000000004,283.9999758845173,0.0,54193.44,802.2999318737615,0.0,0.6218083152952292,0.783190194915163,1.371261260986488
1092,1567,15,4A,3,0,Effects of Transverse Reinforcement on Crack Pattern in Reinforced Concrete Members Under Pure Tension,1982,0,Canda,University of Manitoba,0,C.K. Kwok,762.0,762.0,609.6,609.6,177.8,304.8,"[7,3]","[7,53]",65.0,"[0,0]",0,47.39,"[1,152.4x304.8,0]",[60],2.4500000000000006,"[1,152.4x304.8,2]",[60],37902.96420964392,"[0,0,0]",[0],"[1,0,0,0,0.5,9.53,0,0,0]",200000.0,2,457.1,"[11.3,11.3]","[24.7,153.1]","[4,4]","[12.7,12.7]","[11.3,11.3]","[101.6,101.6]",0.0,0.0,0,0,0.0,0.0,0.0,0,0,[0],[0],[0],[0],[0],1,1a,0,2,3,1,0.0,1,221.2743212107834,0.0,275.8,60,1,0.0,0,0,0,0,0.086,0.0,0.13,0.0,0.0,1,-1,0,0,-1,0,54193.44,802.2999318737615,60,0.4,CN,41.74848889061564,1.0,33.74848889061564,57.096385542168676,2.270588926455424,3.27760182991359,3.536582245128792,2.9517656043920515,3.185000000000001,4.2608823788876675,4.59755691866743,1.7150000000000003,1.5894122485187967,2.4756075715901544,34619.33437421023,0.0,1.6224488549335263,1.6224488549335263,0.0,1.251147978217514,1.251147978217514,0.0,2.87359683315104,2.87359683315104,36098.061152041824,-5.9453183035715384e-05,-5.9453183035715384e-05,-0.0,-0.0,-5.9453183035715384e-05,-5.9453183035715384e-05,-5.9453183035715384e-05,1,0,5.276632162428937,0.0,89.36666666666667,0.0,88.89999999999999,0.0,0.0,0.01480437358975111,0.01480437358975111,1974.1632181933107,0.0,0.0,0.0,0.0,0.0,0.0,24.700000000000017,19.05000000000002,24.7,18.35,0.0,0.0,88.90000000000002,142767378.98080003,1605932.2720000006,1605932.272,25.0,1.354836,0.0,0.0,0.0,0.0,0.0,2.4500000000000006,47.39,1605932.2720000006,1605932.272,183.53429269082235,0.0,98.8261576027505,0.0,2,141.18022514678643,0.0,4.410000000000001,17.210098779495716,0.0,0.0,0.0,0.0,0.0,0.0,0.0,175.969384438388,0.0,0.0,0.0,88.89999999999999,0.0,802.2999318737615,-0.3048000000014554,0.0,49499.52000000001,802.2999318737615,0.0,11.3,0.016208236602572333,81.20000000000002,49499.52000000001,802.2999318737615,0.0,11.3,0.016208236602572333,81.20000000000002,37642.800000000025,802.2999318737615,0.0,11.3,0.021313503030427092,61.75000000000004,283.9999758845173,0.0,54193.44,802.2999318737615,0.0,0.5812915074137761,0.714758701984228,1.567318092747921
1093,1568,15,4A,4,0,Effects of Transverse Reinforcement on Crack Pattern in Reinforced Concrete Members Under Pure Tension,1982,0,Canda,University of Manitoba,0,C.K. Kwok,762.0,762.0,609.6,609.6,177.8,304.8,"[7,3]","[7,53]",65.0,"[0,0]",0,47.39,"[1,152.4x304.8,0]",[60],2.4500000000000006,"[1,152.4x304.8,2]",[60],37902.96420964392,"[0,0,0]",[0],"[1,0,0,0,0.5,9.53,0,0,0]",200000.0,2,457.1,"[11.3,11.3]","[24.7,153.1]","[4,4]","[12.7,12.7]","[11.3,11.3]","[101.6,101.6]",0.0,0.0,0,0,0.0,0.0,0.0,0,0,[0],[0],[0],[0],[0],1,1a,0,2,3,1,0.0,1,248.9536688604282,0.0,310.3,60,1,0.0,0,0,0,0,0.106,0.0,0.18,0.0,0.0,1,-1,0,0,-1,0,54193.44,802.2999318737615,60,0.4,CN,41.74848889061564,1.0,33.74848889061564,57.096385542168676,2.270588926455424,3.27760182991359,3.536582245128792,2.9517656043920515,3.185000000000001,4.2608823788876675,4.59755691866743,1.7150000000000003,1.5894122485187967,2.4756075715901544,34619.33437421023,0.0,1.6224488549335263,1.6224488549335263,0.0,1.251147978217514,1.251147978217514,0.0,2.87359683315104,2.87359683315104,36098.061152041824,-5.9453183035715384e-05,-5.9453183035715384e-05,-0.0,-0.0,-5.9453183035715384e-05,-5.9453183035715384e-05,-5.9453183035715384e-05,1,0,5.276632162428937,0.0,89.36666666666667,0.0,88.89999999999999,0.0,0.0,0.01480437358975111,0.01480437358975111,1974.1632181933107,0.0,0.0,0.0,0.0,0.0,0.0,24.700000000000017,19.05000000000002,24.7,18.35,0.0,0.0,88.90000000000002,142767378.98080003,1605932.2720000006,1605932.272,25.0,1.354836,0.0,0.0,0.0,0.0,0.0,2.4500000000000006,47.39,1605932.2720000006,1605932.272,183.53429269082235,0.0,98.8261576027505,0.0,2,141.18022514678643,0.0,4.410000000000001,17.210098779495716,0.0,0.0,0.0,0.0,0.0,0.0,0.0,175.969384438388,0.0,0.0,0.0,88.89999999999999,0.0,802.2999318737615,-0.3048000000014554,0.0,49499.52000000001,802.2999318737615,0.0,11.3,0.016208236602572333,81.20000000000002,49499.52000000001,802.2999318737615,0.0,11.3,0.016208236602572333,81.20000000000002,37642.800000000025,802.2999318737615,0.0,11.3,0.021313503030427092,61.75000000000004,283.9999758845173,0.0,54193.44,802.2999318737615,0.0,0.5577326369628401,0.6702082556258286,1.7633749245093546
1095,1570,15,4B,1,0,Effects of Transverse Reinforcement on Crack Pattern in Reinforced Concrete Members Under Pure Tension,1982,0,Canda,University of Manitoba,0,C.K. Kwok,762.0,762.0,609.6,609.6,177.8,304.8,"[7,3]","[7,74]",65.0,"[0,0]",0,47.31,"[1,152.4x304.8,0]",[81],2.5200000000000005,"[1,152.4x304.8,2]",[81],37876.816553971905,"[0,0,0]",[0],"[1,0,0,0,0.5,9.53,0,0,0]",200000.0,2,457.1,"[11.3,11.3]","[24.7,153.1]","[4,4]","[12.7,12.7]","[11.3,11.3]","[101.6,101.6]",0.0,0.0,0,0,0.0,0.0,0.0,0,0,[0],[0],[0],[0],[0],1,1a,0,2,3,1,0.0,1,165.99585590468126,0.0,206.9,81,1,0.0,0,0,0,0,0.062,0.0,0.09,0.0,0.0,1,-1,0,0,-1,0,54193.44,802.2999318737615,81,0.4,CN,40.12098780131113,1.0,32.12098780131113,57.00000000000001,2.2827152604597574,3.2951062289087845,3.6376274521324716,2.9675298385976845,3.2760000000000007,4.28363809758142,4.728915687772214,1.7640000000000002,1.59790068232183,2.54633921649273,34163.49804473329,0.0,1.708998625007915,1.708998625007915,0.0,1.368375312997561,1.368375312997561,0.0,3.077373938005476,3.077373938005476,36073.158622830386,-5.939436728646294e-05,-5.939436728646294e-05,-0.0,-0.0,-5.939436728646294e-05,-5.939436728646294e-05,-5.939436728646294e-05,1,0,5.280274801210221,0.0,89.36666666666667,0.0,88.89999999999999,0.0,0.0,0.01480437358975111,0.01480437358975111,1974.1632181933107,0.0,0.0,0.0,0.0,0.0,0.0,24.700000000000017,19.05000000000002,24.7,18.35,0.0,0.0,88.9,142767378.98080003,1605932.2720000003,1605932.2720000003,25.0,1.354836,0.0,0.0,0.0,0.0,0.0,2.5200000000000005,47.31,1605932.2720000003,1605932.2720000003,188.78770369830556,0.0,101.65491737601067,0.0,1,145.22131053715813,0.0,4.536000000000001,17.19556628901764,0.0,0.0,0.0,0.0,0.0,0.0,0.0,181.0062605863565,0.0,0.0,0.0,88.89999999999999,0.0,802.2999318737615,-0.3048000000014554,0.0,49499.52000000001,802.2999318737615,0.0,11.3,0.016208236602572333,81.20000000000002,49499.52000000001,802.2999318737615,0.0,11.3,0.016208236602572333,81.20000000000002,37642.800000000025,802.2999318737615,0.0,11.3,0.021313503030427092,61.75000000000004,283.9999758845173,0.0,54193.44,802.2999318737615,0.0,1.0,1.0,1.1430543856867859
1096,1571,15,4B,2,0,Effects of Transverse Reinforcement on Crack Pattern in Reinforced Concrete Members Under Pure Tension,1982,0,Canda,University of Manitoba,0,C.K. Kwok,762.0,762.0,609.6,609.6,177.8,304.8,"[7,3]","[7,74]",65.0,"[0,0]",0,47.31,"[1,152.4x304.8,0]",[81],2.5200000000000005,"[1,152.4x304.8,2]",[81],37876.816553971905,"[0,0,0]",[0],"[1,0,0,0,0.5,9.53,0,0,0]",200000.0,2,457.1,"[11.3,11.3]","[24.7,153.1]","[4,4]","[12.7,12.7]","[11.3,11.3]","[101.6,101.6]",0.0,0.0,0,0,0.0,0.0,0.0,0,0,[0],[0],[0],[0],[0],1,1a,0,2,3,1,0.0,1,193.59497356113863,0.0,241.3,81,1,0.0,0,0,0,0,0.075,0.0,0.105,0.0,0.0,1,-1,0,0,-1,0,54193.44,802.2999318737615,81,0.4,CN,40.12098780131113,1.0,32.12098780131113,57.00000000000001,2.2827152604597574,3.2951062289087845,3.6376274521324716,2.9675298385976845,3.2760000000000007,4.28363809758142,4.728915687772214,1.7640000000000002,1.59790068232183,2.54633921649273,34163.49804473329,0.0,1.708998625007915,1.708998625007915,0.0,1.368375312997561,1.368375312997561,0.0,3.077373938005476,3.077373938005476,36073.158622830386,-5.939436728646294e-05,-5.939436728646294e-05,-0.0,-0.0,-5.939436728646294e-05,-5.939436728646294e-05,-5.939436728646294e-05,1,0,5.280274801210221,0.0,89.36666666666667,0.0,88.89999999999999,0.0,0.0,0.01480437358975111,0.01480437358975111,1974.1632181933107,0.0,0.0,0.0,0.0,0.0,0.0,24.700000000000017,19.05000000000002,24.7,18.35,0.0,0.0,88.9,142767378.98080003,1605932.2720000003,1605932.2720000003,25.0,1.354836,0.0,0.0,0.0,0.0,0.0,2.5200000000000005,47.31,1605932.2720000003,1605932.2720000003,188.78770369830556,0.0,101.65491737601067,0.0,2,145.22131053715813,0.0,4.536000000000001,17.19556628901764,0.0,0.0,0.0,0.0,0.0,0.0,0.0,181.0062605863565,0.0,0.0,0.0,88.89999999999999,0.0,802.2999318737615,-0.3048000000014554,0.0,49499.52000000001,802.2999318737615,0.0,11.3,0.016208236602572333,81.20000000000002,49499.52000000001,802.2999318737615,0.0,11.3,0.016208236602572333,81.20000000000002,37642.800000000025,802.2999318737615,0.0,11.3,0.021313503030427092,61.75000000000004,283.9999758845173,0.0,54193.44,802.2999318737615,0.0,0.633126462832101,0.800678402633601,1.3331030607357246
1097,1572,15,4B,3,0,Effects of Transverse Reinforcement on Crack Pattern in Reinforced Concrete Members Under Pure Tension,1982,0,Canda,University of Manitoba,0,C.K. Kwok,762.0,762.0,609.6,609.6,177.8,304.8,"[7,3]","[7,74]",65.0,"[0,0]",0,47.31,"[1,152.4x304.8,0]",[81],2.5200000000000005,"[1,152.4x304.8,2]",[81],37876.816553971905,"[0,0,0]",[0],"[1,0,0,0,0.5,9.53,0,0,0]",200000.0,2,457.1,"[11.3,11.3]","[24.7,153.1]","[4,4]","[12.7,12.7]","[11.3,11.3]","[101.6,101.6]",0.0,0.0,0,0,0.0,0.0,0.0,0,0,[0],[0],[0],[0],[0],1,1a,0,2,3,1,0.0,1,221.2743212107834,0.0,275.8,81,1,0.0,0,0,0,0,0.096,0.0,0.12,0.0,0.0,1,-1,0,0,-1,0,54193.44,802.2999318737615,81,0.4,CN,40.12098780131113,1.0,32.12098780131113,57.00000000000001,2.2827152604597574,3.2951062289087845,3.6376274521324716,2.9675298385976845,3.2760000000000007,4.28363809758142,4.728915687772214,1.7640000000000002,1.59790068232183,2.54633921649273,34163.49804473329,0.0,1.708998625007915,1.708998625007915,0.0,1.368375312997561,1.368375312997561,0.0,3.077373938005476,3.077373938005476,36073.158622830386,-5.939436728646294e-05,-5.939436728646294e-05,-0.0,-0.0,-5.939436728646294e-05,-5.939436728646294e-05,-5.939436728646294e-05,1,0,5.280274801210221,0.0,89.36666666666667,0.0,88.89999999999999,0.0,0.0,0.01480437358975111,0.01480437358975111,1974.1632181933107,0.0,0.0,0.0,0.0,0.0,0.0,24.700000000000017,19.05000000000002,24.7,18.35,0.0,0.0,88.9,142767378.98080003,1605932.2720000003,1605932.2720000003,25.0,1.354836,0.0,0.0,0.0,0.0,0.0,2.5200000000000005,47.31,1605932.2720000003,1605932.2720000003,188.78770369830556,0.0,101.65491737601067,0.0,2,145.22131053715813,0.0,4.536000000000001,17.19556628901764,0.0,0.0,0.0,0.0,0.0,0.0,0.0,181.0062605863565,0.0,0.0,0.0,88.89999999999999,0.0,802.2999318737615,-0.3048000000014554,0.0,49499.52000000001,802.2999318737615,0.0,11.3,0.016208236602572333,81.20000000000002,49499.52000000001,802.2999318737615,0.0,11.3,0.016208236602572333,81.20000000000002,37642.800000000025,802.2999318737615,0.0,11.3,0.021313503030427092,61.75000000000004,283.9999758845173,0.0,54193.44,802.2999318737615,0.0,0.588382016324603,0.7274272466995295,1.5237042028632939
1098,1573,15,4B,4,0,Effects of Transverse Reinforcement on Crack Pattern in Reinforced Concrete Members Under Pure Tension,1982,0,Canda,University of Manitoba,0,C.K. Kwok,762.0,762.0,609.6,609.6,177.8,304.8,"[7,3]","[7,74]",65.0,"[0,0]",0,47.31,"[1,152.4x304.8,0]",[81],2.5200000000000005,"[1,152.4x304.8,2]",[81],37876.816553971905,"[0,0,0]",[0],"[1,0,0,0,0.5,9.53,0,0,0]",200000.0,2,457.1,"[11.3,11.3]","[24.7,153.1]","[4,4]","[12.7,12.7]","[11.3,11.3]","[101.6,101.6]",0.0,0.0,0,0,0.0,0.0,0.0,0,0,[0],[0],[0],[0],[0],1,1a,0,2,3,1,0.0,1,248.9536688604282,0.0,310.3,81,1,0.0,0,0,0,0,0.116,0.0,0.14,0.0,0.0,1,-1,0,0,-1,0,54193.44,802.2999318737615,81,0.4,CN,40.12098780131113,1.0,32.12098780131113,57.00000000000001,2.2827152604597574,3.2951062289087845,3.6376274521324716,2.9675298385976845,3.2760000000000007,4.28363809758142,4.728915687772214,1.7640000000000002,1.59790068232183,2.54633921649273,34163.49804473329,0.0,1.708998625007915,1.708998625007915,0.0,1.368375312997561,1.368375312997561,0.0,3.077373938005476,3.077373938005476,36073.158622830386,-5.939436728646294e-05,-5.939436728646294e-05,-0.0,-0.0,-5.939436728646294e-05,-5.939436728646294e-05,-5.939436728646294e-05,1,0,5.280274801210221,0.0,89.36666666666667,0.0,88.89999999999999,0.0,0.0,0.01480437358975111,0.01480437358975111,1974.1632181933107,0.0,0.0,0.0,0.0,0.0,0.0,24.700000000000017,19.05000000000002,24.7,18.35,0.0,0.0,88.9,142767378.98080003,1605932.2720000003,1605932.2720000003,25.0,1.354836,0.0,0.0,0.0,0.0,0.0,2.5200000000000005,47.31,1605932.2720000003,1605932.2720000003,188.78770369830556,0.0,101.65491737601067,0.0,2,145.22131053715813,0.0,4.536000000000001,17.19556628901764,0.0,0.0,0.0,0.0,0.0,0.0,0.0,181.0062605863565,0.0,0.0,0.0,88.89999999999999,0.0,802.2999318737615,-0.3048000000014554,0.0,49499.52000000001,802.2999318737615,0.0,11.3,0.016208236602572333,81.20000000000002,49499.52000000001,802.2999318737615,0.0,11.3,0.016208236602572333,81.20000000000002,37642.800000000025,802.2999318737615,0.0,11.3,0.021313503030427092,61.75000000000004,283.9999758845173,0.0,54193.44,802.2999318737615,0.0,0.5626077453258702,0.679768551414414,1.7143053449908636
1100,1575,15,4C,1,0,Effects of Transverse Reinforcement on Crack Pattern in Reinforced Concrete Members Under Pure Tension,1982,0,Canda,University of Manitoba,0,C.K. Kwok,762.0,762.0,609.6,609.6,177.8,304.8,"[7,3]","[7,98]",65.0,"[0,0]",0,45.2,"[1,152.4x304.8,0]",[105],2.29,"[1,152.4x304.8,2]",[105],37301.5778597019,"[0,0,0]",[0],"[1,0,0,0,0.5,9.53,0,0,0]",200000.0,2,457.1,"[11.3,11.3]","[24.7,153.1]","[4,4]","[12.7,12.7]","[11.3,11.3]","[101.6,101.6]",0.0,0.0,0,0,0.0,0.0,0.0,0,0,[0],[0],[0],[0],[0],1,1a,0,2,3,1,0.0,1,165.99585590468126,0.0,206.9,105,1,0.0,0,0,0,0,0.078,0.0,0.1,0.0,0.0,1,-1,0,0,-1,0,54193.44,802.2999318737615,105,0.4,CN,37.250158454772404,1.0,29.250158454772404,54.457831325301214,2.039056670821505,2.9433843342199006,3.305621771977523,2.6507736720679564,2.977,3.826399634485871,4.29730830357078,1.6029999999999998,1.4273396695750533,2.313935240384266,33328.402798941555,0.0,1.8372868887672014,1.8372868887672014,0.0,1.5593983451578435,1.5593983451578435,0.0,3.396685233925045,3.396685233925045,35525.31224733514,-5.5373723268356956e-05,-5.5373723268356956e-05,-0.0,-0.0,-5.5373723268356956e-05,-5.5373723268356956e-05,-5.5373723268356956e-05,1,0,5.36170348482943,0.0,89.36666666666667,0.0,88.89999999999999,0.0,0.0,0.01480437358975111,0.01480437358975111,1974.1632181933107,0.0,0.0,0.0,0.0,0.0,0.0,24.700000000000017,19.05000000000002,24.7,18.35,0.0,0.0,88.9,142767378.98080003,1605932.2720000003,1605932.2720000003,25.0,1.354836,0.0,0.0,0.0,0.0,0.0,2.29,45.2,1605932.2720000003,1605932.2720000003,171.75156803479575,0.0,92.4816135571977,0.0,1,132.11659079599676,0.0,4.122,16.80773631397161,0.0,0.0,0.0,0.0,0.0,0.0,0.0,164.67231959928014,0.0,0.0,0.0,88.89999999999999,0.0,802.2999318737615,-0.3048000000014554,0.0,49499.52000000001,802.2999318737615,0.0,11.3,0.016208236602572333,81.20000000000002,49499.52000000001,802.2999318737615,0.0,11.3,0.016208236602572333,81.20000000000002,37642.800000000025,802.2999318737615,0.0,11.3,0.021313503030427092,61.75000000000004,283.9999758845173,0.0,54193.44,802.2999318737615,0.0,1.0,1.0,1.256434599958744
1101,1576,15,4C,2,0,Effects of Transverse Reinforcement on Crack Pattern in Reinforced Concrete Members Under Pure Tension,1982,0,Canda,University of Manitoba,0,C.K. Kwok,762.0,762.0,609.6,609.6,177.8,304.8,"[7,3]","[7,98]",65.0,"[0,0]",0,45.2,"[1,152.4x304.8,0]",[105],2.29,"[1,152.4x304.8,2]",[105],37301.5778597019,"[0,0,0]",[0],"[1,0,0,0,0.5,9.53,0,0,0]",200000.0,2,457.1,"[11.3,11.3]","[24.7,153.1]","[4,4]","[12.7,12.7]","[11.3,11.3]","[101.6,101.6]",0.0,0.0,0,0,0.0,0.0,0.0,0,0,[0],[0],[0],[0],[0],1,1a,0,2,3,1,0.0,1,193.59497356113863,0.0,241.3,105,1,0.0,0,0,0,0,0.085,0.0,0.13,0.0,0.0,1,-1,0,0,-1,0,54193.44,802.2999318737615,105,0.4,CN,37.250158454772404,1.0,29.250158454772404,54.457831325301214,2.039056670821505,2.9433843342199006,3.305621771977523,2.6507736720679564,2.977,3.826399634485871,4.29730830357078,1.6029999999999998,1.4273396695750533,2.313935240384266,33328.402798941555,0.0,1.8372868887672014,1.8372868887672014,0.0,1.5593983451578435,1.5593983451578435,0.0,3.396685233925045,3.396685233925045,35525.31224733514,-5.5373723268356956e-05,-5.5373723268356956e-05,-0.0,-0.0,-5.5373723268356956e-05,-5.5373723268356956e-05,-5.5373723268356956e-05,1,0,5.36170348482943,0.0,89.36666666666667,0.0,88.89999999999999,0.0,0.0,0.01480437358975111,0.01480437358975111,1974.1632181933107,0.0,0.0,0.0,0.0,0.0,0.0,24.700000000000017,19.05000000000002,24.7,18.35,0.0,0.0,88.9,142767378.98080003,1605932.2720000003,1605932.2720000003,25.0,1.354836,0.0,0.0,0.0,0.0,0.0,2.29,45.2,1605932.2720000003,1605932.2720000003,171.75156803479575,0.0,92.4816135571977,0.0,2,132.11659079599676,0.0,4.122,16.80773631397161,0.0,0.0,0.0,0.0,0.0,0.0,0.0,164.67231959928014,0.0,0.0,0.0,88.89999999999999,0.0,802.2999318737615,-0.3048000000014554,0.0,49499.52000000001,802.2999318737615,0.0,11.3,0.016208236602572333,81.20000000000002,49499.52000000001,802.2999318737615,0.0,11.3,0.016208236602572333,81.20000000000002,37642.800000000025,802.2999318737615,0.0,11.3,0.021313503030427092,61.75000000000004,283.9999758845173,0.0,54193.44,802.2999318737615,0.0,0.5993663703358135,0.7464519843298306,1.4653343111166983
1102,1577,15,4C,3,0,Effects of Transverse Reinforcement on Crack Pattern in Reinforced Concrete Members Under Pure Tension,1982,0,Canda,University of Manitoba,0,C.K. Kwok,762.0,762.0,609.6,609.6,177.8,304.8,"[7,3]","[7,98]",65.0,"[0,0]",0,45.2,"[1,152.4x304.8,0]",[105],2.29,"[1,152.4x304.8,2]",[105],37301.5778597019,"[0,0,0]",[0],"[1,0,0,0,0.5,9.53,0,0,0]",200000.0,2,457.1,"[11.3,11.3]","[24.7,153.1]","[4,4]","[12.7,12.7]","[11.3,11.3]","[101.6,101.6]",0.0,0.0,0,0,0.0,0.0,0.0,0,0,[0],[0],[0],[0],[0],1,1a,0,2,3,1,0.0,1,221.2743212107834,0.0,275.8,105,1,0.0,0,0,0,0,0.107,0.0,0.14,0.0,0.0,1,-1,0,0,-1,0,54193.44,802.2999318737615,105,0.4,CN,37.250158454772404,1.0,29.250158454772404,54.457831325301214,2.039056670821505,2.9433843342199006,3.305621771977523,2.6507736720679564,2.977,3.826399634485871,4.29730830357078,1.6029999999999998,1.4273396695750533,2.313935240384266,33328.402798941555,0.0,1.8372868887672014,1.8372868887672014,0.0,1.5593983451578435,1.5593983451578435,0.0,3.396685233925045,3.396685233925045,35525.31224733514,-5.5373723268356956e-05,-5.5373723268356956e-05,-0.0,-0.0,-5.5373723268356956e-05,-5.5373723268356956e-05,-5.5373723268356956e-05,1,0,5.36170348482943,0.0,89.36666666666667,0.0,88.89999999999999,0.0,0.0,0.01480437358975111,0.01480437358975111,1974.1632181933107,0.0,0.0,0.0,0.0,0.0,0.0,24.700000000000017,19.05000000000002,24.7,18.35,0.0,0.0,88.9,142767378.98080003,1605932.2720000003,1605932.2720000003,25.0,1.354836,0.0,0.0,0.0,0.0,0.0,2.29,45.2,1605932.2720000003,1605932.2720000003,171.75156803479575,0.0,92.4816135571977,0.0,2,132.11659079599676,0.0,4.122,16.80773631397161,0.0,0.0,0.0,0.0,0.0,0.0,0.0,164.67231959928014,0.0,0.0,0.0,88.89999999999999,0.0,802.2999318737615,-0.3048000000014554,0.0,49499.52000000001,802.2999318737615,0.0,11.3,0.016208236602572333,81.20000000000002,49499.52000000001,802.2999318737615,0.0,11.3,0.016208236602572333,81.20000000000002,37642.800000000025,802.2999318737615,0.0,11.3,0.021313503030427092,61.75000000000004,283.9999758845173,0.0,54193.44,802.2999318737615,0.0,0.5669647388494043,0.6881524688980132,1.6748412888768562
1103,1578,15,4C,4,0,Effects of Transverse Reinforcement on Crack Pattern in Reinforced Concrete Members Under Pure Tension,1982,0,Canda,University of Manitoba,0,C.K. Kwok,762.0,762.0,609.6,609.6,177.8,304.8,"[7,3]","[7,98]",65.0,"[0,0]",0,45.2,"[1,152.4x304.8,0]",[105],2.29,"[1,152.4x304.8,2]",[105],37301.5778597019,"[0,0,0]",[0],"[1,0,0,0,0.5,9.53,0,0,0]",200000.0,2,457.1,"[11.3,11.3]","[24.7,153.1]","[4,4]","[12.7,12.7]","[11.3,11.3]","[101.6,101.6]",0.0,0.0,0,0,0.0,0.0,0.0,0,0,[0],[0],[0],[0],[0],1,1a,0,2,3,1,0.0,1,248.9536688604282,0.0,310.3,105,1,0.0,0,0,0,0,0.125,0.0,0.16,0.0,0.0,1,-1,0,0,-1,0,54193.44,802.2999318737615,105,0.4,CN,37.250158454772404,1.0,29.250158454772404,54.457831325301214,2.039056670821505,2.9433843342199006,3.305621771977523,2.6507736720679564,2.977,3.826399634485871,4.29730830357078,1.6029999999999998,1.4273396695750533,2.313935240384266,33328.402798941555,0.0,1.8372868887672014,1.8372868887672014,0.0,1.5593983451578435,1.5593983451578435,0.0,3.396685233925045,3.396685233925045,35525.31224733514,-5.5373723268356956e-05,-5.5373723268356956e-05,-0.0,-0.0,-5.5373723268356956e-05,-5.5373723268356956e-05,-5.5373723268356956e-05,1,0,5.36170348482943,0.0,89.36666666666667,0.0,88.89999999999999,0.0,0.0,0.01480437358975111,0.01480437358975111,1974.1632181933107,0.0,0.0,0.0,0.0,0.0,0.0,24.700000000000017,19.05000000000002,24.7,18.35,0.0,0.0,88.9,142767378.98080003,1605932.2720000003,1605932.2720000003,25.0,1.354836,0.0,0.0,0.0,0.0,0.0,2.29,45.2,1605932.2720000003,1605932.2720000003,171.75156803479575,0.0,92.4816135571977,0.0,2,132.11659079599676,0.0,4.122,16.80773631397161,0.0,0.0,0.0,0.0,0.0,0.0,0.0,164.67231959928014,0.0,0.0,0.0,88.89999999999999,0.0,802.2999318737615,-0.3048000000014554,0.0,49499.52000000001,802.2999318737615,0.0,11.3,0.016208236602572333,81.20000000000002,49499.52000000001,802.2999318737615,0.0,11.3,0.016208236602572333,81.20000000000002,37642.800000000025,802.2999318737615,0.0,11.3,0.021313503030427092,61.75000000000004,283.9999758845173,0.0,54193.44,802.2999318737615,0.0,0.5477954574846695,0.6500643721667745,1.8843482666370142
1106,1581,15,6A,2,0,Effects of Transverse Reinforcement on Crack Pattern in Reinforced Concrete Members Under Pure Tension,1982,0,Canda,University of Manitoba,0,C.K. Kwok,762.0,762.0,609.6,609.6,177.8,304.8,"[7,3]","[7,46]",65.0,"[0,0]",0,44.21,"[1,152.4x304.8,0]",[53],2.7299999999999995,"[1,152.4x304.8,2]",[53],37037.62159667571,"[0,0,0]",[0],"[1,0,0,0,0.5,9.53,0,0,0]",200000.0,2,457.1,"[11.3,11.3]","[24.7,153.1]","[4,4]","[12.7,12.7]","[11.3,11.3]","[152.4,152.4]",0.0,0.0,0,0,0.0,0.0,0.0,0,0,[0],[0],[0],[0],[0],1,1a,0,2,3,1,0.0,1,193.59497356113863,0.0,241.3,53,1,0.0,0,0,0,0,0.052,0.0,0.088,0.0,0.0,1,-1,0,0,-1,0,54193.44,802.2999318737615,53,0.4,CN,39.63404699872988,1.0,31.63404699872988,53.26506024096386,2.556768400299693,3.690702746696423,3.9407630731435095,3.323798920389601,3.5489999999999995,4.79791357070535,5.122991995086563,1.9109999999999996,1.789737880209785,2.7585341512004566,34024.72313240901,0.0,1.6655728620816064,1.6655728620816064,0.0,1.3231408345236901,1.3231408345236901,0.0,2.9887136966052967,2.9887136966052967,35273.92533016734,-5.357390622826655e-05,-5.357390622826655e-05,-0.0,-0.0,-5.357390622826655e-05,-5.357390622826655e-05,-5.357390622826655e-05,1,0,5.399914772549836,0.0,89.36666666666667,0.0,88.89999999999999,0.0,0.0,0.01480437358975111,0.01480437358975111,1316.1088121288738,0.0,0.0,0.0,0.0,0.0,0.0,24.700000000000017,19.05000000000002,24.7,18.35,0.0,0.0,88.9,142767378.98080003,1605932.2720000003,1605932.2720000003,25.0,1.354836,0.0,0.0,0.0,0.0,0.0,2.7299999999999995,44.21,1605932.2720000003,1605932.2720000003,204.86067070272588,0.0,110.3095919168524,0.0,1,157.58513130978918,0.0,4.914,16.62265020987929,0.0,0.0,0.0,0.0,0.0,0.0,0.0,196.41673275697664,0.0,0.0,0.0,88.89999999999999,0.0,802.2999318737615,-0.3048000000014554,0.0,49499.52000000001,802.2999318737615,0.0,11.3,0.016208236602572333,81.20000000000002,49499.52000000001,802.2999318737615,0.0,11.3,0.016208236602572333,81.20000000000002,37642.800000000025,802.2999318737615,0.0,11.3,0.021313503030427092,61.75000000000004,283.9999758845173,0.0,54193.44,802.2999318737615,0.0,1.0,1.0,1.2285104054681364
1107,1582,15,6A,3,0,Effects of Transverse Reinforcement on Crack Pattern in Reinforced Concrete Members Under Pure Tension,1982,0,Canda,University of Manitoba,0,C.K. Kwok,762.0,762.0,609.6,609.6,177.8,304.8,"[7,3]","[7,46]",65.0,"[0,0]",0,44.21,"[1,152.4x304.8,0]",[53],2.7299999999999995,"[1,152.4x304.8,2]",[53],37037.62159667571,"[0,0,0]",[0],"[1,0,0,0,0.5,9.53,0,0,0]",200000.0,2,457.1,"[11.3,11.3]","[24.7,153.1]","[4,4]","[12.7,12.7]","[11.3,11.3]","[152.4,152.4]",0.0,0.0,0,0,0.0,0.0,0.0,0,0,[0],[0],[0],[0],[0],1,1a,0,2,3,1,0.0,1,221.2743212107834,0.0,275.8,53,1,0.0,0,0,0,0,0.07,0.0,0.11,0.0,0.0,1,-1,0,0,-1,0,54193.44,802.2999318737615,53,0.4,CN,39.63404699872988,1.0,31.63404699872988,53.26506024096386,2.556768400299693,3.690702746696423,3.9407630731435095,3.323798920389601,3.5489999999999995,4.79791357070535,5.122991995086563,1.9109999999999996,1.789737880209785,2.7585341512004566,34024.72313240901,0.0,1.6655728620816064,1.6655728620816064,0.0,1.3231408345236901,1.3231408345236901,0.0,2.9887136966052967,2.9887136966052967,35273.92533016734,-5.357390622826655e-05,-5.357390622826655e-05,-0.0,-0.0,-5.357390622826655e-05,-5.357390622826655e-05,-5.357390622826655e-05,1,0,5.399914772549836,0.0,89.36666666666667,0.0,88.89999999999999,0.0,0.0,0.01480437358975111,0.01480437358975111,1316.1088121288738,0.0,0.0,0.0,0.0,0.0,0.0,24.700000000000017,19.05000000000002,24.7,18.35,0.0,0.0,88.9,142767378.98080003,1605932.2720000003,1605932.2720000003,25.0,1.354836,0.0,0.0,0.0,0.0,0.0,2.7299999999999995,44.21,1605932.2720000003,1605932.2720000003,204.86067070272588,0.0,110.3095919168524,0.0,2,157.58513130978918,0.0,4.914,16.62265020987929,0.0,0.0,0.0,0.0,0.0,0.0,0.0,196.41673275697664,0.0,0.0,0.0,88.89999999999999,0.0,802.2999318737615,-0.3048000000014554,0.0,49499.52000000001,802.2999318737615,0.0,11.3,0.016208236602572333,81.20000000000002,49499.52000000001,802.2999318737615,0.0,11.3,0.016208236602572333,81.20000000000002,37642.800000000025,802.2999318737615,0.0,11.3,0.021313503030427092,61.75000000000004,283.9999758845173,0.0,54193.44,802.2999318737615,0.0,0.6131738717358328,0.7693844304663117,1.404157355276055
1108,1583,15,6A,4,0,Effects of Transverse Reinforcement on Crack Pattern in Reinforced Concrete Members Under Pure Tension,1982,0,Canda,University of Manitoba,0,C.K. Kwok,762.0,762.0,609.6,609.6,177.8,304.8,"[7,3]","[7,46]",65.0,"[0,0]",0,44.21,"[1,152.4x304.8,0]",[53],2.7299999999999995,"[1,152.4x304.8,2]",[53],37037.62159667571,"[0,0,0]",[0],"[1,0,0,0,0.5,9.53,0,0,0]",200000.0,2,457.1,"[11.3,11.3]","[24.7,153.1]","[4,4]","[12.7,12.7]","[11.3,11.3]","[152.4,152.4]",0.0,0.0,0,0,0.0,0.0,0.0,0,0,[0],[0],[0],[0],[0],1,1a,0,2,3,1,0.0,1,248.9536688604282,0.0,310.3,53,1,0.0,0,0,0,0,0.085,0.0,0.11,0.0,0.0,1,-1,0,0,-1,0,54193.44,802.2999318737615,53,0.4,CN,39.63404699872988,1.0,31.63404699872988,53.26506024096386,2.556768400299693,3.690702746696423,3.9407630731435095,3.323798920389601,3.5489999999999995,4.79791357070535,5.122991995086563,1.9109999999999996,1.789737880209785,2.7585341512004566,34024.72313240901,0.0,1.6655728620816064,1.6655728620816064,0.0,1.3231408345236901,1.3231408345236901,0.0,2.9887136966052967,2.9887136966052967,35273.92533016734,-5.357390622826655e-05,-5.357390622826655e-05,-0.0,-0.0,-5.357390622826655e-05,-5.357390622826655e-05,-5.357390622826655e-05,1,0,5.399914772549836,0.0,89.36666666666667,0.0,88.89999999999999,0.0,0.0,0.01480437358975111,0.01480437358975111,1316.1088121288738,0.0,0.0,0.0,0.0,0.0,0.0,24.700000000000017,19.05000000000002,24.7,18.35,0.0,0.0,88.9,142767378.98080003,1605932.2720000003,1605932.2720000003,25.0,1.354836,0.0,0.0,0.0,0.0,0.0,2.7299999999999995,44.21,1605932.2720000003,1605932.2720000003,204.86067070272588,0.0,110.3095919168524,0.0,2,157.58513130978918,0.0,4.914,16.62265020987929,0.0,0.0,0.0,0.0,0.0,0.0,0.0,196.41673275697664,0.0,0.0,0.0,88.89999999999999,0.0,802.2999318737615,-0.3048000000014554,0.0,49499.52000000001,802.2999318737615,0.0,11.3,0.016208236602572333,81.20000000000002,49499.52000000001,802.2999318737615,0.0,11.3,0.016208236602572333,81.20000000000002,37642.800000000025,802.2999318737615,0.0,11.3,0.021313503030427092,61.75000000000004,283.9999758845173,0.0,54193.44,802.2999318737615,0.0,0.5794131698370847,0.7113493676034143,1.5798043050839734
1111,1586,15,6B,2,0,Effects of Transverse Reinforcement on Crack Pattern in Reinforced Concrete Members Under Pure Tension,1982,0,Canda,University of Manitoba,0,C.K. Kwok,762.0,762.0,609.6,609.6,177.8,304.8,"[7,3]","[7,67]",65.0,"[0,0]",0,48.62,"[1,152.4x304.8,0]",[74],2.91,"[1,152.4x304.8,2]",[74],38224.62306639003,"[0,0,0]",[0],"[1,0,0,0,0.5,9.53,0,0,0]",200000.0,2,457.1,"[11.3,11.3]","[24.7,153.1]","[4,4]","[12.7,12.7]","[11.3,11.3]","[152.4,152.4]",0.0,0.0,0,0,0.0,0.0,0.0,0,0,[0],[0],[0],[0],[0],1,1a,0,2,3,1,0.0,1,193.59497356113863,0.0,241.3,74,1,0.0,0,0,0,0,0.079,0.0,0.1,0.0,0.0,1,-1,0,0,-1,0,54193.44,802.2999318737615,74,0.4,CN,41.682644493770404,1.0,33.682644493770404,58.57831325301205,2.6532439027817936,3.82996541982625,4.200593605438687,3.4492170736163317,3.7830000000000004,4.978955045774125,5.460771687070293,2.037,1.8572707319472554,2.940415523807081,34601.12462433091,0.0,1.6519720307952248,1.6519720307952248,0.0,1.285301041493915,1.285301041493915,0.0,2.93727307228914,2.93727307228914,36404.40292037145,-6.183314357110493e-05,-6.183314357110493e-05,-0.0,-0.0,-6.183314357110493e-05,-6.183314357110493e-05,-6.183314357110493e-05,1,0,5.232229488637,0.0,89.36666666666667,0.0,88.89999999999999,0.0,0.0,0.01480437358975111,0.01480437358975111,1316.1088121288738,0.0,0.0,0.0,0.0,0.0,0.0,24.700000000000017,19.05000000000002,24.7,18.35,0.0,0.0,88.9,142767378.98080003,1605932.2720000003,1605932.2720000003,25.0,1.354836,0.0,0.0,0.0,0.0,0.0,2.91,48.62,1605932.2720000003,1605932.2720000003,217.85902595923196,0.0,117.30870628574027,0.0,1,167.5838661224861,0.0,5.238,17.432010784760315,0.0,0.0,0.0,0.0,0.0,0.0,0.0,208.87932238894263,0.0,0.0,0.0,88.89999999999999,0.0,802.2999318737615,-0.3048000000014554,0.0,49499.52000000001,802.2999318737615,0.0,11.3,0.016208236602572333,81.20000000000002,49499.52000000001,802.2999318737615,0.0,11.3,0.016208236602572333,81.20000000000002,37642.800000000025,802.2999318737615,0.0,11.3,0.021313503030427092,61.75000000000004,283.9999758845173,0.0,54193.44,802.2999318737615,0.0,1.0,1.0,1.1552124798197527
