Repository: iavdesch/Research

Readme
======

The supporting files are related to the study "A method for determining the performance of formulas for calculating the crack width and spacing in reinforced concrete elements".

The following files are relevant:
Research/Method_comparing_CWFs/Data_processing_for_GitHuB_Final (contains the data processing of the database "Crack width and crack spacing in reinforced and prestressed concrete elements: database")
Research/Method_comparing_CWFs/CWF_analysis_for_GitHuB_Final (contains the evaluation of the different crack width formulas)

File: Method_comparing_CWFs/Datasets_Used/Working_database_no_hordijk_no_initshrink.csv (part 22 of 83)
,ID,EPID,ELID,LOADID,DOI,title,year,journal,country,institution,laboratory,authors,Ltot,Lspan,Lcons,Lmeas,h,b,hc,thc,RH,Temp,pd,fcm,catfcm,tfcm,fctm,catfctm,tfctm,Ecm,catEcm,tEcm,mix,Es,fsr,fy,phi,zs,nbl,clat,phit,st,phiw,sw,type,method,fpk,fp01k,Ep,rel,fpr,npl,phip,Ap,zp,cplat,catf,epsin,catcal,selfw,typew,locw,epsc,Nrep,N,M,sigs,t0,t,PL,catp,t0p,tp,ncr,wm,wk,wmax,sm,smax,indLR,indNP,indtfcm,indtfctm,indtEcm,slab,Ac,Astot,ts,sc,class_C,fcm28,Bcc,fck28,fcm_cube_150,fctm28,fctmfl28,fctmfl,fct095_28,fct095,fct095fl_28,fct095fl,fct005,fct005_28,fct005fl,Ecm28,phi_bc,phi_bc_prestress,phi_bc_prior_load,phi_dc,phi_dc_prestress,phi_dc_prior_load,phi_creep,phi_creep_prestress,phi_creep_prior_load,Ecm0,eps_cbs,eps_cbs_prestress,eps_cds,eps_cds_prestress,shrinkage,shrinkage_prestress,shrinkage_init,bondLR,bondPR,ae,ap,sxLR,sxNP,zstot,zstensinit,Astensinit,rhotot,rhotensinit,At,Aw,Aptot,zptot,zeta1,zeta,phi_peq,ry,cy,ry0,rx,ryp,cyp,cog,Izz,Wb,Wt,rho,qself,Mself,ep,Mp,pre_loss,initstrain,fctmorg,fcmorg,W_Ib,W_It,Ncr095,Mcr095,Ncr005,Mcr005,CS,Ncr,Mcr,tau_bms,tau_max,xcinit,epsinit,dpsigs,xc,eps,epsbot,sigssimpl,sigsr,dpsigsr,xc_sr,eps_sr,zstottens,zptottens,Astens,Actens,Aptens,Aceff_MC2020,Aseff_MC2020,Apeff_MC2020,phi_eq_MC2020,rhoeff_MC2020,hceff_MC2020,Aceff_FPR,Aseff_FPR,Apeff_FPR,phi_eq_FPR,rhoeff_FPR,hceff_FPR,Aceff_SMTCM,Aseff_SMTCM,Apeff_SMTCM,phi_eq_SMTCM,rhoeff_SMTCM,hceff_SMTCM,sumcirc_SMTCM,sumcirc_p_SMTCM,Actensstate1,Astensstate1,Aptensstate1,r,p,k1
1112,1587,15,6B,3,0,Effects of Transverse Reinforcement on Crack Pattern in Reinforced Concrete Members Under Pure Tension,1982,0,Canda,University of Manitoba,0,C.K. Kwok,762.0,762.0,609.6,609.6,177.8,304.8,"[7,3]","[7,67]",65.0,"[0,0]",0,48.62,"[1,152.4x304.8,0]",[74],2.91,"[1,152.4x304.8,2]",[74],38224.62306639003,"[0,0,0]",[0],"[1,0,0,0,0.5,9.53,0,0,0]",200000.0,2,457.1,"[11.3,11.3]","[24.7,153.1]","[4,4]","[12.7,12.7]","[11.3,11.3]","[152.4,152.4]",0.0,0.0,0,0,0.0,0.0,0.0,0,0,[0],[0],[0],[0],[0],1,1a,0,2,3,1,0.0,1,221.2743212107834,0.0,275.8,74,1,0.0,0,0,0,0,0.085,0.0,0.12,0.0,0.0,1,-1,0,0,-1,0,54193.44,802.2999318737615,74,0.4,CN,41.682644493770404,1.0,33.682644493770404,58.57831325301205,2.6532439027817936,3.82996541982625,4.200593605438687,3.4492170736163317,3.7830000000000004,4.978955045774125,5.460771687070293,2.037,1.8572707319472554,2.940415523807081,34601.12462433091,0.0,1.6519720307952248,1.6519720307952248,0.0,1.285301041493915,1.285301041493915,0.0,2.93727307228914,2.93727307228914,36404.40292037145,-6.183314357110493e-05,-6.183314357110493e-05,-0.0,-0.0,-6.183314357110493e-05,-6.183314357110493e-05,-6.183314357110493e-05,1,0,5.232229488637,0.0,89.36666666666667,0.0,88.89999999999999,0.0,0.0,0.01480437358975111,0.01480437358975111,1316.1088121288738,0.0,0.0,0.0,0.0,0.0,0.0,24.700000000000017,19.05000000000002,24.7,18.35,0.0,0.0,88.9,142767378.98080003,1605932.2720000003,1605932.2720000003,25.0,1.354836,0.0,0.0,0.0,0.0,0.0,2.91,48.62,1605932.2720000003,1605932.2720000003,217.85902595923196,0.0,117.30870628574027,0.0,2,167.5838661224861,0.0,5.238,17.432010784760315,0.0,0.0,0.0,0.0,0.0,0.0,0.0,208.87932238894263,0.0,0.0,0.0,88.89999999999999,0.0,802.2999318737615,-0.3048000000014554,0.0,49499.52000000001,802.2999318737615,0.0,11.3,0.016208236602572333,81.20000000000002,49499.52000000001,802.2999318737615,0.0,11.3,0.016208236602572333,81.20000000000002,37642.800000000025,802.2999318737615,0.0,11.3,0.021313503030427092,61.75000000000004,283.9999758845173,0.0,54193.44,802.2999318737615,0.0,0.6372578848226027,0.8068918689362602,1.3203796184595433
1113,1588,15,6B,4,0,Effects of Transverse Reinforcement on Crack Pattern in Reinforced Concrete Members Under Pure Tension,1982,0,Canda,University of Manitoba,0,C.K. Kwok,762.0,762.0,609.6,609.6,177.8,304.8,"[7,3]","[7,67]",65.0,"[0,0]",0,48.62,"[1,152.4x304.8,0]",[74],2.91,"[1,152.4x304.8,2]",[74],38224.62306639003,"[0,0,0]",[0],"[1,0,0,0,0.5,9.53,0,0,0]",200000.0,2,457.1,"[11.3,11.3]","[24.7,153.1]","[4,4]","[12.7,12.7]","[11.3,11.3]","[152.4,152.4]",0.0,0.0,0,0,0.0,0.0,0.0,0,0,[0],[0],[0],[0],[0],1,1a,0,2,3,1,0.0,1,248.9536688604282,0.0,310.3,74,1,0.0,0,0,0,0,0.111,0.0,0.14,0.0,0.0,1,-1,0,0,-1,0,54193.44,802.2999318737615,74,0.4,CN,41.682644493770404,1.0,33.682644493770404,58.57831325301205,2.6532439027817936,3.82996541982625,4.200593605438687,3.4492170736163317,3.7830000000000004,4.978955045774125,5.460771687070293,2.037,1.8572707319472554,2.940415523807081,34601.12462433091,0.0,1.6519720307952248,1.6519720307952248,0.0,1.285301041493915,1.285301041493915,0.0,2.93727307228914,2.93727307228914,36404.40292037145,-6.183314357110493e-05,-6.183314357110493e-05,-0.0,-0.0,-6.183314357110493e-05,-6.183314357110493e-05,-6.183314357110493e-05,1,0,5.232229488637,0.0,89.36666666666667,0.0,88.89999999999999,0.0,0.0,0.01480437358975111,0.01480437358975111,1316.1088121288738,0.0,0.0,0.0,0.0,0.0,0.0,24.700000000000017,19.05000000000002,24.7,18.35,0.0,0.0,88.9,142767378.98080003,1605932.2720000003,1605932.2720000003,25.0,1.354836,0.0,0.0,0.0,0.0,0.0,2.91,48.62,1605932.2720000003,1605932.2720000003,217.85902595923196,0.0,117.30870628574027,0.0,2,167.5838661224861,0.0,5.238,17.432010784760315,0.0,0.0,0.0,0.0,0.0,0.0,0.0,208.87932238894263,0.0,0.0,0.0,88.89999999999999,0.0,802.2999318737615,-0.3048000000014554,0.0,49499.52000000001,802.2999318737615,0.0,11.3,0.016208236602572333,81.20000000000002,49499.52000000001,802.2999318737615,0.0,11.3,0.016208236602572333,81.20000000000002,37642.800000000025,802.2999318737615,0.0,11.3,0.021313503030427092,61.75000000000004,283.9999758845173,0.0,54193.44,802.2999318737615,0.0,0.5953474603161788,0.7395737039854379,1.4855467570993341
1116,1591,15,6C,2,0,Effects of Transverse Reinforcement on Crack Pattern in Reinforced Concrete Members Under Pure Tension,1982,0,Canda,University of Manitoba,0,C.K. Kwok,762.0,762.0,609.6,609.6,177.8,304.8,"[7,3]","[7,93]",65.0,"[0,0]",0,51.14,"[1,152.4x304.8,0]",[100],2.68,"[1,152.4x304.8,2]",[100],38869.47579279774,"[0,0,0]",[0],"[1,0,0,0,0.5,9.53,0,0,0]",200000.0,2,457.1,"[11.3,11.3]","[24.7,153.1]","[4,4]","[12.7,12.7]","[11.3,11.3]","[152.4,152.4]",0.0,0.0,0,0,0.0,0.0,0.0,0,0,[0],[0],[0],[0],[0],1,1a,0,2,3,1,0.0,1,193.59497356113863,0.0,241.3,100,1,0.0,0,0,0,0,0.071,0.0,0.075,0.0,0.0,1,-1,0,0,-1,0,54193.44,802.2999318737615,100,0.4,CN,42.360955398849484,1.0,34.360955398849484,61.6144578313253,2.393634345189033,3.455218255724904,3.868587925283739,3.111724648745743,3.4840000000000004,4.491783732442375,5.029164302868861,1.8760000000000001,1.675544041632323,2.708011547698617,34787.80620786839,0.0,1.6727758007315672,1.6727758007315672,0.0,1.3008838215205483,1.3008838215205483,0.0,2.973659622252115,2.973659622252115,37018.54837409309,-6.668441061179714e-05,-6.668441061179714e-05,-0.0,-0.0,-6.668441061179714e-05,-6.668441061179714e-05,-6.668441061179714e-05,1,0,5.145425707980829,0.0,89.36666666666667,0.0,88.89999999999999,0.0,0.0,0.01480437358975111,0.01480437358975111,1316.1088121288738,0.0,0.0,0.0,0.0,0.0,0.0,24.700000000000017,19.05000000000002,24.7,18.35,0.0,0.0,88.9,142767378.98080003,1605932.2720000003,1605932.2720000003,25.0,1.354836,0.0,0.0,0.0,0.0,0.0,2.68,51.14,1605932.2720000003,1605932.2720000003,200.39729263464307,0.0,107.90623449557704,0.0,1,154.15176356511003,0.0,4.824000000000001,17.878059178781125,0.0,0.0,0.0,0.0,0.0,0.0,0.0,192.1373260061116,0.0,0.0,0.0,88.89999999999999,0.0,802.2999318737615,-0.3048000000014554,0.0,49499.52000000001,802.2999318737615,0.0,11.3,0.016208236602572333,81.20000000000002,49499.52000000001,802.2999318737615,0.0,11.3,0.016208236602572333,81.20000000000002,37642.800000000025,802.2999318737615,0.0,11.3,0.021313503030427092,61.75000000000004,283.9999758845173,0.0,54193.44,802.2999318737615,0.0,1.0,1.0,1.2558725835100077
1117,1592,15,6C,3,0,Effects of Transverse Reinforcement on Crack Pattern in Reinforced Concrete Members Under Pure Tension,1982,0,Canda,University of Manitoba,0,C.K. Kwok,762.0,762.0,609.6,609.6,177.8,304.8,"[7,3]","[7,93]",65.0,"[0,0]",0,51.14,"[1,152.4x304.8,0]",[100],2.68,"[1,152.4x304.8,2]",[100],38869.47579279774,"[0,0,0]",[0],"[1,0,0,0,0.5,9.53,0,0,0]",200000.0,2,457.1,"[11.3,11.3]","[24.7,153.1]","[4,4]","[12.7,12.7]","[11.3,11.3]","[152.4,152.4]",0.0,0.0,0,0,0.0,0.0,0.0,0,0,[0],[0],[0],[0],[0],1,1a,0,2,3,1,0.0,1,221.2743212107834,0.0,275.8,100,1,0.0,0,0,0,0,0.103,0.0,0.14,0.0,0.0,1,-1,0,0,-1,0,54193.44,802.2999318737615,100,0.4,CN,42.360955398849484,1.0,34.360955398849484,61.6144578313253,2.393634345189033,3.455218255724904,3.868587925283739,3.111724648745743,3.4840000000000004,4.491783732442375,5.029164302868861,1.8760000000000001,1.675544041632323,2.708011547698617,34787.80620786839,0.0,1.6727758007315672,1.6727758007315672,0.0,1.3008838215205483,1.3008838215205483,0.0,2.973659622252115,2.973659622252115,37018.54837409309,-6.668441061179714e-05,-6.668441061179714e-05,-0.0,-0.0,-6.668441061179714e-05,-6.668441061179714e-05,-6.668441061179714e-05,1,0,5.145425707980829,0.0,89.36666666666667,0.0,88.89999999999999,0.0,0.0,0.01480437358975111,0.01480437358975111,1316.1088121288738,0.0,0.0,0.0,0.0,0.0,0.0,24.700000000000017,19.05000000000002,24.7,18.35,0.0,0.0,88.9,142767378.98080003,1605932.2720000003,1605932.2720000003,25.0,1.354836,0.0,0.0,0.0,0.0,0.0,2.68,51.14,1605932.2720000003,1605932.2720000003,200.39729263464307,0.0,107.90623449557704,0.0,2,154.15176356511003,0.0,4.824000000000001,17.878059178781125,0.0,0.0,0.0,0.0,0.0,0.0,0.0,192.1373260061116,0.0,0.0,0.0,88.89999999999999,0.0,802.2999318737615,-0.3048000000014554,0.0,49499.52000000001,802.2999318737615,0.0,11.3,0.016208236602572333,81.20000000000002,49499.52000000001,802.2999318737615,0.0,11.3,0.016208236602572333,81.20000000000002,37642.800000000025,802.2999318737615,0.0,11.3,0.021313503030427092,61.75000000000004,283.9999758845173,0.0,54193.44,802.2999318737615,0.0,0.6057840640550007,0.7572438448186548,1.435431655748281
1118,1593,15,6C,4,0,Effects of Transverse Reinforcement on Crack Pattern in Reinforced Concrete Members Under Pure Tension,1982,0,Canda,University of Manitoba,0,C.K. Kwok,762.0,762.0,609.6,609.6,177.8,304.8,"[7,3]","[7,93]",65.0,"[0,0]",0,51.14,"[1,152.4x304.8,0]",[100],2.68,"[1,152.4x304.8,2]",[100],38869.47579279774,"[0,0,0]",[0],"[1,0,0,0,0.5,9.53,0,0,0]",200000.0,2,457.1,"[11.3,11.3]","[24.7,153.1]","[4,4]","[12.7,12.7]","[11.3,11.3]","[152.4,152.4]",0.0,0.0,0,0,0.0,0.0,0.0,0,0,[0],[0],[0],[0],[0],1,1a,0,2,3,1,0.0,1,248.9536688604282,0.0,310.3,100,1,0.0,0,0,0,0,0.11,0.0,0.17,0.0,0.0,1,-1,0,0,-1,0,54193.44,802.2999318737615,100,0.4,CN,42.360955398849484,1.0,34.360955398849484,61.6144578313253,2.393634345189033,3.455218255724904,3.868587925283739,3.111724648745743,3.4840000000000004,4.491783732442375,5.029164302868861,1.8760000000000001,1.675544041632323,2.708011547698617,34787.80620786839,0.0,1.6727758007315672,1.6727758007315672,0.0,1.3008838215205483,1.3008838215205483,0.0,2.973659622252115,2.973659622252115,37018.54837409309,-6.668441061179714e-05,-6.668441061179714e-05,-0.0,-0.0,-6.668441061179714e-05,-6.668441061179714e-05,-6.668441061179714e-05,1,0,5.145425707980829,0.0,89.36666666666667,0.0,88.89999999999999,0.0,0.0,0.01480437358975111,0.01480437358975111,1316.1088121288738,0.0,0.0,0.0,0.0,0.0,0.0,24.700000000000017,19.05000000000002,24.7,18.35,0.0,0.0,88.9,142767378.98080003,1605932.2720000003,1605932.2720000003,25.0,1.354836,0.0,0.0,0.0,0.0,0.0,2.68,51.14,1605932.2720000003,1605932.2720000003,200.39729263464307,0.0,107.90623449557704,0.0,2,154.15176356511003,0.0,4.824000000000001,17.878059178781125,0.0,0.0,0.0,0.0,0.0,0.0,0.0,192.1373260061116,0.0,0.0,0.0,88.89999999999999,0.0,802.2999318737615,-0.3048000000014554,0.0,49499.52000000001,802.2999318737615,0.0,11.3,0.016208236602572333,81.20000000000002,49499.52000000001,802.2999318737615,0.0,11.3,0.016208236602572333,81.20000000000002,37642.800000000025,802.2999318737615,0.0,11.3,0.021313503030427092,61.75000000000004,283.9999758845173,0.0,54193.44,802.2999318737615,0.0,0.5744445382821755,0.7022189503265297,1.614990727986554
1122,1597,16,1,3,0,Behaviour of Reinforced Concrete in Tension at Post-Cracking Range,1983,0,Canada,University of Manitoba,0,Lee Siw Hwang,762.0,762.0,609.6,609.6,177.8,304.8,"[7,3]","[7,43]",65.0,"[0,0]",0,49.51,"[1,152.4x304.8,0]",[50],3.14,"[1,152.4x304.8,2]",[50],38463.28179996888,"[0,0,0]",[0],"[1,0,0,0,0.5,9.53,0,0,0]",200000.0,2,449.4,"[11.3,11.3]","[24.7,153.1]","[4,4]","[12.7,12.7]","[11.3,11.3]","[215.9,215.9]",0.0,0.0,0,0,0.0,0.0,0.0,0,0,[0],[0],[0],[0],[0],1,1a,0,2,3,2,0.0,1,221.2743212107834,0.0,275.8,50,1,0.0,0,0,0,0,0.056,0.0,0.1,0.0,0.0,1,-1,0,0,-1,0,54193.44,802.2999318737615,50,0.4,CN,44.768611617080765,1.0,36.768611617080765,59.65060240963855,2.955956699053646,4.266932236425565,4.532599285593635,3.8427437087697403,4.082000000000001,5.547011907353235,5.892379071271725,2.198,2.069169689337552,3.172819499915544,35434.77411364355,0.0,1.5221026877122692,1.5221026877122692,0.0,1.1125079476033448,1.1125079476033448,0.0,2.634610635315614,2.634610635315614,36631.69695235131,-6.323871500893339e-05,-6.323871500893339e-05,-0.0,-0.0,-6.323871500893339e-05,-6.323871500893339e-05,-6.323871500893339e-05,1,0,5.199764311327221,0.0,89.36666666666667,0.0,88.89999999999999,0.0,0.0,0.01480437358975111,0.01480437358975111,929.017985032146,0.0,0.0,0.0,0.0,0.0,0.0,24.700000000000017,19.05000000000002,24.7,18.35,0.0,0.0,88.9,142767378.98080003,1605932.2720000003,1605932.2720000003,25.0,1.354836,0.0,0.0,0.0,0.0,0.0,3.14,49.51,1605932.2720000003,1605932.2720000003,234.9718011543656,0.0,126.52327754465838,0.0,1,180.74753934951198,0.0,5.652,17.59083568225228,0.0,0.0,0.0,0.0,0.0,0.0,0.0,225.28674398286233,0.0,0.0,0.0,88.89999999999999,0.0,802.2999318737615,-0.3048000000014554,0.0,49499.52000000001,802.2999318737615,0.0,11.3,0.016208236602572333,81.20000000000002,49499.52000000001,802.2999318737615,0.0,11.3,0.016208236602572333,81.20000000000002,37642.800000000025,802.2999318737615,0.0,11.3,0.021313503030427092,61.75000000000004,283.9999758845173,0.0,54193.44,802.2999318737615,0.0,1.0,1.0,1.2242176131809168
1123,1598,16,1,4,0,Behaviour of Reinforced Concrete in Tension at Post-Cracking Range,1983,0,Canada,University of Manitoba,0,Lee Siw Hwang,762.0,762.0,609.6,609.6,177.8,304.8,"[7,3]","[7,43]",65.0,"[0,0]",0,49.51,"[1,152.4x304.8,0]",[50],3.14,"[1,152.4x304.8,2]",[50],38463.28179996888,"[0,0,0]",[0],"[1,0,0,0,0.5,9.53,0,0,0]",200000.0,2,449.4,"[11.3,11.3]","[24.7,153.1]","[4,4]","[12.7,12.7]","[11.3,11.3]","[215.9,215.9]",0.0,0.0,0,0,0.0,0.0,0.0,0,0,[0],[0],[0],[0],[0],1,1a,0,2,3,2,0.0,1,248.9536688604282,0.0,310.3,50,1,0.0,0,0,0,0,0.058,0.0,0.1,0.0,0.0,1,-1,0,0,-1,0,54193.44,802.2999318737615,50,0.4,CN,44.768611617080765,1.0,36.768611617080765,59.65060240963855,2.955956699053646,4.266932236425565,4.532599285593635,3.8427437087697403,4.082000000000001,5.547011907353235,5.892379071271725,2.198,2.069169689337552,3.172819499915544,35434.77411364355,0.0,1.5221026877122692,1.5221026877122692,0.0,1.1125079476033448,1.1125079476033448,0.0,2.634610635315614,2.634610635315614,36631.69695235131,-6.323871500893339e-05,-6.323871500893339e-05,-0.0,-0.0,-6.323871500893339e-05,-6.323871500893339e-05,-6.323871500893339e-05,1,0,5.199764311327221,0.0,89.36666666666667,0.0,88.89999999999999,0.0,0.0,0.01480437358975111,0.01480437358975111,929.017985032146,0.0,0.0,0.0,0.0,0.0,0.0,24.700000000000017,19.05000000000002,24.7,18.35,0.0,0.0,88.9,142767378.98080003,1605932.2720000003,1605932.2720000003,25.0,1.354836,0.0,0.0,0.0,0.0,0.0,3.14,49.51,1605932.2720000003,1605932.2720000003,234.9718011543656,0.0,126.52327754465838,0.0,2,180.74753934951198,0.0,5.652,17.59083568225228,0.0,0.0,0.0,0.0,0.0,0.0,0.0,225.28674398286233,0.0,0.0,0.0,88.89999999999999,0.0,802.2999318737615,-0.3048000000014554,0.0,49499.52000000001,802.2999318737615,0.0,11.3,0.016208236602572333,81.20000000000002,49499.52000000001,802.2999318737615,0.0,11.3,0.016208236602572333,81.20000000000002,37642.800000000025,802.2999318737615,0.0,11.3,0.021313503030427092,61.75000000000004,283.9999758845173,0.0,54193.44,802.2999318737615,0.0,0.6201357793215252,0.780547550363063,1.377355784517906
1126,1601,16,2,2,0,Behaviour of Reinforced Concrete in Tension at Post-Cracking Range,1983,0,Canada,University of Manitoba,0,Lee Siw Hwang,762.0,762.0,609.6,609.6,177.8,304.8,"[7,3]","[7,51]",65.0,"[0,0]",0,54.7,"[1,152.4x304.8,0]",[58],2.9199999999999995,"[1,152.4x304.8,2]",[58],39760.03979067534,"[0,0,0]",[0],"[1,0,0,0,0.5,9.53,0,0,0]",200000.0,2,452.7,"[11.3,11.3]","[24.7,153.1]","[4,4]","[12.7,12.7]",[0],[0],0.0,0.0,0,0,0.0,0.0,0.0,0,0,[0],[0],[0],[0],[0],1,1a,0,2,3,2,0.0,1,193.59497356113863,0.0,241.3,58,1,0.0,0,0,0,0,0.073,0.0,0.08,0.0,0.0,1,-1,0,0,-1,0,54193.44,802.2999318737615,58,0.4,CN,48.41390389081921,1.0,40.41390389081921,65.8,2.7137667552244014,3.9173303363050564,4.215028635010641,3.5278967817917217,3.7959999999999994,5.092529437196574,5.479537225513833,2.0439999999999996,1.8996367286570808,2.9505200445074484,36371.551557289444,0.0,1.458613644785452,1.458613644785452,0.0,1.0178062829222425,1.0178062829222425,0.0,2.4764199277076946,2.4764199277076946,37866.704562547944,-7.294655876597346e-05,-7.294655876597346e-05,-0.0,-0.0,-7.294655876597346e-05,-7.294655876597346e-05,-7.294655876597346e-05,1,0,5.030176052462218,0.0,89.36666666666667,0.0,88.89999999999999,0.0,0.0,0.01480437358975111,0.01480437358975111,0.0,0.0,0.0,0.0,0.0,0.0,0.0,24.700000000000017,19.05000000000002,24.7,18.35,0.0,0.0,88.89999999999999,142767378.98079997,1605932.2719999994,1605932.2719999999,25.0,1.354836,0.0,0.0,0.0,0.0,0.0,2.9199999999999995,54.7,1605932.2719999994,1605932.2719999999,217.99232249496353,0.0,117.38048134344189,0.0,1,167.68640191920272,0.0,5.255999999999999,18.489862087100597,0.0,0.0,0.0,0.0,0.0,0.0,0.0,209.0071247140371,0.0,0.0,0.0,88.89999999999999,0.0,802.2999318737615,-0.3048000000014554,0.0,49499.52000000001,802.2999318737615,0.0,11.3,0.016208236602572333,81.20000000000002,49499.52000000001,802.2999318737615,0.0,11.3,0.016208236602572333,81.20000000000002,37642.800000000025,802.2999318737615,0.0,11.3,0.021313503030427092,61.75000000000004,283.9999758845173,0.0,54193.44,802.2999318737615,0.0,1.0,1.0,1.1545060979626696
1127,1602,16,2,3,0,Behaviour of Reinforced Concrete in Tension at Post-Cracking Range,1983,0,Canada,University of Manitoba,0,Lee Siw Hwang,762.0,762.0,609.6,609.6,177.8,304.8,"[7,3]","[7,51]",65.0,"[0,0]",0,54.7,"[1,152.4x304.8,0]",[58],2.9199999999999995,"[1,152.4x304.8,2]",[58],39760.03979067534,"[0,0,0]",[0],"[1,0,0,0,0.5,9.53,0,0,0]",200000.0,2,452.7,"[11.3,11.3]","[24.7,153.1]","[4,4]","[12.7,12.7]",[0],[0],0.0,0.0,0,0,0.0,0.0,0.0,0,0,[0],[0],[0],[0],[0],1,1a,0,2,3,2,0.0,1,221.2743212107834,0.0,275.8,58,1,0.0,0,0,0,0,0.083,0.0,0.14,0.0,0.0,1,-1,0,0,-1,0,54193.44,802.2999318737615,58,0.4,CN,48.41390389081921,1.0,40.41390389081921,65.8,2.7137667552244014,3.9173303363050564,4.215028635010641,3.5278967817917217,3.7959999999999994,5.092529437196574,5.479537225513833,2.0439999999999996,1.8996367286570808,2.9505200445074484,36371.551557289444,0.0,1.458613644785452,1.458613644785452,0.0,1.0178062829222425,1.0178062829222425,0.0,2.4764199277076946,2.4764199277076946,37866.704562547944,-7.294655876597346e-05,-7.294655876597346e-05,-0.0,-0.0,-7.294655876597346e-05,-7.294655876597346e-05,-7.294655876597346e-05,1,0,5.030176052462218,0.0,89.36666666666667,0.0,88.89999999999999,0.0,0.0,0.01480437358975111,0.01480437358975111,0.0,0.0,0.0,0.0,0.0,0.0,0.0,24.700000000000017,19.05000000000002,24.7,18.35,0.0,0.0,88.89999999999999,142767378.98079997,1605932.2719999994,1605932.2719999999,25.0,1.354836,0.0,0.0,0.0,0.0,0.0,2.9199999999999995,54.7,1605932.2719999994,1605932.2719999999,217.99232249496353,0.0,117.38048134344189,0.0,2,167.68640191920272,0.0,5.255999999999999,18.489862087100597,0.0,0.0,0.0,0.0,0.0,0.0,0.0,209.0071247140371,0.0,0.0,0.0,88.89999999999999,0.0,802.2999318737615,-0.3048000000014554,0.0,49499.52000000001,802.2999318737615,0.0,11.3,0.016208236602572333,81.20000000000002,49499.52000000001,802.2999318737615,0.0,11.3,0.016208236602572333,81.20000000000002,37642.800000000025,802.2999318737615,0.0,11.3,0.021313503030427092,61.75000000000004,283.9999758845173,0.0,54193.44,802.2999318737615,0.0,0.637526641730926,0.8072929288506354,1.3195722412685629
1128,1603,16,2,4,0,Behaviour of Reinforced Concrete in Tension at Post-Cracking Range,1983,0,Canada,University of Manitoba,0,Lee Siw Hwang,762.0,762.0,609.6,609.6,177.8,304.8,"[7,3]","[7,51]",65.0,"[0,0]",0,54.7,"[1,152.4x304.8,0]",[58],2.9199999999999995,"[1,152.4x304.8,2]",[58],39760.03979067534,"[0,0,0]",[0],"[1,0,0,0,0.5,9.53,0,0,0]",200000.0,2,452.7,"[11.3,11.3]","[24.7,153.1]","[4,4]","[12.7,12.7]",[0],[0],0.0,0.0,0,0,0.0,0.0,0.0,0,0,[0],[0],[0],[0],[0],1,1a,0,2,3,2,0.0,1,248.9536688604282,0.0,310.3,58,1,0.0,0,0,0,0,0.08,0.0,0.14,0.0,0.0,1,-1,0,0,-1,0,54193.44,802.2999318737615,58,0.4,CN,48.41390389081921,1.0,40.41390389081921,65.8,2.7137667552244014,3.9173303363050564,4.215028635010641,3.5278967817917217,3.7959999999999994,5.092529437196574,5.479537225513833,2.0439999999999996,1.8996367286570808,2.9505200445074484,36371.551557289444,0.0,1.458613644785452,1.458613644785452,0.0,1.0178062829222425,1.0178062829222425,0.0,2.4764199277076946,2.4764199277076946,37866.704562547944,-7.294655876597346e-05,-7.294655876597346e-05,-0.0,-0.0,-7.294655876597346e-05,-7.294655876597346e-05,-7.294655876597346e-05,1,0,5.030176052462218,0.0,89.36666666666667,0.0,88.89999999999999,0.0,0.0,0.01480437358975111,0.01480437358975111,0.0,0.0,0.0,0.0,0.0,0.0,0.0,24.700000000000017,19.05000000000002,24.7,18.35,0.0,0.0,88.89999999999999,142767378.98079997,1605932.2719999994,1605932.2719999999,25.0,1.354836,0.0,0.0,0.0,0.0,0.0,2.9199999999999995,54.7,1605932.2719999994,1605932.2719999999,217.99232249496353,0.0,117.38048134344189,0.0,2,167.68640191920272,0.0,5.255999999999999,18.489862087100597,0.0,0.0,0.0,0.0,0.0,0.0,0.0,209.0071247140371,0.0,0.0,0.0,88.89999999999999,0.0,802.2999318737615,-0.3048000000014554,0.0,49499.52000000001,802.2999318737615,0.0,11.3,0.016208236602572333,81.20000000000002,49499.52000000001,802.2999318737615,0.0,11.3,0.016208236602572333,81.20000000000002,37642.800000000025,802.2999318737615,0.0,11.3,0.021313503030427092,61.75000000000004,283.9999758845173,0.0,54193.44,802.2999318737615,0.0,0.5955229215726494,0.7398759633282855,1.4846383845744566
1130,1605,16,3,1,0,Behaviour of Reinforced Concrete in Tension at Post-Cracking Range,1983,0,Canada,University of Manitoba,0,Lee Siw Hwang,762.0,762.0,609.6,609.6,177.8,304.8,"[7,3]","[7,63]",65.0,"[0,0]",0,54.06,"[1,152.4x304.8,0]",[70],2.84,"[1,152.4x304.8,2]",[70],39601.07202756546,"[0,0,0]",[0],"[1,0,0,0,0.5,9.53,0,0,0]",200000.0,2,480.4,"[11.3,11.3]","[43.75,134.05]","[4,4]","[12.7,12.7]","[11.3,11.3]","[50.8,50.8]",0.0,0.0,0,0,0.0,0.0,0.0,0,0,[0],[0],[0],[0],[0],1,1a,0,2,3,2,0.0,1,165.99585590468126,0.0,206.9,70,1,0.0,0,0,0,0,0.085,0.0,0.09,0.0,0.0,1,-1,0,0,-1,0,54193.44,802.2999318737615,70,0.4,CN,46.66884230434036,1.0,38.66884230434036,65.16,2.6002130392953275,3.753415211560909,4.099548398435006,3.380276951083926,3.6919999999999997,4.879439775029182,5.3294129179655085,1.9879999999999998,1.8201491275067292,2.8696838789045045,35929.19353256231,0.0,1.5195553415007756,1.5195553415007756,0.0,1.0942521217379437,1.0942521217379437,0.0,2.6138074632387194,2.6138074632387194,37715.30669291948,-7.199945589620117e-05,-7.199945589620117e-05,-0.0,-0.0,-7.199945589620117e-05,-7.199945589620117e-05,-7.199945589620117e-05,1,0,5.050368329947843,0.0,89.36666666666667,0.0,88.9,0.0,0.0,0.01480437358975111,0.01480437358975111,3948.3264363866215,0.0,0.0,0.0,0.0,0.0,0.0,43.75,38.1,43.75,18.35,0.0,0.0,88.9,142767378.98080003,1605932.2720000003,1605932.2720000003,25.0,1.354836,0.0,0.0,0.0,0.0,0.0,2.84,54.06,1605932.2720000003,1605932.2720000003,212.07974146828744,0.0,114.1967838675394,0.0,1,163.13826266791347,0.0,5.112,18.3813764446518,0.0,0.0,0.0,0.0,0.0,0.0,0.0,203.33824818719114,0.0,0.0,0.0,88.9,0.0,802.2999318737615,-0.3048000000014554,0.0,54193.44,802.2999318737615,0.0,11.3,0.01480437358975111,88.9,54193.44,802.2999318737615,0.0,11.3,0.01480437358975111,88.9,54193.44,802.2999318737615,0.0,11.3,0.01480437358975111,88.9,283.9999758845173,0.0,54193.44,802.2999318737615,0.0,1.0,1.0,1.0175163887982843
1131,1606,16,3,2,0,Behaviour of Reinforced Concrete in Tension at Post-Cracking Range,1983,0,Canada,University of Manitoba,0,Lee Siw Hwang,762.0,762.0,609.6,609.6,177.8,304.8,"[7,3]","[7,63]",65.0,"[0,0]",0,54.06,"[1,152.4x304.8,0]",[70],2.84,"[1,152.4x304.8,2]",[70],39601.07202756546,"[0,0,0]",[0],"[1,0,0,0,0.5,9.53,0,0,0]",200000.0,2,480.4,"[11.3,11.3]","[43.75,134.05]","[4,4]","[12.7,12.7]","[11.3,11.3]","[50.8,50.8]",0.0,0.0,0,0,0.0,0.0,0.0,0,0,[0],[0],[0],[0],[0],1,1a,0,2,3,2,0.0,1,193.59497356113863,0.0,241.3,70,1,0.0,0,0,0,0,0.105,0.0,0.115,0.0,0.0,1,-1,0,0,-1,0,54193.44,802.2999318737615,70,0.4,CN,46.66884230434036,1.0,38.66884230434036,65.16,2.6002130392953275,3.753415211560909,4.099548398435006,3.380276951083926,3.6919999999999997,4.879439775029182,5.3294129179655085,1.9879999999999998,1.8201491275067292,2.8696838789045045,35929.19353256231,0.0,1.5195553415007756,1.5195553415007756,0.0,1.0942521217379437,1.0942521217379437,0.0,2.6138074632387194,2.6138074632387194,37715.30669291948,-7.199945589620117e-05,-7.199945589620117e-05,-0.0,-0.0,-7.199945589620117e-05,-7.199945589620117e-05,-7.199945589620117e-05,1,0,5.050368329947843,0.0,89.36666666666667,0.0,88.9,0.0,0.0,0.01480437358975111,0.01480437358975111,3948.3264363866215,0.0,0.0,0.0,0.0,0.0,0.0,43.75,38.1,43.75,18.35,0.0,0.0,88.9,142767378.98080003,1605932.2720000003,1605932.2720000003,25.0,1.354836,0.0,0.0,0.0,0.0,0.0,2.84,54.06,1605932.2720000003,1605932.2720000003,212.07974146828744,0.0,114.1967838675394,0.0,1,163.13826266791347,0.0,5.112,18.3813764446518,0.0,0.0,0.0,0.0,0.0,0.0,0.0,203.33824818719114,0.0,0.0,0.0,88.9,0.0,802.2999318737615,-0.3048000000014554,0.0,54193.44,802.2999318737615,0.0,11.3,0.01480437358975111,88.9,54193.44,802.2999318737615,0.0,11.3,0.01480437358975111,88.9,54193.44,802.2999318737615,0.0,11.3,0.01480437358975111,88.9,283.9999758845173,0.0,54193.44,802.2999318737615,0.0,1.0,1.0,1.1866926274385015
1132,1607,16,3,3,0,Behaviour of Reinforced Concrete in Tension at Post-Cracking Range,1983,0,Canada,University of Manitoba,0,Lee Siw Hwang,762.0,762.0,609.6,609.6,177.8,304.8,"[7,3]","[7,63]",65.0,"[0,0]",0,54.06,"[1,152.4x304.8,0]",[70],2.84,"[1,152.4x304.8,2]",[70],39601.07202756546,"[0,0,0]",[0],"[1,0,0,0,0.5,9.53,0,0,0]",200000.0,2,480.4,"[11.3,11.3]","[43.75,134.05]","[4,4]","[12.7,12.7]","[11.3,11.3]","[50.8,50.8]",0.0,0.0,0,0,0.0,0.0,0.0,0,0,[0],[0],[0],[0],[0],1,1a,0,2,3,2,0.0,1,221.2743212107834,0.0,275.8,70,1,0.0,0,0,0,0,0.13,0.0,0.16,0.0,0.0,1,-1,0,0,-1,0,54193.44,802.2999318737615,70,0.4,CN,46.66884230434036,1.0,38.66884230434036,65.16,2.6002130392953275,3.753415211560909,4.099548398435006,3.380276951083926,3.6919999999999997,4.879439775029182,5.3294129179655085,1.9879999999999998,1.8201491275067292,2.8696838789045045,35929.19353256231,0.0,1.5195553415007756,1.5195553415007756,0.0,1.0942521217379437,1.0942521217379437,0.0,2.6138074632387194,2.6138074632387194,37715.30669291948,-7.199945589620117e-05,-7.199945589620117e-05,-0.0,-0.0,-7.199945589620117e-05,-7.199945589620117e-05,-7.199945589620117e-05,1,0,5.050368329947843,0.0,89.36666666666667,0.0,88.9,0.0,0.0,0.01480437358975111,0.01480437358975111,3948.3264363866215,0.0,0.0,0.0,0.0,0.0,0.0,43.75,38.1,43.75,18.35,0.0,0.0,88.9,142767378.98080003,1605932.2720000003,1605932.2720000003,25.0,1.354836,0.0,0.0,0.0,0.0,0.0,2.84,54.06,1605932.2720000003,1605932.2720000003,212.07974146828744,0.0,114.1967838675394,0.0,2,163.13826266791347,0.0,5.112,18.3813764446518,0.0,0.0,0.0,0.0,0.0,0.0,0.0,203.33824818719114,0.0,0.0,0.0,88.9,0.0,802.2999318737615,-0.3048000000014554,0.0,54193.44,802.2999318737615,0.0,11.3,0.01480437358975111,88.9,54193.44,802.2999318737615,0.0,11.3,0.01480437358975111,88.9,54193.44,802.2999318737615,0.0,11.3,0.01480437358975111,88.9,283.9999758845173,0.0,54193.44,802.2999318737615,0.0,0.6260482082182783,0.7898218032040876,1.3563606574701148
1133,1608,16,3,4,0,Behaviour of Reinforced Concrete in Tension at Post-Cracking Range,1983,0,Canada,University of Manitoba,0,Lee Siw Hwang,762.0,762.0,609.6,609.6,177.8,304.8,"[7,3]","[7,63]",65.0,"[0,0]",0,54.06,"[1,152.4x304.8,0]",[70],2.84,"[1,152.4x304.8,2]",[70],39601.07202756546,"[0,0,0]",[0],"[1,0,0,0,0.5,9.53,0,0,0]",200000.0,2,480.4,"[11.3,11.3]","[43.75,134.05]","[4,4]","[12.7,12.7]","[11.3,11.3]","[50.8,50.8]",0.0,0.0,0,0,0.0,0.0,0.0,0,0,[0],[0],[0],[0],[0],1,1a,0,2,3,2,0.0,1,248.9536688604282,0.0,310.3,70,1,0.0,0,0,0,0,0.158,0.0,0.2,0.0,0.0,1,-1,0,0,-1,0,54193.44,802.2999318737615,70,0.4,CN,46.66884230434036,1.0,38.66884230434036,65.16,2.6002130392953275,3.753415211560909,4.099548398435006,3.380276951083926,3.6919999999999997,4.879439775029182,5.3294129179655085,1.9879999999999998,1.8201491275067292,2.8696838789045045,35929.19353256231,0.0,1.5195553415007756,1.5195553415007756,0.0,1.0942521217379437,1.0942521217379437,0.0,2.6138074632387194,2.6138074632387194,37715.30669291948,-7.199945589620117e-05,-7.199945589620117e-05,-0.0,-0.0,-7.199945589620117e-05,-7.199945589620117e-05,-7.199945589620117e-05,1,0,5.050368329947843,0.0,89.36666666666667,0.0,88.9,0.0,0.0,0.01480437358975111,0.01480437358975111,3948.3264363866215,0.0,0.0,0.0,0.0,0.0,0.0,43.75,38.1,43.75,18.35,0.0,0.0,88.9,142767378.98080003,1605932.2720000003,1605932.2720000003,25.0,1.354836,0.0,0.0,0.0,0.0,0.0,2.84,54.06,1605932.2720000003,1605932.2720000003,212.07974146828744,0.0,114.1967838675394,0.0,2,163.13826266791347,0.0,5.112,18.3813764446518,0.0,0.0,0.0,0.0,0.0,0.0,0.0,203.33824818719114,0.0,0.0,0.0,88.9,0.0,802.2999318737615,-0.3048000000014554,0.0,54193.44,802.2999318737615,0.0,11.3,0.01480437358975111,88.9,54193.44,802.2999318737615,0.0,11.3,0.01480437358975111,88.9,54193.44,802.2999318737615,0.0,11.3,0.01480437358975111,88.9,283.9999758845173,0.0,54193.44,802.2999318737615,0.0,0.5879818989208714,0.7267206560228151,1.5260286875017284
1135,1610,16,4,1,0,Behaviour of Reinforced Concrete in Tension at Post-Cracking Range,1983,0,Canada,University of Manitoba,0,Lee Siw Hwang,762.0,762.0,609.6,609.6,177.8,304.8,"[7,3]","[7,65]",65.0,"[0,0]",0,52.02,"[1,152.4x304.8,0]",[72],2.6800000000000006,"[1,152.4x304.8,2]",[72],39096.08370840354,"[0,0,0]",[0],"[1,0,0,0,0.5,9.53,0,0,0]",200000.0,2,456.5,"[11.3,11.3]","[43.75,134.05]","[4,4]","[12.7,12.7]","[11.3,11.3]","[101.6,101.6]",0.0,0.0,0,0,0.0,0.0,0.0,0,0,[0],[0],[0],[0],[0],1,1a,0,2,3,2,0.0,1,165.99585590468126,0.0,206.9,72,1,0.0,0,0,0,0,0.081,0.0,0.09,0.0,0.0,1,-1,0,0,-1,0,54193.44,802.2999318737615,72,0.4,CN,44.749133696919905,1.0,36.749133696919905,62.67469879518073,2.44851835851412,3.53444349126242,3.8685879252837396,3.1830738660683564,3.4840000000000013,4.594776538641146,5.029164302868862,1.8760000000000006,1.713962850959884,2.7080115476986175,35429.63438294746,0.0,1.5684428170023295,1.5684428170023295,0.0,1.162741871550196,1.162741871550196,0.0,2.7311846885525255,2.7311846885525255,37234.36543657479,-6.820049176317504e-05,-6.820049176317504e-05,-0.0,-0.0,-6.820049176317504e-05,-6.820049176317504e-05,-6.820049176317504e-05,1,0,5.1156018974097615,0.0,89.36666666666667,0.0,88.9,0.0,0.0,0.01480437358975111,0.01480437358975111,1974.1632181933107,0.0,0.0,0.0,0.0,0.0,0.0,43.75,38.1,43.75,18.35,0.0,0.0,88.89999999999999,142767378.98079997,1605932.2719999994,1605932.2719999999,25.0,1.354836,0.0,0.0,0.0,0.0,0.0,2.6800000000000006,52.02,1605932.2719999994,1605932.2719999999,200.3139287327393,0.0,107.86134624070577,0.0,1,154.08763748672249,0.0,4.824000000000002,18.031222920256962,0.0,0.0,0.0,0.0,0.0,0.0,0.0,192.05739819378115,0.0,0.0,0.0,88.9,0.0,802.2999318737615,-0.3048000000014554,0.0,54193.44,802.2999318737615,0.0,11.3,0.01480437358975111,88.9,54193.44,802.2999318737615,0.0,11.3,0.01480437358975111,88.9,54193.44,802.2999318737615,0.0,11.3,0.01480437358975111,88.9,283.9999758845173,0.0,54193.44,802.2999318737615,0.0,1.0,1.0,1.0772821143356481
1136,1611,16,4,2,0,Behaviour of Reinforced Concrete in Tension at Post-Cracking Range,1983,0,Canada,University of Manitoba,0,Lee Siw Hwang,762.0,762.0,609.6,609.6,177.8,304.8,"[7,3]","[7,65]",65.0,"[0,0]",0,52.02,"[1,152.4x304.8,0]",[72],2.6800000000000006,"[1,152.4x304.8,2]",[72],39096.08370840354,"[0,0,0]",[0],"[1,0,0,0,0.5,9.53,0,0,0]",200000.0,2,456.5,"[11.3,11.3]","[43.75,134.05]","[4,4]","[12.7,12.7]","[11.3,11.3]","[101.6,101.6]",0.0,0.0,0,0,0.0,0.0,0.0,0,0,[0],[0],[0],[0],[0],1,1a,0,2,3,2,0.0,1,193.59497356113863,0.0,241.3,72,1,0.0,0,0,0,0,0.089,0.0,0.11,0.0,0.0,1,-1,0,0,-1,0,54193.44,802.2999318737615,72,0.4,CN,44.749133696919905,1.0,36.749133696919905,62.67469879518073,2.44851835851412,3.53444349126242,3.8685879252837396,3.1830738660683564,3.4840000000000013,4.594776538641146,5.029164302868862,1.8760000000000006,1.713962850959884,2.7080115476986175,35429.63438294746,0.0,1.5684428170023295,1.5684428170023295,0.0,1.162741871550196,1.162741871550196,0.0,2.7311846885525255,2.7311846885525255,37234.36543657479,-6.820049176317504e-05,-6.820049176317504e-05,-0.0,-0.0,-6.820049176317504e-05,-6.820049176317504e-05,-6.820049176317504e-05,1,0,5.1156018974097615,0.0,89.36666666666667,0.0,88.9,0.0,0.0,0.01480437358975111,0.01480437358975111,1974.1632181933107,0.0,0.0,0.0,0.0,0.0,0.0,43.75,38.1,43.75,18.35,0.0,0.0,88.89999999999999,142767378.98079997,1605932.2719999994,1605932.2719999999,25.0,1.354836,0.0,0.0,0.0,0.0,0.0,2.6800000000000006,52.02,1605932.2719999994,1605932.2719999999,200.3139287327393,0.0,107.86134624070577,0.0,1,154.08763748672249,0.0,4.824000000000002,18.031222920256962,0.0,0.0,0.0,0.0,0.0,0.0,0.0,192.05739819378115,0.0,0.0,0.0,88.9,0.0,802.2999318737615,-0.3048000000014554,0.0,54193.44,802.2999318737615,0.0,11.3,0.01480437358975111,88.9,54193.44,802.2999318737615,0.0,11.3,0.01480437358975111,88.9,54193.44,802.2999318737615,0.0,11.3,0.01480437358975111,88.9,283.9999758845173,0.0,54193.44,802.2999318737615,0.0,1.0,1.0,1.2563952353271717
1137,1612,16,4,3,0,Behaviour of Reinforced Concrete in Tension at Post-Cracking Range,1983,0,Canada,University of Manitoba,0,Lee Siw Hwang,762.0,762.0,609.6,609.6,177.8,304.8,"[7,3]","[7,65]",65.0,"[0,0]",0,52.02,"[1,152.4x304.8,0]",[72],2.6800000000000006,"[1,152.4x304.8,2]",[72],39096.08370840354,"[0,0,0]",[0],"[1,0,0,0,0.5,9.53,0,0,0]",200000.0,2,456.5,"[11.3,11.3]","[43.75,134.05]","[4,4]","[12.7,12.7]","[11.3,11.3]","[101.6,101.6]",0.0,0.0,0,0,0.0,0.0,0.0,0,0,[0],[0],[0],[0],[0],1,1a,0,2,3,2,0.0,1,221.2743212107834,0.0,275.8,72,1,0.0,0,0,0,0,0.105,0.0,0.12,0.0,0.0,1,-1,0,0,-1,0,54193.44,802.2999318737615,72,0.4,CN,44.749133696919905,1.0,36.749133696919905,62.67469879518073,2.44851835851412,3.53444349126242,3.8685879252837396,3.1830738660683564,3.4840000000000013,4.594776538641146,5.029164302868862,1.8760000000000006,1.713962850959884,2.7080115476986175,35429.63438294746,0.0,1.5684428170023295,1.5684428170023295,0.0,1.162741871550196,1.162741871550196,0.0,2.7311846885525255,2.7311846885525255,37234.36543657479,-6.820049176317504e-05,-6.820049176317504e-05,-0.0,-0.0,-6.820049176317504e-05,-6.820049176317504e-05,-6.820049176317504e-05,1,0,5.1156018974097615,0.0,89.36666666666667,0.0,88.9,0.0,0.0,0.01480437358975111,0.01480437358975111,1974.1632181933107,0.0,0.0,0.0,0.0,0.0,0.0,43.75,38.1,43.75,18.35,0.0,0.0,88.89999999999999,142767378.98079997,1605932.2719999994,1605932.2719999999,25.0,1.354836,0.0,0.0,0.0,0.0,0.0,2.6800000000000006,52.02,1605932.2719999994,1605932.2719999999,200.3139287327393,0.0,107.86134624070577,0.0,2,154.08763748672249,0.0,4.824000000000002,18.031222920256962,0.0,0.0,0.0,0.0,0.0,0.0,0.0,192.05739819378115,0.0,0.0,0.0,88.9,0.0,802.2999318737615,-0.3048000000014554,0.0,54193.44,802.2999318737615,0.0,11.3,0.01480437358975111,88.9,54193.44,802.2999318737615,0.0,11.3,0.01480437358975111,88.9,54193.44,802.2999318737615,0.0,11.3,0.01480437358975111,88.9,283.9999758845173,0.0,54193.44,802.2999318737615,0.0,0.6056499423716034,0.7570206902575239,1.4360290339959965
1138,1613,16,4,4,0,Behaviour of Reinforced Concrete in Tension at Post-Cracking Range,1983,0,Canada,University of Manitoba,0,Lee Siw Hwang,762.0,762.0,609.6,609.6,177.8,304.8,"[7,3]","[7,65]",65.0,"[0,0]",0,52.02,"[1,152.4x304.8,0]",[72],2.6800000000000006,"[1,152.4x304.8,2]",[72],39096.08370840354,"[0,0,0]",[0],"[1,0,0,0,0.5,9.53,0,0,0]",200000.0,2,456.5,"[11.3,11.3]","[43.75,134.05]","[4,4]","[12.7,12.7]","[11.3,11.3]","[101.6,101.6]",0.0,0.0,0,0,0.0,0.0,0.0,0,0,[0],[0],[0],[0],[0],1,1a,0,2,3,2,0.0,1,248.9536688604282,0.0,310.3,72,1,0.0,0,0,0,0,0.135,0.0,0.18,0.0,0.0,1,-1,0,0,-1,0,54193.44,802.2999318737615,72,0.4,CN,44.749133696919905,1.0,36.749133696919905,62.67469879518073,2.44851835851412,3.53444349126242,3.8685879252837396,3.1830738660683564,3.4840000000000013,4.594776538641146,5.029164302868862,1.8760000000000006,1.713962850959884,2.7080115476986175,35429.63438294746,0.0,1.5684428170023295,1.5684428170023295,0.0,1.162741871550196,1.162741871550196,0.0,2.7311846885525255,2.7311846885525255,37234.36543657479,-6.820049176317504e-05,-6.820049176317504e-05,-0.0,-0.0,-6.820049176317504e-05,-6.820049176317504e-05,-6.820049176317504e-05,1,0,5.1156018974097615,0.0,89.36666666666667,0.0,88.9,0.0,0.0,0.01480437358975111,0.01480437358975111,1974.1632181933107,0.0,0.0,0.0,0.0,0.0,0.0,43.75,38.1,43.75,18.35,0.0,0.0,88.89999999999999,142767378.98079997,1605932.2719999994,1605932.2719999999,25.0,1.354836,0.0,0.0,0.0,0.0,0.0,2.6800000000000006,52.02,1605932.2719999994,1605932.2719999999,200.3139287327393,0.0,107.86134624070577,0.0,2,154.08763748672249,0.0,4.824000000000002,18.031222920256962,0.0,0.0,0.0,0.0,0.0,0.0,0.0,192.05739819378115,0.0,0.0,0.0,88.9,0.0,802.2999318737615,-0.3048000000014554,0.0,54193.44,802.2999318737615,0.0,11.3,0.01480437358975111,88.9,54193.44,802.2999318737615,0.0,11.3,0.01480437358975111,88.9,54193.44,802.2999318737615,0.0,11.3,0.01480437358975111,88.9,283.9999758845173,0.0,54193.44,802.2999318737615,0.0,0.5743540322904748,0.7020510956098572,1.6156628326648215
1140,1615,16,5,1,0,Behaviour of Reinforced Concrete in Tension at Post-Cracking Range,1983,0,Canada,University of Manitoba,0,Lee Siw Hwang,762.0,762.0,609.6,609.6,177.8,304.8,"[7,3]","[7,70]",65.0,"[0,0]",0,47.96,"[1,152.4x304.8,0]",[77],2.72,"[1,152.4x304.8,2]",[77],38050.25839725992,"[0,0,0]",[0],"[1,0,0,0,0.5,9.53,0,0,0]",200000.0,2,483.7,"[11.3,11.3]","[43.75,134.05]","[4,4]","[12.7,12.7]","[11.3,11.3]","[152.4,152.4]",0.0,0.0,0,0,0.0,0.0,0.0,0,0,[0],[0],[0],[0],[0],1,1a,0,2,3,2,0.0,1,165.99585590468126,0.0,206.9,77,1,0.0,0,0,0,0,0.058,0.0,0.06,0.0,0.0,1,-1,0,0,-1,0,54193.44,802.2999318737615,77,0.4,CN,40.91825949409969,1.0,32.91825949409969,57.78313253012048,2.4728153657041485,3.569516292992225,3.9263280435715564,3.214659975415393,3.5360000000000005,4.640371180889892,5.1042264566430235,1.9040000000000001,1.730970755992904,2.7484296305000893,34388.31086080647,0.0,1.6788371198447598,1.6788371198447598,0.0,1.3243156315376947,1.3243156315376947,0.0,3.0031527513824545,3.0031527513824545,36238.34133072373,-6.0606626722199394e-05,-6.0606626722199394e-05,-0.0,-0.0,-6.0606626722199394e-05,-6.0606626722199394e-05,-6.0606626722199394e-05,1,0,5.256206092266707,0.0,89.36666666666667,0.0,88.9,0.0,0.0,0.01480437358975111,0.01480437358975111,1316.1088121288738,0.0,0.0,0.0,0.0,0.0,0.0,43.75,38.1,43.75,18.35,0.0,0.0,88.90000000000002,142767378.98080003,1605932.2720000006,1605932.272,25.0,1.354836,0.0,0.0,0.0,0.0,0.0,2.72,47.96,1605932.2720000006,1605932.272,203.70257348141516,0.0,109.68600110537739,0.0,1,156.6942872933963,0.0,4.896000000000001,17.313289693180785,0.0,0.0,0.0,0.0,0.0,0.0,0.0,195.30636993504254,0.0,0.0,0.0,88.9,0.0,802.2999318737615,-0.3048000000014554,0.0,54193.44,802.2999318737615,0.0,11.3,0.01480437358975111,88.9,54193.44,802.2999318737615,0.0,11.3,0.01480437358975111,88.9,54193.44,802.2999318737615,0.0,11.3,0.01480437358975111,88.9,283.9999758845173,0.0,54193.44,802.2999318737615,0.0,1.0,1.0,1.0593612490407427
