Repository: iavdesch/Research

Readme
======

The supporting files are related to the study "A method for determining the performance of formulas for calculating the crack width and spacing in reinforced concrete elements".

The following files are relevant:
Research/Method_comparing_CWFs/Data_processing_for_GitHuB_Final (contains the data processing of the database "Crack width and crack spacing in reinforced and prestressed concrete elements: database")
Research/Method_comparing_CWFs/CWF_analysis_for_GitHuB_Final (contains the evaluation of the different crack width formulas)

File: Method_comparing_CWFs/Datasets_Used/Working_database_no_hordijk_no_initshrink.csv (part 23 of 83)
,ID,EPID,ELID,LOADID,DOI,title,year,journal,country,institution,laboratory,authors,Ltot,Lspan,Lcons,Lmeas,h,b,hc,thc,RH,Temp,pd,fcm,catfcm,tfcm,fctm,catfctm,tfctm,Ecm,catEcm,tEcm,mix,Es,fsr,fy,phi,zs,nbl,clat,phit,st,phiw,sw,type,method,fpk,fp01k,Ep,rel,fpr,npl,phip,Ap,zp,cplat,catf,epsin,catcal,selfw,typew,locw,epsc,Nrep,N,M,sigs,t0,t,PL,catp,t0p,tp,ncr,wm,wk,wmax,sm,smax,indLR,indNP,indtfcm,indtfctm,indtEcm,slab,Ac,Astot,ts,sc,class_C,fcm28,Bcc,fck28,fcm_cube_150,fctm28,fctmfl28,fctmfl,fct095_28,fct095,fct095fl_28,fct095fl,fct005,fct005_28,fct005fl,Ecm28,phi_bc,phi_bc_prestress,phi_bc_prior_load,phi_dc,phi_dc_prestress,phi_dc_prior_load,phi_creep,phi_creep_prestress,phi_creep_prior_load,Ecm0,eps_cbs,eps_cbs_prestress,eps_cds,eps_cds_prestress,shrinkage,shrinkage_prestress,shrinkage_init,bondLR,bondPR,ae,ap,sxLR,sxNP,zstot,zstensinit,Astensinit,rhotot,rhotensinit,At,Aw,Aptot,zptot,zeta1,zeta,phi_peq,ry,cy,ry0,rx,ryp,cyp,cog,Izz,Wb,Wt,rho,qself,Mself,ep,Mp,pre_loss,initstrain,fctmorg,fcmorg,W_Ib,W_It,Ncr095,Mcr095,Ncr005,Mcr005,CS,Ncr,Mcr,tau_bms,tau_max,xcinit,epsinit,dpsigs,xc,eps,epsbot,sigssimpl,sigsr,dpsigsr,xc_sr,eps_sr,zstottens,zptottens,Astens,Actens,Aptens,Aceff_MC2020,Aseff_MC2020,Apeff_MC2020,phi_eq_MC2020,rhoeff_MC2020,hceff_MC2020,Aceff_FPR,Aseff_FPR,Apeff_FPR,phi_eq_FPR,rhoeff_FPR,hceff_FPR,Aceff_SMTCM,Aseff_SMTCM,Apeff_SMTCM,phi_eq_SMTCM,rhoeff_SMTCM,hceff_SMTCM,sumcirc_SMTCM,sumcirc_p_SMTCM,Actensstate1,Astensstate1,Aptensstate1,r,p,k1
1141,1616,16,5,2,0,Behaviour of Reinforced Concrete in Tension at Post-Cracking Range,1983,0,Canada,University of Manitoba,0,Lee Siw Hwang,762.0,762.0,609.6,609.6,177.8,304.8,"[7,3]","[7,70]",65.0,"[0,0]",0,47.96,"[1,152.4x304.8,0]",[77],2.72,"[1,152.4x304.8,2]",[77],38050.25839725992,"[0,0,0]",[0],"[1,0,0,0,0.5,9.53,0,0,0]",200000.0,2,483.7,"[11.3,11.3]","[43.75,134.05]","[4,4]","[12.7,12.7]","[11.3,11.3]","[152.4,152.4]",0.0,0.0,0,0,0.0,0.0,0.0,0,0,[0],[0],[0],[0],[0],1,1a,0,2,3,2,0.0,1,193.59497356113863,0.0,241.3,77,1,0.0,0,0,0,0,0.092,0.0,0.1,0.0,0.0,1,-1,0,0,-1,0,54193.44,802.2999318737615,77,0.4,CN,40.91825949409969,1.0,32.91825949409969,57.78313253012048,2.4728153657041485,3.569516292992225,3.9263280435715564,3.214659975415393,3.5360000000000005,4.640371180889892,5.1042264566430235,1.9040000000000001,1.730970755992904,2.7484296305000893,34388.31086080647,0.0,1.6788371198447598,1.6788371198447598,0.0,1.3243156315376947,1.3243156315376947,0.0,3.0031527513824545,3.0031527513824545,36238.34133072373,-6.0606626722199394e-05,-6.0606626722199394e-05,-0.0,-0.0,-6.0606626722199394e-05,-6.0606626722199394e-05,-6.0606626722199394e-05,1,0,5.256206092266707,0.0,89.36666666666667,0.0,88.9,0.0,0.0,0.01480437358975111,0.01480437358975111,1316.1088121288738,0.0,0.0,0.0,0.0,0.0,0.0,43.75,38.1,43.75,18.35,0.0,0.0,88.90000000000002,142767378.98080003,1605932.2720000006,1605932.272,25.0,1.354836,0.0,0.0,0.0,0.0,0.0,2.72,47.96,1605932.2720000006,1605932.272,203.70257348141516,0.0,109.68600110537739,0.0,1,156.6942872933963,0.0,4.896000000000001,17.313289693180785,0.0,0.0,0.0,0.0,0.0,0.0,0.0,195.30636993504254,0.0,0.0,0.0,88.9,0.0,802.2999318737615,-0.3048000000014554,0.0,54193.44,802.2999318737615,0.0,11.3,0.01480437358975111,88.9,54193.44,802.2999318737615,0.0,11.3,0.01480437358975111,88.9,54193.44,802.2999318737615,0.0,11.3,0.01480437358975111,88.9,283.9999758845173,0.0,54193.44,802.2999318737615,0.0,1.0,1.0,1.2354947771557814
1142,1617,16,5,3,0,Behaviour of Reinforced Concrete in Tension at Post-Cracking Range,1983,0,Canada,University of Manitoba,0,Lee Siw Hwang,762.0,762.0,609.6,609.6,177.8,304.8,"[7,3]","[7,70]",65.0,"[0,0]",0,47.96,"[1,152.4x304.8,0]",[77],2.72,"[1,152.4x304.8,2]",[77],38050.25839725992,"[0,0,0]",[0],"[1,0,0,0,0.5,9.53,0,0,0]",200000.0,2,483.7,"[11.3,11.3]","[43.75,134.05]","[4,4]","[12.7,12.7]","[11.3,11.3]","[152.4,152.4]",0.0,0.0,0,0,0.0,0.0,0.0,0,0,[0],[0],[0],[0],[0],1,1a,0,2,3,2,0.0,1,221.2743212107834,0.0,275.8,77,1,0.0,0,0,0,0,0.135,0.0,0.18,0.0,0.0,1,-1,0,0,-1,0,54193.44,802.2999318737615,77,0.4,CN,40.91825949409969,1.0,32.91825949409969,57.78313253012048,2.4728153657041485,3.569516292992225,3.9263280435715564,3.214659975415393,3.5360000000000005,4.640371180889892,5.1042264566430235,1.9040000000000001,1.730970755992904,2.7484296305000893,34388.31086080647,0.0,1.6788371198447598,1.6788371198447598,0.0,1.3243156315376947,1.3243156315376947,0.0,3.0031527513824545,3.0031527513824545,36238.34133072373,-6.0606626722199394e-05,-6.0606626722199394e-05,-0.0,-0.0,-6.0606626722199394e-05,-6.0606626722199394e-05,-6.0606626722199394e-05,1,0,5.256206092266707,0.0,89.36666666666667,0.0,88.9,0.0,0.0,0.01480437358975111,0.01480437358975111,1316.1088121288738,0.0,0.0,0.0,0.0,0.0,0.0,43.75,38.1,43.75,18.35,0.0,0.0,88.90000000000002,142767378.98080003,1605932.2720000006,1605932.272,25.0,1.354836,0.0,0.0,0.0,0.0,0.0,2.72,47.96,1605932.2720000006,1605932.272,203.70257348141516,0.0,109.68600110537739,0.0,2,156.6942872933963,0.0,4.896000000000001,17.313289693180785,0.0,0.0,0.0,0.0,0.0,0.0,0.0,195.30636993504254,0.0,0.0,0.0,88.9,0.0,802.2999318737615,-0.3048000000014554,0.0,54193.44,802.2999318737615,0.0,11.3,0.01480437358975111,88.9,54193.44,802.2999318737615,0.0,11.3,0.01480437358975111,88.9,54193.44,802.2999318737615,0.0,11.3,0.01480437358975111,88.9,283.9999758845173,0.0,54193.44,802.2999318737615,0.0,0.6112164095526575,0.7661979819992287,1.412140321340922
1143,1618,16,5,4,0,Behaviour of Reinforced Concrete in Tension at Post-Cracking Range,1983,0,Canada,University of Manitoba,0,Lee Siw Hwang,762.0,762.0,609.6,609.6,177.8,304.8,"[7,3]","[7,70]",65.0,"[0,0]",0,47.96,"[1,152.4x304.8,0]",[77],2.72,"[1,152.4x304.8,2]",[77],38050.25839725992,"[0,0,0]",[0],"[1,0,0,0,0.5,9.53,0,0,0]",200000.0,2,483.7,"[11.3,11.3]","[43.75,134.05]","[4,4]","[12.7,12.7]","[11.3,11.3]","[152.4,152.4]",0.0,0.0,0,0,0.0,0.0,0.0,0,0,[0],[0],[0],[0],[0],1,1a,0,2,3,2,0.0,1,248.9536688604282,0.0,310.3,77,1,0.0,0,0,0,0,0.168,0.0,0.22,0.0,0.0,1,-1,0,0,-1,0,54193.44,802.2999318737615,77,0.4,CN,40.91825949409969,1.0,32.91825949409969,57.78313253012048,2.4728153657041485,3.569516292992225,3.9263280435715564,3.214659975415393,3.5360000000000005,4.640371180889892,5.1042264566430235,1.9040000000000001,1.730970755992904,2.7484296305000893,34388.31086080647,0.0,1.6788371198447598,1.6788371198447598,0.0,1.3243156315376947,1.3243156315376947,0.0,3.0031527513824545,3.0031527513824545,36238.34133072373,-6.0606626722199394e-05,-6.0606626722199394e-05,-0.0,-0.0,-6.0606626722199394e-05,-6.0606626722199394e-05,-6.0606626722199394e-05,1,0,5.256206092266707,0.0,89.36666666666667,0.0,88.9,0.0,0.0,0.01480437358975111,0.01480437358975111,1316.1088121288738,0.0,0.0,0.0,0.0,0.0,0.0,43.75,38.1,43.75,18.35,0.0,0.0,88.90000000000002,142767378.98080003,1605932.2720000006,1605932.272,25.0,1.354836,0.0,0.0,0.0,0.0,0.0,2.72,47.96,1605932.2720000006,1605932.272,203.70257348141516,0.0,109.68600110537739,0.0,2,156.6942872933963,0.0,4.896000000000001,17.313289693180785,0.0,0.0,0.0,0.0,0.0,0.0,0.0,195.30636993504254,0.0,0.0,0.0,88.9,0.0,802.2999318737615,-0.3048000000014554,0.0,54193.44,802.2999318737615,0.0,11.3,0.01480437358975111,88.9,54193.44,802.2999318737615,0.0,11.3,0.01480437358975111,88.9,54193.44,802.2999318737615,0.0,11.3,0.01480437358975111,88.9,283.9999758845173,0.0,54193.44,802.2999318737615,0.0,0.5781005274938378,0.7089531852960009,1.588785865526063
1145,1620,16,6,1,0,Behaviour of Reinforced Concrete in Tension at Post-Cracking Range,1983,0,Canada,University of Manitoba,0,Lee Siw Hwang,762.0,762.0,609.6,609.6,177.8,304.8,"[7,3]","[7,76]",65.0,"[0,0]",0,55.52,"[1,152.4x304.8,0]",[83],2.61,"[1,152.4x304.8,2]",[83],39951.66163435592,"[0,0,0]",[0],"[1,0,0,0,0.5,9.53,0,0,0]",200000.0,2,454.9,"[11.3,11.3]","[43.75,134.05]","[4,4]","[12.7,12.7]","[11.3,11.3]","[266.7,266.7]",0.0,0.0,0,0,0.0,0.0,0.0,0,0,[0],[0],[0],[0],[0],1,1a,0,2,3,2,0.0,1,165.99585590468126,0.0,206.9,83,1,0.0,0,0,0,0,0.092,0.0,0.1,0.0,0.0,1,-1,0,0,-1,0,54193.44,802.2999318737615,83,0.4,CN,46.94940178404241,1.0,38.94940178404241,66.62,2.360200351238982,3.4069561865871516,3.7675427182800587,3.068260456610677,3.393,4.429043042563297,4.8978055337640765,1.8269999999999997,1.6521402458672874,2.637279902796041,36001.04834795563,0.0,1.5339166164213616,1.5339166164213616,0.0,1.1068149844622794,1.1068149844622794,0.0,2.6407316008836412,2.6407316008836412,38049.20155652945,-7.492607456743448e-05,-7.492607456743448e-05,-0.0,-0.0,-7.492607456743448e-05,-7.492607456743448e-05,-7.492607456743448e-05,1,0,5.006049606407673,0.0,89.36666666666667,0.0,88.9,0.0,0.0,0.01480437358975111,0.01480437358975111,752.0621783593565,0.0,0.0,0.0,0.0,0.0,0.0,43.75,38.1,43.75,18.35,0.0,0.0,88.9,142767378.98080003,1605932.2720000003,1605932.2720000003,25.0,1.354836,0.0,0.0,0.0,0.0,0.0,2.61,55.52,1605932.2720000003,1605932.2720000003,194.78362485614875,0.0,104.88349030715702,0.0,1,149.83355758165288,0.0,4.6979999999999995,18.62793601019716,0.0,0.0,0.0,0.0,0.0,0.0,0.0,186.7550421345774,0.0,0.0,0.0,88.9,0.0,802.2999318737615,-0.3048000000014554,0.0,54193.44,802.2999318737615,0.0,11.3,0.01480437358975111,88.9,54193.44,802.2999318737615,0.0,11.3,0.01480437358975111,88.9,54193.44,802.2999318737615,0.0,11.3,0.01480437358975111,88.9,283.9999758845173,0.0,54193.44,802.2999318737615,0.0,1.0,1.0,1.1078683479448228
1146,1621,16,6,2,0,Behaviour of Reinforced Concrete in Tension at Post-Cracking Range,1983,0,Canada,University of Manitoba,0,Lee Siw Hwang,762.0,762.0,609.6,609.6,177.8,304.8,"[7,3]","[7,76]",65.0,"[0,0]",0,55.52,"[1,152.4x304.8,0]",[83],2.61,"[1,152.4x304.8,2]",[83],39951.66163435592,"[0,0,0]",[0],"[1,0,0,0,0.5,9.53,0,0,0]",200000.0,2,454.9,"[11.3,11.3]","[43.75,134.05]","[4,4]","[12.7,12.7]","[11.3,11.3]","[266.7,266.7]",0.0,0.0,0,0,0.0,0.0,0.0,0,0,[0],[0],[0],[0],[0],1,1a,0,2,3,2,0.0,1,193.59497356113863,0.0,241.3,83,1,0.0,0,0,0,0,0.127,0.0,0.15,0.0,0.0,1,-1,0,0,-1,0,54193.44,802.2999318737615,83,0.4,CN,46.94940178404241,1.0,38.94940178404241,66.62,2.360200351238982,3.4069561865871516,3.7675427182800587,3.068260456610677,3.393,4.429043042563297,4.8978055337640765,1.8269999999999997,1.6521402458672874,2.637279902796041,36001.04834795563,0.0,1.5339166164213616,1.5339166164213616,0.0,1.1068149844622794,1.1068149844622794,0.0,2.6407316008836412,2.6407316008836412,38049.20155652945,-7.492607456743448e-05,-7.492607456743448e-05,-0.0,-0.0,-7.492607456743448e-05,-7.492607456743448e-05,-7.492607456743448e-05,1,0,5.006049606407673,0.0,89.36666666666667,0.0,88.9,0.0,0.0,0.01480437358975111,0.01480437358975111,752.0621783593565,0.0,0.0,0.0,0.0,0.0,0.0,43.75,38.1,43.75,18.35,0.0,0.0,88.9,142767378.98080003,1605932.2720000003,1605932.2720000003,25.0,1.354836,0.0,0.0,0.0,0.0,0.0,2.61,55.52,1605932.2720000003,1605932.2720000003,194.78362485614875,0.0,104.88349030715702,0.0,1,149.83355758165288,0.0,4.6979999999999995,18.62793601019716,0.0,0.0,0.0,0.0,0.0,0.0,0.0,186.7550421345774,0.0,0.0,0.0,88.9,0.0,802.2999318737615,-0.3048000000014554,0.0,54193.44,802.2999318737615,0.0,11.3,0.01480437358975111,88.9,54193.44,802.2999318737615,0.0,11.3,0.01480437358975111,88.9,54193.44,802.2999318737615,0.0,11.3,0.01480437358975111,88.9,283.9999758845173,0.0,54193.44,802.2999318737615,0.0,1.0,1.0,1.2920668552879928
1147,1622,16,6,3,0,Behaviour of Reinforced Concrete in Tension at Post-Cracking Range,1983,0,Canada,University of Manitoba,0,Lee Siw Hwang,762.0,762.0,609.6,609.6,177.8,304.8,"[7,3]","[7,76]",65.0,"[0,0]",0,55.52,"[1,152.4x304.8,0]",[83],2.61,"[1,152.4x304.8,2]",[83],39951.66163435592,"[0,0,0]",[0],"[1,0,0,0,0.5,9.53,0,0,0]",200000.0,2,454.9,"[11.3,11.3]","[43.75,134.05]","[4,4]","[12.7,12.7]","[11.3,11.3]","[266.7,266.7]",0.0,0.0,0,0,0.0,0.0,0.0,0,0,[0],[0],[0],[0],[0],1,1a,0,2,3,2,0.0,1,221.2743212107834,0.0,275.8,83,1,0.0,0,0,0,0,0.133,0.0,0.18,0.0,0.0,1,-1,0,0,-1,0,54193.44,802.2999318737615,83,0.4,CN,46.94940178404241,1.0,38.94940178404241,66.62,2.360200351238982,3.4069561865871516,3.7675427182800587,3.068260456610677,3.393,4.429043042563297,4.8978055337640765,1.8269999999999997,1.6521402458672874,2.637279902796041,36001.04834795563,0.0,1.5339166164213616,1.5339166164213616,0.0,1.1068149844622794,1.1068149844622794,0.0,2.6407316008836412,2.6407316008836412,38049.20155652945,-7.492607456743448e-05,-7.492607456743448e-05,-0.0,-0.0,-7.492607456743448e-05,-7.492607456743448e-05,-7.492607456743448e-05,1,0,5.006049606407673,0.0,89.36666666666667,0.0,88.9,0.0,0.0,0.01480437358975111,0.01480437358975111,752.0621783593565,0.0,0.0,0.0,0.0,0.0,0.0,43.75,38.1,43.75,18.35,0.0,0.0,88.9,142767378.98080003,1605932.2720000003,1605932.2720000003,25.0,1.354836,0.0,0.0,0.0,0.0,0.0,2.61,55.52,1605932.2720000003,1605932.2720000003,194.78362485614875,0.0,104.88349030715702,0.0,2,149.83355758165288,0.0,4.6979999999999995,18.62793601019716,0.0,0.0,0.0,0.0,0.0,0.0,0.0,186.7550421345774,0.0,0.0,0.0,88.9,0.0,802.2999318737615,-0.3048000000014554,0.0,54193.44,802.2999318737615,0.0,11.3,0.01480437358975111,88.9,54193.44,802.2999318737615,0.0,11.3,0.01480437358975111,88.9,54193.44,802.2999318737615,0.0,11.3,0.01480437358975111,88.9,283.9999758845173,0.0,54193.44,802.2999318737615,0.0,0.5970566529744761,0.7425104036354617,1.4768008234083232
1148,1623,16,6,4,0,Behaviour of Reinforced Concrete in Tension at Post-Cracking Range,1983,0,Canada,University of Manitoba,0,Lee Siw Hwang,762.0,762.0,609.6,609.6,177.8,304.8,"[7,3]","[7,76]",65.0,"[0,0]",0,55.52,"[1,152.4x304.8,0]",[83],2.61,"[1,152.4x304.8,2]",[83],39951.66163435592,"[0,0,0]",[0],"[1,0,0,0,0.5,9.53,0,0,0]",200000.0,2,454.9,"[11.3,11.3]","[43.75,134.05]","[4,4]","[12.7,12.7]","[11.3,11.3]","[266.7,266.7]",0.0,0.0,0,0,0.0,0.0,0.0,0,0,[0],[0],[0],[0],[0],1,1a,0,2,3,2,0.0,1,248.9536688604282,0.0,310.3,83,1,0.0,0,0,0,0,0.156,0.0,0.2,0.0,0.0,1,-1,0,0,-1,0,54193.44,802.2999318737615,83,0.4,CN,46.94940178404241,1.0,38.94940178404241,66.62,2.360200351238982,3.4069561865871516,3.7675427182800587,3.068260456610677,3.393,4.429043042563297,4.8978055337640765,1.8269999999999997,1.6521402458672874,2.637279902796041,36001.04834795563,0.0,1.5339166164213616,1.5339166164213616,0.0,1.1068149844622794,1.1068149844622794,0.0,2.6407316008836412,2.6407316008836412,38049.20155652945,-7.492607456743448e-05,-7.492607456743448e-05,-0.0,-0.0,-7.492607456743448e-05,-7.492607456743448e-05,-7.492607456743448e-05,1,0,5.006049606407673,0.0,89.36666666666667,0.0,88.9,0.0,0.0,0.01480437358975111,0.01480437358975111,752.0621783593565,0.0,0.0,0.0,0.0,0.0,0.0,43.75,38.1,43.75,18.35,0.0,0.0,88.9,142767378.98080003,1605932.2720000003,1605932.2720000003,25.0,1.354836,0.0,0.0,0.0,0.0,0.0,2.61,55.52,1605932.2720000003,1605932.2720000003,194.78362485614875,0.0,104.88349030715702,0.0,2,149.83355758165288,0.0,4.6979999999999995,18.62793601019716,0.0,0.0,0.0,0.0,0.0,0.0,0.0,186.7550421345774,0.0,0.0,0.0,88.9,0.0,802.2999318737615,-0.3048000000014554,0.0,54193.44,802.2999318737615,0.0,11.3,0.01480437358975111,88.9,54193.44,802.2999318737615,0.0,11.3,0.01480437358975111,88.9,54193.44,802.2999318737615,0.0,11.3,0.01480437358975111,88.9,283.9999758845173,0.0,54193.44,802.2999318737615,0.0,0.5685315064811356,0.6911322268006115,1.661534791528654
1150,1625,16,7,1,0,Behaviour of Reinforced Concrete in Tension at Post-Cracking Range,1983,0,Canada,University of Manitoba,0,Lee Siw Hwang,762.0,762.0,609.6,609.6,177.8,304.8,"[7,3]","[7,82]",65.0,"[0,0]",0,51.62,"[1,152.4x304.8,0]",[89],2.68,"[1,152.4x304.8,2]",[89],38992.35744366293,"[0,0,0]",[0],"[1,0,0,0,0.5,9.53,0,0,0]",200000.0,2,468.7,"[11.3,11.3]","[43.75,134.05]","[4,4]","[12.7,12.7]",[0],[0],0.0,0.0,0,0,0.0,0.0,0.0,0,0,[0],[0],[0],[0],[0],1,1a,0,2,3,2,0.0,1,165.99585590468126,0.0,206.9,89,1,0.0,0,0,0,0,0.097,0.0,0.1,0.0,0.0,1,-1,0,0,-1,0,54193.44,802.2999318737615,89,0.4,CN,43.30501537187728,1.0,35.30501537187728,62.19277108433735,2.4119422890895037,3.4816458268854014,3.868587925283739,3.135524975816355,3.4840000000000004,4.526139574951022,5.029164302868861,1.8760000000000001,1.6883596023626526,2.708011547698617,35044.337881218205,0.0,1.6321627754243673,1.6321627754243673,0.0,1.24596837312497,1.24596837312497,0.0,2.878131148549337,2.878131148549337,37135.578517774215,-6.757139726505555e-05,-6.757139726505555e-05,-0.0,-0.0,-6.757139726505555e-05,-6.757139726505555e-05,-6.757139726505555e-05,1,0,5.129210263548817,0.0,89.36666666666667,0.0,88.9,0.0,0.0,0.01480437358975111,0.01480437358975111,0.0,0.0,0.0,0.0,0.0,0.0,0.0,43.75,38.1,43.75,18.35,0.0,0.0,88.9,142767378.98080003,1605932.2720000003,1605932.2720000003,25.0,1.354836,0.0,0.0,0.0,0.0,0.0,2.68,51.62,1605932.2720000003,1605932.2720000003,200.3519670141716,0.0,107.88182839224626,0.0,1,154.1168977032089,0.0,4.824000000000001,17.961764946686056,0.0,0.0,0.0,0.0,0.0,0.0,0.0,192.09386861503378,0.0,0.0,0.0,88.9,0.0,802.2999318737615,-0.3048000000014554,0.0,54193.44,802.2999318737615,0.0,11.3,0.01480437358975111,88.9,54193.44,802.2999318737615,0.0,11.3,0.01480437358975111,88.9,54193.44,802.2999318737615,0.0,11.3,0.01480437358975111,88.9,283.9999758845173,0.0,54193.44,802.2999318737615,0.0,1.0,1.0,1.0770775844732372
1151,1626,16,7,2,0,Behaviour of Reinforced Concrete in Tension at Post-Cracking Range,1983,0,Canada,University of Manitoba,0,Lee Siw Hwang,762.0,762.0,609.6,609.6,177.8,304.8,"[7,3]","[7,82]",65.0,"[0,0]",0,51.62,"[1,152.4x304.8,0]",[89],2.68,"[1,152.4x304.8,2]",[89],38992.35744366293,"[0,0,0]",[0],"[1,0,0,0,0.5,9.53,0,0,0]",200000.0,2,468.7,"[11.3,11.3]","[43.75,134.05]","[4,4]","[12.7,12.7]",[0],[0],0.0,0.0,0,0,0.0,0.0,0.0,0,0,[0],[0],[0],[0],[0],1,1a,0,2,3,2,0.0,1,193.59497356113863,0.0,241.3,89,1,0.0,0,0,0,0,0.116,0.0,0.13,0.0,0.0,1,-1,0,0,-1,0,54193.44,802.2999318737615,89,0.4,CN,43.30501537187728,1.0,35.30501537187728,62.19277108433735,2.4119422890895037,3.4816458268854014,3.868587925283739,3.135524975816355,3.4840000000000004,4.526139574951022,5.029164302868861,1.8760000000000001,1.6883596023626526,2.708011547698617,35044.337881218205,0.0,1.6321627754243673,1.6321627754243673,0.0,1.24596837312497,1.24596837312497,0.0,2.878131148549337,2.878131148549337,37135.578517774215,-6.757139726505555e-05,-6.757139726505555e-05,-0.0,-0.0,-6.757139726505555e-05,-6.757139726505555e-05,-6.757139726505555e-05,1,0,5.129210263548817,0.0,89.36666666666667,0.0,88.9,0.0,0.0,0.01480437358975111,0.01480437358975111,0.0,0.0,0.0,0.0,0.0,0.0,0.0,43.75,38.1,43.75,18.35,0.0,0.0,88.9,142767378.98080003,1605932.2720000003,1605932.2720000003,25.0,1.354836,0.0,0.0,0.0,0.0,0.0,2.68,51.62,1605932.2720000003,1605932.2720000003,200.3519670141716,0.0,107.88182839224626,0.0,1,154.1168977032089,0.0,4.824000000000001,17.961764946686056,0.0,0.0,0.0,0.0,0.0,0.0,0.0,192.09386861503378,0.0,0.0,0.0,88.9,0.0,802.2999318737615,-0.3048000000014554,0.0,54193.44,802.2999318737615,0.0,11.3,0.01480437358975111,88.9,54193.44,802.2999318737615,0.0,11.3,0.01480437358975111,88.9,54193.44,802.2999318737615,0.0,11.3,0.01480437358975111,88.9,283.9999758845173,0.0,54193.44,802.2999318737615,0.0,1.0,1.0,1.2561566995330697
1152,1627,16,7,3,0,Behaviour of Reinforced Concrete in Tension at Post-Cracking Range,1983,0,Canada,University of Manitoba,0,Lee Siw Hwang,762.0,762.0,609.6,609.6,177.8,304.8,"[7,3]","[7,82]",65.0,"[0,0]",0,51.62,"[1,152.4x304.8,0]",[89],2.68,"[1,152.4x304.8,2]",[89],38992.35744366293,"[0,0,0]",[0],"[1,0,0,0,0.5,9.53,0,0,0]",200000.0,2,468.7,"[11.3,11.3]","[43.75,134.05]","[4,4]","[12.7,12.7]",[0],[0],0.0,0.0,0,0,0.0,0.0,0.0,0,0,[0],[0],[0],[0],[0],1,1a,0,2,3,2,0.0,1,221.2743212107834,0.0,275.8,89,1,0.0,0,0,0,0,0.137,0.0,0.16,0.0,0.0,1,-1,0,0,-1,0,54193.44,802.2999318737615,89,0.4,CN,43.30501537187728,1.0,35.30501537187728,62.19277108433735,2.4119422890895037,3.4816458268854014,3.868587925283739,3.135524975816355,3.4840000000000004,4.526139574951022,5.029164302868861,1.8760000000000001,1.6883596023626526,2.708011547698617,35044.337881218205,0.0,1.6321627754243673,1.6321627754243673,0.0,1.24596837312497,1.24596837312497,0.0,2.878131148549337,2.878131148549337,37135.578517774215,-6.757139726505555e-05,-6.757139726505555e-05,-0.0,-0.0,-6.757139726505555e-05,-6.757139726505555e-05,-6.757139726505555e-05,1,0,5.129210263548817,0.0,89.36666666666667,0.0,88.9,0.0,0.0,0.01480437358975111,0.01480437358975111,0.0,0.0,0.0,0.0,0.0,0.0,0.0,43.75,38.1,43.75,18.35,0.0,0.0,88.9,142767378.98080003,1605932.2720000003,1605932.2720000003,25.0,1.354836,0.0,0.0,0.0,0.0,0.0,2.68,51.62,1605932.2720000003,1605932.2720000003,200.3519670141716,0.0,107.88182839224626,0.0,2,154.1168977032089,0.0,4.824000000000001,17.961764946686056,0.0,0.0,0.0,0.0,0.0,0.0,0.0,192.09386861503378,0.0,0.0,0.0,88.9,0.0,802.2999318737615,-0.3048000000014554,0.0,54193.44,802.2999318737615,0.0,11.3,0.01480437358975111,88.9,54193.44,802.2999318737615,0.0,11.3,0.01480437358975111,88.9,54193.44,802.2999318737615,0.0,11.3,0.01480437358975111,88.9,283.9999758845173,0.0,54193.44,802.2999318737615,0.0,0.6057111236738235,0.7571224975490017,1.4357563934157507
1153,1628,16,7,4,0,Behaviour of Reinforced Concrete in Tension at Post-Cracking Range,1983,0,Canada,University of Manitoba,0,Lee Siw Hwang,762.0,762.0,609.6,609.6,177.8,304.8,"[7,3]","[7,82]",65.0,"[0,0]",0,51.62,"[1,152.4x304.8,0]",[89],2.68,"[1,152.4x304.8,2]",[89],38992.35744366293,"[0,0,0]",[0],"[1,0,0,0,0.5,9.53,0,0,0]",200000.0,2,468.7,"[11.3,11.3]","[43.75,134.05]","[4,4]","[12.7,12.7]",[0],[0],0.0,0.0,0,0,0.0,0.0,0.0,0,0,[0],[0],[0],[0],[0],1,1a,0,2,3,2,0.0,1,248.9536688604282,0.0,310.3,89,1,0.0,0,0,0,0,0.162,0.0,0.18,0.0,0.0,1,-1,0,0,-1,0,54193.44,802.2999318737615,89,0.4,CN,43.30501537187728,1.0,35.30501537187728,62.19277108433735,2.4119422890895037,3.4816458268854014,3.868587925283739,3.135524975816355,3.4840000000000004,4.526139574951022,5.029164302868861,1.8760000000000001,1.6883596023626526,2.708011547698617,35044.337881218205,0.0,1.6321627754243673,1.6321627754243673,0.0,1.24596837312497,1.24596837312497,0.0,2.878131148549337,2.878131148549337,37135.578517774215,-6.757139726505555e-05,-6.757139726505555e-05,-0.0,-0.0,-6.757139726505555e-05,-6.757139726505555e-05,-6.757139726505555e-05,1,0,5.129210263548817,0.0,89.36666666666667,0.0,88.9,0.0,0.0,0.01480437358975111,0.01480437358975111,0.0,0.0,0.0,0.0,0.0,0.0,0.0,43.75,38.1,43.75,18.35,0.0,0.0,88.9,142767378.98080003,1605932.2720000003,1605932.2720000003,25.0,1.354836,0.0,0.0,0.0,0.0,0.0,2.68,51.62,1605932.2720000003,1605932.2720000003,200.3519670141716,0.0,107.88182839224626,0.0,2,154.1168977032089,0.0,4.824000000000001,17.961764946686056,0.0,0.0,0.0,0.0,0.0,0.0,0.0,192.09386861503378,0.0,0.0,0.0,88.9,0.0,802.2999318737615,-0.3048000000014554,0.0,54193.44,802.2999318737615,0.0,11.3,0.01480437358975111,88.9,54193.44,802.2999318737615,0.0,11.3,0.01480437358975111,88.9,54193.44,802.2999318737615,0.0,11.3,0.01480437358975111,88.9,283.9999758845173,0.0,54193.44,802.2999318737615,0.0,0.5743953191747522,0.7021276742646829,1.6153560872984316
1157,1632,17,PP1S1,3,10.1061/(ASCE)0733-9445(1985)111:7(1602),Static and Fatigue Tests on Partially Prestressed Beams,1985,Journal of Structural Engineering,United States,University of Michigan,Department of Civil Engineering,"M.H. HarajlÃ­, A.E. Naaman",3048.0,2743.2,914.4,914.4,228.6,114.3,"[1,3]","[1,0]",65.0,"[0,0]",0,39.283018867924525,"[1,76.2x152.4,0]",[20],3.016602565385842,"[0,0,0]",[0],35626.70140324265,"[0,0,0]",[0],"[1,3,0,0,0.38,10,0,Melment superplasticizer,0]",200000.0,2,413.7,"[9.525,9.525]","[25.4,203.2]","[2,3]","[25.64,20.64]",[0],[0],0.0,0.0,1S7,1,1724.0,1551.6000000000001,193053.0,0,0,[1],[7.94],[37.42],[158.75],[53.18],1,3,0,2,2,1,0.0,1,0.0,11.476406196277381,189.81570525412977,20,1,42.31,3,2,0,0,0.09,0.0,0.14443313221247525,0.0,0.0,1,0,0,-1,-1,0,26128.979999999996,356.2786962404281,1,0.3,CR,41.50264344212946,1.0,33.50264344212946,47.32893839508979,3.1177453363092327,4.2774196281247585,4.138655865558191,4.053068937202003,3.921583335001595,5.560645516562186,5.380252625225649,2.1116217957700893,2.1824217354164626,2.8970591058907336,34551.24594584527,0.0,0.8042363437417973,1.4834701788145295,0.0,0.5321844152168269,1.2718584731361844,0.0,1.3364207589586243,2.755328651950714,33930.19181261205,-3.791849080457832e-05,-3.791849080457832e-05,-0.00016914417071980825,-0.00016914417071980825,-0.00020706266152438658,-0.00020706266152438658,-0.00020706266152438658,1,0,5.613766981576254,5.418772785471203,31.7475,114.3,132.08,203.2,213.76721774425687,0.023599704429009865,0.00920388472731385,0.0,0.0,37.42,158.75,0.7400297109171705,0.6,10.435611969349656,25.400000000000006,20.637500000000006,25.4,25.4025,69.85,64.63219401532517,115.60919199280788,113832050.6185391,1007445.2305119672,984628.0270311089,25.0,0.6532244999999999,0.5916937830616796,-43.14080800719212,-1.8252875867842986,0.0,0.0,3.016602565385842,39.283018867924525,1014115.4853413125,991147.2100630989,0.0,5.8745383552360675,0.0,3.7904525883024967,2,0.0,4.832495471769283,5.4298846176945155,15.669041704090532,55.660141625448254,0.0005484390813600882,88.83155776072482,74.30412575816739,0.0005471117720810909,0.0011361023135646165,0.0,38.146564859612496,14.522579492225589,108.02664018703436,0.00021649152896141308,203.2,158.75,213.76721774425687,8492.847274158528,37.42,8346.7575,213.76721774425687,37.42,9.524999999999999,0.02806599511432066,73.025,8346.7575,213.76721774425687,37.42,9.524999999999999,0.02892849463121187,73.025,7258.050000000002,213.76721774425687,0.0,9.524999999999999,0.029452431127404304,63.500000000000014,89.77101007632834,0.0,8526.250634164267,213.76721774425687,37.42,0.5504661817978689,0.6231257234496667,2.3748405483917847
1158,1633,17,PP1S1,4,10.1061/(ASCE)0733-9445(1985)111:7(1602),Static and Fatigue Tests on Partially Prestressed Beams,1985,Journal of Structural Engineering,United States,University of Michigan,Department of Civil Engineering,"M.H. HarajlÃ­, A.E. Naaman",3048.0,2743.2,914.4,914.4,228.6,114.3,"[1,3]","[1,0]",65.0,"[0,0]",0,39.283018867924525,"[1,76.2x152.4,0]",[20],3.016602565385842,"[0,0,0]",[0],35626.70140324265,"[0,0,0]",[0],"[1,3,0,0,0.38,10,0,Melment superplasticizer,0]",200000.0,2,413.7,"[9.525,9.525]","[25.4,203.2]","[2,3]","[25.64,20.64]",[0],[0],0.0,0.0,1S7,1,1724.0,1551.6000000000001,193053.0,0,0,[1],[7.94],[37.42],[158.75],[53.18],1,3,0,2,2,1,0.0,1,0.0,14.01640619627738,250.62241897973135,20,1,42.31,3,2,0,0,0.12,0.0,0.20331049103838034,0.0,0.0,1,0,0,-1,-1,0,26128.979999999996,356.2786962404281,1,0.3,CR,41.50264344212946,1.0,33.50264344212946,47.32893839508979,3.1177453363092327,4.2774196281247585,4.138655865558191,4.053068937202003,3.921583335001595,5.560645516562186,5.380252625225649,2.1116217957700893,2.1824217354164626,2.8970591058907336,34551.24594584527,0.0,0.8042363437417973,1.4834701788145295,0.0,0.5321844152168269,1.2718584731361844,0.0,1.3364207589586243,2.755328651950714,33930.19181261205,-3.791849080457832e-05,-3.791849080457832e-05,-0.00016914417071980825,-0.00016914417071980825,-0.00020706266152438658,-0.00020706266152438658,-0.00020706266152438658,1,0,5.613766981576254,5.418772785471203,31.7475,114.3,132.08,203.2,213.76721774425687,0.023599704429009865,0.00920388472731385,0.0,0.0,37.42,158.75,0.7400297109171705,0.6,10.435611969349656,25.400000000000006,20.637500000000006,25.4,25.4025,69.85,64.63219401532517,115.60919199280788,113832050.6185391,1007445.2305119672,984628.0270311089,25.0,0.6532244999999999,0.5916937830616796,-43.14080800719212,-1.8252875867842986,0.0,0.0,3.016602565385842,39.283018867924525,1014115.4853413125,991147.2100630989,0.0,5.8745383552360675,0.0,3.7904525883024967,2,0.0,4.832495471769283,5.4298846176945155,15.669041704090532,55.660141625448254,0.0006698216154766033,118.72934719796723,71.22380425857887,0.000676269004874095,0.0014942847323702508,0.0,38.146564859612496,14.522579492225589,108.02664018703436,0.00021649152896141308,203.2,158.75,213.76721774425687,8140.766526755563,37.42,8346.7575,213.76721774425687,37.42,9.524999999999999,0.02806599511432066,73.025,8346.7575,213.76721774425687,37.42,9.524999999999999,0.02892849463121187,73.025,7258.050000000002,213.76721774425687,0.0,9.524999999999999,0.029452431127404304,63.500000000000014,89.77101007632834,0.0,8526.250634164267,213.76721774425687,37.42,0.5338555294071954,0.5902302403929897,2.9004489043309265
1170,1645,17,PP1S2,3,10.1061/(ASCE)0733-9445(1985)111:7(1602),Static and Fatigue Tests on Partially Prestressed Beams,1985,Journal of Structural Engineering,United States,University of Michigan,Department of Civil Engineering,"M.H. HarajlÃ­, A.E. Naaman",3048.0,2743.2,914.4,914.4,228.6,114.3,"[1,3]","[1,0]",65.0,"[0,0]",0,37.764150943396224,"[1,76.2x152.4,0]",[20],2.9194918473495055,"[0,0,0]",[0],35161.487290250174,"[0,0,0]",[0],"[1,3,0,0,0.38,10,0,Melment superplasticizer,0]",200000.0,2,413.7,[12.7],[203.2],[2],[19.05],[0],[0],0.0,0.0,1S7,1,1724.0,1551.6000000000001,193053.0,0,0,[1],[7.94],[37.42],[158.75],[53.18],1,3,0,2,2,1,0.0,1,0.0,11.636603103815162,169.12730317518094,20,1,41.28,3,2,0,0,0.1,0.0,0.15499120394334362,0.0,0.0,0,0,0,-1,-1,0,26128.979999999996,253.35373954874885,1,0.3,CR,39.89795429847364,1.0,31.897954298473643,45.49897704023642,3.0173786218677816,4.139720583445737,4.005423915343282,3.9225922084281164,3.7953394015543576,5.381636758479458,5.207051089946267,2.0436442931446535,2.112165035307447,2.8037967407402973,34100.07514971823,0.0,0.8267444471661474,1.52498794964337,0.0,0.560492418975376,1.341737795870307,0.0,1.3872368661415235,2.866725745513677,33487.13075261921,-3.575527408708215e-05,-3.575527408708215e-05,-0.00017329311472090471,-0.00017329311472090471,-0.00020904838880798687,-0.00020904838880798687,-0.00020904838880798687,1,0,5.688041531037779,5.490467408457182,63.499999999999986,114.3,203.2,203.2,253.35373954874885,0.010908307824964561,0.010908307824964561,0.0,0.0,37.42,158.75,0.8545127056126987,0.6,10.435611969349656,25.400000000000006,19.050000000000004,203.2,25.4,69.85,64.63219401532517,118.41350098724519,114229391.57951397,1036691.360583942,964665.2672807815,25.0,0.6532244999999999,0.5916937830616796,-40.336499012754814,-1.6650906792465188,0.0,0.0,2.9194918473495055,37.764150943396224,1116662.2359024482,1039080.0147619903,0.0,6.368197852795666,0.0,4.113208766835798,2,0.0,5.240703309815731,5.25508532522911,15.363135858158204,60.07510196567936,0.0005262378889568144,87.96929648219772,82.87051759723106,0.0005823870789636401,0.001024139465230848,0.0,42.61815729237769,18.44482405794142,109.67923800019709,0.00024990851853893035,203.2,158.75,253.35373954874885,9471.985861363506,37.42,10161.269999999999,253.35373954874885,37.42,12.7,0.027622287651408943,88.9,10161.269999999999,253.35373954874885,37.42,12.7,0.028080112524593488,88.9,7258.050000000002,253.35373954874885,0.0,12.7,0.03490658503988658,63.500000000000014,79.79645340118074,0.0,8354.724464552577,253.35373954874885,37.42,0.5666261162469567,0.6451979044988552,2.2204277586216414
1171,1646,17,PP1S2,4,10.1061/(ASCE)0733-9445(1985)111:7(1602),Static and Fatigue Tests on Partially Prestressed Beams,1985,Journal of Structural Engineering,United States,University of Michigan,Department of Civil Engineering,"M.H. HarajlÃ­, A.E. Naaman",3048.0,2743.2,914.4,914.4,228.6,114.3,"[1,3]","[1,0]",65.0,"[0,0]",0,37.764150943396224,"[1,76.2x152.4,0]",[20],2.9194918473495055,"[0,0,0]",[0],35161.487290250174,"[0,0,0]",[0],"[1,3,0,0,0.38,10,0,Melment superplasticizer,0]",200000.0,2,413.7,[12.7],[203.2],[2],[19.05],[0],[0],0.0,0.0,1S7,1,1724.0,1551.6000000000001,193053.0,0,0,[1],[7.94],[37.42],[158.75],[53.18],1,3,0,2,2,1,0.0,1,0.0,14.176603103815161,221.52363448503303,20,1,41.28,3,2,0,0,0.12,0.0,0.1975891822934457,0.0,0.0,0,0,0,-1,-1,0,26128.979999999996,253.35373954874885,1,0.3,CR,39.89795429847364,1.0,31.897954298473643,45.49897704023642,3.0173786218677816,4.139720583445737,4.005423915343282,3.9225922084281164,3.7953394015543576,5.381636758479458,5.207051089946267,2.0436442931446535,2.112165035307447,2.8037967407402973,34100.07514971823,0.0,0.8267444471661474,1.52498794964337,0.0,0.560492418975376,1.341737795870307,0.0,1.3872368661415235,2.866725745513677,33487.13075261921,-3.575527408708215e-05,-3.575527408708215e-05,-0.00017329311472090471,-0.00017329311472090471,-0.00020904838880798687,-0.00020904838880798687,-0.00020904838880798687,1,0,5.688041531037779,5.490467408457182,63.499999999999986,114.3,203.2,203.2,253.35373954874885,0.010908307824964561,0.010908307824964561,0.0,0.0,37.42,158.75,0.8545127056126987,0.6,10.435611969349656,25.400000000000006,19.050000000000004,203.2,25.4,69.85,64.63219401532517,118.41350098724519,114229391.57951397,1036691.360583942,964665.2672807815,25.0,0.6532244999999999,0.5916937830616796,-40.336499012754814,-1.6650906792465188,0.0,0.0,2.9194918473495055,37.764150943396224,1116662.2359024482,1039080.0147619903,0.0,6.368197852795666,0.0,4.113208766835798,2,0.0,5.240703309815731,5.25508532522911,15.363135858158204,60.07510196567936,0.0006411033893116454,116.7623672218393,80.06133353832533,0.0007201425066856736,0.0013360882573140197,0.0,42.61815729237769,18.44482405794142,109.67923800019709,0.00024990851853893035,203.2,158.75,253.35373954874885,9150.896123430583,37.42,10161.269999999999,253.35373954874885,37.42,12.7,0.027622287651408943,88.9,10161.269999999999,253.35373954874885,37.42,12.7,0.028080112524593488,88.9,7258.050000000002,253.35373954874885,0.0,12.7,0.03490658503988658,63.500000000000014,79.79645340118074,0.0,8354.724464552577,253.35373954874885,37.42,0.5462051925730713,0.607320697454906,2.705095531216711
1172,1647,17,PP1S2,5,10.1061/(ASCE)0733-9445(1985)111:7(1602),Static and Fatigue Tests on Partially Prestressed Beams,1985,Journal of Structural Engineering,United States,University of Michigan,Department of Civil Engineering,"M.H. HarajlÃ­, A.E. Naaman",3048.0,2743.2,914.4,914.4,228.6,114.3,"[1,3]","[1,0]",65.0,"[0,0]",0,37.764150943396224,"[1,76.2x152.4,0]",[20],2.9194918473495055,"[0,0,0]",[0],35161.487290250174,"[0,0,0]",[0],"[1,3,0,0,0.38,10,0,Melment superplasticizer,0]",200000.0,2,413.7,[12.7],[203.2],[2],[19.05],[0],[0],0.0,0.0,1S7,1,1724.0,1551.6000000000001,193053.0,0,0,[1],[7.94],[37.42],[158.75],[53.18],1,3,0,2,2,1,0.0,1,0.0,16.72660310381516,274.68441303827274,20,1,41.28,3,2,0,0,0.15,0.0,0.25682949635593155,0.0,0.0,0,0,0,-1,-1,0,26128.979999999996,253.35373954874885,1,0.3,CR,39.89795429847364,1.0,31.897954298473643,45.49897704023642,3.0173786218677816,4.139720583445737,4.005423915343282,3.9225922084281164,3.7953394015543576,5.381636758479458,5.207051089946267,2.0436442931446535,2.112165035307447,2.8037967407402973,34100.07514971823,0.0,0.8267444471661474,1.52498794964337,0.0,0.560492418975376,1.341737795870307,0.0,1.3872368661415235,2.866725745513677,33487.13075261921,-3.575527408708215e-05,-3.575527408708215e-05,-0.00017329311472090471,-0.00017329311472090471,-0.00020904838880798687,-0.00020904838880798687,-0.00020904838880798687,1,0,5.688041531037779,5.490467408457182,63.499999999999986,114.3,203.2,203.2,253.35373954874885,0.010908307824964561,0.010908307824964561,0.0,0.0,37.42,158.75,0.8545127056126987,0.6,10.435611969349656,25.400000000000006,19.050000000000004,203.2,25.4,69.85,64.63219401532517,118.41350098724519,114229391.57951397,1036691.360583942,964665.2672807815,25.0,0.6532244999999999,0.5916937830616796,-40.336499012754814,-1.6650906792465188,0.0,0.0,2.9194918473495055,37.764150943396224,1116662.2359024482,1039080.0147619903,0.0,6.368197852795666,0.0,4.113208766835798,2,0.0,5.240703309815731,5.25508532522911,15.363135858158204,60.07510196567936,0.0007564211160458263,145.8490825096742,78.43463204362905,0.0008634115066414549,0.001653026261670466,0.0,42.61815729237769,18.44482405794142,109.67923800019709,0.00024990851853893035,203.2,158.75,253.35373954874885,8964.9641425868,37.42,10161.269999999999,253.35373954874885,37.42,12.7,0.027622287651408943,88.9,10161.269999999999,253.35373954874885,37.42,12.7,0.028080112524593488,88.9,7258.050000000002,253.35373954874885,0.0,12.7,0.03490658503988658,63.500000000000014,79.79645340118074,0.0,8354.724464552577,253.35373954874885,37.42,0.5341950958950223,0.5840450654161621,3.1916714446487693
1184,1659,17,PP1S3,4,10.1061/(ASCE)0733-9445(1985)111:7(1602),Static and Fatigue Tests on Partially Prestressed Beams,1985,Journal of Structural Engineering,United States,University of Michigan,Department of Civil Engineering,"M.H. HarajlÃ­, A.E. Naaman",3048.0,2743.2,914.4,914.4,228.6,114.3,"[1,3]","[1,0]",65.0,"[0,0]",0,39.00943396226415,"[1,76.2x152.4,0]",[22],2.9879075749074535,"[0,0,0]",[0],35541.844651231586,"[0,0,0]",[0],"[1,3,0,0,0.38,10,0,Melment superplasticizer,0]",200000.0,2,413.7,[12.7],[203.2],[3],[19.05],[0],[0],0.0,0.0,1S7,1,1862.0,1675.8,197190.0,0,0,[1],[9.53],[54.84],[158.75],[52.39],1,3,0,2,2,1,0.0,1,0.0,16.371863672823878,168.99104677380413,22,1,55.58,3,2,0,0,0.09,0.0,0.1443292549464575,0.0,0.0,0,0,0,-1,-1,0,26128.979999999996,380.03060932312326,1,0.3,CR,40.53837913019964,1.0,32.53837913019964,46.99931802682428,3.0576318821593227,4.194946417211518,4.099287507253977,3.9749214468071195,3.88427984737969,5.453430342374973,5.3290737594301705,2.0915353024352177,2.140342317511526,2.869501255077784,34281.560797697355,0.0,0.8317537418434496,1.5209333864599415,0.0,0.5638788760941317,1.3294497555318951,0.0,1.3956326179375813,2.850383141991837,33849.3758583158,-3.769950335017337e-05,-3.769950335017337e-05,-0.00017963298841744977,-0.00017963298841744977,-0.00021733249176762314,-0.00021733249176762314,-0.00021733249176762314,1,0,5.627169944682926,5.548108206960131,31.749999999999993,114.3,203.2,203.2,380.03060932312326,0.01636246173744684,0.01636246173744684,0.0,0.0,54.84,158.75,0.7766406333547681,0.6,12.633240202692155,25.400000000000006,19.050000000000004,203.2,25.4,69.85,63.53337989865392,120.24999801659226,114712296.57113945,1058719.8382211938,953948.427968467,25.0,0.6532244999999999,0.5916937830616796,-38.50000198340774,-2.1398301102378023,0.0,0.0,2.9879075749074535,39.00943396226415,1173802.2883096007,1057642.2649830321,0.0,7.354212649905587,0.0,4.928287150610192,2,0.0,6.141249900257889,5.378233634833417,15.614383185516836,70.47339325652271,0.0006364249935361591,76.59571631542664,94.2742711029733,0.00073130140687834,0.001041987313962441,0.0,30.21398217157532,9.143636045228261,129.7025255721667,0.0002665962215540897,203.2,158.75,380.03060932312326,10775.434887069847,54.84,10161.269999999999,380.03060932312326,54.84,12.700000000000003,0.040655202455121865,88.9,10161.269999999999,380.03060932312326,54.84,12.700000000000003,0.041591413441065817,88.9,7258.050000000002,380.03060932312326,0.0,12.700000000000003,0.05235987755982986,63.500000000000014,119.69468010177111,0.0,7349.289906560657,380.03060932312326,0.0,0.562248772257159,0.6235742021490217,2.6658846226297315
1185,1660,17,PP1S3,5,10.1061/(ASCE)0733-9445(1985)111:7(1602),Static and Fatigue Tests on Partially Prestressed Beams,1985,Journal of Structural Engineering,United States,University of Michigan,Department of Civil Engineering,"M.H. HarajlÃ­, A.E. Naaman",3048.0,2743.2,914.4,914.4,228.6,114.3,"[1,3]","[1,0]",65.0,"[0,0]",0,39.00943396226415,"[1,76.2x152.4,0]",[22],2.9879075749074535,"[0,0,0]",[0],35541.844651231586,"[0,0,0]",[0],"[1,3,0,0,0.38,10,0,Melment superplasticizer,0]",200000.0,2,413.7,[12.7],[203.2],[3],[19.05],[0],[0],0.0,0.0,1S7,1,1862.0,1675.8,197190.0,0,0,[1],[9.53],[54.84],[158.75],[52.39],1,3,0,2,2,1,0.0,1,0.0,19.721863672823876,216.8933086116291,22,1,55.58,3,2,0,0,0.11,0.0,0.18475783589567008,0.0,0.0,0,0,0,-1,-1,0,26128.979999999996,380.03060932312326,1,0.3,CR,40.53837913019964,1.0,32.53837913019964,46.99931802682428,3.0576318821593227,4.194946417211518,4.099287507253977,3.9749214468071195,3.88427984737969,5.453430342374973,5.3290737594301705,2.0915353024352177,2.140342317511526,2.869501255077784,34281.560797697355,0.0,0.8317537418434496,1.5209333864599415,0.0,0.5638788760941317,1.3294497555318951,0.0,1.3956326179375813,2.850383141991837,33849.3758583158,-3.769950335017337e-05,-3.769950335017337e-05,-0.00017963298841744977,-0.00017963298841744977,-0.00021733249176762314,-0.00021733249176762314,-0.00021733249176762314,1,0,5.627169944682926,5.548108206960131,31.749999999999993,114.3,203.2,203.2,380.03060932312326,0.01636246173744684,0.01636246173744684,0.0,0.0,54.84,158.75,0.7766406333547681,0.6,12.633240202692155,25.400000000000006,19.050000000000004,203.2,25.4,69.85,63.53337989865392,120.24999801659226,114712296.57113945,1058719.8382211938,953948.427968467,25.0,0.6532244999999999,0.5916937830616796,-38.50000198340774,-2.1398301102378023,0.0,0.0,2.9879075749074535,39.00943396226415,1173802.2883096007,1057642.2649830321,0.0,7.354212649905587,0.0,4.928287150610192,2,0.0,6.141249900257889,5.378233634833417,15.614383185516836,70.47339325652271,0.0007666498580325046,99.77099720301013,91.87034571062178,0.0008949126525030473,0.0013318889425032948,0.0,30.21398217157532,9.143636045228261,129.7025255721667,0.0002665962215540897,203.2,158.75,380.03060932312326,10500.666214724066,54.84,10161.269999999999,380.03060932312326,54.84,12.700000000000003,0.040655202455121865,88.9,10161.269999999999,380.03060932312326,54.84,12.700000000000003,0.041591413441065817,88.9,7258.050000000002,380.03060932312326,0.0,12.700000000000003,0.05235987755982986,63.500000000000014,119.69468010177111,0.0,7349.289906560657,380.03060932312326,0.0,0.5464445121176111,0.5953739361945943,3.2113761845118365
