Repository: iavdesch/Research

Readme
======

The supporting files are related to the study "A method for determining the performance of formulas for calculating the crack width and spacing in reinforced concrete elements".

The following files are relevant:
Research/Method_comparing_CWFs/Data_processing_for_GitHuB_Final (contains the data processing of the database "Crack width and crack spacing in reinforced and prestressed concrete elements: database")
Research/Method_comparing_CWFs/CWF_analysis_for_GitHuB_Final (contains the evaluation of the different crack width formulas)

File: Method_comparing_CWFs/Datasets_Used/Working_database_no_hordijk_no_initshrink.csv (part 25 of 83)
,ID,EPID,ELID,LOADID,DOI,title,year,journal,country,institution,laboratory,authors,Ltot,Lspan,Lcons,Lmeas,h,b,hc,thc,RH,Temp,pd,fcm,catfcm,tfcm,fctm,catfctm,tfctm,Ecm,catEcm,tEcm,mix,Es,fsr,fy,phi,zs,nbl,clat,phit,st,phiw,sw,type,method,fpk,fp01k,Ep,rel,fpr,npl,phip,Ap,zp,cplat,catf,epsin,catcal,selfw,typew,locw,epsc,Nrep,N,M,sigs,t0,t,PL,catp,t0p,tp,ncr,wm,wk,wmax,sm,smax,indLR,indNP,indtfcm,indtfctm,indtEcm,slab,Ac,Astot,ts,sc,class_C,fcm28,Bcc,fck28,fcm_cube_150,fctm28,fctmfl28,fctmfl,fct095_28,fct095,fct095fl_28,fct095fl,fct005,fct005_28,fct005fl,Ecm28,phi_bc,phi_bc_prestress,phi_bc_prior_load,phi_dc,phi_dc_prestress,phi_dc_prior_load,phi_creep,phi_creep_prestress,phi_creep_prior_load,Ecm0,eps_cbs,eps_cbs_prestress,eps_cds,eps_cds_prestress,shrinkage,shrinkage_prestress,shrinkage_init,bondLR,bondPR,ae,ap,sxLR,sxNP,zstot,zstensinit,Astensinit,rhotot,rhotensinit,At,Aw,Aptot,zptot,zeta1,zeta,phi_peq,ry,cy,ry0,rx,ryp,cyp,cog,Izz,Wb,Wt,rho,qself,Mself,ep,Mp,pre_loss,initstrain,fctmorg,fcmorg,W_Ib,W_It,Ncr095,Mcr095,Ncr005,Mcr005,CS,Ncr,Mcr,tau_bms,tau_max,xcinit,epsinit,dpsigs,xc,eps,epsbot,sigssimpl,sigsr,dpsigsr,xc_sr,eps_sr,zstottens,zptottens,Astens,Actens,Aptens,Aceff_MC2020,Aseff_MC2020,Apeff_MC2020,phi_eq_MC2020,rhoeff_MC2020,hceff_MC2020,Aceff_FPR,Aseff_FPR,Apeff_FPR,phi_eq_FPR,rhoeff_FPR,hceff_FPR,Aceff_SMTCM,Aseff_SMTCM,Apeff_SMTCM,phi_eq_SMTCM,rhoeff_SMTCM,hceff_SMTCM,sumcirc_SMTCM,sumcirc_p_SMTCM,Actensstate1,Astensstate1,Aptensstate1,r,p,k1
1248,1723,17,PS3,5,10.1061/(ASCE)0733-9445(1985)111:7(1602),Static and Fatigue Tests on Partially Prestressed Beams,1985,Journal of Structural Engineering,United States,University of Michigan,Department of Civil Engineering,"M.H. HarajlÃ­, A.E. Naaman",3048.0,2743.2,914.4,914.4,228.6,114.3,"[1,3]","[1,0]",65.0,"[0,0]",0,37.27358490566037,"[1,76.2x152.4,0]",[26],2.8575206470425876,"[0,0,0]",[0],35003.47875142534,"[0,0,0]",[0],"[1,3,0,0,0.38,10,0,Melment superplasticizer,0]",200000.0,0,0.0,[0],[0],[0],[0],[0],[0],0.0,0.0,1S7,1,1862.0,1675.8,197190.0,0,0,"[1,1,1]","[9.53,9.53,9.53]","[54.84,54.84,54.84]","[120.65,158.75,196.85]","[52.39,52.39,52.39]",1,3,0,2,2,1,0.0,1,0.0,16.808777899255073,0.0,26,1,154.27,3,2,0,0,0.22,0.0,0.3472498383439357,0.0,0.0,-1,2,0,-1,-1,0,26128.979999999996,0.0,1,0.3,CR,37.69809675762504,1.0,29.698096757625038,44.90793362127756,2.8770031228460096,3.9471311157202114,3.920401952361194,3.7401040596998127,3.7147768411553637,5.131270450436275,5.096522538069552,2.000264452929811,2.0139021859922064,2.744281366652836,33461.463740025014,0.0,0.9009541836254774,1.6239666713459529,0.0,0.649775607171016,1.4991214502347558,0.0,1.5507297907964934,3.1230881215807087,33336.64642992889,-3.547828242962642e-05,-3.547828242962642e-05,-0.0002028473732103637,-0.0002028473732103637,-0.0002383256556399901,-0.0002383256556399901,-0.0002383256556399901,0,1,5.713717811314854,5.63344007606588,0.0,114.3,0.0,0.0,0.0,0.0,0.0,0.0,0.0,164.52,158.75,0.7745966692414834,0.6,12.633240202692155,0.0,0.0,0.0,0.0,31.75,25.43337989865392,115.56003510853306,113828750.65380257,1006977.9370782092,985018.3114508016,25.0,0.6532244999999999,0.5916937830616796,-43.18996489146694,-6.662915883806606,0.0,0.0,2.8575206470425876,37.27358490566037,1019557.2215820324,997323.2737791397,0.0,10.601389958962647,0.0,8.33453079253124,2,0.0,9.467960375746944,5.1435371646766574,15.263024132208445,0.0,0.0,252.0015984219181,87.75130559648908,0.0013270180089130655,0.0021299825995162187,0.0,0.0,18.701432527664117,159.9061091226453,0.0005299523054257796,0.0,158.75,0.0,10029.859929678698,164.52,16099.005770321297,0.0,164.52,12.633240202692155,0.0061315587688015325,140.84869440351093,13064.489999999998,0.0,164.52,12.633240202692155,0.007555748444830224,114.3,13064.489999999998,0.0,164.52,12.633240202692155,0.007555748444830224,114.3,0.0,119.06548383543873,4705.7541191542605,0.0,54.84,0.5184277263150112,0.6335496109924742,1.7753325143092393
1259,1734,17,RS1,4,10.1061/(ASCE)0733-9445(1985)111:7(1602),Static and Fatigue Tests on Partially Prestressed Beams,1985,Journal of Structural Engineering,United States,University of Michigan,Department of Civil Engineering,"M.H. HarajlÃ­, A.E. Naaman",3048.0,2743.2,914.4,914.4,228.6,114.3,"[1,3]","[1,0]",65.0,"[0,0]",0,38.63207547169811,"[1,76.2x152.4,0]",[19],2.9814470732689853,"[0,0,0]",[0],35429.90802773743,"[0,0,0]",[0],"[1,3,0,0,0.38,10,0,Melment superplasticizer,0]",200000.0,2,413.7,[9.525],[203.2],[3],[20.64],[0],[0],0.0,0.0,0,0,0.0,0.0,0.0,0,0,[0],[0],[0],[0],[0],1,2,0,2,2,1,0.0,1,0.0,7.83169378306168,199.36442013433216,19,1,0.0,0,0,0,0,0.05,0.0,0.07976737277605807,0.0,0.0,0,-1,0,-1,-1,0,26128.979999999996,213.76721774425687,1,0.3,CR,41.19303090990037,1.0,33.19303090990037,46.54466924300977,3.0985073329526975,4.251025871006486,4.090423962116379,4.028059532838507,3.8758811952496814,5.5263336323084316,5.317551150751292,2.0870129512882896,2.168955133066888,2.8632967734814647,34465.11319208262,0.0,1.4844280514058377,1.4844280514058377,0.0,1.2762674777864629,1.2762674777864629,0.0,2.7606955291923008,2.7606955291923008,33742.76955022612,-3.690650538176644e-05,-3.690650538176644e-05,-0.00016577181610334194,-0.00016577181610334194,-0.00020267832148510836,-0.00020267832148510836,-0.00020267832148510836,1,0,5.644948325675123,0.0,31.7475,0.0,203.2,203.2,213.76721774425687,0.00920388472731385,0.00920388472731385,0.0,0.0,0.0,0.0,0.0,0.0,0.0,25.400000000000006,20.637500000000006,203.2,25.4025,0.0,0.0,117.55464300887348,114064042.44898534,1027184.25641245,970306.5700295252,25.0,0.6532244999999999,0.5916937830616796,0.0,0.0,0.0,0.0,2.9814470732689853,38.63207547169811,1092772.988415371,1032263.4946854906,0.0,4.809049360203452,0.0,2.5894881170326274,2,0.0,3.69926873861804,5.366604731884173,15.538676639215875,55.7899494537966,0.00037555529746540216,0.0,57.29517239976188,0.00039144074290919754,0.0011703549561192684,0.0,93.92289679549242,0.0,56.410235097951336,0.00018046941804320595,203.2,0.0,213.76721774425687,6548.72390529278,0.0,8346.7575,213.76721774425687,0.0,9.524999999999999,0.02561080967600375,73.025,8346.7575,213.76721774425687,0.0,9.524999999999999,0.02561080967600375,73.025,7258.050000000002,213.76721774425687,0.0,9.524999999999999,0.029452431127404304,63.500000000000014,89.77101007632834,0.0,12692.484304085758,213.76721774425687,0.0,0.5404200517698644,0.6268227003084568,2.117092413779978
1260,1735,17,RS1,5,10.1061/(ASCE)0733-9445(1985)111:7(1602),Static and Fatigue Tests on Partially Prestressed Beams,1985,Journal of Structural Engineering,United States,University of Michigan,Department of Civil Engineering,"M.H. HarajlÃ­, A.E. Naaman",3048.0,2743.2,914.4,914.4,228.6,114.3,"[1,3]","[1,0]",65.0,"[0,0]",0,38.63207547169811,"[1,76.2x152.4,0]",[19],2.9814470732689853,"[0,0,0]",[0],35429.90802773743,"[0,0,0]",[0],"[1,3,0,0,0.38,10,0,Melment superplasticizer,0]",200000.0,2,413.7,[9.525],[203.2],[3],[20.64],[0],[0],0.0,0.0,0,0,0.0,0.0,0.0,0,0,[0],[0],[0],[0],[0],1,2,0,2,2,1,0.0,1,0.0,9.64169378306168,245.74379317523127,19,1,0.0,0,0,0,0,0.07,0.0,0.11881280052591485,0.0,0.0,0,-1,0,-1,-1,0,26128.979999999996,213.76721774425687,1,0.3,CR,41.19303090990037,1.0,33.19303090990037,46.54466924300977,3.0985073329526975,4.251025871006486,4.090423962116379,4.028059532838507,3.8758811952496814,5.5263336323084316,5.317551150751292,2.0870129512882896,2.168955133066888,2.8632967734814647,34465.11319208262,0.0,1.4844280514058377,1.4844280514058377,0.0,1.2762674777864629,1.2762674777864629,0.0,2.7606955291923008,2.7606955291923008,33742.76955022612,-3.690650538176644e-05,-3.690650538176644e-05,-0.00016577181610334194,-0.00016577181610334194,-0.00020267832148510836,-0.00020267832148510836,-0.00020267832148510836,1,0,5.644948325675123,0.0,31.7475,0.0,203.2,203.2,213.76721774425687,0.00920388472731385,0.00920388472731385,0.0,0.0,0.0,0.0,0.0,0.0,0.0,25.400000000000006,20.637500000000006,203.2,25.4025,0.0,0.0,117.55464300887348,114064042.44898534,1027184.25641245,970306.5700295252,25.0,0.6532244999999999,0.5916937830616796,0.0,0.0,0.0,0.0,2.9814470732689853,38.63207547169811,1092772.988415371,1032263.4946854906,0.0,4.809049360203452,0.0,2.5894881170326274,2,0.0,3.69926873861804,5.366604731884173,15.538676639215875,55.7899494537966,0.00046235070944672174,0.0,57.70733386985091,0.00048735168226696007,0.001443227796894046,0.0,93.92289679549242,0.0,56.410235097951336,0.00018046941804320595,203.2,0.0,213.76721774425687,6595.833961323958,0.0,8346.7575,213.76721774425687,0.0,9.524999999999999,0.02561080967600375,73.025,8346.7575,213.76721774425687,0.0,9.524999999999999,0.02561080967600375,73.025,7258.050000000002,213.76721774425687,0.0,9.524999999999999,0.029452431127404304,63.500000000000014,89.77101007632834,0.0,12692.484304085758,213.76721774425687,0.0,0.5237007056200432,0.5891621078718026,2.6063783045574542
1270,1745,17,RS2,3,10.1061/(ASCE)0733-9445(1985)111:7(1602),Static and Fatigue Tests on Partially Prestressed Beams,1985,Journal of Structural Engineering,United States,University of Michigan,Department of Civil Engineering,"M.H. HarajlÃ­, A.E. Naaman",3048.0,2743.2,914.4,914.4,228.6,114.3,"[1,3]","[1,0]",65.0,"[0,0]",0,45.52830188679245,"[1,76.2x152.4,0]",[12],3.434499976997,"[0,0,0]",[0],37428.94999970018,"[0,0,0]",[0],"[1,3,0,0,0.38,10,0,Melment superplasticizer,0]",200000.0,2,413.7,[12.7],[203.2],[3],[19.05],[0],[0],0.0,0.0,0,0,0.0,0.0,0.0,0,0,[0],[0],[0],[0],[0],1,2,0,2,2,1,0.0,1,0.0,12.06169378306168,176.99976890712216,12,1,0.0,0,0,0,0,0.07,0.0,0.11507593317190402,0.0,0.0,0,-1,0,-1,-1,0,26128.979999999996,380.03060932312326,1,0.2,CR,50.59431399825632,1.0,42.59431399825632,54.853375767219816,3.6589432483817124,5.019921122662911,4.711994094999392,4.756626222896227,4.4648499700961,6.525897459461785,6.12559232349921,2.4041499838979,2.5612602738671986,3.298395866499574,36909.57381111076,0.0,1.2324248669280742,1.2324248669280742,0.0,0.9088278793238241,0.9088278793238241,0.0,2.141252746251898,2.141252746251898,35646.6190473335,-4.24523305837162e-05,-4.24523305837162e-05,-0.00011445316427063915,-0.00011445316427063915,-0.00015690549485435534,-0.00015690549485435534,-0.00015690549485435534,1,0,5.343457404004176,0.0,31.749999999999993,0.0,203.2,203.2,380.03060932312326,0.01636246173744684,0.01636246173744684,0.0,0.0,0.0,0.0,0.0,0.0,0.0,25.400000000000006,19.050000000000004,203.2,25.4,0.0,0.0,119.58237828933349,114516356.49964225,1050438.9538378431,957635.7163809384,25.0,0.6532244999999999,0.5916937830616796,0.0,0.0,0.0,0.0,3.434499976997,45.52830188679245,1156304.1150935604,1054147.9974311637,0.0,5.951727506505325,0.0,3.2047763496567128,2,0.0,4.578251928081019,6.1820999585946,16.86866582728026,69.04291943162818,0.00045325746687315145,0.0,70.46741123655036,0.000469843752033681,0.0010543541691067722,0.0,66.94378499046513,0.0,69.31584399828105,0.00017329402879433966,203.2,0.0,380.03060932312326,8054.310804337704,0.0,10161.269999999999,380.03060932312326,0.0,12.700000000000003,0.037399912542735635,88.9,10161.269999999999,380.03060932312326,0.0,12.700000000000003,0.037399912542735635,88.9,7258.050000000002,380.03060932312326,0.0,12.700000000000003,0.05235987755982986,63.500000000000014,119.69468010177111,0.0,12460.71416152918,380.03060932312326,0.0,0.5449080151069755,0.6082940026689319,2.6345631416830653
1271,1746,17,RS2,4,10.1061/(ASCE)0733-9445(1985)111:7(1602),Static and Fatigue Tests on Partially Prestressed Beams,1985,Journal of Structural Engineering,United States,University of Michigan,Department of Civil Engineering,"M.H. HarajlÃ­, A.E. Naaman",3048.0,2743.2,914.4,914.4,228.6,114.3,"[1,3]","[1,0]",65.0,"[0,0]",0,45.52830188679245,"[1,76.2x152.4,0]",[12],3.434499976997,"[0,0,0]",[0],37428.94999970018,"[0,0,0]",[0],"[1,3,0,0,0.38,10,0,Melment superplasticizer,0]",200000.0,2,413.7,[12.7],[203.2],[3],[19.05],[0],[0],0.0,0.0,0,0,0.0,0.0,0.0,0,0,[0],[0],[0],[0],[0],1,2,0,2,2,1,0.0,1,0.0,14.22169378306168,208.93512642624003,12,1,0.0,0,0,0,0,0.08,0.0,0.1368656892642541,0.0,0.0,0,-1,0,-1,-1,0,26128.979999999996,380.03060932312326,1,0.2,CR,50.59431399825632,1.0,42.59431399825632,54.853375767219816,3.6589432483817124,5.019921122662911,4.711994094999392,4.756626222896227,4.4648499700961,6.525897459461785,6.12559232349921,2.4041499838979,2.5612602738671986,3.298395866499574,36909.57381111076,0.0,1.2324248669280742,1.2324248669280742,0.0,0.9088278793238241,0.9088278793238241,0.0,2.141252746251898,2.141252746251898,35646.6190473335,-4.24523305837162e-05,-4.24523305837162e-05,-0.00011445316427063915,-0.00011445316427063915,-0.00015690549485435534,-0.00015690549485435534,-0.00015690549485435534,1,0,5.343457404004176,0.0,31.749999999999993,0.0,203.2,203.2,380.03060932312326,0.01636246173744684,0.01636246173744684,0.0,0.0,0.0,0.0,0.0,0.0,0.0,25.400000000000006,19.050000000000004,203.2,25.4,0.0,0.0,119.58237828933349,114516356.49964225,1050438.9538378431,957635.7163809384,25.0,0.6532244999999999,0.5916937830616796,0.0,0.0,0.0,0.0,3.434499976997,45.52830188679245,1156304.1150935604,1054147.9974311637,0.0,5.951727506505325,0.0,3.2047763496567128,2,0.0,4.578251928081019,6.1820999585946,16.86866582728026,69.04291943162818,0.0005344265088049633,0.0,70.82754012434962,0.0005589667618265176,0.0012451309313759155,0.0,66.94378499046513,0.0,69.31584399828105,0.00017329402879433966,203.2,0.0,380.03060932312326,8095.473536213159,0.0,10161.269999999999,380.03060932312326,0.0,12.700000000000003,0.037399912542735635,88.9,10161.269999999999,380.03060932312326,0.0,12.700000000000003,0.037399912542735635,88.9,7258.050000000002,380.03060932312326,0.0,12.700000000000003,0.05235987755982986,63.500000000000014,119.69468010177111,0.0,12460.71416152918,380.03060932312326,0.0,0.5328618830015375,0.5845146466587371,3.1063589349096223
1272,1747,17,RS2,5,10.1061/(ASCE)0733-9445(1985)111:7(1602),Static and Fatigue Tests on Partially Prestressed Beams,1985,Journal of Structural Engineering,United States,University of Michigan,Department of Civil Engineering,"M.H. HarajlÃ­, A.E. Naaman",3048.0,2743.2,914.4,914.4,228.6,114.3,"[1,3]","[1,0]",65.0,"[0,0]",0,45.52830188679245,"[1,76.2x152.4,0]",[12],3.434499976997,"[0,0,0]",[0],37428.94999970018,"[0,0,0]",[0],"[1,3,0,0,0.38,10,0,Melment superplasticizer,0]",200000.0,2,413.7,[12.7],[203.2],[3],[19.05],[0],[0],0.0,0.0,0,0,0.0,0.0,0.0,0,0,[0],[0],[0],[0],[0],1,2,0,2,2,1,0.0,1,0.0,16.86169378306168,248.08533727190334,12,1,0.0,0,0,0,0,0.1,0.0,0.17669441694574395,0.0,0.0,0,-1,0,-1,-1,0,26128.979999999996,380.03060932312326,1,0.2,CR,50.59431399825632,1.0,42.59431399825632,54.853375767219816,3.6589432483817124,5.019921122662911,4.711994094999392,4.756626222896227,4.4648499700961,6.525897459461785,6.12559232349921,2.4041499838979,2.5612602738671986,3.298395866499574,36909.57381111076,0.0,1.2324248669280742,1.2324248669280742,0.0,0.9088278793238241,0.9088278793238241,0.0,2.141252746251898,2.141252746251898,35646.6190473335,-4.24523305837162e-05,-4.24523305837162e-05,-0.00011445316427063915,-0.00011445316427063915,-0.00015690549485435534,-0.00015690549485435534,-0.00015690549485435534,1,0,5.343457404004176,0.0,31.749999999999993,0.0,203.2,203.2,380.03060932312326,0.01636246173744684,0.01636246173744684,0.0,0.0,0.0,0.0,0.0,0.0,0.0,25.400000000000006,19.050000000000004,203.2,25.4,0.0,0.0,119.58237828933349,114516356.49964225,1050438.9538378431,957635.7163809384,25.0,0.6532244999999999,0.5916937830616796,0.0,0.0,0.0,0.0,3.434499976997,45.52830188679245,1156304.1150935604,1054147.9974311637,0.0,5.951727506505325,0.0,3.2047763496567128,2,0.0,4.578251928081019,6.1820999585946,16.86866582728026,69.04291943162818,0.0006336331156105111,0.0,71.28724682310504,0.0006703415797705102,0.00147927271962577,0.0,66.94378499046513,0.0,69.31584399828105,0.00017329402879433969,203.2,0.0,380.03060932312326,8148.018011880906,0.0,10161.269999999999,380.03060932312326,0.0,12.700000000000003,0.037399912542735635,88.9,10161.269999999999,380.03060932312326,0.0,12.700000000000003,0.037399912542735635,88.9,7258.050000000002,380.03060932312326,0.0,12.700000000000003,0.05235987755982986,63.500000000000014,119.69468010177111,0.0,12460.71416152918,380.03060932312326,0.0,0.5238842563913824,0.5659488382743081,3.682998237742081
1282,1757,17,RS3,3,10.1061/(ASCE)0733-9445(1985)111:7(1602),Static and Fatigue Tests on Partially Prestressed Beams,1985,Journal of Structural Engineering,United States,University of Michigan,Department of Civil Engineering,"M.H. HarajlÃ­, A.E. Naaman",3048.0,2743.2,914.4,914.4,228.6,114.3,"[1,3]","[1,0]",65.0,"[0,0]",0,45.52830188679245,"[1,76.2x152.4,0]",[13],3.4265738377868837,"[0,0,0]",[0],37427.454706580225,"[0,0,0]",[0],"[1,3,0,0,0.38,10,0,Melment superplasticizer,0]",200000.0,2,413.7,[15.875],[203.2],[3],[17.46],[0],[0],0.0,0.0,0,0,0.0,0.0,0.0,0,0,[0],[0],[0],[0],[0],1,2,0,2,2,1,0.0,1,0.0,15.90169378306168,153.30800749566316,13,1,0.0,0,0,0,0,0.07,0.0,0.11765993137393156,0.0,0.0,0,-1,0,-1,-1,0,26128.979999999996,593.7978270673801,1,0.2,CR,49.99154576116716,1.0,41.99154576116716,54.853375767219816,3.624341923280735,4.97244951379788,4.701119754803045,4.711644500264955,4.454545989122949,6.464184367937244,6.111455681243958,2.3986016864508186,2.537039346296514,3.2907838283621316,36762.410631960156,0.0,1.2521267787623602,1.2521267787623602,0.0,0.93360424889328,0.93360424889328,0.0,2.18573102765564,2.18573102765564,35645.19495864783,-4.293171541269289e-05,-4.293171541269289e-05,-0.00012033301093774754,-0.00012033301093774754,-0.00016326472635044042,-0.00016326472635044042,-0.00016326472635044042,1,0,5.343670884593641,0.0,31.752499999999998,0.0,203.2,203.2,593.7978270673801,0.025566346464760692,0.025566346464760692,0.0,0.0,0.0,0.0,0.0,0.0,0.0,25.400000000000006,17.462500000000006,203.2,25.3975,0.0,0.0,122.28712853002902,115454143.92820889,1085984.6256793088,944123.4356881459,25.0,0.6532244999999999,0.5916937830616796,0.0,0.0,0.0,0.0,3.4265738377868837,45.52830188679245,1244819.1457482225,1082209.5459768043,0.0,6.489768778342511,0.0,3.494490880645968,2,0.0,4.99212982949424,6.167832908016391,16.86866582728026,82.02377388412827,0.000515386630548928,0.0,83.92243466078811,0.0005393294709462342,0.0009297737260313845,0.0,47.87124833127482,0.0,82.28449406100525,0.00016288487644401276,203.2,0.0,593.7978270673801,9592.219981728082,0.0,10161.269999999999,593.7978270673801,0.0,15.875,0.05843736334802443,88.90000000000002,10161.269999999999,593.7978270673801,0.0,15.875,0.05843736334802443,88.90000000000002,7258.050000000002,593.7978270673801,0.0,15.875,0.08181230868723417,63.500000000000014,149.6183501272139,0.0,12151.56120901768,593.7978270673801,0.0,0.5454536035839317,0.5949349041989075,3.1853526102450553
1283,1758,17,RS3,4,10.1061/(ASCE)0733-9445(1985)111:7(1602),Static and Fatigue Tests on Partially Prestressed Beams,1985,Journal of Structural Engineering,United States,University of Michigan,Department of Civil Engineering,"M.H. HarajlÃ­, A.E. Naaman",3048.0,2743.2,914.4,914.4,228.6,114.3,"[1,3]","[1,0]",65.0,"[0,0]",0,45.52830188679245,"[1,76.2x152.4,0]",[13],3.4265738377868837,"[0,0,0]",[0],37427.454706580225,"[0,0,0]",[0],"[1,3,0,0,0.38,10,0,Melment superplasticizer,0]",200000.0,2,413.7,[15.875],[203.2],[3],[17.46],[0],[0],0.0,0.0,0,0,0.0,0.0,0.0,0,0,[0],[0],[0],[0],[0],1,2,0,2,2,1,0.0,1,0.0,21.37169378306168,206.6940180779637,13,1,0.0,0,0,0,0,0.1,0.0,0.17745025615083268,0.0,0.0,0,-1,0,-1,-1,0,26128.979999999996,593.7978270673801,1,0.2,CR,49.99154576116716,1.0,41.99154576116716,54.853375767219816,3.624341923280735,4.97244951379788,4.701119754803045,4.711644500264955,4.454545989122949,6.464184367937244,6.111455681243958,2.3986016864508186,2.537039346296514,3.2907838283621316,36762.410631960156,0.0,1.2521267787623602,1.2521267787623602,0.0,0.93360424889328,0.93360424889328,0.0,2.18573102765564,2.18573102765564,35645.19495864783,-4.293171541269289e-05,-4.293171541269289e-05,-0.00012033301093774754,-0.00012033301093774754,-0.00016326472635044042,-0.00016326472635044042,-0.00016326472635044042,1,0,5.343670884593641,0.0,31.752499999999998,0.0,203.2,203.2,593.7978270673801,0.025566346464760692,0.025566346464760692,0.0,0.0,0.0,0.0,0.0,0.0,0.0,25.400000000000006,17.462500000000006,203.2,25.3975,0.0,0.0,122.28712853002902,115454143.92820889,1085984.6256793088,944123.4356881459,25.0,0.6532244999999999,0.5916937830616796,0.0,0.0,0.0,0.0,3.4265738377868837,45.52830188679245,1244819.1457482225,1082209.5459768043,0.0,6.489768778342511,0.0,3.494490880645968,2,0.0,4.99212982949424,6.167832908016391,16.86866582728026,82.02377388412827,0.0006926737112563669,0.0,84.85200777803628,0.0007409674680720975,0.0012552747851975582,0.0,47.87124833127482,0.0,82.28449406100525,0.0001628848764440128,203.2,0.0,593.7978270673801,9698.470189029544,0.0,10161.269999999999,593.7978270673801,0.0,15.875,0.05843736334802443,88.90000000000002,10161.269999999999,593.7978270673801,0.0,15.875,0.05843736334802443,88.90000000000002,7258.050000000002,593.7978270673801,0.0,15.875,0.08181230868723417,63.500000000000014,149.6183501272139,0.0,12151.56120901768,593.7978270673801,0.0,0.528567318897158,0.5635382116044962,4.28107731830101
1284,1759,17,RS3,5,10.1061/(ASCE)0733-9445(1985)111:7(1602),Static and Fatigue Tests on Partially Prestressed Beams,1985,Journal of Structural Engineering,United States,University of Michigan,Department of Civil Engineering,"M.H. HarajlÃ­, A.E. Naaman",3048.0,2743.2,914.4,914.4,228.6,114.3,"[1,3]","[1,0]",65.0,"[0,0]",0,45.52830188679245,"[1,76.2x152.4,0]",[13],3.4265738377868837,"[0,0,0]",[0],37427.454706580225,"[0,0,0]",[0],"[1,3,0,0,0.38,10,0,Melment superplasticizer,0]",200000.0,2,413.7,[15.875],[203.2],[3],[17.46],[0],[0],0.0,0.0,0,0,0.0,0.0,0.0,0,0,[0],[0],[0],[0],[0],1,2,0,2,2,1,0.0,1,0.0,24.061693783061678,233.10372554764422,13,1,0.0,0,0,0,0,0.11,0.0,0.19844631811955143,0.0,0.0,0,-1,0,-1,-1,0,26128.979999999996,593.7978270673801,1,0.2,CR,49.99154576116716,1.0,41.99154576116716,54.853375767219816,3.624341923280735,4.97244951379788,4.701119754803045,4.711644500264955,4.454545989122949,6.464184367937244,6.111455681243958,2.3986016864508186,2.537039346296514,3.2907838283621316,36762.410631960156,0.0,1.2521267787623602,1.2521267787623602,0.0,0.93360424889328,0.93360424889328,0.0,2.18573102765564,2.18573102765564,35645.19495864783,-4.293171541269289e-05,-4.293171541269289e-05,-0.00012033301093774754,-0.00012033301093774754,-0.00016326472635044042,-0.00016326472635044042,-0.00016326472635044042,1,0,5.343670884593641,0.0,31.752499999999998,0.0,203.2,203.2,593.7978270673801,0.025566346464760692,0.025566346464760692,0.0,0.0,0.0,0.0,0.0,0.0,0.0,25.400000000000006,17.462500000000006,203.2,25.3975,0.0,0.0,122.28712853002902,115454143.92820889,1085984.6256793088,944123.4356881459,25.0,0.6532244999999999,0.5916937830616796,0.0,0.0,0.0,0.0,3.4265738377868837,45.52830188679245,1244819.1457482225,1082209.5459768043,0.0,6.489768778342511,0.0,3.494490880645968,2,0.0,4.99212982949424,6.167832908016391,16.86866582728026,82.02377388412827,0.0007798587655713598,0.0,85.34200072838746,0.0008439621594810355,0.0014167037261406284,0.0,47.87124833127482,0.0,82.28449406100525,0.0001628848764440128,203.2,0.0,593.7978270673801,9754.476383254685,0.0,10161.269999999999,593.7978270673801,0.0,15.875,0.05843736334802443,88.90000000000002,10161.269999999999,593.7978270673801,0.0,15.875,0.05843736334802443,88.90000000000002,7258.050000000002,593.7978270673801,0.0,15.875,0.08181230868723417,63.500000000000014,149.6183501272139,0.0,12151.56120901768,593.7978270673801,0.0,0.5237628514598964,0.554306076536688,4.819925483688674
1285,1760,17,RS3,6,10.1061/(ASCE)0733-9445(1985)111:7(1602),Static and Fatigue Tests on Partially Prestressed Beams,1985,Journal of Structural Engineering,United States,University of Michigan,Department of Civil Engineering,"M.H. HarajlÃ­, A.E. Naaman",3048.0,2743.2,914.4,914.4,228.6,114.3,"[1,3]","[1,0]",65.0,"[0,0]",0,45.52830188679245,"[1,76.2x152.4,0]",[13],3.4265738377868837,"[0,0,0]",[0],37427.454706580225,"[0,0,0]",[0],"[1,3,0,0,0.38,10,0,Melment superplasticizer,0]",200000.0,2,413.7,[15.875],[203.2],[3],[17.46],[0],[0],0.0,0.0,0,0,0.0,0.0,0.0,0,0,[0],[0],[0],[0],[0],1,2,0,2,2,1,0.0,1,0.0,27.48169378306168,266.8510091157572,13,1,0.0,0,0,0,0,0.13,0.0,0.23824738099362702,0.0,0.0,0,-1,0,-1,-1,0,26128.979999999996,593.7978270673801,1,0.2,CR,49.99154576116716,1.0,41.99154576116716,54.853375767219816,3.624341923280735,4.97244951379788,4.701119754803045,4.711644500264955,4.454545989122949,6.464184367937244,6.111455681243958,2.3986016864508186,2.537039346296514,3.2907838283621316,36762.410631960156,0.0,1.2521267787623602,1.2521267787623602,0.0,0.93360424889328,0.93360424889328,0.0,2.18573102765564,2.18573102765564,35645.19495864783,-4.293171541269289e-05,-4.293171541269289e-05,-0.00012033301093774754,-0.00012033301093774754,-0.00016326472635044042,-0.00016326472635044042,-0.00016326472635044042,1,0,5.343670884593641,0.0,31.752499999999998,0.0,203.2,203.2,593.7978270673801,0.025566346464760692,0.025566346464760692,0.0,0.0,0.0,0.0,0.0,0.0,0.0,25.400000000000006,17.462500000000006,203.2,25.3975,0.0,0.0,122.28712853002902,115454143.92820889,1085984.6256793088,944123.4356881459,25.0,0.6532244999999999,0.5916937830616796,0.0,0.0,0.0,0.0,3.4265738377868837,45.52830188679245,1244819.1457482225,1082209.5459768043,0.0,6.489768778342511,0.0,3.494490880645968,2,0.0,4.99212982949424,6.167832908016391,16.86866582728026,82.02377388412827,0.0008907037045145849,0.0,86.00122114814398,0.0009790849731283776,0.001623422547917182,0.0,47.87124833127482,0.0,82.28449406100525,0.0001628848764440128,203.2,0.0,593.7978270673801,9829.825277232854,0.0,10161.269999999999,593.7978270673801,0.0,15.875,0.05843736334802443,88.90000000000002,10161.269999999999,593.7978270673801,0.0,15.875,0.05843736334802443,88.90000000000002,7258.050000000002,593.7978270673801,0.0,15.875,0.08181230868723417,63.500000000000014,149.6183501272139,0.0,12151.56120901768,593.7978270673801,0.0,0.5193506003811237,0.5456513287064315,5.505003820352543
1305,1780,18,B13,1,https://doi.org/10.5075/epfl-thesis-666,Armature Minimale Pour Le ContrÃ´le de la Fissuration des Structures en BÃ©ton,1987,0,Switzerland,Ã‰cole Polytechnique FÃ©dÃ©rale de Lausanne,CEBAP,Jean-Paul Jaccoud,2500.0,2500.0,1000.0,1000.0,150.0,450,"[2,6]","[7,27]",65.0,"[0,20]",2,32.9,"[1,150x300,0]",[36],2.5147677973349527,"[1,150x300,1]",[36],33569.19450007693,"[0,0,0]",[0],"[1,0,0,0,0.6,30,0,0,0]",200000.0,2,564.0,"[10,10]","[31,119]","[3,3]","[30,30]",[0],[0],8.0,300.0,0,0,0.0,0.0,0.0,0,0,[0],[0],[0],[0],[0],2,1a,0,0,0,2,0.0,1,142.17277553820608,0.0,301.7,36,1,0.0,0,0,0,1,0.079,0.0,0.079,0.0,0.0,1,-1,0,0,-1,0,67499.99999999999,471.23889803846896,7,0.5,CN,31.01376721516954,1.0,23.01376721516954,39.63855421686747,2.4272419270387533,3.639787118186949,3.7710371314894435,3.1554145051503792,3.2691981365354383,4.731723253643034,4.902348270936277,1.7603374581344666,1.6990693489271271,2.63972599204261,31353.784390604345,0.0,1.9146331679132298,1.9146331679132298,0.0,1.7607055050269735,1.7607055050269735,0.0,3.675338672940203,3.675338672940203,31970.661428644693,-3.3156838446610886e-05,-3.3156838446610886e-05,-0.00012501681997290445,-0.00012501681997290445,-0.00015817365841951534,-0.00015817365841951534,-0.00015817365841951534,1,0,5.95784328395314,0.0,190.0,0.0,75.0,0.0,0.0,0.006981317007977319,0.006981317007977319,0.0,335.1032163829113,0.0,0.0,0.0,0.0,0.0,31.0,26.0,31.0,35.0,0.0,0.0,75.00000000000001,126562499.99999994,1687499.9999999995,1687499.9999999988,25.0,1.6874999999999996,0.0,0.0,0.0,0.0,0.0,2.5147677973349527,32.9,1687499.9999999995,1687499.9999999988,228.3087953404843,0.0,122.9355051833377,0.0,1,175.622150261911,0.0,4.526582035202915,14.339630399699988,0.0,0.0,0.0,0.0,0.0,0.0,0.0,372.68177774147654,0.0,0.0,0.0,75.0,0.0,471.23889803846896,-0.45000000000214857,0.0,40500.0,471.23889803846896,0.0,10.0,0.011635528346628864,75.0,40500.0,471.23889803846896,0.0,10.0,0.011635528346628864,75.0,40500.0,471.23889803846896,0.0,10.0,0.011635528346628864,75.0,188.49555921538757,0.0,67499.99999999999,471.23889803846896,0.0,1.0,1.0,0.8095378363502509
1306,1781,18,B13,2,https://doi.org/10.5075/epfl-thesis-666,Armature Minimale Pour Le ContrÃ´le de la Fissuration des Structures en BÃ©ton,1987,0,Switzerland,Ã‰cole Polytechnique FÃ©dÃ©rale de Lausanne,CEBAP,Jean-Paul Jaccoud,2500.0,2500.0,1000.0,1000.0,150.0,450,"[2,6]","[7,27]",65.0,"[0,20]",2,32.9,"[1,150x300,0]",[36],2.5147677973349527,"[1,150x300,1]",[36],33569.19450007693,"[0,0,0]",[0],"[1,0,0,0,0.6,30,0,0,0]",200000.0,2,564.0,"[10,10]","[31,119]","[3,3]","[30,30]",[0],[0],8.0,300.0,0,0,0.0,0.0,0.0,0,0,[0],[0],[0],[0],[0],2,1a,0,0,0,2,0.0,1,163.6141453989564,0.0,347.19999999999993,36,1,0.0,0,0,0,1,0.175,0.0,0.175,0.0,0.0,1,-1,0,0,-1,0,67499.99999999999,471.23889803846896,7,0.5,CN,31.01376721516954,1.0,23.01376721516954,39.63855421686747,2.4272419270387533,3.639787118186949,3.7710371314894435,3.1554145051503792,3.2691981365354383,4.731723253643034,4.902348270936277,1.7603374581344666,1.6990693489271271,2.63972599204261,31353.784390604345,0.0,1.9146331679132298,1.9146331679132298,0.0,1.7607055050269735,1.7607055050269735,0.0,3.675338672940203,3.675338672940203,31970.661428644693,-3.3156838446610886e-05,-3.3156838446610886e-05,-0.00012501681997290445,-0.00012501681997290445,-0.00015817365841951534,-0.00015817365841951534,-0.00015817365841951534,1,0,5.95784328395314,0.0,190.0,0.0,75.0,0.0,0.0,0.006981317007977319,0.006981317007977319,0.0,335.1032163829113,0.0,0.0,0.0,0.0,0.0,31.0,26.0,31.0,35.0,0.0,0.0,75.00000000000001,126562499.99999994,1687499.9999999995,1687499.9999999988,25.0,1.6874999999999996,0.0,0.0,0.0,0.0,0.0,2.5147677973349527,32.9,1687499.9999999995,1687499.9999999988,228.3087953404843,0.0,122.9355051833377,0.0,1,175.622150261911,0.0,4.526582035202915,14.339630399699988,0.0,0.0,0.0,0.0,0.0,0.0,0.0,372.68177774147654,0.0,0.0,0.0,75.0,0.0,471.23889803846896,-0.45000000000214857,0.0,40500.0,471.23889803846896,0.0,10.0,0.011635528346628864,75.0,40500.0,471.23889803846896,0.0,10.0,0.011635528346628864,75.0,40500.0,471.23889803846896,0.0,10.0,0.011635528346628864,75.0,188.49555921538757,0.0,67499.99999999999,471.23889803846896,0.0,1.0,1.0,0.9316259091176899
1307,1782,18,B13,3,https://doi.org/10.5075/epfl-thesis-666,Armature Minimale Pour Le ContrÃ´le de la Fissuration des Structures en BÃ©ton,1987,0,Switzerland,Ã‰cole Polytechnique FÃ©dÃ©rale de Lausanne,CEBAP,Jean-Paul Jaccoud,2500.0,2500.0,1000.0,1000.0,150.0,450,"[2,6]","[7,27]",65.0,"[0,20]",2,32.9,"[1,150x300,0]",[36],2.5147677973349527,"[1,150x300,1]",[36],33569.19450007693,"[0,0,0]",[0],"[1,0,0,0,0.6,30,0,0,0]",200000.0,2,564.0,"[10,10]","[31,119]","[3,3]","[30,30]",[0],[0],8.0,300.0,0,0,0.0,0.0,0.0,0,0,[0],[0],[0],[0],[0],2,1a,0,0,0,2,0.0,1,135.71680263507906,0.0,288.00000000000006,36,1,0.0,0,0,0,2,0.13,0.0,0.13,0.0,0.0,1,-1,0,0,-1,0,67499.99999999999,471.23889803846896,7,0.5,CN,31.01376721516954,1.0,23.01376721516954,39.63855421686747,2.4272419270387533,3.639787118186949,3.7710371314894435,3.1554145051503792,3.2691981365354383,4.731723253643034,4.902348270936277,1.7603374581344666,1.6990693489271271,2.63972599204261,31353.784390604345,0.0,1.9146331679132298,1.9146331679132298,0.0,1.7607055050269735,1.7607055050269735,0.0,3.675338672940203,3.675338672940203,31970.661428644693,-3.3156838446610886e-05,-3.3156838446610886e-05,-0.00012501681997290445,-0.00012501681997290445,-0.00015817365841951534,-0.00015817365841951534,-0.00015817365841951534,1,0,5.95784328395314,0.0,190.0,0.0,75.0,0.0,0.0,0.006981317007977319,0.006981317007977319,0.0,335.1032163829113,0.0,0.0,0.0,0.0,0.0,31.0,26.0,31.0,35.0,0.0,0.0,75.00000000000001,126562499.99999994,1687499.9999999995,1687499.9999999988,25.0,1.6874999999999996,0.0,0.0,0.0,0.0,0.0,2.5147677973349527,32.9,1687499.9999999995,1687499.9999999988,228.3087953404843,0.0,122.9355051833377,0.0,1,175.622150261911,0.0,4.526582035202915,14.339630399699988,0.0,0.0,0.0,0.0,0.0,0.0,0.0,372.68177774147654,0.0,0.0,0.0,75.0,0.0,471.23889803846896,-0.45000000000214857,0.0,40500.0,471.23889803846896,0.0,10.0,0.011635528346628864,75.0,40500.0,471.23889803846896,0.0,10.0,0.011635528346628864,75.0,40500.0,471.23889803846896,0.0,10.0,0.011635528346628864,75.0,188.49555921538757,0.0,67499.99999999999,471.23889803846896,0.0,1.0,1.0,0.7727772518026923
1308,1783,18,B13,4,https://doi.org/10.5075/epfl-thesis-666,Armature Minimale Pour Le ContrÃ´le de la Fissuration des Structures en BÃ©ton,1987,0,Switzerland,Ã‰cole Polytechnique FÃ©dÃ©rale de Lausanne,CEBAP,Jean-Paul Jaccoud,2500.0,2500.0,1000.0,1000.0,150.0,450,"[2,6]","[7,27]",65.0,"[0,20]",2,32.9,"[1,150x300,0]",[36],2.5147677973349527,"[1,150x300,1]",[36],33569.19450007693,"[0,0,0]",[0],"[1,0,0,0,0.6,30,0,0,0]",200000.0,2,564.0,"[10,10]","[31,119]","[3,3]","[30,30]",[0],[0],8.0,300.0,0,0,0.0,0.0,0.0,0,0,[0],[0],[0],[0],[0],2,1a,0,0,0,2,0.0,1,161.4935703577833,0.0,342.7,36,1,0.0,0,0,0,2,0.18,0.0,0.18,0.0,0.0,1,-1,0,0,-1,0,67499.99999999999,471.23889803846896,7,0.5,CN,31.01376721516954,1.0,23.01376721516954,39.63855421686747,2.4272419270387533,3.639787118186949,3.7710371314894435,3.1554145051503792,3.2691981365354383,4.731723253643034,4.902348270936277,1.7603374581344666,1.6990693489271271,2.63972599204261,31353.784390604345,0.0,1.9146331679132298,1.9146331679132298,0.0,1.7607055050269735,1.7607055050269735,0.0,3.675338672940203,3.675338672940203,31970.661428644693,-3.3156838446610886e-05,-3.3156838446610886e-05,-0.00012501681997290445,-0.00012501681997290445,-0.00015817365841951534,-0.00015817365841951534,-0.00015817365841951534,1,0,5.95784328395314,0.0,190.0,0.0,75.0,0.0,0.0,0.006981317007977319,0.006981317007977319,0.0,335.1032163829113,0.0,0.0,0.0,0.0,0.0,31.0,26.0,31.0,35.0,0.0,0.0,75.00000000000001,126562499.99999994,1687499.9999999995,1687499.9999999988,25.0,1.6874999999999996,0.0,0.0,0.0,0.0,0.0,2.5147677973349527,32.9,1687499.9999999995,1687499.9999999988,228.3087953404843,0.0,122.9355051833377,0.0,1,175.622150261911,0.0,4.526582035202915,14.339630399699988,0.0,0.0,0.0,0.0,0.0,0.0,0.0,372.68177774147654,0.0,0.0,0.0,75.0,0.0,471.23889803846896,-0.45000000000214857,0.0,40500.0,471.23889803846896,0.0,10.0,0.011635528346628864,75.0,40500.0,471.23889803846896,0.0,10.0,0.011635528346628864,75.0,40500.0,471.23889803846896,0.0,10.0,0.011635528346628864,75.0,188.49555921538757,0.0,67499.99999999999,471.23889803846896,0.0,1.0,1.0,0.9195512645582731
1309,1784,18,B13,5,https://doi.org/10.5075/epfl-thesis-666,Armature Minimale Pour Le ContrÃ´le de la Fissuration des Structures en BÃ©ton,1987,0,Switzerland,Ã‰cole Polytechnique FÃ©dÃ©rale de Lausanne,CEBAP,Jean-Paul Jaccoud,2500.0,2500.0,1000.0,1000.0,150.0,450,"[2,6]","[7,27]",65.0,"[0,20]",2,32.9,"[1,150x300,0]",[36],2.5147677973349527,"[1,150x300,1]",[36],33569.19450007693,"[0,0,0]",[0],"[1,0,0,0,0.6,30,0,0,0]",200000.0,2,564.0,"[10,10]","[31,119]","[3,3]","[30,30]",[0],[0],8.0,300.0,0,0,0.0,0.0,0.0,0,0,[0],[0],[0],[0],[0],2,1a,0,0,0,2,0.0,1,153.4353852013255,0.0,325.6,36,1,0.0,0,0,0,2,0.18,0.0,0.18,0.0,0.0,1,-1,0,0,-1,0,67499.99999999999,471.23889803846896,7,0.5,CN,31.01376721516954,1.0,23.01376721516954,39.63855421686747,2.4272419270387533,3.639787118186949,3.7710371314894435,3.1554145051503792,3.2691981365354383,4.731723253643034,4.902348270936277,1.7603374581344666,1.6990693489271271,2.63972599204261,31353.784390604345,0.0,1.9146331679132298,1.9146331679132298,0.0,1.7607055050269735,1.7607055050269735,0.0,3.675338672940203,3.675338672940203,31970.661428644693,-3.3156838446610886e-05,-3.3156838446610886e-05,-0.00012501681997290445,-0.00012501681997290445,-0.00015817365841951534,-0.00015817365841951534,-0.00015817365841951534,1,0,5.95784328395314,0.0,190.0,0.0,75.0,0.0,0.0,0.006981317007977319,0.006981317007977319,0.0,335.1032163829113,0.0,0.0,0.0,0.0,0.0,31.0,26.0,31.0,35.0,0.0,0.0,75.00000000000001,126562499.99999994,1687499.9999999995,1687499.9999999988,25.0,1.6874999999999996,0.0,0.0,0.0,0.0,0.0,2.5147677973349527,32.9,1687499.9999999995,1687499.9999999988,228.3087953404843,0.0,122.9355051833377,0.0,1,175.622150261911,0.0,4.526582035202915,14.339630399699988,0.0,0.0,0.0,0.0,0.0,0.0,0.0,372.68177774147654,0.0,0.0,0.0,75.0,0.0,471.23889803846896,-0.45000000000214857,0.0,40500.0,471.23889803846896,0.0,10.0,0.011635528346628864,75.0,40500.0,471.23889803846896,0.0,10.0,0.011635528346628864,75.0,40500.0,471.23889803846896,0.0,10.0,0.011635528346628864,75.0,188.49555921538757,0.0,67499.99999999999,471.23889803846896,0.0,1.0,1.0,0.8736676152324881
1314,1789,18,B13,10,https://doi.org/10.5075/epfl-thesis-666,Armature Minimale Pour Le ContrÃ´le de la Fissuration des Structures en BÃ©ton,1987,0,Switzerland,Ã‰cole Polytechnique FÃ©dÃ©rale de Lausanne,CEBAP,Jean-Paul Jaccoud,2500.0,2500.0,1000.0,1000.0,150.0,450,"[2,6]","[7,27]",65.0,"[0,20]",2,32.9,"[1,150x300,0]",[36],2.5147677973349527,"[1,150x300,1]",[36],33569.19450007693,"[0,0,0]",[0],"[1,0,0,0,0.6,30,0,0,0]",200000.0,2,564.0,"[10,10]","[31,119]","[3,3]","[30,30]",[0],[0],8.0,300.0,0,0,0.0,0.0,0.0,0,0,[0],[0],[0],[0],[0],2,1a,0,0,0,2,0.0,1,143.7749877915369,0.0,305.1,36,1,0.0,0,0,0,4,0.27,0.0,0.27,0.0,0.0,1,-1,0,0,-1,0,67499.99999999999,471.23889803846896,7,0.5,CN,31.01376721516954,1.0,23.01376721516954,39.63855421686747,2.4272419270387533,3.639787118186949,3.7710371314894435,3.1554145051503792,3.2691981365354383,4.731723253643034,4.902348270936277,1.7603374581344666,1.6990693489271271,2.63972599204261,31353.784390604345,0.0,1.9146331679132298,1.9146331679132298,0.0,1.7607055050269735,1.7607055050269735,0.0,3.675338672940203,3.675338672940203,31970.661428644693,-3.3156838446610886e-05,-3.3156838446610886e-05,-0.00012501681997290445,-0.00012501681997290445,-0.00015817365841951534,-0.00015817365841951534,-0.00015817365841951534,1,0,5.95784328395314,0.0,190.0,0.0,75.0,0.0,0.0,0.006981317007977319,0.006981317007977319,0.0,335.1032163829113,0.0,0.0,0.0,0.0,0.0,31.0,26.0,31.0,35.0,0.0,0.0,75.00000000000001,126562499.99999994,1687499.9999999995,1687499.9999999988,25.0,1.6874999999999996,0.0,0.0,0.0,0.0,0.0,2.5147677973349527,32.9,1687499.9999999995,1687499.9999999988,228.3087953404843,0.0,122.9355051833377,0.0,1,175.622150261911,0.0,4.526582035202915,14.339630399699988,0.0,0.0,0.0,0.0,0.0,0.0,0.0,372.68177774147654,0.0,0.0,0.0,75.0,0.0,471.23889803846896,-0.45000000000214857,0.0,40500.0,471.23889803846896,0.0,10.0,0.011635528346628864,75.0,40500.0,471.23889803846896,0.0,10.0,0.011635528346628864,75.0,40500.0,471.23889803846896,0.0,10.0,0.011635528346628864,75.0,188.49555921538757,0.0,67499.99999999999,471.23889803846896,0.0,1.0,1.0,0.8186609011284772
1316,1791,18,B13,12,https://doi.org/10.5075/epfl-thesis-666,Armature Minimale Pour Le ContrÃ´le de la Fissuration des Structures en BÃ©ton,1987,0,Switzerland,Ã‰cole Polytechnique FÃ©dÃ©rale de Lausanne,CEBAP,Jean-Paul Jaccoud,2500.0,2500.0,1000.0,1000.0,150.0,450,"[2,6]","[7,27]",65.0,"[0,20]",2,32.9,"[1,150x300,0]",[36],2.5147677973349527,"[1,150x300,1]",[36],33569.19450007693,"[0,0,0]",[0],"[1,0,0,0,0.6,30,0,0,0]",200000.0,2,564.0,"[10,10]","[31,119]","[3,3]","[30,30]",[0],[0],8.0,300.0,0,0,0.0,0.0,0.0,0,0,[0],[0],[0],[0],[0],2,1a,0,0,0,2,0.0,1,141.08892607271758,0.0,299.4,36,1,0.0,0,0,0,5,0.281,0.0,0.281,0.0,0.0,1,-1,0,0,-1,0,67499.99999999999,471.23889803846896,7,0.5,CN,31.01376721516954,1.0,23.01376721516954,39.63855421686747,2.4272419270387533,3.639787118186949,3.7710371314894435,3.1554145051503792,3.2691981365354383,4.731723253643034,4.902348270936277,1.7603374581344666,1.6990693489271271,2.63972599204261,31353.784390604345,0.0,1.9146331679132298,1.9146331679132298,0.0,1.7607055050269735,1.7607055050269735,0.0,3.675338672940203,3.675338672940203,31970.661428644693,-3.3156838446610886e-05,-3.3156838446610886e-05,-0.00012501681997290445,-0.00012501681997290445,-0.00015817365841951534,-0.00015817365841951534,-0.00015817365841951534,1,0,5.95784328395314,0.0,190.0,0.0,75.0,0.0,0.0,0.006981317007977319,0.006981317007977319,0.0,335.1032163829113,0.0,0.0,0.0,0.0,0.0,31.0,26.0,31.0,35.0,0.0,0.0,75.00000000000001,126562499.99999994,1687499.9999999995,1687499.9999999988,25.0,1.6874999999999996,0.0,0.0,0.0,0.0,0.0,2.5147677973349527,32.9,1687499.9999999995,1687499.9999999988,228.3087953404843,0.0,122.9355051833377,0.0,1,175.622150261911,0.0,4.526582035202915,14.339630399699988,0.0,0.0,0.0,0.0,0.0,0.0,0.0,372.68177774147654,0.0,0.0,0.0,75.0,0.0,471.23889803846896,-0.45000000000214857,0.0,40500.0,471.23889803846896,0.0,10.0,0.011635528346628864,75.0,40500.0,471.23889803846896,0.0,10.0,0.011635528346628864,75.0,40500.0,471.23889803846896,0.0,10.0,0.011635528346628864,75.0,188.49555921538757,0.0,67499.99999999999,471.23889803846896,0.0,1.0,1.0,0.8033663513532154
