Repository: iavdesch/Research

Readme
======

The supporting files are related to the study "A method for determining the performance of formulas for calculating the crack width and spacing in reinforced concrete elements".

The following files are relevant:
Research/Method_comparing_CWFs/Data_processing_for_GitHuB_Final (contains the data processing of the database "Crack width and crack spacing in reinforced and prestressed concrete elements: database")
Research/Method_comparing_CWFs/CWF_analysis_for_GitHuB_Final (contains the evaluation of the different crack width formulas)

File: Method_comparing_CWFs/Datasets_Used/Working_database_no_hordijk_no_initshrink.csv (part 26 of 83)
,ID,EPID,ELID,LOADID,DOI,title,year,journal,country,institution,laboratory,authors,Ltot,Lspan,Lcons,Lmeas,h,b,hc,thc,RH,Temp,pd,fcm,catfcm,tfcm,fctm,catfctm,tfctm,Ecm,catEcm,tEcm,mix,Es,fsr,fy,phi,zs,nbl,clat,phit,st,phiw,sw,type,method,fpk,fp01k,Ep,rel,fpr,npl,phip,Ap,zp,cplat,catf,epsin,catcal,selfw,typew,locw,epsc,Nrep,N,M,sigs,t0,t,PL,catp,t0p,tp,ncr,wm,wk,wmax,sm,smax,indLR,indNP,indtfcm,indtfctm,indtEcm,slab,Ac,Astot,ts,sc,class_C,fcm28,Bcc,fck28,fcm_cube_150,fctm28,fctmfl28,fctmfl,fct095_28,fct095,fct095fl_28,fct095fl,fct005,fct005_28,fct005fl,Ecm28,phi_bc,phi_bc_prestress,phi_bc_prior_load,phi_dc,phi_dc_prestress,phi_dc_prior_load,phi_creep,phi_creep_prestress,phi_creep_prior_load,Ecm0,eps_cbs,eps_cbs_prestress,eps_cds,eps_cds_prestress,shrinkage,shrinkage_prestress,shrinkage_init,bondLR,bondPR,ae,ap,sxLR,sxNP,zstot,zstensinit,Astensinit,rhotot,rhotensinit,At,Aw,Aptot,zptot,zeta1,zeta,phi_peq,ry,cy,ry0,rx,ryp,cyp,cog,Izz,Wb,Wt,rho,qself,Mself,ep,Mp,pre_loss,initstrain,fctmorg,fcmorg,W_Ib,W_It,Ncr095,Mcr095,Ncr005,Mcr005,CS,Ncr,Mcr,tau_bms,tau_max,xcinit,epsinit,dpsigs,xc,eps,epsbot,sigssimpl,sigsr,dpsigsr,xc_sr,eps_sr,zstottens,zptottens,Astens,Actens,Aptens,Aceff_MC2020,Aseff_MC2020,Apeff_MC2020,phi_eq_MC2020,rhoeff_MC2020,hceff_MC2020,Aceff_FPR,Aseff_FPR,Apeff_FPR,phi_eq_FPR,rhoeff_FPR,hceff_FPR,Aceff_SMTCM,Aseff_SMTCM,Apeff_SMTCM,phi_eq_SMTCM,rhoeff_SMTCM,hceff_SMTCM,sumcirc_SMTCM,sumcirc_p_SMTCM,Actensstate1,Astensstate1,Aptensstate1,r,p,k1
1324,1799,18,B14,3,https://doi.org/10.5075/epfl-thesis-666,Armature Minimale Pour Le ContrÃ´le de la Fissuration des Structures en BÃ©ton,1987,0,Switzerland,Ã‰cole Polytechnique FÃ©dÃ©rale de Lausanne,CEBAP,Jean-Paul Jaccoud,2500.0,2500.0,1000.0,1000.0,150.0,450,"[2,6]","[7,26]",65.0,"[0,20]",2,32.9,"[1,150x300,0]",[36],2.5147677973349527,"[1,150x300,1]",[36],33569.19450007693,"[0,0,0]",[0],"[1,0,0,0,0.6,30,0,0,0]",200000.0,2,564.0,"[10,10]","[31,119]","[4,4]","[40,40]",[0],[0],8.0,300.0,0,0,0.0,0.0,0.0,0,0,[0],[0],[0],[0],[0],2,1a,0,0,0,2,0.0,1,139.9893686439612,0.0,222.80000000000004,36,1,0.0,0,0,0,2,0.203,0.0,0.203,0.0,0.0,1,-1,0,0,-1,0,67499.99999999999,628.3185307179587,7,0.5,CN,31.01376721516954,1.0,23.01376721516954,39.63855421686747,2.4272419270387533,3.639787118186949,3.7710371314894435,3.1554145051503792,3.2691981365354383,4.731723253643034,4.902348270936277,1.7603374581344666,1.6990693489271271,2.63972599204261,31353.784390604345,0.0,1.9146331679132298,1.9146331679132298,0.0,1.7607055050269735,1.7607055050269735,0.0,3.675338672940203,3.675338672940203,31970.661428644693,-3.3156838446610886e-05,-3.3156838446610886e-05,-0.00012501681997290445,-0.00012501681997290445,-0.00015817365841951534,-0.00015817365841951534,-0.00015817365841951534,1,0,5.95784328395314,0.0,120.0,0.0,75.0,0.0,0.0,0.009308422677303092,0.009308422677303092,0.0,335.1032163829113,0.0,0.0,0.0,0.0,0.0,31.0,26.0,31.0,45.0,0.0,0.0,75.00000000000001,126562499.99999994,1687499.9999999995,1687499.9999999988,25.0,1.6874999999999996,0.0,0.0,0.0,0.0,0.0,2.5147677973349527,32.9,1687499.9999999995,1687499.9999999988,230.85476904859837,0.0,124.3064141030914,0.0,1,177.58059157584492,0.0,4.526582035202915,14.339630399699988,0.0,0.0,0.0,0.0,0.0,0.0,0.0,282.62828946478703,0.0,0.0,0.0,75.0,0.0,628.3185307179587,-0.45000000000214857,0.0,58500.0,628.3185307179587,0.0,10.0,0.01074048770458049,75.0,58500.0,628.3185307179587,0.0,10.0,0.01074048770458049,75.0,58500.0,628.3185307179587,0.0,10.0,0.01074048770458049,75.0,251.32741228718345,0.0,67499.99999999999,628.3185307179587,0.0,1.0,1.0,0.7883145753806746
1325,1800,18,B14,4,https://doi.org/10.5075/epfl-thesis-666,Armature Minimale Pour Le ContrÃ´le de la Fissuration des Structures en BÃ©ton,1987,0,Switzerland,Ã‰cole Polytechnique FÃ©dÃ©rale de Lausanne,CEBAP,Jean-Paul Jaccoud,2500.0,2500.0,1000.0,1000.0,150.0,450,"[2,6]","[7,26]",65.0,"[0,20]",2,32.9,"[1,150x300,0]",[36],2.5147677973349527,"[1,150x300,1]",[36],33569.19450007693,"[0,0,0]",[0],"[1,0,0,0,0.6,30,0,0,0]",200000.0,2,564.0,"[10,10]","[31,119]","[4,4]","[40,40]",[0],[0],8.0,300.0,0,0,0.0,0.0,0.0,0,0,[0],[0],[0],[0],[0],2,1a,0,0,0,2,0.0,1,164.55662319503335,0.0,261.9,36,1,0.0,0,0,0,3,0.232,0.0,0.232,0.0,0.0,1,-1,0,0,-1,0,67499.99999999999,628.3185307179587,7,0.5,CN,31.01376721516954,1.0,23.01376721516954,39.63855421686747,2.4272419270387533,3.639787118186949,3.7710371314894435,3.1554145051503792,3.2691981365354383,4.731723253643034,4.902348270936277,1.7603374581344666,1.6990693489271271,2.63972599204261,31353.784390604345,0.0,1.9146331679132298,1.9146331679132298,0.0,1.7607055050269735,1.7607055050269735,0.0,3.675338672940203,3.675338672940203,31970.661428644693,-3.3156838446610886e-05,-3.3156838446610886e-05,-0.00012501681997290445,-0.00012501681997290445,-0.00015817365841951534,-0.00015817365841951534,-0.00015817365841951534,1,0,5.95784328395314,0.0,120.0,0.0,75.0,0.0,0.0,0.009308422677303092,0.009308422677303092,0.0,335.1032163829113,0.0,0.0,0.0,0.0,0.0,31.0,26.0,31.0,45.0,0.0,0.0,75.00000000000001,126562499.99999994,1687499.9999999995,1687499.9999999988,25.0,1.6874999999999996,0.0,0.0,0.0,0.0,0.0,2.5147677973349527,32.9,1687499.9999999995,1687499.9999999988,230.85476904859837,0.0,124.3064141030914,0.0,1,177.58059157584492,0.0,4.526582035202915,14.339630399699988,0.0,0.0,0.0,0.0,0.0,0.0,0.0,282.62828946478703,0.0,0.0,0.0,75.0,0.0,628.3185307179587,-0.45000000000214857,0.0,58500.0,628.3185307179587,0.0,10.0,0.01074048770458049,75.0,58500.0,628.3185307179587,0.0,10.0,0.01074048770458049,75.0,58500.0,628.3185307179587,0.0,10.0,0.01074048770458049,75.0,251.32741228718345,0.0,67499.99999999999,628.3185307179587,0.0,1.0,1.0,0.926658829857265
1326,1801,18,B14,5,https://doi.org/10.5075/epfl-thesis-666,Armature Minimale Pour Le ContrÃ´le de la Fissuration des Structures en BÃ©ton,1987,0,Switzerland,Ã‰cole Polytechnique FÃ©dÃ©rale de Lausanne,CEBAP,Jean-Paul Jaccoud,2500.0,2500.0,1000.0,1000.0,150.0,450,"[2,6]","[7,26]",65.0,"[0,20]",2,32.9,"[1,150x300,0]",[36],2.5147677973349527,"[1,150x300,1]",[36],33569.19450007693,"[0,0,0]",[0],"[1,0,0,0,0.6,30,0,0,0]",200000.0,2,564.0,"[10,10]","[31,119]","[4,4]","[40,40]",[0],[0],8.0,300.0,0,0,0.0,0.0,0.0,0,0,[0],[0],[0],[0],[0],2,1a,0,0,0,2,0.0,1,191.57432001590558,0.0,304.9,36,1,0.0,0,0,0,3,0.259,0.0,0.259,0.0,0.0,1,-1,0,0,-1,0,67499.99999999999,628.3185307179587,7,0.5,CN,31.01376721516954,1.0,23.01376721516954,39.63855421686747,2.4272419270387533,3.639787118186949,3.7710371314894435,3.1554145051503792,3.2691981365354383,4.731723253643034,4.902348270936277,1.7603374581344666,1.6990693489271271,2.63972599204261,31353.784390604345,0.0,1.9146331679132298,1.9146331679132298,0.0,1.7607055050269735,1.7607055050269735,0.0,3.675338672940203,3.675338672940203,31970.661428644693,-3.3156838446610886e-05,-3.3156838446610886e-05,-0.00012501681997290445,-0.00012501681997290445,-0.00015817365841951534,-0.00015817365841951534,-0.00015817365841951534,1,0,5.95784328395314,0.0,120.0,0.0,75.0,0.0,0.0,0.009308422677303092,0.009308422677303092,0.0,335.1032163829113,0.0,0.0,0.0,0.0,0.0,31.0,26.0,31.0,45.0,0.0,0.0,75.00000000000001,126562499.99999994,1687499.9999999995,1687499.9999999988,25.0,1.6874999999999996,0.0,0.0,0.0,0.0,0.0,2.5147677973349527,32.9,1687499.9999999995,1687499.9999999988,230.85476904859837,0.0,124.3064141030914,0.0,1,177.58059157584492,0.0,4.526582035202915,14.339630399699988,0.0,0.0,0.0,0.0,0.0,0.0,0.0,282.62828946478703,0.0,0.0,0.0,75.0,0.0,628.3185307179587,-0.45000000000214857,0.0,58500.0,628.3185307179587,0.0,10.0,0.01074048770458049,75.0,58500.0,628.3185307179587,0.0,10.0,0.01074048770458049,75.0,58500.0,628.3185307179587,0.0,10.0,0.01074048770458049,75.0,251.32741228718345,0.0,67499.99999999999,628.3185307179587,0.0,1.0,1.0,1.0788021276192445
1327,1802,18,B14,6,https://doi.org/10.5075/epfl-thesis-666,Armature Minimale Pour Le ContrÃ´le de la Fissuration des Structures en BÃ©ton,1987,0,Switzerland,Ã‰cole Polytechnique FÃ©dÃ©rale de Lausanne,CEBAP,Jean-Paul Jaccoud,2500.0,2500.0,1000.0,1000.0,150.0,450,"[2,6]","[7,26]",65.0,"[0,20]",2,32.9,"[1,150x300,0]",[36],2.5147677973349527,"[1,150x300,1]",[36],33569.19450007693,"[0,0,0]",[0],"[1,0,0,0,0.6,30,0,0,0]",200000.0,2,564.0,"[10,10]","[31,119]","[4,4]","[40,40]",[0],[0],8.0,300.0,0,0,0.0,0.0,0.0,0,0,[0],[0],[0],[0],[0],2,1a,0,0,0,2,0.0,1,191.00883333825942,0.0,304.0,36,1,0.0,0,0,0,4,0.27,0.0,0.27,0.0,0.0,1,-1,0,0,-1,0,67499.99999999999,628.3185307179587,7,0.5,CN,31.01376721516954,1.0,23.01376721516954,39.63855421686747,2.4272419270387533,3.639787118186949,3.7710371314894435,3.1554145051503792,3.2691981365354383,4.731723253643034,4.902348270936277,1.7603374581344666,1.6990693489271271,2.63972599204261,31353.784390604345,0.0,1.9146331679132298,1.9146331679132298,0.0,1.7607055050269735,1.7607055050269735,0.0,3.675338672940203,3.675338672940203,31970.661428644693,-3.3156838446610886e-05,-3.3156838446610886e-05,-0.00012501681997290445,-0.00012501681997290445,-0.00015817365841951534,-0.00015817365841951534,-0.00015817365841951534,1,0,5.95784328395314,0.0,120.0,0.0,75.0,0.0,0.0,0.009308422677303092,0.009308422677303092,0.0,335.1032163829113,0.0,0.0,0.0,0.0,0.0,31.0,26.0,31.0,45.0,0.0,0.0,75.00000000000001,126562499.99999994,1687499.9999999995,1687499.9999999988,25.0,1.6874999999999996,0.0,0.0,0.0,0.0,0.0,2.5147677973349527,32.9,1687499.9999999995,1687499.9999999988,230.85476904859837,0.0,124.3064141030914,0.0,1,177.58059157584492,0.0,4.526582035202915,14.339630399699988,0.0,0.0,0.0,0.0,0.0,0.0,0.0,282.62828946478703,0.0,0.0,0.0,75.0,0.0,628.3185307179587,-0.45000000000214857,0.0,58500.0,628.3185307179587,0.0,10.0,0.01074048770458049,75.0,58500.0,628.3185307179587,0.0,10.0,0.01074048770458049,75.0,58500.0,628.3185307179587,0.0,10.0,0.01074048770458049,75.0,251.32741228718345,0.0,67499.99999999999,628.3185307179587,0.0,1.0,1.0,1.075617733014924
1361,1836,18,B23,3,https://doi.org/10.5075/epfl-thesis-666,Armature Minimale Pour Le ContrÃ´le de la Fissuration des Structures en BÃ©ton,1987,0,Switzerland,Ã‰cole Polytechnique FÃ©dÃ©rale de Lausanne,CEBAP,Jean-Paul Jaccoud,2500.0,2500.0,1400.0,1400.0,150.0,450,"[2,6]","[7,28]",65.0,"[0,20]",2,42.82297811598622,"[1,150x300,0]",[36],3.1767190295939556,"[1,150x300,1]",[36],36655.6601719357,"[0,0,0]",[0],"[1,0,0,0,0.55,30,0,0,0]",200000.0,2,564.0,"[10,10]","[31,119]","[3,3]","[60,60]",[0],[0],8.0,300.0,0,0,0.0,0.0,0.0,0,0,[0],[0],[0],[0],[0],2,1a,0,0,0,2,0.0,1,162.5774198232718,0.0,345.0,33,1,0.0,0,0,0,1,0.28,0.0,0.28,0.0,0.0,1,-1,0,0,-1,0,67499.99999999999,471.23889803846896,7,0.4,CN,41.493126191161394,0.9844362785284188,33.493126191161394,51.5939495373328,3.117154860119698,4.674350743067224,4.763670597978599,4.052301318155608,4.129734738472143,6.076655965987392,6.1927717773721795,2.2237033207157686,2.182008402083788,3.334569418585019,34548.604684225276,0.0,1.5501327092992196,1.5501327092992196,0.0,1.17128045967249,1.17128045967249,0.0,2.7214131689717096,2.7214131689717096,34910.152544700664,-5.109512407459434e-05,-5.109512407459434e-05,-0.000102552560163133,-0.000102552560163133,-0.00015364768423772735,-0.00015364768423772735,-0.00015364768423772735,1,0,5.456183275976679,0.0,160.0,0.0,75.0,0.0,0.0,0.006981317007977319,0.006981317007977319,0.0,335.1032163829113,0.0,0.0,0.0,0.0,0.0,31.0,26.0,31.0,65.0,0.0,0.0,75.00000000000001,126562499.99999994,1687499.9999999995,1687499.9999999988,25.0,1.6874999999999996,0.0,0.0,0.0,0.0,0.0,3.1767190295939556,42.82297811598622,1687499.9999999995,1687499.9999999988,287.42923589930325,0.0,154.76958856116323,0.0,1,221.09941223023318,0.0,5.71809425326912,16.3598170290781,0.0,0.0,0.0,0.0,0.0,0.0,0.0,469.18752494872365,0.0,0.0,0.0,75.0,0.0,471.23889803846896,-0.45000000000214857,0.0,45000.0,471.23889803846896,0.0,10.0,0.010471975511965976,75.0,45000.0,471.23889803846896,0.0,10.0,0.010471975511965976,75.0,45000.0,471.23889803846896,0.0,10.0,0.010471975511965976,75.0,188.49555921538757,0.0,67499.99999999999,471.23889803846896,0.0,1.0,1.0,0.7353136681068071
1383,1858,18,B24,6,https://doi.org/10.5075/epfl-thesis-666,Armature Minimale Pour Le ContrÃ´le de la Fissuration des Structures en BÃ©ton,1987,0,Switzerland,Ã‰cole Polytechnique FÃ©dÃ©rale de Lausanne,CEBAP,Jean-Paul Jaccoud,2500.0,2500.0,1400.0,1400.0,150.0,450,"[2,6]","[7,26]",65.0,"[0,20]",2,42.82297811598622,"[1,150x300,0]",[36],3.1767190295939556,"[1,150x300,1]",[36],36655.6601719357,"[0,0,0]",[0],"[1,0,0,0,0.55,30,0,0,0]",200000.0,2,564.0,"[10,10]","[31,119]","[4,4]","[40,40]",[0],[0],8.0,300.0,0,0,0.0,0.0,0.0,0,0,[0],[0],[0],[0],[0],2,1a,0,0,0,2,0.0,1,170.90264035528477,0.0,272.0,33,1,0.0,0,0,0,6,0.279,0.0,0.279,0.0,0.0,1,-1,0,0,-1,0,67499.99999999999,628.3185307179587,7,0.4,CN,41.493126191161394,0.9844362785284188,33.493126191161394,51.5939495373328,3.117154860119698,4.674350743067224,4.763670597978599,4.052301318155608,4.129734738472143,6.076655965987392,6.1927717773721795,2.2237033207157686,2.182008402083788,3.334569418585019,34548.604684225276,0.0,1.5501327092992196,1.5501327092992196,0.0,1.17128045967249,1.17128045967249,0.0,2.7214131689717096,2.7214131689717096,34910.152544700664,-5.109512407459434e-05,-5.109512407459434e-05,-0.000102552560163133,-0.000102552560163133,-0.00015364768423772735,-0.00015364768423772735,-0.00015364768423772735,1,0,5.456183275976679,0.0,120.0,0.0,75.0,0.0,0.0,0.009308422677303092,0.009308422677303092,0.0,335.1032163829113,0.0,0.0,0.0,0.0,0.0,31.0,26.0,31.0,45.0,0.0,0.0,75.00000000000003,126562500.0,1687500.0000000007,1687499.9999999993,25.0,1.6874999999999996,0.0,0.0,0.0,0.0,0.0,3.1767190295939556,42.82297811598622,1687500.0000000007,1687499.9999999993,290.3199495834478,0.0,156.32612669877952,0.0,1,223.3230381411136,0.0,5.71809425326912,16.3598170290781,0.0,0.0,0.0,0.0,0.0,0.0,0.0,355.4296542645811,0.0,0.0,0.0,75.0,0.0,628.3185307179587,-0.45000000000214857,0.0,58500.0,628.3185307179587,0.0,10.0,0.01074048770458049,75.0,58500.0,628.3185307179587,0.0,10.0,0.01074048770458049,75.0,58500.0,628.3185307179587,0.0,10.0,0.01074048770458049,75.0,251.32741228718345,0.0,67499.99999999999,628.3185307179587,0.0,1.0,1.0,0.7652709804498299
1384,1859,18,B24,7,https://doi.org/10.5075/epfl-thesis-666,Armature Minimale Pour Le ContrÃ´le de la Fissuration des Structures en BÃ©ton,1987,0,Switzerland,Ã‰cole Polytechnique FÃ©dÃ©rale de Lausanne,CEBAP,Jean-Paul Jaccoud,2500.0,2500.0,1400.0,1400.0,150.0,450,"[2,6]","[7,26]",65.0,"[0,20]",2,42.82297811598622,"[1,150x300,0]",[36],3.1767190295939556,"[1,150x300,1]",[36],36655.6601719357,"[0,0,0]",[0],"[1,0,0,0,0.55,30,0,0,0]",200000.0,2,564.0,"[10,10]","[31,119]","[4,4]","[40,40]",[0],[0],8.0,300.0,0,0,0.0,0.0,0.0,0,0,[0],[0],[0],[0],[0],2,1a,0,0,0,2,0.0,1,206.7167966062084,0.0,329.0,33,1,0.0,0,0,0,7,0.311,0.0,0.311,0.0,0.0,1,-1,0,0,-1,0,67499.99999999999,628.3185307179587,7,0.4,CN,41.493126191161394,0.9844362785284188,33.493126191161394,51.5939495373328,3.117154860119698,4.674350743067224,4.763670597978599,4.052301318155608,4.129734738472143,6.076655965987392,6.1927717773721795,2.2237033207157686,2.182008402083788,3.334569418585019,34548.604684225276,0.0,1.5501327092992196,1.5501327092992196,0.0,1.17128045967249,1.17128045967249,0.0,2.7214131689717096,2.7214131689717096,34910.152544700664,-5.109512407459434e-05,-5.109512407459434e-05,-0.000102552560163133,-0.000102552560163133,-0.00015364768423772735,-0.00015364768423772735,-0.00015364768423772735,1,0,5.456183275976679,0.0,120.0,0.0,75.0,0.0,0.0,0.009308422677303092,0.009308422677303092,0.0,335.1032163829113,0.0,0.0,0.0,0.0,0.0,31.0,26.0,31.0,45.0,0.0,0.0,75.00000000000003,126562500.0,1687500.0000000007,1687499.9999999993,25.0,1.6874999999999996,0.0,0.0,0.0,0.0,0.0,3.1767190295939556,42.82297811598622,1687500.0000000007,1687499.9999999993,290.3199495834478,0.0,156.32612669877952,0.0,1,223.3230381411136,0.0,5.71809425326912,16.3598170290781,0.0,0.0,0.0,0.0,0.0,0.0,0.0,355.4296542645811,0.0,0.0,0.0,75.0,0.0,628.3185307179587,-0.45000000000214857,0.0,58500.0,628.3185307179587,0.0,10.0,0.01074048770458049,75.0,58500.0,628.3185307179587,0.0,10.0,0.01074048770458049,75.0,58500.0,628.3185307179587,0.0,10.0,0.01074048770458049,75.0,251.32741228718345,0.0,67499.99999999999,628.3185307179587,0.0,1.0,1.0,0.9256402667940956
1385,1860,18,B24,8,https://doi.org/10.5075/epfl-thesis-666,Armature Minimale Pour Le ContrÃ´le de la Fissuration des Structures en BÃ©ton,1987,0,Switzerland,Ã‰cole Polytechnique FÃ©dÃ©rale de Lausanne,CEBAP,Jean-Paul Jaccoud,2500.0,2500.0,1400.0,1400.0,150.0,450,"[2,6]","[7,26]",65.0,"[0,20]",2,42.82297811598622,"[1,150x300,0]",[36],3.1767190295939556,"[1,150x300,1]",[36],36655.6601719357,"[0,0,0]",[0],"[1,0,0,0,0.55,30,0,0,0]",200000.0,2,564.0,"[10,10]","[31,119]","[4,4]","[40,40]",[0],[0],8.0,300.0,0,0,0.0,0.0,0.0,0,0,[0],[0],[0],[0],[0],2,1a,0,0,0,2,0.0,1,212.99998191338798,0.0,339.0,33,1,0.0,0,0,0,8,0.319,0.0,0.319,173.0,173.0,1,-1,0,0,-1,0,67499.99999999999,628.3185307179587,7,0.4,CN,41.493126191161394,0.9844362785284188,33.493126191161394,51.5939495373328,3.117154860119698,4.674350743067224,4.763670597978599,4.052301318155608,4.129734738472143,6.076655965987392,6.1927717773721795,2.2237033207157686,2.182008402083788,3.334569418585019,34548.604684225276,0.0,1.5501327092992196,1.5501327092992196,0.0,1.17128045967249,1.17128045967249,0.0,2.7214131689717096,2.7214131689717096,34910.152544700664,-5.109512407459434e-05,-5.109512407459434e-05,-0.000102552560163133,-0.000102552560163133,-0.00015364768423772735,-0.00015364768423772735,-0.00015364768423772735,1,0,5.456183275976679,0.0,120.0,0.0,75.0,0.0,0.0,0.009308422677303092,0.009308422677303092,0.0,335.1032163829113,0.0,0.0,0.0,0.0,0.0,31.0,26.0,31.0,45.0,0.0,0.0,75.00000000000003,126562500.0,1687500.0000000007,1687499.9999999993,25.0,1.6874999999999996,0.0,0.0,0.0,0.0,0.0,3.1767190295939556,42.82297811598622,1687500.0000000007,1687499.9999999993,290.3199495834478,0.0,156.32612669877952,0.0,1,223.3230381411136,0.0,5.71809425326912,16.3598170290781,0.0,0.0,0.0,0.0,0.0,0.0,0.0,355.4296542645811,0.0,0.0,0.0,75.0,0.0,628.3185307179587,-0.45000000000214857,0.0,58500.0,628.3185307179587,0.0,10.0,0.01074048770458049,75.0,58500.0,628.3185307179587,0.0,10.0,0.01074048770458049,75.0,58500.0,628.3185307179587,0.0,10.0,0.01074048770458049,75.0,251.32741228718345,0.0,67499.99999999999,628.3185307179587,0.0,1.0,1.0,0.9537752293106335
1435,1910,18,C115,8,https://doi.org/10.5075/epfl-thesis-666,Armature Minimale Pour Le ContrÃ´le de la Fissuration des Structures en BÃ©ton,1987,0,Switzerland,Ã‰cole Polytechnique FÃ©dÃ©rale de Lausanne,CEBAP,Jean-Paul Jaccoud,4300.0,4300.0,3000.0,3000.0,180.0,710,"[2,6]","[5,49]",65.0,"[0,20]",2,34.16172604513089,"[1,150x300,0]",[28],2.5384255147827983,"[1,150x300,1]","[28,55]",33983.7851702895,"[0,0,0]",[0],"[1,0,0,0,0.6,30,0,0,0]",200000.0,2,570.0,"[10,10]","[31,149]","[5,5]","[50,50]",[0],[0],8.0,300.0,0,0,0.0,0.0,0.0,0,0,[0],[0],[0],[0],[0],2,1a,0,0,0,2,0.0,1,259.3384735538374,0.0,330.2,54,1,0.0,0,0,0,6,0.289,0.0,0.289,0.0,0.0,1,-1,0,1,-1,0,127800.0,785.3981633974482,5,0.5,CN,29.7,1.1502264661660233,21.7,41.158706078470956,2.333965384330755,3.360213580243742,3.654575146861562,3.0341549996299815,3.299953169217638,4.368277654316865,4.7509476909200306,1.7768978603479586,1.6337757690315282,2.558202602803093,30904.658078054952,0.0,2.0414985736720554,2.0414985736720554,0.0,1.789274200730329,1.789274200730329,0.0,3.8307727744023845,3.8307727744023845,32365.50968599,-3.400173668135248e-05,-3.400173668135248e-05,-0.00012924937425663201,-0.00012924937425663201,-0.0001632511109379845,-0.0001632511109379845,-0.0001632511109379845,1,0,5.88515961355744,0.0,150.0,0.0,90.0,0.0,0.0,0.006145525535191301,0.006145525535191301,0.0,335.1032163829113,0.0,0.0,0.0,0.0,0.0,31.0,26.0,31.0,55.0,0.0,0.0,90.00000000000001,345059999.9999999,3833999.999999999,3833999.999999998,25.0,3.195,0.0,0.0,0.0,0.0,0.0,2.5384255147827983,34.16172604513089,3833999.999999999,3833999.999999998,434.395260127576,0.0,233.90514006869472,0.0,1,334.1502000981353,0.0,4.569165926609037,14.61200834184227,0.0,0.0,0.0,0.0,0.0,0.0,0.0,425.45324864611337,0.0,0.0,0.0,90.0,0.0,785.3981633974482,-0.7100000000033901,0.0,81000.0,785.3981633974482,0.0,10.0,0.009696273622190719,81.0,81000.0,785.3981633974482,0.0,10.0,0.009696273622190719,81.0,77500.0,785.3981633974482,0.0,10.0,0.010134169850289655,77.5,314.1592653589793,0.0,127800.0,785.3981633974482,0.0,1.0,1.0,0.7761134767469038
1442,1917,18,C116,7,https://doi.org/10.5075/epfl-thesis-666,Armature Minimale Pour Le ContrÃ´le de la Fissuration des Structures en BÃ©ton,1987,0,Switzerland,Ã‰cole Polytechnique FÃ©dÃ©rale de Lausanne,CEBAP,Jean-Paul Jaccoud,4300.0,4300.0,3000.0,3000.0,180.0,710,"[2,6]","[5,49]",65.0,"[0,20]",2,34.16172604513089,"[1,150x300,0]",[28],2.5384255147827983,"[1,150x300,1]","[28,55]",33983.7851702895,"[0,0,0]",[0],"[1,0,0,0,0.6,30,0,0,0]",200000.0,2,603.3,"[12,12]","[32,148]","[4,4]","[49,49]",[0],[0],8.0,300.0,0,0,0.0,0.0,0.0,0,0,[0],[0],[0],[0],[0],2,1a,0,0,0,2,0.0,1,250.53321766435593,0.0,276.9,54,1,0.0,0,0,0,4,0.259,0.0,0.259,0.0,0.0,1,-1,0,1,-1,0,127800.0,904.7786842338604,5,0.5,CN,29.7,1.1502264661660233,21.7,41.158706078470956,2.333965384330755,3.360213580243742,3.654575146861562,3.0341549996299815,3.299953169217638,4.368277654316865,4.7509476909200306,1.7768978603479586,1.6337757690315282,2.558202602803093,30904.658078054952,0.0,2.0414985736720554,2.0414985736720554,0.0,1.789274200730329,1.789274200730329,0.0,3.8307727744023845,3.8307727744023845,32365.50968599,-3.400173668135248e-05,-3.400173668135248e-05,-0.00012924937425663201,-0.00012924937425663201,-0.0001632511109379845,-0.0001632511109379845,-0.0001632511109379845,1,0,5.88515961355744,0.0,200.0,0.0,89.99999999999999,0.0,0.0,0.0070796454165403784,0.0070796454165403784,0.0,335.1032163829113,0.0,0.0,0.0,0.0,0.0,32.0,26.0,32.0,55.0,0.0,0.0,90.00000000000003,345060000.0,3834000.0000000014,3833999.9999999986,25.0,3.195,0.0,0.0,0.0,0.0,0.0,2.5384255147827983,34.16172604513089,3834000.0000000014,3833999.9999999986,436.3197693830133,0.0,234.94141428316098,0.0,1,335.6305918330871,0.0,4.569165926609037,14.61200834184227,0.0,0.0,0.0,0.0,0.0,0.0,0.0,370.9532482159315,0.0,0.0,0.0,89.99999999999999,0.0,904.7786842338604,-0.7100000000033901,0.0,84600.0,904.7786842338604,0.0,12.0,0.010694783501582275,90.0,84600.0,904.7786842338604,0.0,12.0,0.010694783501582275,90.0,75200.0,904.7786842338604,0.0,12.0,0.01203163143928006,80.0,301.59289474462014,0.0,127800.0,904.7786842338604,0.0,1.0,1.0,0.7464552509830479
1444,1919,18,C116,9,https://doi.org/10.5075/epfl-thesis-666,Armature Minimale Pour Le ContrÃ´le de la Fissuration des Structures en BÃ©ton,1987,0,Switzerland,Ã‰cole Polytechnique FÃ©dÃ©rale de Lausanne,CEBAP,Jean-Paul Jaccoud,4300.0,4300.0,3000.0,3000.0,180.0,710,"[2,6]","[5,49]",65.0,"[0,20]",2,34.16172604513089,"[1,150x300,0]",[28],2.5384255147827983,"[1,150x300,1]","[28,55]",33983.7851702895,"[0,0,0]",[0],"[1,0,0,0,0.6,30,0,0,0]",200000.0,2,603.3,"[12,12]","[32,148]","[4,4]","[49,49]",[0],[0],8.0,300.0,0,0,0.0,0.0,0.0,0,0,[0],[0],[0],[0],[0],2,1a,0,0,0,2,0.0,1,261.3905618751623,0.0,288.90000000000003,54,1,0.0,0,0,0,6,0.291,0.0,0.291,0.0,0.0,1,-1,0,1,-1,0,127800.0,904.7786842338604,5,0.5,CN,29.7,1.1502264661660233,21.7,41.158706078470956,2.333965384330755,3.360213580243742,3.654575146861562,3.0341549996299815,3.299953169217638,4.368277654316865,4.7509476909200306,1.7768978603479586,1.6337757690315282,2.558202602803093,30904.658078054952,0.0,2.0414985736720554,2.0414985736720554,0.0,1.789274200730329,1.789274200730329,0.0,3.8307727744023845,3.8307727744023845,32365.50968599,-3.400173668135248e-05,-3.400173668135248e-05,-0.00012924937425663201,-0.00012924937425663201,-0.0001632511109379845,-0.0001632511109379845,-0.0001632511109379845,1,0,5.88515961355744,0.0,200.0,0.0,89.99999999999999,0.0,0.0,0.0070796454165403784,0.0070796454165403784,0.0,335.1032163829113,0.0,0.0,0.0,0.0,0.0,32.0,26.0,32.0,55.0,0.0,0.0,90.00000000000003,345060000.0,3834000.0000000014,3833999.9999999986,25.0,3.195,0.0,0.0,0.0,0.0,0.0,2.5384255147827983,34.16172604513089,3834000.0000000014,3833999.9999999986,436.3197693830133,0.0,234.94141428316098,0.0,1,335.6305918330871,0.0,4.569165926609037,14.61200834184227,0.0,0.0,0.0,0.0,0.0,0.0,0.0,370.9532482159315,0.0,0.0,0.0,89.99999999999999,0.0,904.7786842338604,-0.7100000000033901,0.0,84600.0,904.7786842338604,0.0,12.0,0.010694783501582275,90.0,84600.0,904.7786842338604,0.0,12.0,0.010694783501582275,90.0,75200.0,904.7786842338604,0.0,12.0,0.01203163143928006,80.0,301.59289474462014,0.0,127800.0,904.7786842338604,0.0,1.0,1.0,0.7788043409498105
1446,1921,18,C117,2,https://doi.org/10.5075/epfl-thesis-666,Armature Minimale Pour Le ContrÃ´le de la Fissuration des Structures en BÃ©ton,1987,0,Switzerland,Ã‰cole Polytechnique FÃ©dÃ©rale de Lausanne,CEBAP,Jean-Paul Jaccoud,4300.0,4300.0,3000.0,3000.0,180.0,710,"[2,6]","[5,48]",65.0,"[0,20]",2,34.04642905926316,"[1,150x300,0]",[28],2.533281676121277,"[1,150x300,1]","[28,55]",33945.89247362951,"[0,0,0]",[0],"[1,0,0,0,0.6,30,0,0,0]",200000.0,2,603.3,"[12,12]","[32,148]","[6,6]","[49,49]",[0],[0],8.0,300.0,0,0,0.0,0.0,0.0,0,0,[0],[0],[0],[0],[0],2,1a,0,0,0,2,0.0,1,241.57590869044074,0.0,178.0,53,1,0.0,0,0,0,2,0.113,0.0,0.113,0.0,0.0,1,-1,0,1,-1,0,127800.0,1357.1680263507906,5,0.5,CN,29.7,1.1463444127698035,21.7,41.01979404730501,2.333965384330755,3.360213580243742,3.647169554370316,3.0341549996299815,3.29326617895766,4.368277654316865,4.7413204206814115,1.7732971732848937,1.6337757690315282,2.553018688059221,30904.658078054952,0.0,2.0383652908266856,2.0383652908266856,0.0,1.785122150129686,1.785122150129686,0.0,3.8234874409563715,3.8234874409563715,32329.421403456672,-3.386192992171378e-05,-3.386192992171378e-05,-0.00012800646386515048,-0.00012800646386515048,-0.00016186839378686424,-0.00016186839378686424,-0.00016186839378686424,1,0,5.891729025989457,0.0,120.0,0.0,90.0,0.0,0.0,0.010619468124810568,0.010619468124810568,0.0,335.1032163829113,0.0,0.0,0.0,0.0,0.0,32.0,26.0,32.0,55.0,0.0,0.0,90.0,345060000.0,3834000.0,3834000.0,25.0,3.195,0.0,0.0,0.0,0.0,0.0,2.533281676121277,34.04642905926316,3834000.0,3834000.0,442.7430766694341,0.0,238.40011820661834,0.0,1,340.5715974380263,0.0,4.559907017018299,14.587329488991285,0.0,0.0,0.0,0.0,0.0,0.0,0.0,250.94283893039335,0.0,0.0,0.0,90.0,0.0,1357.1680263507906,-0.7100000000033901,0.0,127800.0,1357.1680263507906,0.0,12.0,0.010619468124810568,90.0,127800.0,1357.1680263507906,0.0,12.0,0.010619468124810568,90.0,113600.0,1357.1680263507906,0.0,12.0,0.01194690164041189,80.0,452.3893421169302,0.0,127800.0,1357.1680263507906,0.0,1.0,1.0,0.7093248835419995
1449,1924,18,C117,5,https://doi.org/10.5075/epfl-thesis-666,Armature Minimale Pour Le ContrÃ´le de la Fissuration des Structures en BÃ©ton,1987,0,Switzerland,Ã‰cole Polytechnique FÃ©dÃ©rale de Lausanne,CEBAP,Jean-Paul Jaccoud,4300.0,4300.0,3000.0,3000.0,180.0,710,"[2,6]","[5,48]",65.0,"[0,20]",2,34.04642905926316,"[1,150x300,0]",[28],2.533281676121277,"[1,150x300,1]","[28,55]",33945.89247362951,"[0,0,0]",[0],"[1,0,0,0,0.6,30,0,0,0]",200000.0,2,603.3,"[12,12]","[32,148]","[6,6]","[49,49]",[0],[0],8.0,300.0,0,0,0.0,0.0,0.0,0,0,[0],[0],[0],[0],[0],2,1a,0,0,0,2,0.0,1,255.5547393618539,0.0,188.3,53,1,0.0,0,0,0,5,0.123,0.0,0.123,0.0,0.0,1,-1,0,1,-1,0,127800.0,1357.1680263507906,5,0.5,CN,29.7,1.1463444127698035,21.7,41.01979404730501,2.333965384330755,3.360213580243742,3.647169554370316,3.0341549996299815,3.29326617895766,4.368277654316865,4.7413204206814115,1.7732971732848937,1.6337757690315282,2.553018688059221,30904.658078054952,0.0,2.0383652908266856,2.0383652908266856,0.0,1.785122150129686,1.785122150129686,0.0,3.8234874409563715,3.8234874409563715,32329.421403456672,-3.386192992171378e-05,-3.386192992171378e-05,-0.00012800646386515048,-0.00012800646386515048,-0.00016186839378686424,-0.00016186839378686424,-0.00016186839378686424,1,0,5.891729025989457,0.0,120.0,0.0,90.0,0.0,0.0,0.010619468124810568,0.010619468124810568,0.0,335.1032163829113,0.0,0.0,0.0,0.0,0.0,32.0,26.0,32.0,55.0,0.0,0.0,90.0,345060000.0,3834000.0,3834000.0,25.0,3.195,0.0,0.0,0.0,0.0,0.0,2.533281676121277,34.04642905926316,3834000.0,3834000.0,442.7430766694341,0.0,238.40011820661834,0.0,1,340.5715974380263,0.0,4.559907017018299,14.587329488991285,0.0,0.0,0.0,0.0,0.0,0.0,0.0,250.94283893039335,0.0,0.0,0.0,90.0,0.0,1357.1680263507906,-0.7100000000033901,0.0,127800.0,1357.1680263507906,0.0,12.0,0.010619468124810568,90.0,127800.0,1357.1680263507906,0.0,12.0,0.010619468124810568,90.0,113600.0,1357.1680263507906,0.0,12.0,0.01194690164041189,80.0,452.3893421169302,0.0,127800.0,1357.1680263507906,0.0,1.0,1.0,0.7503700874772951
1451,1926,18,C117,7,https://doi.org/10.5075/epfl-thesis-666,Armature Minimale Pour Le ContrÃ´le de la Fissuration des Structures en BÃ©ton,1987,0,Switzerland,Ã‰cole Polytechnique FÃ©dÃ©rale de Lausanne,CEBAP,Jean-Paul Jaccoud,4300.0,4300.0,3000.0,3000.0,180.0,710,"[2,6]","[5,48]",65.0,"[0,20]",2,34.04642905926316,"[1,150x300,0]",[28],2.533281676121277,"[1,150x300,1]","[28,55]",33945.89247362951,"[0,0,0]",[0],"[1,0,0,0,0.6,30,0,0,0]",200000.0,2,603.3,"[12,12]","[32,148]","[6,6]","[49,49]",[0],[0],8.0,300.0,0,0,0.0,0.0,0.0,0,0,[0],[0],[0],[0],[0],2,1a,0,0,0,2,0.0,1,267.0906675858356,0.0,196.8,53,1,0.0,0,0,0,6,0.121,0.0,0.121,0.0,0.0,1,-1,0,1,-1,0,127800.0,1357.1680263507906,5,0.5,CN,29.7,1.1463444127698035,21.7,41.01979404730501,2.333965384330755,3.360213580243742,3.647169554370316,3.0341549996299815,3.29326617895766,4.368277654316865,4.7413204206814115,1.7732971732848937,1.6337757690315282,2.553018688059221,30904.658078054952,0.0,2.0383652908266856,2.0383652908266856,0.0,1.785122150129686,1.785122150129686,0.0,3.8234874409563715,3.8234874409563715,32329.421403456672,-3.386192992171378e-05,-3.386192992171378e-05,-0.00012800646386515048,-0.00012800646386515048,-0.00016186839378686424,-0.00016186839378686424,-0.00016186839378686424,1,0,5.891729025989457,0.0,120.0,0.0,90.0,0.0,0.0,0.010619468124810568,0.010619468124810568,0.0,335.1032163829113,0.0,0.0,0.0,0.0,0.0,32.0,26.0,32.0,55.0,0.0,0.0,90.0,345060000.0,3834000.0,3834000.0,25.0,3.195,0.0,0.0,0.0,0.0,0.0,2.533281676121277,34.04642905926316,3834000.0,3834000.0,442.7430766694341,0.0,238.40011820661834,0.0,1,340.5715974380263,0.0,4.559907017018299,14.587329488991285,0.0,0.0,0.0,0.0,0.0,0.0,0.0,250.94283893039335,0.0,0.0,0.0,90.0,0.0,1357.1680263507906,-0.7100000000033901,0.0,127800.0,1357.1680263507906,0.0,12.0,0.010619468124810568,90.0,127800.0,1357.1680263507906,0.0,12.0,0.010619468124810568,90.0,113600.0,1357.1680263507906,0.0,12.0,0.01194690164041189,80.0,452.3893421169302,0.0,127800.0,1357.1680263507906,0.0,1.0,1.0,0.7842423431520534
1453,1928,18,C117,9,https://doi.org/10.5075/epfl-thesis-666,Armature Minimale Pour Le ContrÃ´le de la Fissuration des Structures en BÃ©ton,1987,0,Switzerland,Ã‰cole Polytechnique FÃ©dÃ©rale de Lausanne,CEBAP,Jean-Paul Jaccoud,4300.0,4300.0,3000.0,3000.0,180.0,710,"[2,6]","[5,48]",65.0,"[0,20]",2,34.04642905926316,"[1,150x300,0]",[28],2.533281676121277,"[1,150x300,1]","[28,55]",33945.89247362951,"[0,0,0]",[0],"[1,0,0,0,0.6,30,0,0,0]",200000.0,2,603.3,"[12,12]","[32,148]","[6,6]","[49,49]",[0],[0],8.0,300.0,0,0,0.0,0.0,0.0,0,0,[0],[0],[0],[0],[0],2,1a,0,0,0,2,0.0,1,256.91190738820467,0.0,189.3,53,1,0.0,0,0,0,7,0.11,0.0,0.11,0.0,0.0,1,-1,0,1,-1,0,127800.0,1357.1680263507906,5,0.5,CN,29.7,1.1463444127698035,21.7,41.01979404730501,2.333965384330755,3.360213580243742,3.647169554370316,3.0341549996299815,3.29326617895766,4.368277654316865,4.7413204206814115,1.7732971732848937,1.6337757690315282,2.553018688059221,30904.658078054952,0.0,2.0383652908266856,2.0383652908266856,0.0,1.785122150129686,1.785122150129686,0.0,3.8234874409563715,3.8234874409563715,32329.421403456672,-3.386192992171378e-05,-3.386192992171378e-05,-0.00012800646386515048,-0.00012800646386515048,-0.00016186839378686424,-0.00016186839378686424,-0.00016186839378686424,1,0,5.891729025989457,0.0,120.0,0.0,90.0,0.0,0.0,0.010619468124810568,0.010619468124810568,0.0,335.1032163829113,0.0,0.0,0.0,0.0,0.0,32.0,26.0,32.0,55.0,0.0,0.0,90.0,345060000.0,3834000.0,3834000.0,25.0,3.195,0.0,0.0,0.0,0.0,0.0,2.533281676121277,34.04642905926316,3834000.0,3834000.0,442.7430766694341,0.0,238.40011820661834,0.0,1,340.5715974380263,0.0,4.559907017018299,14.587329488991285,0.0,0.0,0.0,0.0,0.0,0.0,0.0,250.94283893039335,0.0,0.0,0.0,90.0,0.0,1357.1680263507906,-0.7100000000033901,0.0,127800.0,1357.1680263507906,0.0,12.0,0.010619468124810568,90.0,127800.0,1357.1680263507906,0.0,12.0,0.010619468124810568,90.0,113600.0,1357.1680263507906,0.0,12.0,0.01194690164041189,80.0,452.3893421169302,0.0,127800.0,1357.1680263507906,0.0,1.0,1.0,0.7543550587331489
1454,1929,18,C117,10,https://doi.org/10.5075/epfl-thesis-666,Armature Minimale Pour Le ContrÃ´le de la Fissuration des Structures en BÃ©ton,1987,0,Switzerland,Ã‰cole Polytechnique FÃ©dÃ©rale de Lausanne,CEBAP,Jean-Paul Jaccoud,4300.0,4300.0,3000.0,3000.0,180.0,710,"[2,6]","[5,48]",65.0,"[0,20]",2,34.04642905926316,"[1,150x300,0]",[28],2.533281676121277,"[1,150x300,1]","[28,55]",33945.89247362951,"[0,0,0]",[0],"[1,0,0,0,0.6,30,0,0,0]",200000.0,2,603.3,"[12,12]","[32,148]","[6,6]","[49,49]",[0],[0],8.0,300.0,0,0,0.0,0.0,0.0,0,0,[0],[0],[0],[0],[0],2,1a,0,0,0,2,0.0,1,276.1836933623859,0.0,203.50000000000003,53,1,0.0,0,0,0,8,0.116,0.0,0.116,0.0,0.0,1,-1,0,1,-1,0,127800.0,1357.1680263507906,5,0.5,CN,29.7,1.1463444127698035,21.7,41.01979404730501,2.333965384330755,3.360213580243742,3.647169554370316,3.0341549996299815,3.29326617895766,4.368277654316865,4.7413204206814115,1.7732971732848937,1.6337757690315282,2.553018688059221,30904.658078054952,0.0,2.0383652908266856,2.0383652908266856,0.0,1.785122150129686,1.785122150129686,0.0,3.8234874409563715,3.8234874409563715,32329.421403456672,-3.386192992171378e-05,-3.386192992171378e-05,-0.00012800646386515048,-0.00012800646386515048,-0.00016186839378686424,-0.00016186839378686424,-0.00016186839378686424,1,0,5.891729025989457,0.0,120.0,0.0,90.0,0.0,0.0,0.010619468124810568,0.010619468124810568,0.0,335.1032163829113,0.0,0.0,0.0,0.0,0.0,32.0,26.0,32.0,55.0,0.0,0.0,90.0,345060000.0,3834000.0,3834000.0,25.0,3.195,0.0,0.0,0.0,0.0,0.0,2.533281676121277,34.04642905926316,3834000.0,3834000.0,442.7430766694341,0.0,238.40011820661834,0.0,1,340.5715974380263,0.0,4.559907017018299,14.587329488991285,0.0,0.0,0.0,0.0,0.0,0.0,0.0,250.94283893039335,0.0,0.0,0.0,90.0,0.0,1357.1680263507906,-0.7100000000033901,0.0,127800.0,1357.1680263507906,0.0,12.0,0.010619468124810568,90.0,127800.0,1357.1680263507906,0.0,12.0,0.010619468124810568,90.0,113600.0,1357.1680263507906,0.0,12.0,0.01194690164041189,80.0,452.3893421169302,0.0,127800.0,1357.1680263507906,0.0,1.0,1.0,0.8109416505662748
1455,1930,18,C117,11,https://doi.org/10.5075/epfl-thesis-666,Armature Minimale Pour Le ContrÃ´le de la Fissuration des Structures en BÃ©ton,1987,0,Switzerland,Ã‰cole Polytechnique FÃ©dÃ©rale de Lausanne,CEBAP,Jean-Paul Jaccoud,4300.0,4300.0,3000.0,3000.0,180.0,710,"[2,6]","[5,48]",65.0,"[0,20]",2,34.04642905926316,"[1,150x300,0]",[28],2.533281676121277,"[1,150x300,1]","[28,55]",33945.89247362951,"[0,0,0]",[0],"[1,0,0,0,0.6,30,0,0,0]",200000.0,2,603.3,"[12,12]","[32,148]","[6,6]","[49,49]",[0],[0],8.0,300.0,0,0,0.0,0.0,0.0,0,0,[0],[0],[0],[0],[0],2,1a,0,0,0,2,0.0,1,251.61895208543658,0.0,185.4,53,1,0.0,0,0,0,9,0.113,0.0,0.113,0.0,0.0,1,-1,0,1,-1,0,127800.0,1357.1680263507906,5,0.5,CN,29.7,1.1463444127698035,21.7,41.01979404730501,2.333965384330755,3.360213580243742,3.647169554370316,3.0341549996299815,3.29326617895766,4.368277654316865,4.7413204206814115,1.7732971732848937,1.6337757690315282,2.553018688059221,30904.658078054952,0.0,2.0383652908266856,2.0383652908266856,0.0,1.785122150129686,1.785122150129686,0.0,3.8234874409563715,3.8234874409563715,32329.421403456672,-3.386192992171378e-05,-3.386192992171378e-05,-0.00012800646386515048,-0.00012800646386515048,-0.00016186839378686424,-0.00016186839378686424,-0.00016186839378686424,1,0,5.891729025989457,0.0,120.0,0.0,90.0,0.0,0.0,0.010619468124810568,0.010619468124810568,0.0,335.1032163829113,0.0,0.0,0.0,0.0,0.0,32.0,26.0,32.0,55.0,0.0,0.0,90.0,345060000.0,3834000.0,3834000.0,25.0,3.195,0.0,0.0,0.0,0.0,0.0,2.533281676121277,34.04642905926316,3834000.0,3834000.0,442.7430766694341,0.0,238.40011820661834,0.0,1,340.5715974380263,0.0,4.559907017018299,14.587329488991285,0.0,0.0,0.0,0.0,0.0,0.0,0.0,250.94283893039335,0.0,0.0,0.0,90.0,0.0,1357.1680263507906,-0.7100000000033901,0.0,127800.0,1357.1680263507906,0.0,12.0,0.010619468124810568,90.0,127800.0,1357.1680263507906,0.0,12.0,0.010619468124810568,90.0,113600.0,1357.1680263507906,0.0,12.0,0.01194690164041189,80.0,452.3893421169302,0.0,127800.0,1357.1680263507906,0.0,1.0,1.0,0.7388136708353186
1456,1931,18,C117,12,https://doi.org/10.5075/epfl-thesis-666,Armature Minimale Pour Le ContrÃ´le de la Fissuration des Structures en BÃ©ton,1987,0,Switzerland,Ã‰cole Polytechnique FÃ©dÃ©rale de Lausanne,CEBAP,Jean-Paul Jaccoud,4300.0,4300.0,3000.0,3000.0,180.0,710,"[2,6]","[5,48]",65.0,"[0,20]",2,34.04642905926316,"[1,150x300,0]",[28],2.533281676121277,"[1,150x300,1]","[28,55]",33945.89247362951,"[0,0,0]",[0],"[1,0,0,0,0.6,30,0,0,0]",200000.0,2,603.3,"[12,12]","[32,148]","[6,6]","[49,49]",[0],[0],8.0,300.0,0,0,0.0,0.0,0.0,0,0,[0],[0],[0],[0],[0],2,1a,0,0,0,2,0.0,1,246.46171358530358,0.0,181.6,53,1,0.0,0,0,0,9,0.109,0.0,0.109,0.0,0.0,1,-1,0,1,-1,0,127800.0,1357.1680263507906,5,0.5,CN,29.7,1.1463444127698035,21.7,41.01979404730501,2.333965384330755,3.360213580243742,3.647169554370316,3.0341549996299815,3.29326617895766,4.368277654316865,4.7413204206814115,1.7732971732848937,1.6337757690315282,2.553018688059221,30904.658078054952,0.0,2.0383652908266856,2.0383652908266856,0.0,1.785122150129686,1.785122150129686,0.0,3.8234874409563715,3.8234874409563715,32329.421403456672,-3.386192992171378e-05,-3.386192992171378e-05,-0.00012800646386515048,-0.00012800646386515048,-0.00016186839378686424,-0.00016186839378686424,-0.00016186839378686424,1,0,5.891729025989457,0.0,120.0,0.0,90.0,0.0,0.0,0.010619468124810568,0.010619468124810568,0.0,335.1032163829113,0.0,0.0,0.0,0.0,0.0,32.0,26.0,32.0,55.0,0.0,0.0,90.0,345060000.0,3834000.0,3834000.0,25.0,3.195,0.0,0.0,0.0,0.0,0.0,2.533281676121277,34.04642905926316,3834000.0,3834000.0,442.7430766694341,0.0,238.40011820661834,0.0,1,340.5715974380263,0.0,4.559907017018299,14.587329488991285,0.0,0.0,0.0,0.0,0.0,0.0,0.0,250.94283893039335,0.0,0.0,0.0,90.0,0.0,1357.1680263507906,-0.7100000000033901,0.0,127800.0,1357.1680263507906,0.0,12.0,0.010619468124810568,90.0,127800.0,1357.1680263507906,0.0,12.0,0.010619468124810568,90.0,113600.0,1357.1680263507906,0.0,12.0,0.01194690164041189,80.0,452.3893421169302,0.0,127800.0,1357.1680263507906,0.0,1.0,1.0,0.7236707800630736
1457,1932,18,C117,13,https://doi.org/10.5075/epfl-thesis-666,Armature Minimale Pour Le ContrÃ´le de la Fissuration des Structures en BÃ©ton,1987,0,Switzerland,Ã‰cole Polytechnique FÃ©dÃ©rale de Lausanne,CEBAP,Jean-Paul Jaccoud,4300.0,4300.0,3000.0,3000.0,180.0,710,"[2,6]","[5,48]",65.0,"[0,20]",2,34.04642905926316,"[1,150x300,0]",[28],2.533281676121277,"[1,150x300,1]","[28,55]",33945.89247362951,"[0,0,0]",[0],"[1,0,0,0,0.6,30,0,0,0]",200000.0,2,603.3,"[12,12]","[32,148]","[6,6]","[49,49]",[0],[0],8.0,300.0,0,0,0.0,0.0,0.0,0,0,[0],[0],[0],[0],[0],2,1a,0,0,0,2,0.0,1,280.11948063880317,0.0,206.39999999999998,53,1,0.0,0,0,0,9,0.125,0.0,0.125,0.0,0.0,1,-1,0,1,-1,0,127800.0,1357.1680263507906,5,0.5,CN,29.7,1.1463444127698035,21.7,41.01979404730501,2.333965384330755,3.360213580243742,3.647169554370316,3.0341549996299815,3.29326617895766,4.368277654316865,4.7413204206814115,1.7732971732848937,1.6337757690315282,2.553018688059221,30904.658078054952,0.0,2.0383652908266856,2.0383652908266856,0.0,1.785122150129686,1.785122150129686,0.0,3.8234874409563715,3.8234874409563715,32329.421403456672,-3.386192992171378e-05,-3.386192992171378e-05,-0.00012800646386515048,-0.00012800646386515048,-0.00016186839378686424,-0.00016186839378686424,-0.00016186839378686424,1,0,5.891729025989457,0.0,120.0,0.0,90.0,0.0,0.0,0.010619468124810568,0.010619468124810568,0.0,335.1032163829113,0.0,0.0,0.0,0.0,0.0,32.0,26.0,32.0,55.0,0.0,0.0,90.0,345060000.0,3834000.0,3834000.0,25.0,3.195,0.0,0.0,0.0,0.0,0.0,2.533281676121277,34.04642905926316,3834000.0,3834000.0,442.7430766694341,0.0,238.40011820661834,0.0,1,340.5715974380263,0.0,4.559907017018299,14.587329488991285,0.0,0.0,0.0,0.0,0.0,0.0,0.0,250.94283893039335,0.0,0.0,0.0,90.0,0.0,1357.1680263507906,-0.7100000000033901,0.0,127800.0,1357.1680263507906,0.0,12.0,0.010619468124810568,90.0,127800.0,1357.1680263507906,0.0,12.0,0.010619468124810568,90.0,113600.0,1357.1680263507906,0.0,12.0,0.01194690164041189,80.0,452.3893421169302,0.0,127800.0,1357.1680263507906,0.0,1.0,1.0,0.822498067208251
