Repository: iavdesch/Research

Readme
======

The supporting files are related to the study "A method for determining the performance of formulas for calculating the crack width and spacing in reinforced concrete elements".

The following files are relevant:
Research/Method_comparing_CWFs/Data_processing_for_GitHuB_Final (contains the data processing of the database "Crack width and crack spacing in reinforced and prestressed concrete elements: database")
Research/Method_comparing_CWFs/CWF_analysis_for_GitHuB_Final (contains the evaluation of the different crack width formulas)

File: Method_comparing_CWFs/Datasets_Used/Working_database_no_hordijk_no_initshrink.csv (part 28 of 83)
,ID,EPID,ELID,LOADID,DOI,title,year,journal,country,institution,laboratory,authors,Ltot,Lspan,Lcons,Lmeas,h,b,hc,thc,RH,Temp,pd,fcm,catfcm,tfcm,fctm,catfctm,tfctm,Ecm,catEcm,tEcm,mix,Es,fsr,fy,phi,zs,nbl,clat,phit,st,phiw,sw,type,method,fpk,fp01k,Ep,rel,fpr,npl,phip,Ap,zp,cplat,catf,epsin,catcal,selfw,typew,locw,epsc,Nrep,N,M,sigs,t0,t,PL,catp,t0p,tp,ncr,wm,wk,wmax,sm,smax,indLR,indNP,indtfcm,indtfctm,indtEcm,slab,Ac,Astot,ts,sc,class_C,fcm28,Bcc,fck28,fcm_cube_150,fctm28,fctmfl28,fctmfl,fct095_28,fct095,fct095fl_28,fct095fl,fct005,fct005_28,fct005fl,Ecm28,phi_bc,phi_bc_prestress,phi_bc_prior_load,phi_dc,phi_dc_prestress,phi_dc_prior_load,phi_creep,phi_creep_prestress,phi_creep_prior_load,Ecm0,eps_cbs,eps_cbs_prestress,eps_cds,eps_cds_prestress,shrinkage,shrinkage_prestress,shrinkage_init,bondLR,bondPR,ae,ap,sxLR,sxNP,zstot,zstensinit,Astensinit,rhotot,rhotensinit,At,Aw,Aptot,zptot,zeta1,zeta,phi_peq,ry,cy,ry0,rx,ryp,cyp,cog,Izz,Wb,Wt,rho,qself,Mself,ep,Mp,pre_loss,initstrain,fctmorg,fcmorg,W_Ib,W_It,Ncr095,Mcr095,Ncr005,Mcr005,CS,Ncr,Mcr,tau_bms,tau_max,xcinit,epsinit,dpsigs,xc,eps,epsbot,sigssimpl,sigsr,dpsigsr,xc_sr,eps_sr,zstottens,zptottens,Astens,Actens,Aptens,Aceff_MC2020,Aseff_MC2020,Apeff_MC2020,phi_eq_MC2020,rhoeff_MC2020,hceff_MC2020,Aceff_FPR,Aseff_FPR,Apeff_FPR,phi_eq_FPR,rhoeff_FPR,hceff_FPR,Aceff_SMTCM,Aseff_SMTCM,Apeff_SMTCM,phi_eq_SMTCM,rhoeff_SMTCM,hceff_SMTCM,sumcirc_SMTCM,sumcirc_p_SMTCM,Actensstate1,Astensstate1,Aptensstate1,r,p,k1
1547,2545,19,N10-10-1,15,0,Rapport des essais: de tirants sous dÃ©formation imposÃ©e de courte durÃ©e,1993,0,Switzerland,Ã‰cole Polytechnique FÃ©dÃ©rale de Lausanne,Construction Materials Laboratory,"Bicher Farra, Jean-Paul Jaccoud",1150.0,1150.0,1000.0,1000.0,100.0,100,"[2,7,6]","[6,7,15]",60.0,"[0,21,0]",0,29.9,"[1,160x320,0]","[7,28,90]",2.3482842463368576,"[1,160x320,1]",[28],28875.0,"[1,160x320,2]",[28],"[0,0,0,0,0.53,32,0,Sikament320,0]",200533.0,2,579.3,[10],[50],[1],[45],[0],[0],0.0,0.0,0,0,0.0,0.0,0.0,0,0,[0],[0],[0],[0],[0],2,1a,0,0,2,2,0.0,1,23.012166187545237,0.0,293.0,28,1,0.0,0,0,0,3,0.18,0.0,0.262,302.0,425.0,0,-1,2,0,0,0,10000.0,78.53981633974483,13,0.5,CN,29.9,1.0,21.9,36.024096385542165,2.3482842463368576,3.9063989079443884,3.9063989079443884,3.052769520237915,3.052769520237915,5.078318580327705,5.078318580327705,1.6437989724358002,1.6437989724358002,2.734479235561072,27500.0,0.0,1.9223531681028818,1.9223531681028818,0.0,2.7650103271011894,2.7650103271011894,0.0,4.687363495204071,4.687363495204071,27500.0,-2.9158149884370985e-05,-2.9158149884370985e-05,-0.0002115985624791573,-0.0002115985624791573,-0.00024075671236352828,-0.00024075671236352828,-0.00024075671236352828,1,0,6.944865800865801,0.0,100.0,0.0,50.0,0.0,0.0,0.007853981633974483,0.007853981633974483,0.0,0.0,0.0,0.0,0.0,0.0,0.0,50.0,45.0,50.0,50.0,0.0,0.0,50.00000000000001,8333333.333333336,166666.66666666674,166666.6666666667,25.0,0.25,0.0,0.0,0.0,0.0,0.0,2.3482842463368576,29.9,166666.66666666674,166666.6666666667,31.953059753286396,0.0,17.20549371330806,0.0,1,24.579276733297228,0.0,4.226911643406344,13.670223114492314,0.0,0.0,0.0,0.0,0.0,0.0,0.0,312.9530711782294,0.0,0.0,0.0,50.0,0.0,78.53981633974483,-0.10000000000047748,0.0,10000.0,78.53981633974483,0.0,10.0,0.007853981633974483,50.0,10000.0,78.53981633974483,0.0,10.0,0.007853981633974483,50.0,10000.0,78.53981633974483,0.0,10.0,0.007853981633974483,50.0,31.41592653589793,0.0,10000.0,78.53981633974483,0.0,1.0,1.0,0.9362426094650277
1548,2546,19,N10-10-1,16,0,Rapport des essais: de tirants sous dÃ©formation imposÃ©e de courte durÃ©e,1993,0,Switzerland,Ã‰cole Polytechnique FÃ©dÃ©rale de Lausanne,Construction Materials Laboratory,"Bicher Farra, Jean-Paul Jaccoud",1150.0,1150.0,1000.0,1000.0,100.0,100,"[2,7,6]","[6,7,15]",60.0,"[0,21,0]",0,29.9,"[1,160x320,0]","[7,28,90]",2.3482842463368576,"[1,160x320,1]",[28],28875.0,"[1,160x320,2]",[28],"[0,0,0,0,0.53,32,0,Sikament320,0]",200533.0,2,579.3,[10],[50],[1],[45],[0],[0],0.0,0.0,0,0,0.0,0.0,0.0,0,0,[0],[0],[0],[0],[0],2,1a,0,0,2,2,0.0,1,25.99667920845554,0.0,331.0,28,1,0.0,0,0,0,3,0.21,0.0,0.34,303.0,308.0,0,-1,2,0,0,0,10000.0,78.53981633974483,13,0.5,CN,29.9,1.0,21.9,36.024096385542165,2.3482842463368576,3.9063989079443884,3.9063989079443884,3.052769520237915,3.052769520237915,5.078318580327705,5.078318580327705,1.6437989724358002,1.6437989724358002,2.734479235561072,27500.0,0.0,1.9223531681028818,1.9223531681028818,0.0,2.7650103271011894,2.7650103271011894,0.0,4.687363495204071,4.687363495204071,27500.0,-2.9158149884370985e-05,-2.9158149884370985e-05,-0.0002115985624791573,-0.0002115985624791573,-0.00024075671236352828,-0.00024075671236352828,-0.00024075671236352828,1,0,6.944865800865801,0.0,100.0,0.0,50.0,0.0,0.0,0.007853981633974483,0.007853981633974483,0.0,0.0,0.0,0.0,0.0,0.0,0.0,50.0,45.0,50.0,50.0,0.0,0.0,50.00000000000001,8333333.333333336,166666.66666666674,166666.6666666667,25.0,0.25,0.0,0.0,0.0,0.0,0.0,2.3482842463368576,29.9,166666.66666666674,166666.6666666667,31.953059753286396,0.0,17.20549371330806,0.0,1,24.579276733297228,0.0,4.226911643406344,13.670223114492314,0.0,0.0,0.0,0.0,0.0,0.0,0.0,312.9530711782294,0.0,0.0,0.0,50.0,0.0,78.53981633974483,-0.10000000000047748,0.0,10000.0,78.53981633974483,0.0,10.0,0.007853981633974483,50.0,10000.0,78.53981633974483,0.0,10.0,0.007853981633974483,50.0,10000.0,78.53981633974483,0.0,10.0,0.007853981633974483,50.0,31.41592653589793,0.0,10000.0,78.53981633974483,0.0,1.0,1.0,1.0576665656413793
1551,2549,19,N10-10-1,19,0,Rapport des essais: de tirants sous dÃ©formation imposÃ©e de courte durÃ©e,1993,0,Switzerland,Ã‰cole Polytechnique FÃ©dÃ©rale de Lausanne,Construction Materials Laboratory,"Bicher Farra, Jean-Paul Jaccoud",1150.0,1150.0,1000.0,1000.0,100.0,100,"[2,7,6]","[6,7,15]",60.0,"[0,21,0]",0,29.9,"[1,160x320,0]","[7,28,90]",2.3482842463368576,"[1,160x320,1]",[28],28875.0,"[1,160x320,2]",[28],"[0,0,0,0,0.53,32,0,Sikament320,0]",200533.0,2,579.3,[10],[50],[1],[45],[0],[0],0.0,0.0,0,0,0.0,0.0,0.0,0,0,[0],[0],[0],[0],[0],2,1a,0,0,2,2,0.0,1,24.347343065320896,0.0,310.0,28,1,0.0,0,0,0,4,0.22,0.0,0.338,232.0,709.0,0,-1,2,0,0,0,10000.0,78.53981633974483,13,0.5,CN,29.9,1.0,21.9,36.024096385542165,2.3482842463368576,3.9063989079443884,3.9063989079443884,3.052769520237915,3.052769520237915,5.078318580327705,5.078318580327705,1.6437989724358002,1.6437989724358002,2.734479235561072,27500.0,0.0,1.9223531681028818,1.9223531681028818,0.0,2.7650103271011894,2.7650103271011894,0.0,4.687363495204071,4.687363495204071,27500.0,-2.9158149884370985e-05,-2.9158149884370985e-05,-0.0002115985624791573,-0.0002115985624791573,-0.00024075671236352828,-0.00024075671236352828,-0.00024075671236352828,1,0,6.944865800865801,0.0,100.0,0.0,50.0,0.0,0.0,0.007853981633974483,0.007853981633974483,0.0,0.0,0.0,0.0,0.0,0.0,0.0,50.0,45.0,50.0,50.0,0.0,0.0,50.00000000000001,8333333.333333336,166666.66666666674,166666.6666666667,25.0,0.25,0.0,0.0,0.0,0.0,0.0,2.3482842463368576,29.9,166666.66666666674,166666.6666666667,31.953059753286396,0.0,17.20549371330806,0.0,1,24.579276733297228,0.0,4.226911643406344,13.670223114492314,0.0,0.0,0.0,0.0,0.0,0.0,0.0,312.9530711782294,0.0,0.0,0.0,50.0,0.0,78.53981633974483,-0.10000000000047748,0.0,10000.0,78.53981633974483,0.0,10.0,0.007853981633974483,50.0,10000.0,78.53981633974483,0.0,10.0,0.007853981633974483,50.0,10000.0,78.53981633974483,0.0,10.0,0.007853981633974483,50.0,31.41592653589793,0.0,10000.0,78.53981633974483,0.0,1.0,1.0,0.990563853017606
1552,2550,19,N10-10-1,20,0,Rapport des essais: de tirants sous dÃ©formation imposÃ©e de courte durÃ©e,1993,0,Switzerland,Ã‰cole Polytechnique FÃ©dÃ©rale de Lausanne,Construction Materials Laboratory,"Bicher Farra, Jean-Paul Jaccoud",1150.0,1150.0,1000.0,1000.0,100.0,100,"[2,7,6]","[6,7,15]",60.0,"[0,21,0]",0,29.9,"[1,160x320,0]","[7,28,90]",2.3482842463368576,"[1,160x320,1]",[28],28875.0,"[1,160x320,2]",[28],"[0,0,0,0,0.53,32,0,Sikament320,0]",200533.0,2,579.3,[10],[50],[1],[45],[0],[0],0.0,0.0,0,0,0.0,0.0,0.0,0,0,[0],[0],[0],[0],[0],2,1a,0,0,2,2,0.0,1,25.99667920845554,0.0,331.0,28,1,0.0,0,0,0,4,0.23,0.0,0.34,236.0,308.0,0,-1,2,0,0,0,10000.0,78.53981633974483,13,0.5,CN,29.9,1.0,21.9,36.024096385542165,2.3482842463368576,3.9063989079443884,3.9063989079443884,3.052769520237915,3.052769520237915,5.078318580327705,5.078318580327705,1.6437989724358002,1.6437989724358002,2.734479235561072,27500.0,0.0,1.9223531681028818,1.9223531681028818,0.0,2.7650103271011894,2.7650103271011894,0.0,4.687363495204071,4.687363495204071,27500.0,-2.9158149884370985e-05,-2.9158149884370985e-05,-0.0002115985624791573,-0.0002115985624791573,-0.00024075671236352828,-0.00024075671236352828,-0.00024075671236352828,1,0,6.944865800865801,0.0,100.0,0.0,50.0,0.0,0.0,0.007853981633974483,0.007853981633974483,0.0,0.0,0.0,0.0,0.0,0.0,0.0,50.0,45.0,50.0,50.0,0.0,0.0,50.00000000000001,8333333.333333336,166666.66666666674,166666.6666666667,25.0,0.25,0.0,0.0,0.0,0.0,0.0,2.3482842463368576,29.9,166666.66666666674,166666.6666666667,31.953059753286396,0.0,17.20549371330806,0.0,1,24.579276733297228,0.0,4.226911643406344,13.670223114492314,0.0,0.0,0.0,0.0,0.0,0.0,0.0,312.9530711782294,0.0,0.0,0.0,50.0,0.0,78.53981633974483,-0.10000000000047748,0.0,10000.0,78.53981633974483,0.0,10.0,0.007853981633974483,50.0,10000.0,78.53981633974483,0.0,10.0,0.007853981633974483,50.0,10000.0,78.53981633974483,0.0,10.0,0.007853981633974483,50.0,31.41592653589793,0.0,10000.0,78.53981633974483,0.0,1.0,1.0,1.0576665656413793
1559,2557,19,N10-10-2,4,0,Rapport des essais: de tirants sous dÃ©formation imposÃ©e de courte durÃ©e,1993,0,Switzerland,Ã‰cole Polytechnique FÃ©dÃ©rale de Lausanne,Construction Materials Laboratory,"Bicher Farra, Jean-Paul Jaccoud",1150.0,1150.0,1000.0,1000.0,100.0,100,"[2,7,6]","[6,7,15]",60.0,"[0,21,0]",0,29.9,"[1,160x320,0]","[7,28,90]",2.3482842463368576,"[1,160x320,1]",[28],28875.0,"[1,160x320,2]",[28],"[0,0,0,0,0.53,32,0,Sikament320,0]",200533.0,2,579.3,[10],[50],[1],[45],[0],[0],0.0,0.0,0,0,0.0,0.0,0.0,0,0,[0],[0],[0],[0],[0],2,1a,0,0,2,2,0.0,1,20.4988920646734,0.0,261.0,28,1,0.0,0,0,0,1,0.07,0.0,0.228,523.0,671.0,0,-1,2,0,0,0,10000.0,78.53981633974483,13,0.5,CN,29.9,1.0,21.9,36.024096385542165,2.3482842463368576,3.9063989079443884,3.9063989079443884,3.052769520237915,3.052769520237915,5.078318580327705,5.078318580327705,1.6437989724358002,1.6437989724358002,2.734479235561072,27500.0,0.0,1.9223531681028818,1.9223531681028818,0.0,2.7650103271011894,2.7650103271011894,0.0,4.687363495204071,4.687363495204071,27500.0,-2.9158149884370985e-05,-2.9158149884370985e-05,-0.0002115985624791573,-0.0002115985624791573,-0.00024075671236352828,-0.00024075671236352828,-0.00024075671236352828,1,0,6.944865800865801,0.0,100.0,0.0,50.0,0.0,0.0,0.007853981633974483,0.007853981633974483,0.0,0.0,0.0,0.0,0.0,0.0,0.0,50.0,45.0,50.0,50.0,0.0,0.0,50.00000000000001,8333333.333333336,166666.66666666674,166666.6666666667,25.0,0.25,0.0,0.0,0.0,0.0,0.0,2.3482842463368576,29.9,166666.66666666674,166666.6666666667,31.953059753286396,0.0,17.20549371330806,0.0,1,24.579276733297228,0.0,4.226911643406344,13.670223114492314,0.0,0.0,0.0,0.0,0.0,0.0,0.0,312.9530711782294,0.0,0.0,0.0,50.0,0.0,78.53981633974483,-0.10000000000047748,0.0,10000.0,78.53981633974483,0.0,10.0,0.007853981633974483,50.0,10000.0,78.53981633974483,0.0,10.0,0.007853981633974483,50.0,10000.0,78.53981633974483,0.0,10.0,0.007853981633974483,50.0,31.41592653589793,0.0,10000.0,78.53981633974483,0.0,1.0,1.0,0.8339908568954681
1561,2559,19,N10-10-2,6,0,Rapport des essais: de tirants sous dÃ©formation imposÃ©e de courte durÃ©e,1993,0,Switzerland,Ã‰cole Polytechnique FÃ©dÃ©rale de Lausanne,Construction Materials Laboratory,"Bicher Farra, Jean-Paul Jaccoud",1150.0,1150.0,1000.0,1000.0,100.0,100,"[2,7,6]","[6,7,15]",60.0,"[0,21,0]",0,29.9,"[1,160x320,0]","[7,28,90]",2.3482842463368576,"[1,160x320,1]",[28],28875.0,"[1,160x320,2]",[28],"[0,0,0,0,0.53,32,0,Sikament320,0]",200533.0,2,579.3,[10],[50],[1],[45],[0],[0],0.0,0.0,0,0,0.0,0.0,0.0,0,0,[0],[0],[0],[0],[0],2,1a,0,0,2,2,0.0,1,17.985617941801568,0.0,229.0,28,1,0.0,0,0,0,1,0.1,0.0,0.122,646.0,646.0,0,-1,2,0,0,0,10000.0,78.53981633974483,13,0.5,CN,29.9,1.0,21.9,36.024096385542165,2.3482842463368576,3.9063989079443884,3.9063989079443884,3.052769520237915,3.052769520237915,5.078318580327705,5.078318580327705,1.6437989724358002,1.6437989724358002,2.734479235561072,27500.0,0.0,1.9223531681028818,1.9223531681028818,0.0,2.7650103271011894,2.7650103271011894,0.0,4.687363495204071,4.687363495204071,27500.0,-2.9158149884370985e-05,-2.9158149884370985e-05,-0.0002115985624791573,-0.0002115985624791573,-0.00024075671236352828,-0.00024075671236352828,-0.00024075671236352828,1,0,6.944865800865801,0.0,100.0,0.0,50.0,0.0,0.0,0.007853981633974483,0.007853981633974483,0.0,0.0,0.0,0.0,0.0,0.0,0.0,50.0,45.0,50.0,50.0,0.0,0.0,50.00000000000001,8333333.333333336,166666.66666666674,166666.6666666667,25.0,0.25,0.0,0.0,0.0,0.0,0.0,2.3482842463368576,29.9,166666.66666666674,166666.6666666667,31.953059753286396,0.0,17.20549371330806,0.0,1,24.579276733297228,0.0,4.226911643406344,13.670223114492314,0.0,0.0,0.0,0.0,0.0,0.0,0.0,312.9530711782294,0.0,0.0,0.0,50.0,0.0,78.53981633974483,-0.10000000000047748,0.0,10000.0,78.53981633974483,0.0,10.0,0.007853981633974483,50.0,10000.0,78.53981633974483,0.0,10.0,0.007853981633974483,50.0,10000.0,78.53981633974483,0.0,10.0,0.007853981633974483,50.0,31.41592653589793,0.0,10000.0,78.53981633974483,0.0,1.0,1.0,0.731739104325909
1562,2560,19,N10-10-2,7,0,Rapport des essais: de tirants sous dÃ©formation imposÃ©e de courte durÃ©e,1993,0,Switzerland,Ã‰cole Polytechnique FÃ©dÃ©rale de Lausanne,Construction Materials Laboratory,"Bicher Farra, Jean-Paul Jaccoud",1150.0,1150.0,1000.0,1000.0,100.0,100,"[2,7,6]","[6,7,15]",60.0,"[0,21,0]",0,29.9,"[1,160x320,0]","[7,28,90]",2.3482842463368576,"[1,160x320,1]",[28],28875.0,"[1,160x320,2]",[28],"[0,0,0,0,0.53,32,0,Sikament320,0]",200533.0,2,579.3,[10],[50],[1],[45],[0],[0],0.0,0.0,0,0,0.0,0.0,0.0,0,0,[0],[0],[0],[0],[0],2,1a,0,0,2,2,0.0,1,20.263272615654166,0.0,258.0,28,1,0.0,0,0,0,1,0.13,0.0,0.228,671.0,671.0,0,-1,2,0,0,0,10000.0,78.53981633974483,13,0.5,CN,29.9,1.0,21.9,36.024096385542165,2.3482842463368576,3.9063989079443884,3.9063989079443884,3.052769520237915,3.052769520237915,5.078318580327705,5.078318580327705,1.6437989724358002,1.6437989724358002,2.734479235561072,27500.0,0.0,1.9223531681028818,1.9223531681028818,0.0,2.7650103271011894,2.7650103271011894,0.0,4.687363495204071,4.687363495204071,27500.0,-2.9158149884370985e-05,-2.9158149884370985e-05,-0.0002115985624791573,-0.0002115985624791573,-0.00024075671236352828,-0.00024075671236352828,-0.00024075671236352828,1,0,6.944865800865801,0.0,100.0,0.0,50.0,0.0,0.0,0.007853981633974483,0.007853981633974483,0.0,0.0,0.0,0.0,0.0,0.0,0.0,50.0,45.0,50.0,50.0,0.0,0.0,50.00000000000001,8333333.333333336,166666.66666666674,166666.6666666667,25.0,0.25,0.0,0.0,0.0,0.0,0.0,2.3482842463368576,29.9,166666.66666666674,166666.6666666667,31.953059753286396,0.0,17.20549371330806,0.0,1,24.579276733297228,0.0,4.226911643406344,13.670223114492314,0.0,0.0,0.0,0.0,0.0,0.0,0.0,312.9530711782294,0.0,0.0,0.0,50.0,0.0,78.53981633974483,-0.10000000000047748,0.0,10000.0,78.53981633974483,0.0,10.0,0.007853981633974483,50.0,10000.0,78.53981633974483,0.0,10.0,0.007853981633974483,50.0,10000.0,78.53981633974483,0.0,10.0,0.007853981633974483,50.0,31.41592653589793,0.0,10000.0,78.53981633974483,0.0,1.0,1.0,0.8244047550920721
1563,2561,19,N10-10-2,8,0,Rapport des essais: de tirants sous dÃ©formation imposÃ©e de courte durÃ©e,1993,0,Switzerland,Ã‰cole Polytechnique FÃ©dÃ©rale de Lausanne,Construction Materials Laboratory,"Bicher Farra, Jean-Paul Jaccoud",1150.0,1150.0,1000.0,1000.0,100.0,100,"[2,7,6]","[6,7,15]",60.0,"[0,21,0]",0,29.9,"[1,160x320,0]","[7,28,90]",2.3482842463368576,"[1,160x320,1]",[28],28875.0,"[1,160x320,2]",[28],"[0,0,0,0,0.53,32,0,Sikament320,0]",200533.0,2,579.3,[10],[50],[1],[45],[0],[0],0.0,0.0,0,0,0.0,0.0,0.0,0,0,[0],[0],[0],[0],[0],2,1a,0,0,2,2,0.0,1,21.991148575128555,0.0,280.0,28,1,0.0,0,0,0,1,0.15,0.0,0.208,690.0,690.0,0,-1,2,0,0,0,10000.0,78.53981633974483,13,0.5,CN,29.9,1.0,21.9,36.024096385542165,2.3482842463368576,3.9063989079443884,3.9063989079443884,3.052769520237915,3.052769520237915,5.078318580327705,5.078318580327705,1.6437989724358002,1.6437989724358002,2.734479235561072,27500.0,0.0,1.9223531681028818,1.9223531681028818,0.0,2.7650103271011894,2.7650103271011894,0.0,4.687363495204071,4.687363495204071,27500.0,-2.9158149884370985e-05,-2.9158149884370985e-05,-0.0002115985624791573,-0.0002115985624791573,-0.00024075671236352828,-0.00024075671236352828,-0.00024075671236352828,1,0,6.944865800865801,0.0,100.0,0.0,50.0,0.0,0.0,0.007853981633974483,0.007853981633974483,0.0,0.0,0.0,0.0,0.0,0.0,0.0,50.0,45.0,50.0,50.0,0.0,0.0,50.00000000000001,8333333.333333336,166666.66666666674,166666.6666666667,25.0,0.25,0.0,0.0,0.0,0.0,0.0,2.3482842463368576,29.9,166666.66666666674,166666.6666666667,31.953059753286396,0.0,17.20549371330806,0.0,1,24.579276733297228,0.0,4.226911643406344,13.670223114492314,0.0,0.0,0.0,0.0,0.0,0.0,0.0,312.9530711782294,0.0,0.0,0.0,50.0,0.0,78.53981633974483,-0.10000000000047748,0.0,10000.0,78.53981633974483,0.0,10.0,0.007853981633974483,50.0,10000.0,78.53981633974483,0.0,10.0,0.007853981633974483,50.0,10000.0,78.53981633974483,0.0,10.0,0.007853981633974483,50.0,31.41592653589793,0.0,10000.0,78.53981633974483,0.0,1.0,1.0,0.8947028349836442
1564,2562,19,N10-10-2,9,0,Rapport des essais: de tirants sous dÃ©formation imposÃ©e de courte durÃ©e,1993,0,Switzerland,Ã‰cole Polytechnique FÃ©dÃ©rale de Lausanne,Construction Materials Laboratory,"Bicher Farra, Jean-Paul Jaccoud",1150.0,1150.0,1000.0,1000.0,100.0,100,"[2,7,6]","[6,7,15]",60.0,"[0,21,0]",0,29.9,"[1,160x320,0]","[7,28,90]",2.3482842463368576,"[1,160x320,1]",[28],28875.0,"[1,160x320,2]",[28],"[0,0,0,0,0.53,32,0,Sikament320,0]",200533.0,2,579.3,[10],[50],[1],[45],[0],[0],0.0,0.0,0,0,0.0,0.0,0.0,0,0,[0],[0],[0],[0],[0],2,1a,0,0,2,2,0.0,1,24.033183799961922,0.0,306.0,28,1,0.0,0,0,0,1,0.18,0.0,0.338,709.0,709.0,0,-1,2,0,0,0,10000.0,78.53981633974483,13,0.5,CN,29.9,1.0,21.9,36.024096385542165,2.3482842463368576,3.9063989079443884,3.9063989079443884,3.052769520237915,3.052769520237915,5.078318580327705,5.078318580327705,1.6437989724358002,1.6437989724358002,2.734479235561072,27500.0,0.0,1.9223531681028818,1.9223531681028818,0.0,2.7650103271011894,2.7650103271011894,0.0,4.687363495204071,4.687363495204071,27500.0,-2.9158149884370985e-05,-2.9158149884370985e-05,-0.0002115985624791573,-0.0002115985624791573,-0.00024075671236352828,-0.00024075671236352828,-0.00024075671236352828,1,0,6.944865800865801,0.0,100.0,0.0,50.0,0.0,0.0,0.007853981633974483,0.007853981633974483,0.0,0.0,0.0,0.0,0.0,0.0,0.0,50.0,45.0,50.0,50.0,0.0,0.0,50.00000000000001,8333333.333333336,166666.66666666674,166666.6666666667,25.0,0.25,0.0,0.0,0.0,0.0,0.0,2.3482842463368576,29.9,166666.66666666674,166666.6666666667,31.953059753286396,0.0,17.20549371330806,0.0,1,24.579276733297228,0.0,4.226911643406344,13.670223114492314,0.0,0.0,0.0,0.0,0.0,0.0,0.0,312.9530711782294,0.0,0.0,0.0,50.0,0.0,78.53981633974483,-0.10000000000047748,0.0,10000.0,78.53981633974483,0.0,10.0,0.007853981633974483,50.0,10000.0,78.53981633974483,0.0,10.0,0.007853981633974483,50.0,10000.0,78.53981633974483,0.0,10.0,0.007853981633974483,50.0,31.41592653589793,0.0,10000.0,78.53981633974483,0.0,1.0,1.0,0.9777823839464113
1565,2563,19,N10-10-2,10,0,Rapport des essais: de tirants sous dÃ©formation imposÃ©e de courte durÃ©e,1993,0,Switzerland,Ã‰cole Polytechnique FÃ©dÃ©rale de Lausanne,Construction Materials Laboratory,"Bicher Farra, Jean-Paul Jaccoud",1150.0,1150.0,1000.0,1000.0,100.0,100,"[2,7,6]","[6,7,15]",60.0,"[0,21,0]",0,29.9,"[1,160x320,0]","[7,28,90]",2.3482842463368576,"[1,160x320,1]",[28],28875.0,"[1,160x320,2]",[28],"[0,0,0,0,0.53,32,0,Sikament320,0]",200533.0,2,579.3,[10],[50],[1],[45],[0],[0],0.0,0.0,0,0,0.0,0.0,0.0,0,0,[0],[0],[0],[0],[0],2,1a,0,0,2,2,0.0,1,24.033183799961922,0.0,306.0,28,1,0.0,0,0,0,2,0.14,0.0,0.338,402.0,709.0,0,-1,2,0,0,0,10000.0,78.53981633974483,13,0.5,CN,29.9,1.0,21.9,36.024096385542165,2.3482842463368576,3.9063989079443884,3.9063989079443884,3.052769520237915,3.052769520237915,5.078318580327705,5.078318580327705,1.6437989724358002,1.6437989724358002,2.734479235561072,27500.0,0.0,1.9223531681028818,1.9223531681028818,0.0,2.7650103271011894,2.7650103271011894,0.0,4.687363495204071,4.687363495204071,27500.0,-2.9158149884370985e-05,-2.9158149884370985e-05,-0.0002115985624791573,-0.0002115985624791573,-0.00024075671236352828,-0.00024075671236352828,-0.00024075671236352828,1,0,6.944865800865801,0.0,100.0,0.0,50.0,0.0,0.0,0.007853981633974483,0.007853981633974483,0.0,0.0,0.0,0.0,0.0,0.0,0.0,50.0,45.0,50.0,50.0,0.0,0.0,50.00000000000001,8333333.333333336,166666.66666666674,166666.6666666667,25.0,0.25,0.0,0.0,0.0,0.0,0.0,2.3482842463368576,29.9,166666.66666666674,166666.6666666667,31.953059753286396,0.0,17.20549371330806,0.0,1,24.579276733297228,0.0,4.226911643406344,13.670223114492314,0.0,0.0,0.0,0.0,0.0,0.0,0.0,312.9530711782294,0.0,0.0,0.0,50.0,0.0,78.53981633974483,-0.10000000000047748,0.0,10000.0,78.53981633974483,0.0,10.0,0.007853981633974483,50.0,10000.0,78.53981633974483,0.0,10.0,0.007853981633974483,50.0,10000.0,78.53981633974483,0.0,10.0,0.007853981633974483,50.0,31.41592653589793,0.0,10000.0,78.53981633974483,0.0,1.0,1.0,0.9777823839464113
1566,2564,19,N10-10-2,11,0,Rapport des essais: de tirants sous dÃ©formation imposÃ©e de courte durÃ©e,1993,0,Switzerland,Ã‰cole Polytechnique FÃ©dÃ©rale de Lausanne,Construction Materials Laboratory,"Bicher Farra, Jean-Paul Jaccoud",1150.0,1150.0,1000.0,1000.0,100.0,100,"[2,7,6]","[6,7,15]",60.0,"[0,21,0]",0,29.9,"[1,160x320,0]","[7,28,90]",2.3482842463368576,"[1,160x320,1]",[28],28875.0,"[1,160x320,2]",[28],"[0,0,0,0,0.53,32,0,Sikament320,0]",200533.0,2,579.3,[10],[50],[1],[45],[0],[0],0.0,0.0,0,0,0.0,0.0,0.0,0,0,[0],[0],[0],[0],[0],2,1a,0,0,2,2,0.0,1,18.37831702350029,0.0,234.0,28,1,0.0,0,0,0,2,0.14,0.0,0.122,402.0,646.0,0,-1,2,0,0,0,10000.0,78.53981633974483,13,0.5,CN,29.9,1.0,21.9,36.024096385542165,2.3482842463368576,3.9063989079443884,3.9063989079443884,3.052769520237915,3.052769520237915,5.078318580327705,5.078318580327705,1.6437989724358002,1.6437989724358002,2.734479235561072,27500.0,0.0,1.9223531681028818,1.9223531681028818,0.0,2.7650103271011894,2.7650103271011894,0.0,4.687363495204071,4.687363495204071,27500.0,-2.9158149884370985e-05,-2.9158149884370985e-05,-0.0002115985624791573,-0.0002115985624791573,-0.00024075671236352828,-0.00024075671236352828,-0.00024075671236352828,1,0,6.944865800865801,0.0,100.0,0.0,50.0,0.0,0.0,0.007853981633974483,0.007853981633974483,0.0,0.0,0.0,0.0,0.0,0.0,0.0,50.0,45.0,50.0,50.0,0.0,0.0,50.00000000000001,8333333.333333336,166666.66666666674,166666.6666666667,25.0,0.25,0.0,0.0,0.0,0.0,0.0,2.3482842463368576,29.9,166666.66666666674,166666.6666666667,31.953059753286396,0.0,17.20549371330806,0.0,1,24.579276733297228,0.0,4.226911643406344,13.670223114492314,0.0,0.0,0.0,0.0,0.0,0.0,0.0,312.9530711782294,0.0,0.0,0.0,50.0,0.0,78.53981633974483,-0.10000000000047748,0.0,10000.0,78.53981633974483,0.0,10.0,0.007853981633974483,50.0,10000.0,78.53981633974483,0.0,10.0,0.007853981633974483,50.0,10000.0,78.53981633974483,0.0,10.0,0.007853981633974483,50.0,31.41592653589793,0.0,10000.0,78.53981633974483,0.0,1.0,1.0,0.7477159406649025
1567,2565,19,N10-10-2,12,0,Rapport des essais: de tirants sous dÃ©formation imposÃ©e de courte durÃ©e,1993,0,Switzerland,Ã‰cole Polytechnique FÃ©dÃ©rale de Lausanne,Construction Materials Laboratory,"Bicher Farra, Jean-Paul Jaccoud",1150.0,1150.0,1000.0,1000.0,100.0,100,"[2,7,6]","[6,7,15]",60.0,"[0,21,0]",0,29.9,"[1,160x320,0]","[7,28,90]",2.3482842463368576,"[1,160x320,1]",[28],28875.0,"[1,160x320,2]",[28],"[0,0,0,0,0.53,32,0,Sikament320,0]",200533.0,2,579.3,[10],[50],[1],[45],[0],[0],0.0,0.0,0,0,0.0,0.0,0.0,0,0,[0],[0],[0],[0],[0],2,1a,0,0,2,2,0.0,1,20.655971697352893,0.0,263.0,28,1,0.0,0,0,0,2,0.15,0.0,0.228,422.0,671.0,0,-1,2,0,0,0,10000.0,78.53981633974483,13,0.5,CN,29.9,1.0,21.9,36.024096385542165,2.3482842463368576,3.9063989079443884,3.9063989079443884,3.052769520237915,3.052769520237915,5.078318580327705,5.078318580327705,1.6437989724358002,1.6437989724358002,2.734479235561072,27500.0,0.0,1.9223531681028818,1.9223531681028818,0.0,2.7650103271011894,2.7650103271011894,0.0,4.687363495204071,4.687363495204071,27500.0,-2.9158149884370985e-05,-2.9158149884370985e-05,-0.0002115985624791573,-0.0002115985624791573,-0.00024075671236352828,-0.00024075671236352828,-0.00024075671236352828,1,0,6.944865800865801,0.0,100.0,0.0,50.0,0.0,0.0,0.007853981633974483,0.007853981633974483,0.0,0.0,0.0,0.0,0.0,0.0,0.0,50.0,45.0,50.0,50.0,0.0,0.0,50.00000000000001,8333333.333333336,166666.66666666674,166666.6666666667,25.0,0.25,0.0,0.0,0.0,0.0,0.0,2.3482842463368576,29.9,166666.66666666674,166666.6666666667,31.953059753286396,0.0,17.20549371330806,0.0,1,24.579276733297228,0.0,4.226911643406344,13.670223114492314,0.0,0.0,0.0,0.0,0.0,0.0,0.0,312.9530711782294,0.0,0.0,0.0,50.0,0.0,78.53981633974483,-0.10000000000047748,0.0,10000.0,78.53981633974483,0.0,10.0,0.007853981633974483,50.0,10000.0,78.53981633974483,0.0,10.0,0.007853981633974483,50.0,10000.0,78.53981633974483,0.0,10.0,0.007853981633974483,50.0,31.41592653589793,0.0,10000.0,78.53981633974483,0.0,1.0,1.0,0.8403815914310658
1568,2566,19,N10-10-2,13,0,Rapport des essais: de tirants sous dÃ©formation imposÃ©e de courte durÃ©e,1993,0,Switzerland,Ã‰cole Polytechnique FÃ©dÃ©rale de Lausanne,Construction Materials Laboratory,"Bicher Farra, Jean-Paul Jaccoud",1150.0,1150.0,1000.0,1000.0,100.0,100,"[2,7,6]","[6,7,15]",60.0,"[0,21,0]",0,29.9,"[1,160x320,0]","[7,28,90]",2.3482842463368576,"[1,160x320,1]",[28],28875.0,"[1,160x320,2]",[28],"[0,0,0,0,0.53,32,0,Sikament320,0]",200533.0,2,579.3,[10],[50],[1],[45],[0],[0],0.0,0.0,0,0,0.0,0.0,0.0,0,0,[0],[0],[0],[0],[0],2,1a,0,0,2,2,0.0,1,22.069688391468297,0.0,281.0,28,1,0.0,0,0,0,2,0.16,0.0,0.208,422.0,690.0,0,-1,2,0,0,0,10000.0,78.53981633974483,13,0.5,CN,29.9,1.0,21.9,36.024096385542165,2.3482842463368576,3.9063989079443884,3.9063989079443884,3.052769520237915,3.052769520237915,5.078318580327705,5.078318580327705,1.6437989724358002,1.6437989724358002,2.734479235561072,27500.0,0.0,1.9223531681028818,1.9223531681028818,0.0,2.7650103271011894,2.7650103271011894,0.0,4.687363495204071,4.687363495204071,27500.0,-2.9158149884370985e-05,-2.9158149884370985e-05,-0.0002115985624791573,-0.0002115985624791573,-0.00024075671236352828,-0.00024075671236352828,-0.00024075671236352828,1,0,6.944865800865801,0.0,100.0,0.0,50.0,0.0,0.0,0.007853981633974483,0.007853981633974483,0.0,0.0,0.0,0.0,0.0,0.0,0.0,50.0,45.0,50.0,50.0,0.0,0.0,50.00000000000001,8333333.333333336,166666.66666666674,166666.6666666667,25.0,0.25,0.0,0.0,0.0,0.0,0.0,2.3482842463368576,29.9,166666.66666666674,166666.6666666667,31.953059753286396,0.0,17.20549371330806,0.0,1,24.579276733297228,0.0,4.226911643406344,13.670223114492314,0.0,0.0,0.0,0.0,0.0,0.0,0.0,312.9530711782294,0.0,0.0,0.0,50.0,0.0,78.53981633974483,-0.10000000000047748,0.0,10000.0,78.53981633974483,0.0,10.0,0.007853981633974483,50.0,10000.0,78.53981633974483,0.0,10.0,0.007853981633974483,50.0,10000.0,78.53981633974483,0.0,10.0,0.007853981633974483,50.0,31.41592653589793,0.0,10000.0,78.53981633974483,0.0,1.0,1.0,0.8978982022514428
1569,2567,19,N10-10-2,14,0,Rapport des essais: de tirants sous dÃ©formation imposÃ©e de courte durÃ©e,1993,0,Switzerland,Ã‰cole Polytechnique FÃ©dÃ©rale de Lausanne,Construction Materials Laboratory,"Bicher Farra, Jean-Paul Jaccoud",1150.0,1150.0,1000.0,1000.0,100.0,100,"[2,7,6]","[6,7,15]",60.0,"[0,21,0]",0,29.9,"[1,160x320,0]","[7,28,90]",2.3482842463368576,"[1,160x320,1]",[28],28875.0,"[1,160x320,2]",[28],"[0,0,0,0,0.53,32,0,Sikament320,0]",200533.0,2,579.3,[10],[50],[1],[45],[0],[0],0.0,0.0,0,0,0.0,0.0,0.0,0,0,[0],[0],[0],[0],[0],2,1a,0,0,2,2,0.0,1,24.033183799961922,0.0,306.0,28,1,0.0,0,0,0,2,0.18,0.0,0.338,422.0,709.0,0,-1,2,0,0,0,10000.0,78.53981633974483,13,0.5,CN,29.9,1.0,21.9,36.024096385542165,2.3482842463368576,3.9063989079443884,3.9063989079443884,3.052769520237915,3.052769520237915,5.078318580327705,5.078318580327705,1.6437989724358002,1.6437989724358002,2.734479235561072,27500.0,0.0,1.9223531681028818,1.9223531681028818,0.0,2.7650103271011894,2.7650103271011894,0.0,4.687363495204071,4.687363495204071,27500.0,-2.9158149884370985e-05,-2.9158149884370985e-05,-0.0002115985624791573,-0.0002115985624791573,-0.00024075671236352828,-0.00024075671236352828,-0.00024075671236352828,1,0,6.944865800865801,0.0,100.0,0.0,50.0,0.0,0.0,0.007853981633974483,0.007853981633974483,0.0,0.0,0.0,0.0,0.0,0.0,0.0,50.0,45.0,50.0,50.0,0.0,0.0,50.00000000000001,8333333.333333336,166666.66666666674,166666.6666666667,25.0,0.25,0.0,0.0,0.0,0.0,0.0,2.3482842463368576,29.9,166666.66666666674,166666.6666666667,31.953059753286396,0.0,17.20549371330806,0.0,1,24.579276733297228,0.0,4.226911643406344,13.670223114492314,0.0,0.0,0.0,0.0,0.0,0.0,0.0,312.9530711782294,0.0,0.0,0.0,50.0,0.0,78.53981633974483,-0.10000000000047748,0.0,10000.0,78.53981633974483,0.0,10.0,0.007853981633974483,50.0,10000.0,78.53981633974483,0.0,10.0,0.007853981633974483,50.0,10000.0,78.53981633974483,0.0,10.0,0.007853981633974483,50.0,31.41592653589793,0.0,10000.0,78.53981633974483,0.0,1.0,1.0,0.9777823839464113
1570,2568,19,N10-10-2,15,0,Rapport des essais: de tirants sous dÃ©formation imposÃ©e de courte durÃ©e,1993,0,Switzerland,Ã‰cole Polytechnique FÃ©dÃ©rale de Lausanne,Construction Materials Laboratory,"Bicher Farra, Jean-Paul Jaccoud",1150.0,1150.0,1000.0,1000.0,100.0,100,"[2,7,6]","[6,7,15]",60.0,"[0,21,0]",0,29.9,"[1,160x320,0]","[7,28,90]",2.3482842463368576,"[1,160x320,1]",[28],28875.0,"[1,160x320,2]",[28],"[0,0,0,0,0.53,32,0,Sikament320,0]",200533.0,2,579.3,[10],[50],[1],[45],[0],[0],0.0,0.0,0,0,0.0,0.0,0.0,0,0,[0],[0],[0],[0],[0],2,1a,0,0,2,2,0.0,1,24.26880324898115,0.0,309.0,28,1,0.0,0,0,0,3,0.16,0.0,0.338,297.0,709.0,0,-1,2,0,0,0,10000.0,78.53981633974483,13,0.5,CN,29.9,1.0,21.9,36.024096385542165,2.3482842463368576,3.9063989079443884,3.9063989079443884,3.052769520237915,3.052769520237915,5.078318580327705,5.078318580327705,1.6437989724358002,1.6437989724358002,2.734479235561072,27500.0,0.0,1.9223531681028818,1.9223531681028818,0.0,2.7650103271011894,2.7650103271011894,0.0,4.687363495204071,4.687363495204071,27500.0,-2.9158149884370985e-05,-2.9158149884370985e-05,-0.0002115985624791573,-0.0002115985624791573,-0.00024075671236352828,-0.00024075671236352828,-0.00024075671236352828,1,0,6.944865800865801,0.0,100.0,0.0,50.0,0.0,0.0,0.007853981633974483,0.007853981633974483,0.0,0.0,0.0,0.0,0.0,0.0,0.0,50.0,45.0,50.0,50.0,0.0,0.0,50.00000000000001,8333333.333333336,166666.66666666674,166666.6666666667,25.0,0.25,0.0,0.0,0.0,0.0,0.0,2.3482842463368576,29.9,166666.66666666674,166666.6666666667,31.953059753286396,0.0,17.20549371330806,0.0,1,24.579276733297228,0.0,4.226911643406344,13.670223114492314,0.0,0.0,0.0,0.0,0.0,0.0,0.0,312.9530711782294,0.0,0.0,0.0,50.0,0.0,78.53981633974483,-0.10000000000047748,0.0,10000.0,78.53981633974483,0.0,10.0,0.007853981633974483,50.0,10000.0,78.53981633974483,0.0,10.0,0.007853981633974483,50.0,10000.0,78.53981633974483,0.0,10.0,0.007853981633974483,50.0,31.41592653589793,0.0,10000.0,78.53981633974483,0.0,1.0,1.0,0.9873684857498072
1571,2569,19,N10-10-2,16,0,Rapport des essais: de tirants sous dÃ©formation imposÃ©e de courte durÃ©e,1993,0,Switzerland,Ã‰cole Polytechnique FÃ©dÃ©rale de Lausanne,Construction Materials Laboratory,"Bicher Farra, Jean-Paul Jaccoud",1150.0,1150.0,1000.0,1000.0,100.0,100,"[2,7,6]","[6,7,15]",60.0,"[0,21,0]",0,29.9,"[1,160x320,0]","[7,28,90]",2.3482842463368576,"[1,160x320,1]",[28],28875.0,"[1,160x320,2]",[28],"[0,0,0,0,0.53,32,0,Sikament320,0]",200533.0,2,579.3,[10],[50],[1],[45],[0],[0],0.0,0.0,0,0,0.0,0.0,0.0,0,0,[0],[0],[0],[0],[0],2,1a,0,0,2,2,0.0,1,19.32079481957723,0.0,246.0,28,1,0.0,0,0,0,3,0.16,0.0,0.243,297.0,304.0,0,-1,2,0,0,0,10000.0,78.53981633974483,13,0.5,CN,29.9,1.0,21.9,36.024096385542165,2.3482842463368576,3.9063989079443884,3.9063989079443884,3.052769520237915,3.052769520237915,5.078318580327705,5.078318580327705,1.6437989724358002,1.6437989724358002,2.734479235561072,27500.0,0.0,1.9223531681028818,1.9223531681028818,0.0,2.7650103271011894,2.7650103271011894,0.0,4.687363495204071,4.687363495204071,27500.0,-2.9158149884370985e-05,-2.9158149884370985e-05,-0.0002115985624791573,-0.0002115985624791573,-0.00024075671236352828,-0.00024075671236352828,-0.00024075671236352828,1,0,6.944865800865801,0.0,100.0,0.0,50.0,0.0,0.0,0.007853981633974483,0.007853981633974483,0.0,0.0,0.0,0.0,0.0,0.0,0.0,50.0,45.0,50.0,50.0,0.0,0.0,50.00000000000001,8333333.333333336,166666.66666666674,166666.6666666667,25.0,0.25,0.0,0.0,0.0,0.0,0.0,2.3482842463368576,29.9,166666.66666666674,166666.6666666667,31.953059753286396,0.0,17.20549371330806,0.0,1,24.579276733297228,0.0,4.226911643406344,13.670223114492314,0.0,0.0,0.0,0.0,0.0,0.0,0.0,312.9530711782294,0.0,0.0,0.0,50.0,0.0,78.53981633974483,-0.10000000000047748,0.0,10000.0,78.53981633974483,0.0,10.0,0.007853981633974483,50.0,10000.0,78.53981633974483,0.0,10.0,0.007853981633974483,50.0,10000.0,78.53981633974483,0.0,10.0,0.007853981633974483,50.0,31.41592653589793,0.0,10000.0,78.53981633974483,0.0,1.0,1.0,0.7860603478784874
1572,2570,19,N10-10-2,17,0,Rapport des essais: de tirants sous dÃ©formation imposÃ©e de courte durÃ©e,1993,0,Switzerland,Ã‰cole Polytechnique FÃ©dÃ©rale de Lausanne,Construction Materials Laboratory,"Bicher Farra, Jean-Paul Jaccoud",1150.0,1150.0,1000.0,1000.0,100.0,100,"[2,7,6]","[6,7,15]",60.0,"[0,21,0]",0,29.9,"[1,160x320,0]","[7,28,90]",2.3482842463368576,"[1,160x320,1]",[28],28875.0,"[1,160x320,2]",[28],"[0,0,0,0,0.53,32,0,Sikament320,0]",200533.0,2,579.3,[10],[50],[1],[45],[0],[0],0.0,0.0,0,0,0.0,0.0,0.0,0,0,[0],[0],[0],[0],[0],2,1a,0,0,2,2,0.0,1,22.148228207808042,0.0,282.0,28,1,0.0,0,0,0,3,0.18,0.0,0.208,303.0,690.0,0,-1,2,0,0,0,10000.0,78.53981633974483,13,0.5,CN,29.9,1.0,21.9,36.024096385542165,2.3482842463368576,3.9063989079443884,3.9063989079443884,3.052769520237915,3.052769520237915,5.078318580327705,5.078318580327705,1.6437989724358002,1.6437989724358002,2.734479235561072,27500.0,0.0,1.9223531681028818,1.9223531681028818,0.0,2.7650103271011894,2.7650103271011894,0.0,4.687363495204071,4.687363495204071,27500.0,-2.9158149884370985e-05,-2.9158149884370985e-05,-0.0002115985624791573,-0.0002115985624791573,-0.00024075671236352828,-0.00024075671236352828,-0.00024075671236352828,1,0,6.944865800865801,0.0,100.0,0.0,50.0,0.0,0.0,0.007853981633974483,0.007853981633974483,0.0,0.0,0.0,0.0,0.0,0.0,0.0,50.0,45.0,50.0,50.0,0.0,0.0,50.00000000000001,8333333.333333336,166666.66666666674,166666.6666666667,25.0,0.25,0.0,0.0,0.0,0.0,0.0,2.3482842463368576,29.9,166666.66666666674,166666.6666666667,31.953059753286396,0.0,17.20549371330806,0.0,1,24.579276733297228,0.0,4.226911643406344,13.670223114492314,0.0,0.0,0.0,0.0,0.0,0.0,0.0,312.9530711782294,0.0,0.0,0.0,50.0,0.0,78.53981633974483,-0.10000000000047748,0.0,10000.0,78.53981633974483,0.0,10.0,0.007853981633974483,50.0,10000.0,78.53981633974483,0.0,10.0,0.007853981633974483,50.0,10000.0,78.53981633974483,0.0,10.0,0.007853981633974483,50.0,31.41592653589793,0.0,10000.0,78.53981633974483,0.0,1.0,1.0,0.9010935695192416
1573,2571,19,N10-10-2,18,0,Rapport des essais: de tirants sous dÃ©formation imposÃ©e de courte durÃ©e,1993,0,Switzerland,Ã‰cole Polytechnique FÃ©dÃ©rale de Lausanne,Construction Materials Laboratory,"Bicher Farra, Jean-Paul Jaccoud",1150.0,1150.0,1000.0,1000.0,100.0,100,"[2,7,6]","[6,7,15]",60.0,"[0,21,0]",0,29.9,"[1,160x320,0]","[7,28,90]",2.3482842463368576,"[1,160x320,1]",[28],28875.0,"[1,160x320,2]",[28],"[0,0,0,0,0.53,32,0,Sikament320,0]",200533.0,2,579.3,[10],[50],[1],[45],[0],[0],0.0,0.0,0,0,0.0,0.0,0.0,0,0,[0],[0],[0],[0],[0],2,1a,0,0,2,2,0.0,1,24.19026343264141,0.0,308.0,28,1,0.0,0,0,0,3,0.2,0.0,0.338,304.0,709.0,0,-1,2,0,0,0,10000.0,78.53981633974483,13,0.5,CN,29.9,1.0,21.9,36.024096385542165,2.3482842463368576,3.9063989079443884,3.9063989079443884,3.052769520237915,3.052769520237915,5.078318580327705,5.078318580327705,1.6437989724358002,1.6437989724358002,2.734479235561072,27500.0,0.0,1.9223531681028818,1.9223531681028818,0.0,2.7650103271011894,2.7650103271011894,0.0,4.687363495204071,4.687363495204071,27500.0,-2.9158149884370985e-05,-2.9158149884370985e-05,-0.0002115985624791573,-0.0002115985624791573,-0.00024075671236352828,-0.00024075671236352828,-0.00024075671236352828,1,0,6.944865800865801,0.0,100.0,0.0,50.0,0.0,0.0,0.007853981633974483,0.007853981633974483,0.0,0.0,0.0,0.0,0.0,0.0,0.0,50.0,45.0,50.0,50.0,0.0,0.0,50.00000000000001,8333333.333333336,166666.66666666674,166666.6666666667,25.0,0.25,0.0,0.0,0.0,0.0,0.0,2.3482842463368576,29.9,166666.66666666674,166666.6666666667,31.953059753286396,0.0,17.20549371330806,0.0,1,24.579276733297228,0.0,4.226911643406344,13.670223114492314,0.0,0.0,0.0,0.0,0.0,0.0,0.0,312.9530711782294,0.0,0.0,0.0,50.0,0.0,78.53981633974483,-0.10000000000047748,0.0,10000.0,78.53981633974483,0.0,10.0,0.007853981633974483,50.0,10000.0,78.53981633974483,0.0,10.0,0.007853981633974483,50.0,10000.0,78.53981633974483,0.0,10.0,0.007853981633974483,50.0,31.41592653589793,0.0,10000.0,78.53981633974483,0.0,1.0,1.0,0.9841731184820086
1574,2572,19,N10-10-2,19,0,Rapport des essais: de tirants sous dÃ©formation imposÃ©e de courte durÃ©e,1993,0,Switzerland,Ã‰cole Polytechnique FÃ©dÃ©rale de Lausanne,Construction Materials Laboratory,"Bicher Farra, Jean-Paul Jaccoud",1150.0,1150.0,1000.0,1000.0,100.0,100,"[2,7,6]","[6,7,15]",60.0,"[0,21,0]",0,29.9,"[1,160x320,0]","[7,28,90]",2.3482842463368576,"[1,160x320,1]",[28],28875.0,"[1,160x320,2]",[28],"[0,0,0,0,0.53,32,0,Sikament320,0]",200533.0,2,579.3,[10],[50],[1],[45],[0],[0],0.0,0.0,0,0,0.0,0.0,0.0,0,0,[0],[0],[0],[0],[0],2,1a,0,0,2,2,0.0,1,26.232298657474775,0.0,334.0,28,1,0.0,0,0,0,3,0.22,0.0,0.34,304.0,308.0,0,-1,2,0,0,0,10000.0,78.53981633974483,13,0.5,CN,29.9,1.0,21.9,36.024096385542165,2.3482842463368576,3.9063989079443884,3.9063989079443884,3.052769520237915,3.052769520237915,5.078318580327705,5.078318580327705,1.6437989724358002,1.6437989724358002,2.734479235561072,27500.0,0.0,1.9223531681028818,1.9223531681028818,0.0,2.7650103271011894,2.7650103271011894,0.0,4.687363495204071,4.687363495204071,27500.0,-2.9158149884370985e-05,-2.9158149884370985e-05,-0.0002115985624791573,-0.0002115985624791573,-0.00024075671236352828,-0.00024075671236352828,-0.00024075671236352828,1,0,6.944865800865801,0.0,100.0,0.0,50.0,0.0,0.0,0.007853981633974483,0.007853981633974483,0.0,0.0,0.0,0.0,0.0,0.0,0.0,50.0,45.0,50.0,50.0,0.0,0.0,50.00000000000001,8333333.333333336,166666.66666666674,166666.6666666667,25.0,0.25,0.0,0.0,0.0,0.0,0.0,2.3482842463368576,29.9,166666.66666666674,166666.6666666667,31.953059753286396,0.0,17.20549371330806,0.0,1,24.579276733297228,0.0,4.226911643406344,13.670223114492314,0.0,0.0,0.0,0.0,0.0,0.0,0.0,312.9530711782294,0.0,0.0,0.0,50.0,0.0,78.53981633974483,-0.10000000000047748,0.0,10000.0,78.53981633974483,0.0,10.0,0.007853981633974483,50.0,10000.0,78.53981633974483,0.0,10.0,0.007853981633974483,50.0,10000.0,78.53981633974483,0.0,10.0,0.007853981633974483,50.0,31.41592653589793,0.0,10000.0,78.53981633974483,0.0,1.0,1.0,1.0672526674447755
1575,2573,19,N10-10-2,20,0,Rapport des essais: de tirants sous dÃ©formation imposÃ©e de courte durÃ©e,1993,0,Switzerland,Ã‰cole Polytechnique FÃ©dÃ©rale de Lausanne,Construction Materials Laboratory,"Bicher Farra, Jean-Paul Jaccoud",1150.0,1150.0,1000.0,1000.0,100.0,100,"[2,7,6]","[6,7,15]",60.0,"[0,21,0]",0,29.9,"[1,160x320,0]","[7,28,90]",2.3482842463368576,"[1,160x320,1]",[28],28875.0,"[1,160x320,2]",[28],"[0,0,0,0,0.53,32,0,Sikament320,0]",200533.0,2,579.3,[10],[50],[1],[45],[0],[0],0.0,0.0,0,0,0.0,0.0,0.0,0,0,[0],[0],[0],[0],[0],2,1a,0,0,2,2,0.0,1,26.624997739173498,0.0,339.0,28,1,0.0,0,0,0,4,0.2,0.0,0.377,234.0,237.0,0,-1,2,0,0,0,10000.0,78.53981633974483,13,0.5,CN,29.9,1.0,21.9,36.024096385542165,2.3482842463368576,3.9063989079443884,3.9063989079443884,3.052769520237915,3.052769520237915,5.078318580327705,5.078318580327705,1.6437989724358002,1.6437989724358002,2.734479235561072,27500.0,0.0,1.9223531681028818,1.9223531681028818,0.0,2.7650103271011894,2.7650103271011894,0.0,4.687363495204071,4.687363495204071,27500.0,-2.9158149884370985e-05,-2.9158149884370985e-05,-0.0002115985624791573,-0.0002115985624791573,-0.00024075671236352828,-0.00024075671236352828,-0.00024075671236352828,1,0,6.944865800865801,0.0,100.0,0.0,50.0,0.0,0.0,0.007853981633974483,0.007853981633974483,0.0,0.0,0.0,0.0,0.0,0.0,0.0,50.0,45.0,50.0,50.0,0.0,0.0,50.00000000000001,8333333.333333336,166666.66666666674,166666.6666666667,25.0,0.25,0.0,0.0,0.0,0.0,0.0,2.3482842463368576,29.9,166666.66666666674,166666.6666666667,31.953059753286396,0.0,17.20549371330806,0.0,1,24.579276733297228,0.0,4.226911643406344,13.670223114492314,0.0,0.0,0.0,0.0,0.0,0.0,0.0,312.9530711782294,0.0,0.0,0.0,50.0,0.0,78.53981633974483,-0.10000000000047748,0.0,10000.0,78.53981633974483,0.0,10.0,0.007853981633974483,50.0,10000.0,78.53981633974483,0.0,10.0,0.007853981633974483,50.0,10000.0,78.53981633974483,0.0,10.0,0.007853981633974483,50.0,31.41592653589793,0.0,10000.0,78.53981633974483,0.0,1.0,1.0,1.0832295037837691
