Repository: iavdesch/Research

Readme
======

The supporting files are related to the study "A method for determining the performance of formulas for calculating the crack width and spacing in reinforced concrete elements".

The following files are relevant:
Research/Method_comparing_CWFs/Data_processing_for_GitHuB_Final (contains the data processing of the database "Crack width and crack spacing in reinforced and prestressed concrete elements: database")
Research/Method_comparing_CWFs/CWF_analysis_for_GitHuB_Final (contains the evaluation of the different crack width formulas)

File: Method_comparing_CWFs/Datasets_Used/Working_database_no_hordijk_no_initshrink.csv (part 29 of 83)
,ID,EPID,ELID,LOADID,DOI,title,year,journal,country,institution,laboratory,authors,Ltot,Lspan,Lcons,Lmeas,h,b,hc,thc,RH,Temp,pd,fcm,catfcm,tfcm,fctm,catfctm,tfctm,Ecm,catEcm,tEcm,mix,Es,fsr,fy,phi,zs,nbl,clat,phit,st,phiw,sw,type,method,fpk,fp01k,Ep,rel,fpr,npl,phip,Ap,zp,cplat,catf,epsin,catcal,selfw,typew,locw,epsc,Nrep,N,M,sigs,t0,t,PL,catp,t0p,tp,ncr,wm,wk,wmax,sm,smax,indLR,indNP,indtfcm,indtfctm,indtEcm,slab,Ac,Astot,ts,sc,class_C,fcm28,Bcc,fck28,fcm_cube_150,fctm28,fctmfl28,fctmfl,fct095_28,fct095,fct095fl_28,fct095fl,fct005,fct005_28,fct005fl,Ecm28,phi_bc,phi_bc_prestress,phi_bc_prior_load,phi_dc,phi_dc_prestress,phi_dc_prior_load,phi_creep,phi_creep_prestress,phi_creep_prior_load,Ecm0,eps_cbs,eps_cbs_prestress,eps_cds,eps_cds_prestress,shrinkage,shrinkage_prestress,shrinkage_init,bondLR,bondPR,ae,ap,sxLR,sxNP,zstot,zstensinit,Astensinit,rhotot,rhotensinit,At,Aw,Aptot,zptot,zeta1,zeta,phi_peq,ry,cy,ry0,rx,ryp,cyp,cog,Izz,Wb,Wt,rho,qself,Mself,ep,Mp,pre_loss,initstrain,fctmorg,fcmorg,W_Ib,W_It,Ncr095,Mcr095,Ncr005,Mcr005,CS,Ncr,Mcr,tau_bms,tau_max,xcinit,epsinit,dpsigs,xc,eps,epsbot,sigssimpl,sigsr,dpsigsr,xc_sr,eps_sr,zstottens,zptottens,Astens,Actens,Aptens,Aceff_MC2020,Aseff_MC2020,Apeff_MC2020,phi_eq_MC2020,rhoeff_MC2020,hceff_MC2020,Aceff_FPR,Aseff_FPR,Apeff_FPR,phi_eq_FPR,rhoeff_FPR,hceff_FPR,Aceff_SMTCM,Aseff_SMTCM,Apeff_SMTCM,phi_eq_SMTCM,rhoeff_SMTCM,hceff_SMTCM,sumcirc_SMTCM,sumcirc_p_SMTCM,Actensstate1,Astensstate1,Aptensstate1,r,p,k1
1576,2574,19,N10-10-2,21,0,Rapport des essais: de tirants sous dÃ©formation imposÃ©e de courte durÃ©e,1993,0,Switzerland,Ã‰cole Polytechnique FÃ©dÃ©rale de Lausanne,Construction Materials Laboratory,"Bicher Farra, Jean-Paul Jaccoud",1150.0,1150.0,1000.0,1000.0,100.0,100,"[2,7,6]","[6,7,15]",60.0,"[0,21,0]",0,29.9,"[1,160x320,0]","[7,28,90]",2.3482842463368576,"[1,160x320,1]",[28],28875.0,"[1,160x320,2]",[28],"[0,0,0,0,0.53,32,0,Sikament320,0]",200533.0,2,579.3,[10],[50],[1],[45],[0],[0],0.0,0.0,0,0,0.0,0.0,0.0,0,0,[0],[0],[0],[0],[0],2,1a,0,0,2,2,0.0,1,21.75552912610932,0.0,277.0,28,1,0.0,0,0,0,4,0.2,0.0,0.253,234.0,763.0,0,-1,2,0,0,0,10000.0,78.53981633974483,13,0.5,CN,29.9,1.0,21.9,36.024096385542165,2.3482842463368576,3.9063989079443884,3.9063989079443884,3.052769520237915,3.052769520237915,5.078318580327705,5.078318580327705,1.6437989724358002,1.6437989724358002,2.734479235561072,27500.0,0.0,1.9223531681028818,1.9223531681028818,0.0,2.7650103271011894,2.7650103271011894,0.0,4.687363495204071,4.687363495204071,27500.0,-2.9158149884370985e-05,-2.9158149884370985e-05,-0.0002115985624791573,-0.0002115985624791573,-0.00024075671236352828,-0.00024075671236352828,-0.00024075671236352828,1,0,6.944865800865801,0.0,100.0,0.0,50.0,0.0,0.0,0.007853981633974483,0.007853981633974483,0.0,0.0,0.0,0.0,0.0,0.0,0.0,50.0,45.0,50.0,50.0,0.0,0.0,50.00000000000001,8333333.333333336,166666.66666666674,166666.6666666667,25.0,0.25,0.0,0.0,0.0,0.0,0.0,2.3482842463368576,29.9,166666.66666666674,166666.6666666667,31.953059753286396,0.0,17.20549371330806,0.0,1,24.579276733297228,0.0,4.226911643406344,13.670223114492314,0.0,0.0,0.0,0.0,0.0,0.0,0.0,312.9530711782294,0.0,0.0,0.0,50.0,0.0,78.53981633974483,-0.10000000000047748,0.0,10000.0,78.53981633974483,0.0,10.0,0.007853981633974483,50.0,10000.0,78.53981633974483,0.0,10.0,0.007853981633974483,50.0,10000.0,78.53981633974483,0.0,10.0,0.007853981633974483,50.0,31.41592653589793,0.0,10000.0,78.53981633974483,0.0,1.0,1.0,0.885116733180248
1577,2575,19,N10-10-2,22,0,Rapport des essais: de tirants sous dÃ©formation imposÃ©e de courte durÃ©e,1993,0,Switzerland,Ã‰cole Polytechnique FÃ©dÃ©rale de Lausanne,Construction Materials Laboratory,"Bicher Farra, Jean-Paul Jaccoud",1150.0,1150.0,1000.0,1000.0,100.0,100,"[2,7,6]","[6,7,15]",60.0,"[0,21,0]",0,29.9,"[1,160x320,0]","[7,28,90]",2.3482842463368576,"[1,160x320,1]",[28],28875.0,"[1,160x320,2]",[28],"[0,0,0,0,0.53,32,0,Sikament320,0]",200533.0,2,579.3,[10],[50],[1],[45],[0],[0],0.0,0.0,0,0,0.0,0.0,0.0,0,0,[0],[0],[0],[0],[0],2,1a,0,0,2,2,0.0,1,24.19026343264141,0.0,308.0,28,1,0.0,0,0,0,4,0.21,0.0,0.338,236.0,709.0,0,-1,2,0,0,0,10000.0,78.53981633974483,13,0.5,CN,29.9,1.0,21.9,36.024096385542165,2.3482842463368576,3.9063989079443884,3.9063989079443884,3.052769520237915,3.052769520237915,5.078318580327705,5.078318580327705,1.6437989724358002,1.6437989724358002,2.734479235561072,27500.0,0.0,1.9223531681028818,1.9223531681028818,0.0,2.7650103271011894,2.7650103271011894,0.0,4.687363495204071,4.687363495204071,27500.0,-2.9158149884370985e-05,-2.9158149884370985e-05,-0.0002115985624791573,-0.0002115985624791573,-0.00024075671236352828,-0.00024075671236352828,-0.00024075671236352828,1,0,6.944865800865801,0.0,100.0,0.0,50.0,0.0,0.0,0.007853981633974483,0.007853981633974483,0.0,0.0,0.0,0.0,0.0,0.0,0.0,50.0,45.0,50.0,50.0,0.0,0.0,50.00000000000001,8333333.333333336,166666.66666666674,166666.6666666667,25.0,0.25,0.0,0.0,0.0,0.0,0.0,2.3482842463368576,29.9,166666.66666666674,166666.6666666667,31.953059753286396,0.0,17.20549371330806,0.0,1,24.579276733297228,0.0,4.226911643406344,13.670223114492314,0.0,0.0,0.0,0.0,0.0,0.0,0.0,312.9530711782294,0.0,0.0,0.0,50.0,0.0,78.53981633974483,-0.10000000000047748,0.0,10000.0,78.53981633974483,0.0,10.0,0.007853981633974483,50.0,10000.0,78.53981633974483,0.0,10.0,0.007853981633974483,50.0,10000.0,78.53981633974483,0.0,10.0,0.007853981633974483,50.0,31.41592653589793,0.0,10000.0,78.53981633974483,0.0,1.0,1.0,0.9841731184820086
1578,2576,19,N10-10-2,23,0,Rapport des essais: de tirants sous dÃ©formation imposÃ©e de courte durÃ©e,1993,0,Switzerland,Ã‰cole Polytechnique FÃ©dÃ©rale de Lausanne,Construction Materials Laboratory,"Bicher Farra, Jean-Paul Jaccoud",1150.0,1150.0,1000.0,1000.0,100.0,100,"[2,7,6]","[6,7,15]",60.0,"[0,21,0]",0,29.9,"[1,160x320,0]","[7,28,90]",2.3482842463368576,"[1,160x320,1]",[28],28875.0,"[1,160x320,2]",[28],"[0,0,0,0,0.53,32,0,Sikament320,0]",200533.0,2,579.3,[10],[50],[1],[45],[0],[0],0.0,0.0,0,0,0.0,0.0,0.0,0,0,[0],[0],[0],[0],[0],2,1a,0,0,2,2,0.0,1,26.70353755551324,0.0,340.0,28,1,0.0,0,0,0,4,0.23,0.0,0.377,236.0,237.0,0,-1,2,0,0,0,10000.0,78.53981633974483,13,0.5,CN,29.9,1.0,21.9,36.024096385542165,2.3482842463368576,3.9063989079443884,3.9063989079443884,3.052769520237915,3.052769520237915,5.078318580327705,5.078318580327705,1.6437989724358002,1.6437989724358002,2.734479235561072,27500.0,0.0,1.9223531681028818,1.9223531681028818,0.0,2.7650103271011894,2.7650103271011894,0.0,4.687363495204071,4.687363495204071,27500.0,-2.9158149884370985e-05,-2.9158149884370985e-05,-0.0002115985624791573,-0.0002115985624791573,-0.00024075671236352828,-0.00024075671236352828,-0.00024075671236352828,1,0,6.944865800865801,0.0,100.0,0.0,50.0,0.0,0.0,0.007853981633974483,0.007853981633974483,0.0,0.0,0.0,0.0,0.0,0.0,0.0,50.0,45.0,50.0,50.0,0.0,0.0,50.00000000000001,8333333.333333336,166666.66666666674,166666.6666666667,25.0,0.25,0.0,0.0,0.0,0.0,0.0,2.3482842463368576,29.9,166666.66666666674,166666.6666666667,31.953059753286396,0.0,17.20549371330806,0.0,1,24.579276733297228,0.0,4.226911643406344,13.670223114492314,0.0,0.0,0.0,0.0,0.0,0.0,0.0,312.9530711782294,0.0,0.0,0.0,50.0,0.0,78.53981633974483,-0.10000000000047748,0.0,10000.0,78.53981633974483,0.0,10.0,0.007853981633974483,50.0,10000.0,78.53981633974483,0.0,10.0,0.007853981633974483,50.0,10000.0,78.53981633974483,0.0,10.0,0.007853981633974483,50.0,31.41592653589793,0.0,10000.0,78.53981633974483,0.0,1.0,1.0,1.0864248710515678
1584,2582,19,N10-10-3,4,0,Rapport des essais: de tirants sous dÃ©formation imposÃ©e de courte durÃ©e,1993,0,Switzerland,Ã‰cole Polytechnique FÃ©dÃ©rale de Lausanne,Construction Materials Laboratory,"Bicher Farra, Jean-Paul Jaccoud",1150.0,1150.0,1000.0,1000.0,100.0,100,"[2,7,6]","[6,7,15]",60.0,"[0,21,0]",0,29.9,"[1,160x320,0]","[7,28,90]",2.3482842463368576,"[1,160x320,1]",[28],28875.0,"[1,160x320,2]",[28],"[0,0,0,0,0.53,32,0,Sikament320,0]",200533.0,2,579.3,[10],[50],[1],[45],[0],[0],0.0,0.0,0,0,0.0,0.0,0.0,0,0,[0],[0],[0],[0],[0],2,1a,0,0,2,2,0.0,1,21.676989309769574,0.0,276.0,28,1,0.0,0,0,0,1,0.12,0.0,0.253,634.0,763.0,0,-1,2,0,0,0,10000.0,78.53981633974483,13,0.5,CN,29.9,1.0,21.9,36.024096385542165,2.3482842463368576,3.9063989079443884,3.9063989079443884,3.052769520237915,3.052769520237915,5.078318580327705,5.078318580327705,1.6437989724358002,1.6437989724358002,2.734479235561072,27500.0,0.0,1.9223531681028818,1.9223531681028818,0.0,2.7650103271011894,2.7650103271011894,0.0,4.687363495204071,4.687363495204071,27500.0,-2.9158149884370985e-05,-2.9158149884370985e-05,-0.0002115985624791573,-0.0002115985624791573,-0.00024075671236352828,-0.00024075671236352828,-0.00024075671236352828,1,0,6.944865800865801,0.0,100.0,0.0,50.0,0.0,0.0,0.007853981633974483,0.007853981633974483,0.0,0.0,0.0,0.0,0.0,0.0,0.0,50.0,45.0,50.0,50.0,0.0,0.0,50.00000000000001,8333333.333333336,166666.66666666674,166666.6666666667,25.0,0.25,0.0,0.0,0.0,0.0,0.0,2.3482842463368576,29.9,166666.66666666674,166666.6666666667,31.953059753286396,0.0,17.20549371330806,0.0,1,24.579276733297228,0.0,4.226911643406344,13.670223114492314,0.0,0.0,0.0,0.0,0.0,0.0,0.0,312.9530711782294,0.0,0.0,0.0,50.0,0.0,78.53981633974483,-0.10000000000047748,0.0,10000.0,78.53981633974483,0.0,10.0,0.007853981633974483,50.0,10000.0,78.53981633974483,0.0,10.0,0.007853981633974483,50.0,10000.0,78.53981633974483,0.0,10.0,0.007853981633974483,50.0,31.41592653589793,0.0,10000.0,78.53981633974483,0.0,1.0,1.0,0.8819213659124493
1586,2584,19,N10-10-3,6,0,Rapport des essais: de tirants sous dÃ©formation imposÃ©e de courte durÃ©e,1993,0,Switzerland,Ã‰cole Polytechnique FÃ©dÃ©rale de Lausanne,Construction Materials Laboratory,"Bicher Farra, Jean-Paul Jaccoud",1150.0,1150.0,1000.0,1000.0,100.0,100,"[2,7,6]","[6,7,15]",60.0,"[0,21,0]",0,29.9,"[1,160x320,0]","[7,28,90]",2.3482842463368576,"[1,160x320,1]",[28],28875.0,"[1,160x320,2]",[28],"[0,0,0,0,0.53,32,0,Sikament320,0]",200533.0,2,579.3,[10],[50],[1],[45],[0],[0],0.0,0.0,0,0,0.0,0.0,0.0,0,0,[0],[0],[0],[0],[0],2,1a,0,0,2,2,0.0,1,20.027653166634934,0.0,255.0,28,1,0.0,0,0,0,1,0.17,0.0,0.228,729.0,729.0,0,-1,2,0,0,0,10000.0,78.53981633974483,13,0.5,CN,29.9,1.0,21.9,36.024096385542165,2.3482842463368576,3.9063989079443884,3.9063989079443884,3.052769520237915,3.052769520237915,5.078318580327705,5.078318580327705,1.6437989724358002,1.6437989724358002,2.734479235561072,27500.0,0.0,1.9223531681028818,1.9223531681028818,0.0,2.7650103271011894,2.7650103271011894,0.0,4.687363495204071,4.687363495204071,27500.0,-2.9158149884370985e-05,-2.9158149884370985e-05,-0.0002115985624791573,-0.0002115985624791573,-0.00024075671236352828,-0.00024075671236352828,-0.00024075671236352828,1,0,6.944865800865801,0.0,100.0,0.0,50.0,0.0,0.0,0.007853981633974483,0.007853981633974483,0.0,0.0,0.0,0.0,0.0,0.0,0.0,50.0,45.0,50.0,50.0,0.0,0.0,50.00000000000001,8333333.333333336,166666.66666666674,166666.6666666667,25.0,0.25,0.0,0.0,0.0,0.0,0.0,2.3482842463368576,29.9,166666.66666666674,166666.6666666667,31.953059753286396,0.0,17.20549371330806,0.0,1,24.579276733297228,0.0,4.226911643406344,13.670223114492314,0.0,0.0,0.0,0.0,0.0,0.0,0.0,312.9530711782294,0.0,0.0,0.0,50.0,0.0,78.53981633974483,-0.10000000000047748,0.0,10000.0,78.53981633974483,0.0,10.0,0.007853981633974483,50.0,10000.0,78.53981633974483,0.0,10.0,0.007853981633974483,50.0,10000.0,78.53981633974483,0.0,10.0,0.007853981633974483,50.0,31.41592653589793,0.0,10000.0,78.53981633974483,0.0,1.0,1.0,0.814818653288676
1587,2585,19,N10-10-3,7,0,Rapport des essais: de tirants sous dÃ©formation imposÃ©e de courte durÃ©e,1993,0,Switzerland,Ã‰cole Polytechnique FÃ©dÃ©rale de Lausanne,Construction Materials Laboratory,"Bicher Farra, Jean-Paul Jaccoud",1150.0,1150.0,1000.0,1000.0,100.0,100,"[2,7,6]","[6,7,15]",60.0,"[0,21,0]",0,29.9,"[1,160x320,0]","[7,28,90]",2.3482842463368576,"[1,160x320,1]",[28],28875.0,"[1,160x320,2]",[28],"[0,0,0,0,0.53,32,0,Sikament320,0]",200533.0,2,579.3,[10],[50],[1],[45],[0],[0],0.0,0.0,0,0,0.0,0.0,0.0,0,0,[0],[0],[0],[0],[0],2,1a,0,0,2,2,0.0,1,21.676989309769574,0.0,276.0,28,1,0.0,0,0,0,1,0.22,0.0,0.253,763.0,763.0,0,-1,2,0,0,0,10000.0,78.53981633974483,13,0.5,CN,29.9,1.0,21.9,36.024096385542165,2.3482842463368576,3.9063989079443884,3.9063989079443884,3.052769520237915,3.052769520237915,5.078318580327705,5.078318580327705,1.6437989724358002,1.6437989724358002,2.734479235561072,27500.0,0.0,1.9223531681028818,1.9223531681028818,0.0,2.7650103271011894,2.7650103271011894,0.0,4.687363495204071,4.687363495204071,27500.0,-2.9158149884370985e-05,-2.9158149884370985e-05,-0.0002115985624791573,-0.0002115985624791573,-0.00024075671236352828,-0.00024075671236352828,-0.00024075671236352828,1,0,6.944865800865801,0.0,100.0,0.0,50.0,0.0,0.0,0.007853981633974483,0.007853981633974483,0.0,0.0,0.0,0.0,0.0,0.0,0.0,50.0,45.0,50.0,50.0,0.0,0.0,50.00000000000001,8333333.333333336,166666.66666666674,166666.6666666667,25.0,0.25,0.0,0.0,0.0,0.0,0.0,2.3482842463368576,29.9,166666.66666666674,166666.6666666667,31.953059753286396,0.0,17.20549371330806,0.0,1,24.579276733297228,0.0,4.226911643406344,13.670223114492314,0.0,0.0,0.0,0.0,0.0,0.0,0.0,312.9530711782294,0.0,0.0,0.0,50.0,0.0,78.53981633974483,-0.10000000000047748,0.0,10000.0,78.53981633974483,0.0,10.0,0.007853981633974483,50.0,10000.0,78.53981633974483,0.0,10.0,0.007853981633974483,50.0,10000.0,78.53981633974483,0.0,10.0,0.007853981633974483,50.0,31.41592653589793,0.0,10000.0,78.53981633974483,0.0,1.0,1.0,0.8819213659124493
1588,2586,19,N10-10-3,8,0,Rapport des essais: de tirants sous dÃ©formation imposÃ©e de courte durÃ©e,1993,0,Switzerland,Ã‰cole Polytechnique FÃ©dÃ©rale de Lausanne,Construction Materials Laboratory,"Bicher Farra, Jean-Paul Jaccoud",1150.0,1150.0,1000.0,1000.0,100.0,100,"[2,7,6]","[6,7,15]",60.0,"[0,21,0]",0,29.9,"[1,160x320,0]","[7,28,90]",2.3482842463368576,"[1,160x320,1]",[28],28875.0,"[1,160x320,2]",[28],"[0,0,0,0,0.53,32,0,Sikament320,0]",200533.0,2,579.3,[10],[50],[1],[45],[0],[0],0.0,0.0,0,0,0.0,0.0,0.0,0,0,[0],[0],[0],[0],[0],2,1a,0,0,2,2,0.0,1,21.676989309769574,0.0,276.0,28,1,0.0,0,0,0,2,0.17,0.0,0.253,424.0,763.0,0,-1,2,0,0,0,10000.0,78.53981633974483,13,0.5,CN,29.9,1.0,21.9,36.024096385542165,2.3482842463368576,3.9063989079443884,3.9063989079443884,3.052769520237915,3.052769520237915,5.078318580327705,5.078318580327705,1.6437989724358002,1.6437989724358002,2.734479235561072,27500.0,0.0,1.9223531681028818,1.9223531681028818,0.0,2.7650103271011894,2.7650103271011894,0.0,4.687363495204071,4.687363495204071,27500.0,-2.9158149884370985e-05,-2.9158149884370985e-05,-0.0002115985624791573,-0.0002115985624791573,-0.00024075671236352828,-0.00024075671236352828,-0.00024075671236352828,1,0,6.944865800865801,0.0,100.0,0.0,50.0,0.0,0.0,0.007853981633974483,0.007853981633974483,0.0,0.0,0.0,0.0,0.0,0.0,0.0,50.0,45.0,50.0,50.0,0.0,0.0,50.00000000000001,8333333.333333336,166666.66666666674,166666.6666666667,25.0,0.25,0.0,0.0,0.0,0.0,0.0,2.3482842463368576,29.9,166666.66666666674,166666.6666666667,31.953059753286396,0.0,17.20549371330806,0.0,1,24.579276733297228,0.0,4.226911643406344,13.670223114492314,0.0,0.0,0.0,0.0,0.0,0.0,0.0,312.9530711782294,0.0,0.0,0.0,50.0,0.0,78.53981633974483,-0.10000000000047748,0.0,10000.0,78.53981633974483,0.0,10.0,0.007853981633974483,50.0,10000.0,78.53981633974483,0.0,10.0,0.007853981633974483,50.0,10000.0,78.53981633974483,0.0,10.0,0.007853981633974483,50.0,31.41592653589793,0.0,10000.0,78.53981633974483,0.0,1.0,1.0,0.8819213659124493
1590,2588,19,N10-10-3,10,0,Rapport des essais: de tirants sous dÃ©formation imposÃ©e de courte durÃ©e,1993,0,Switzerland,Ã‰cole Polytechnique FÃ©dÃ©rale de Lausanne,Construction Materials Laboratory,"Bicher Farra, Jean-Paul Jaccoud",1150.0,1150.0,1000.0,1000.0,100.0,100,"[2,7,6]","[6,7,15]",60.0,"[0,21,0]",0,29.9,"[1,160x320,0]","[7,28,90]",2.3482842463368576,"[1,160x320,1]",[28],28875.0,"[1,160x320,2]",[28],"[0,0,0,0,0.53,32,0,Sikament320,0]",200533.0,2,579.3,[10],[50],[1],[45],[0],[0],0.0,0.0,0,0,0.0,0.0,0.0,0,0,[0],[0],[0],[0],[0],2,1a,0,0,2,2,0.0,1,19.87057353395544,0.0,252.99999999999997,28,1,0.0,0,0,0,2,0.2,0.0,0.228,439.0,729.0,0,-1,2,0,0,0,10000.0,78.53981633974483,13,0.5,CN,29.9,1.0,21.9,36.024096385542165,2.3482842463368576,3.9063989079443884,3.9063989079443884,3.052769520237915,3.052769520237915,5.078318580327705,5.078318580327705,1.6437989724358002,1.6437989724358002,2.734479235561072,27500.0,0.0,1.9223531681028818,1.9223531681028818,0.0,2.7650103271011894,2.7650103271011894,0.0,4.687363495204071,4.687363495204071,27500.0,-2.9158149884370985e-05,-2.9158149884370985e-05,-0.0002115985624791573,-0.0002115985624791573,-0.00024075671236352828,-0.00024075671236352828,-0.00024075671236352828,1,0,6.944865800865801,0.0,100.0,0.0,50.0,0.0,0.0,0.007853981633974483,0.007853981633974483,0.0,0.0,0.0,0.0,0.0,0.0,0.0,50.0,45.0,50.0,50.0,0.0,0.0,50.00000000000001,8333333.333333336,166666.66666666674,166666.6666666667,25.0,0.25,0.0,0.0,0.0,0.0,0.0,2.3482842463368576,29.9,166666.66666666674,166666.6666666667,31.953059753286396,0.0,17.20549371330806,0.0,1,24.579276733297228,0.0,4.226911643406344,13.670223114492314,0.0,0.0,0.0,0.0,0.0,0.0,0.0,312.9530711782294,0.0,0.0,0.0,50.0,0.0,78.53981633974483,-0.10000000000047748,0.0,10000.0,78.53981633974483,0.0,10.0,0.007853981633974483,50.0,10000.0,78.53981633974483,0.0,10.0,0.007853981633974483,50.0,10000.0,78.53981633974483,0.0,10.0,0.007853981633974483,50.0,31.41592653589793,0.0,10000.0,78.53981633974483,0.0,1.0,1.0,0.8084279187530784
1591,2589,19,N10-10-3,11,0,Rapport des essais: de tirants sous dÃ©formation imposÃ©e de courte durÃ©e,1993,0,Switzerland,Ã‰cole Polytechnique FÃ©dÃ©rale de Lausanne,Construction Materials Laboratory,"Bicher Farra, Jean-Paul Jaccoud",1150.0,1150.0,1000.0,1000.0,100.0,100,"[2,7,6]","[6,7,15]",60.0,"[0,21,0]",0,29.9,"[1,160x320,0]","[7,28,90]",2.3482842463368576,"[1,160x320,1]",[28],28875.0,"[1,160x320,2]",[28],"[0,0,0,0,0.53,32,0,Sikament320,0]",200533.0,2,579.3,[10],[50],[1],[45],[0],[0],0.0,0.0,0,0,0.0,0.0,0.0,0,0,[0],[0],[0],[0],[0],2,1a,0,0,2,2,0.0,1,21.83406894244906,0.0,278.0,28,1,0.0,0,0,0,2,0.22,0.0,0.253,439.0,763.0,0,-1,2,0,0,0,10000.0,78.53981633974483,13,0.5,CN,29.9,1.0,21.9,36.024096385542165,2.3482842463368576,3.9063989079443884,3.9063989079443884,3.052769520237915,3.052769520237915,5.078318580327705,5.078318580327705,1.6437989724358002,1.6437989724358002,2.734479235561072,27500.0,0.0,1.9223531681028818,1.9223531681028818,0.0,2.7650103271011894,2.7650103271011894,0.0,4.687363495204071,4.687363495204071,27500.0,-2.9158149884370985e-05,-2.9158149884370985e-05,-0.0002115985624791573,-0.0002115985624791573,-0.00024075671236352828,-0.00024075671236352828,-0.00024075671236352828,1,0,6.944865800865801,0.0,100.0,0.0,50.0,0.0,0.0,0.007853981633974483,0.007853981633974483,0.0,0.0,0.0,0.0,0.0,0.0,0.0,50.0,45.0,50.0,50.0,0.0,0.0,50.00000000000001,8333333.333333336,166666.66666666674,166666.6666666667,25.0,0.25,0.0,0.0,0.0,0.0,0.0,2.3482842463368576,29.9,166666.66666666674,166666.6666666667,31.953059753286396,0.0,17.20549371330806,0.0,1,24.579276733297228,0.0,4.226911643406344,13.670223114492314,0.0,0.0,0.0,0.0,0.0,0.0,0.0,312.9530711782294,0.0,0.0,0.0,50.0,0.0,78.53981633974483,-0.10000000000047748,0.0,10000.0,78.53981633974483,0.0,10.0,0.007853981633974483,50.0,10000.0,78.53981633974483,0.0,10.0,0.007853981633974483,50.0,10000.0,78.53981633974483,0.0,10.0,0.007853981633974483,50.0,31.41592653589793,0.0,10000.0,78.53981633974483,0.0,1.0,1.0,0.8883121004480465
1592,2590,19,N10-10-3,12,0,Rapport des essais: de tirants sous dÃ©formation imposÃ©e de courte durÃ©e,1993,0,Switzerland,Ã‰cole Polytechnique FÃ©dÃ©rale de Lausanne,Construction Materials Laboratory,"Bicher Farra, Jean-Paul Jaccoud",1150.0,1150.0,1000.0,1000.0,100.0,100,"[2,7,6]","[6,7,15]",60.0,"[0,21,0]",0,29.9,"[1,160x320,0]","[7,28,90]",2.3482842463368576,"[1,160x320,1]",[28],28875.0,"[1,160x320,2]",[28],"[0,0,0,0,0.53,32,0,Sikament320,0]",200533.0,2,579.3,[10],[50],[1],[45],[0],[0],0.0,0.0,0,0,0.0,0.0,0.0,0,0,[0],[0],[0],[0],[0],2,1a,0,0,2,2,0.0,1,23.169245820224724,0.0,295.0,28,1,0.0,0,0,0,3,0.19,0.0,0.262,304.0,425.0,0,-1,2,0,0,0,10000.0,78.53981633974483,13,0.5,CN,29.9,1.0,21.9,36.024096385542165,2.3482842463368576,3.9063989079443884,3.9063989079443884,3.052769520237915,3.052769520237915,5.078318580327705,5.078318580327705,1.6437989724358002,1.6437989724358002,2.734479235561072,27500.0,0.0,1.9223531681028818,1.9223531681028818,0.0,2.7650103271011894,2.7650103271011894,0.0,4.687363495204071,4.687363495204071,27500.0,-2.9158149884370985e-05,-2.9158149884370985e-05,-0.0002115985624791573,-0.0002115985624791573,-0.00024075671236352828,-0.00024075671236352828,-0.00024075671236352828,1,0,6.944865800865801,0.0,100.0,0.0,50.0,0.0,0.0,0.007853981633974483,0.007853981633974483,0.0,0.0,0.0,0.0,0.0,0.0,0.0,50.0,45.0,50.0,50.0,0.0,0.0,50.00000000000001,8333333.333333336,166666.66666666674,166666.6666666667,25.0,0.25,0.0,0.0,0.0,0.0,0.0,2.3482842463368576,29.9,166666.66666666674,166666.6666666667,31.953059753286396,0.0,17.20549371330806,0.0,1,24.579276733297228,0.0,4.226911643406344,13.670223114492314,0.0,0.0,0.0,0.0,0.0,0.0,0.0,312.9530711782294,0.0,0.0,0.0,50.0,0.0,78.53981633974483,-0.10000000000047748,0.0,10000.0,78.53981633974483,0.0,10.0,0.007853981633974483,50.0,10000.0,78.53981633974483,0.0,10.0,0.007853981633974483,50.0,10000.0,78.53981633974483,0.0,10.0,0.007853981633974483,50.0,31.41592653589793,0.0,10000.0,78.53981633974483,0.0,1.0,1.0,0.942633344000625
1593,2591,19,N10-10-3,13,0,Rapport des essais: de tirants sous dÃ©formation imposÃ©e de courte durÃ©e,1993,0,Switzerland,Ã‰cole Polytechnique FÃ©dÃ©rale de Lausanne,Construction Materials Laboratory,"Bicher Farra, Jean-Paul Jaccoud",1150.0,1150.0,1000.0,1000.0,100.0,100,"[2,7,6]","[6,7,15]",60.0,"[0,21,0]",0,29.9,"[1,160x320,0]","[7,28,90]",2.3482842463368576,"[1,160x320,1]",[28],28875.0,"[1,160x320,2]",[28],"[0,0,0,0,0.53,32,0,Sikament320,0]",200533.0,2,579.3,[10],[50],[1],[45],[0],[0],0.0,0.0,0,0,0.0,0.0,0.0,0,0,[0],[0],[0],[0],[0],2,1a,0,0,2,2,0.0,1,18.928095737878508,0.0,241.00000000000003,28,1,0.0,0,0,0,3,0.19,0.0,0.243,304.0,304.0,0,-1,2,0,0,0,10000.0,78.53981633974483,13,0.5,CN,29.9,1.0,21.9,36.024096385542165,2.3482842463368576,3.9063989079443884,3.9063989079443884,3.052769520237915,3.052769520237915,5.078318580327705,5.078318580327705,1.6437989724358002,1.6437989724358002,2.734479235561072,27500.0,0.0,1.9223531681028818,1.9223531681028818,0.0,2.7650103271011894,2.7650103271011894,0.0,4.687363495204071,4.687363495204071,27500.0,-2.9158149884370985e-05,-2.9158149884370985e-05,-0.0002115985624791573,-0.0002115985624791573,-0.00024075671236352828,-0.00024075671236352828,-0.00024075671236352828,1,0,6.944865800865801,0.0,100.0,0.0,50.0,0.0,0.0,0.007853981633974483,0.007853981633974483,0.0,0.0,0.0,0.0,0.0,0.0,0.0,50.0,45.0,50.0,50.0,0.0,0.0,50.00000000000001,8333333.333333336,166666.66666666674,166666.6666666667,25.0,0.25,0.0,0.0,0.0,0.0,0.0,2.3482842463368576,29.9,166666.66666666674,166666.6666666667,31.953059753286396,0.0,17.20549371330806,0.0,1,24.579276733297228,0.0,4.226911643406344,13.670223114492314,0.0,0.0,0.0,0.0,0.0,0.0,0.0,312.9530711782294,0.0,0.0,0.0,50.0,0.0,78.53981633974483,-0.10000000000047748,0.0,10000.0,78.53981633974483,0.0,10.0,0.007853981633974483,50.0,10000.0,78.53981633974483,0.0,10.0,0.007853981633974483,50.0,10000.0,78.53981633974483,0.0,10.0,0.007853981633974483,50.0,31.41592653589793,0.0,10000.0,78.53981633974483,0.0,1.0,1.0,0.7700835115394938
1594,2592,19,N10-10-3,14,0,Rapport des essais: de tirants sous dÃ©formation imposÃ©e de courte durÃ©e,1993,0,Switzerland,Ã‰cole Polytechnique FÃ©dÃ©rale de Lausanne,Construction Materials Laboratory,"Bicher Farra, Jean-Paul Jaccoud",1150.0,1150.0,1000.0,1000.0,100.0,100,"[2,7,6]","[6,7,15]",60.0,"[0,21,0]",0,29.9,"[1,160x320,0]","[7,28,90]",2.3482842463368576,"[1,160x320,1]",[28],28875.0,"[1,160x320,2]",[28],"[0,0,0,0,0.53,32,0,Sikament320,0]",200533.0,2,579.3,[10],[50],[1],[45],[0],[0],0.0,0.0,0,0,0.0,0.0,0.0,0,0,[0],[0],[0],[0],[0],2,1a,0,0,2,2,0.0,1,21.676989309769574,0.0,276.0,28,1,0.0,0,0,0,3,0.21,0.0,0.253,308.0,763.0,0,-1,2,0,0,0,10000.0,78.53981633974483,13,0.5,CN,29.9,1.0,21.9,36.024096385542165,2.3482842463368576,3.9063989079443884,3.9063989079443884,3.052769520237915,3.052769520237915,5.078318580327705,5.078318580327705,1.6437989724358002,1.6437989724358002,2.734479235561072,27500.0,0.0,1.9223531681028818,1.9223531681028818,0.0,2.7650103271011894,2.7650103271011894,0.0,4.687363495204071,4.687363495204071,27500.0,-2.9158149884370985e-05,-2.9158149884370985e-05,-0.0002115985624791573,-0.0002115985624791573,-0.00024075671236352828,-0.00024075671236352828,-0.00024075671236352828,1,0,6.944865800865801,0.0,100.0,0.0,50.0,0.0,0.0,0.007853981633974483,0.007853981633974483,0.0,0.0,0.0,0.0,0.0,0.0,0.0,50.0,45.0,50.0,50.0,0.0,0.0,50.00000000000001,8333333.333333336,166666.66666666674,166666.6666666667,25.0,0.25,0.0,0.0,0.0,0.0,0.0,2.3482842463368576,29.9,166666.66666666674,166666.6666666667,31.953059753286396,0.0,17.20549371330806,0.0,1,24.579276733297228,0.0,4.226911643406344,13.670223114492314,0.0,0.0,0.0,0.0,0.0,0.0,0.0,312.9530711782294,0.0,0.0,0.0,50.0,0.0,78.53981633974483,-0.10000000000047748,0.0,10000.0,78.53981633974483,0.0,10.0,0.007853981633974483,50.0,10000.0,78.53981633974483,0.0,10.0,0.007853981633974483,50.0,10000.0,78.53981633974483,0.0,10.0,0.007853981633974483,50.0,31.41592653589793,0.0,10000.0,78.53981633974483,0.0,1.0,1.0,0.8819213659124493
1595,2593,19,N10-10-3,15,0,Rapport des essais: de tirants sous dÃ©formation imposÃ©e de courte durÃ©e,1993,0,Switzerland,Ã‰cole Polytechnique FÃ©dÃ©rale de Lausanne,Construction Materials Laboratory,"Bicher Farra, Jean-Paul Jaccoud",1150.0,1150.0,1000.0,1000.0,100.0,100,"[2,7,6]","[6,7,15]",60.0,"[0,21,0]",0,29.9,"[1,160x320,0]","[7,28,90]",2.3482842463368576,"[1,160x320,1]",[28],28875.0,"[1,160x320,2]",[28],"[0,0,0,0,0.53,32,0,Sikament320,0]",200533.0,2,579.3,[10],[50],[1],[45],[0],[0],0.0,0.0,0,0,0.0,0.0,0.0,0,0,[0],[0],[0],[0],[0],2,1a,0,0,2,2,0.0,1,23.169245820224724,0.0,295.0,28,1,0.0,0,0,0,3,0.22,0.0,0.262,308.0,425.0,0,-1,2,0,0,0,10000.0,78.53981633974483,13,0.5,CN,29.9,1.0,21.9,36.024096385542165,2.3482842463368576,3.9063989079443884,3.9063989079443884,3.052769520237915,3.052769520237915,5.078318580327705,5.078318580327705,1.6437989724358002,1.6437989724358002,2.734479235561072,27500.0,0.0,1.9223531681028818,1.9223531681028818,0.0,2.7650103271011894,2.7650103271011894,0.0,4.687363495204071,4.687363495204071,27500.0,-2.9158149884370985e-05,-2.9158149884370985e-05,-0.0002115985624791573,-0.0002115985624791573,-0.00024075671236352828,-0.00024075671236352828,-0.00024075671236352828,1,0,6.944865800865801,0.0,100.0,0.0,50.0,0.0,0.0,0.007853981633974483,0.007853981633974483,0.0,0.0,0.0,0.0,0.0,0.0,0.0,50.0,45.0,50.0,50.0,0.0,0.0,50.00000000000001,8333333.333333336,166666.66666666674,166666.6666666667,25.0,0.25,0.0,0.0,0.0,0.0,0.0,2.3482842463368576,29.9,166666.66666666674,166666.6666666667,31.953059753286396,0.0,17.20549371330806,0.0,1,24.579276733297228,0.0,4.226911643406344,13.670223114492314,0.0,0.0,0.0,0.0,0.0,0.0,0.0,312.9530711782294,0.0,0.0,0.0,50.0,0.0,78.53981633974483,-0.10000000000047748,0.0,10000.0,78.53981633974483,0.0,10.0,0.007853981633974483,50.0,10000.0,78.53981633974483,0.0,10.0,0.007853981633974483,50.0,10000.0,78.53981633974483,0.0,10.0,0.007853981633974483,50.0,31.41592653589793,0.0,10000.0,78.53981633974483,0.0,1.0,1.0,0.942633344000625
1596,2594,19,N10-10-3,16,0,Rapport des essais: de tirants sous dÃ©formation imposÃ©e de courte durÃ©e,1993,0,Switzerland,Ã‰cole Polytechnique FÃ©dÃ©rale de Lausanne,Construction Materials Laboratory,"Bicher Farra, Jean-Paul Jaccoud",1150.0,1150.0,1000.0,1000.0,100.0,100,"[2,7,6]","[6,7,15]",60.0,"[0,21,0]",0,29.9,"[1,160x320,0]","[7,28,90]",2.3482842463368576,"[1,160x320,1]",[28],28875.0,"[1,160x320,2]",[28],"[0,0,0,0,0.53,32,0,Sikament320,0]",200533.0,2,579.3,[10],[50],[1],[45],[0],[0],0.0,0.0,0,0,0.0,0.0,0.0,0,0,[0],[0],[0],[0],[0],2,1a,0,0,2,2,0.0,1,25.99667920845554,0.0,331.0,28,1,0.0,0,0,0,3,0.26,0.0,0.34,308.0,308.0,0,-1,2,0,0,0,10000.0,78.53981633974483,13,0.5,CN,29.9,1.0,21.9,36.024096385542165,2.3482842463368576,3.9063989079443884,3.9063989079443884,3.052769520237915,3.052769520237915,5.078318580327705,5.078318580327705,1.6437989724358002,1.6437989724358002,2.734479235561072,27500.0,0.0,1.9223531681028818,1.9223531681028818,0.0,2.7650103271011894,2.7650103271011894,0.0,4.687363495204071,4.687363495204071,27500.0,-2.9158149884370985e-05,-2.9158149884370985e-05,-0.0002115985624791573,-0.0002115985624791573,-0.00024075671236352828,-0.00024075671236352828,-0.00024075671236352828,1,0,6.944865800865801,0.0,100.0,0.0,50.0,0.0,0.0,0.007853981633974483,0.007853981633974483,0.0,0.0,0.0,0.0,0.0,0.0,0.0,50.0,45.0,50.0,50.0,0.0,0.0,50.00000000000001,8333333.333333336,166666.66666666674,166666.6666666667,25.0,0.25,0.0,0.0,0.0,0.0,0.0,2.3482842463368576,29.9,166666.66666666674,166666.6666666667,31.953059753286396,0.0,17.20549371330806,0.0,1,24.579276733297228,0.0,4.226911643406344,13.670223114492314,0.0,0.0,0.0,0.0,0.0,0.0,0.0,312.9530711782294,0.0,0.0,0.0,50.0,0.0,78.53981633974483,-0.10000000000047748,0.0,10000.0,78.53981633974483,0.0,10.0,0.007853981633974483,50.0,10000.0,78.53981633974483,0.0,10.0,0.007853981633974483,50.0,10000.0,78.53981633974483,0.0,10.0,0.007853981633974483,50.0,31.41592653589793,0.0,10000.0,78.53981633974483,0.0,1.0,1.0,1.0576665656413793
1600,2598,19,N10-10-3,20,0,Rapport des essais: de tirants sous dÃ©formation imposÃ©e de courte durÃ©e,1993,0,Switzerland,Ã‰cole Polytechnique FÃ©dÃ©rale de Lausanne,Construction Materials Laboratory,"Bicher Farra, Jean-Paul Jaccoud",1150.0,1150.0,1000.0,1000.0,100.0,100,"[2,7,6]","[6,7,15]",60.0,"[0,21,0]",0,29.9,"[1,160x320,0]","[7,28,90]",2.3482842463368576,"[1,160x320,1]",[28],28875.0,"[1,160x320,2]",[28],"[0,0,0,0,0.53,32,0,Sikament320,0]",200533.0,2,579.3,[10],[50],[1],[45],[0],[0],0.0,0.0,0,0,0.0,0.0,0.0,0,0,[0],[0],[0],[0],[0],2,1a,0,0,2,2,0.0,1,26.624997739173498,0.0,339.0,28,1,0.0,0,0,0,4,0.3,0.0,0.377,237.0,237.0,0,-1,2,0,0,0,10000.0,78.53981633974483,13,0.5,CN,29.9,1.0,21.9,36.024096385542165,2.3482842463368576,3.9063989079443884,3.9063989079443884,3.052769520237915,3.052769520237915,5.078318580327705,5.078318580327705,1.6437989724358002,1.6437989724358002,2.734479235561072,27500.0,0.0,1.9223531681028818,1.9223531681028818,0.0,2.7650103271011894,2.7650103271011894,0.0,4.687363495204071,4.687363495204071,27500.0,-2.9158149884370985e-05,-2.9158149884370985e-05,-0.0002115985624791573,-0.0002115985624791573,-0.00024075671236352828,-0.00024075671236352828,-0.00024075671236352828,1,0,6.944865800865801,0.0,100.0,0.0,50.0,0.0,0.0,0.007853981633974483,0.007853981633974483,0.0,0.0,0.0,0.0,0.0,0.0,0.0,50.0,45.0,50.0,50.0,0.0,0.0,50.00000000000001,8333333.333333336,166666.66666666674,166666.6666666667,25.0,0.25,0.0,0.0,0.0,0.0,0.0,2.3482842463368576,29.9,166666.66666666674,166666.6666666667,31.953059753286396,0.0,17.20549371330806,0.0,1,24.579276733297228,0.0,4.226911643406344,13.670223114492314,0.0,0.0,0.0,0.0,0.0,0.0,0.0,312.9530711782294,0.0,0.0,0.0,50.0,0.0,78.53981633974483,-0.10000000000047748,0.0,10000.0,78.53981633974483,0.0,10.0,0.007853981633974483,50.0,10000.0,78.53981633974483,0.0,10.0,0.007853981633974483,50.0,10000.0,78.53981633974483,0.0,10.0,0.007853981633974483,50.0,31.41592653589793,0.0,10000.0,78.53981633974483,0.0,1.0,1.0,1.0832295037837691
1618,2616,19,N10-14-1,16,0,Rapport des essais: de tirants sous dÃ©formation imposÃ©e de courte durÃ©e,1993,0,Switzerland,Ã‰cole Polytechnique FÃ©dÃ©rale de Lausanne,Construction Materials Laboratory,"Bicher Farra, Jean-Paul Jaccoud",1150.0,1150.0,1000.0,1000.0,100.0,100,"[2,7,6]","[6,7,15]",60.0,"[0,21,0]",0,29.9,"[1,160x320,0]","[7,28,90]",2.3482842463368576,"[1,160x320,1]",[28],28875.0,"[1,160x320,2]",[28],"[0,0,0,0,0.53,32,0,Sikament320,0]",196317.0,2,558.2,[14],[50],[1],[43],[0],[0],0.0,0.0,0,0,0.0,0.0,0.0,0,0,[0],[0],[0],[0],[0],2,1a,0,0,2,2,0.0,1,25.09190052422168,0.0,163.0,28,1,0.0,0,0,0,5,0.09,0.0,0.092,182.0,211.0,0,-1,2,0,0,0,10000.0,153.93804002589985,13,0.5,CN,29.9,1.0,21.9,36.024096385542165,2.3482842463368576,3.9063989079443884,3.9063989079443884,3.052769520237915,3.052769520237915,5.078318580327705,5.078318580327705,1.6437989724358002,1.6437989724358002,2.734479235561072,27500.0,0.0,1.9223531681028818,1.9223531681028818,0.0,2.7650103271011894,2.7650103271011894,0.0,4.687363495204071,4.687363495204071,27500.0,-2.9158149884370985e-05,-2.9158149884370985e-05,-0.0002115985624791573,-0.0002115985624791573,-0.00024075671236352828,-0.00024075671236352828,-0.00024075671236352828,1,0,6.798857142857143,0.0,100.0,0.0,50.0,0.0,0.0,0.015393804002589986,0.015393804002589986,0.0,0.0,0.0,0.0,0.0,0.0,0.0,50.0,43.0,50.0,50.0,0.0,0.0,50.0,8333333.333333336,166666.66666666672,166666.66666666672,25.0,0.25,0.0,0.0,0.0,0.0,0.0,2.3482842463368576,29.9,166666.66666666672,166666.66666666672,33.25279479937261,0.0,17.90535104581602,0.0,1,25.579072922594314,0.0,4.226911643406344,13.670223114492314,0.0,0.0,0.0,0.0,0.0,0.0,0.0,166.16473042199752,0.0,0.0,0.0,50.0,0.0,153.93804002589985,-0.10000000000047748,0.0,10000.0,153.93804002589985,0.0,14.0,0.015393804002589986,50.0,10000.0,153.93804002589985,0.0,14.0,0.015393804002589986,50.0,10000.0,153.93804002589985,0.0,14.0,0.015393804002589986,50.0,43.982297150257104,0.0,10000.0,153.93804002589985,0.0,1.0,1.0,0.9809542589816729
1620,2618,19,N10-14-1,18,0,Rapport des essais: de tirants sous dÃ©formation imposÃ©e de courte durÃ©e,1993,0,Switzerland,Ã‰cole Polytechnique FÃ©dÃ©rale de Lausanne,Construction Materials Laboratory,"Bicher Farra, Jean-Paul Jaccoud",1150.0,1150.0,1000.0,1000.0,100.0,100,"[2,7,6]","[6,7,15]",60.0,"[0,21,0]",0,29.9,"[1,160x320,0]","[7,28,90]",2.3482842463368576,"[1,160x320,1]",[28],28875.0,"[1,160x320,2]",[28],"[0,0,0,0,0.53,32,0,Sikament320,0]",196317.0,2,558.2,[14],[50],[1],[43],[0],[0],0.0,0.0,0,0,0.0,0.0,0.0,0,0,[0],[0],[0],[0],[0],2,1a,0,0,2,2,0.0,1,23.860396204014474,0.0,155.0,28,1,0.0,0,0,0,5,0.09,0.0,0.166,184.0,184.0,0,-1,2,0,0,0,10000.0,153.93804002589985,13,0.5,CN,29.9,1.0,21.9,36.024096385542165,2.3482842463368576,3.9063989079443884,3.9063989079443884,3.052769520237915,3.052769520237915,5.078318580327705,5.078318580327705,1.6437989724358002,1.6437989724358002,2.734479235561072,27500.0,0.0,1.9223531681028818,1.9223531681028818,0.0,2.7650103271011894,2.7650103271011894,0.0,4.687363495204071,4.687363495204071,27500.0,-2.9158149884370985e-05,-2.9158149884370985e-05,-0.0002115985624791573,-0.0002115985624791573,-0.00024075671236352828,-0.00024075671236352828,-0.00024075671236352828,1,0,6.798857142857143,0.0,100.0,0.0,50.0,0.0,0.0,0.015393804002589986,0.015393804002589986,0.0,0.0,0.0,0.0,0.0,0.0,0.0,50.0,43.0,50.0,50.0,0.0,0.0,50.0,8333333.333333336,166666.66666666672,166666.66666666672,25.0,0.25,0.0,0.0,0.0,0.0,0.0,2.3482842463368576,29.9,166666.66666666672,166666.66666666672,33.25279479937261,0.0,17.90535104581602,0.0,1,25.579072922594314,0.0,4.226911643406344,13.670223114492314,0.0,0.0,0.0,0.0,0.0,0.0,0.0,166.16473042199752,0.0,0.0,0.0,50.0,0.0,153.93804002589985,-0.10000000000047748,0.0,10000.0,153.93804002589985,0.0,14.0,0.015393804002589986,50.0,10000.0,153.93804002589985,0.0,14.0,0.015393804002589986,50.0,10000.0,153.93804002589985,0.0,14.0,0.015393804002589986,50.0,43.982297150257104,0.0,10000.0,153.93804002589985,0.0,1.0,1.0,0.9328092646758237
1621,2619,19,N10-14-1,19,0,Rapport des essais: de tirants sous dÃ©formation imposÃ©e de courte durÃ©e,1993,0,Switzerland,Ã‰cole Polytechnique FÃ©dÃ©rale de Lausanne,Construction Materials Laboratory,"Bicher Farra, Jean-Paul Jaccoud",1150.0,1150.0,1000.0,1000.0,100.0,100,"[2,7,6]","[6,7,15]",60.0,"[0,21,0]",0,29.9,"[1,160x320,0]","[7,28,90]",2.3482842463368576,"[1,160x320,1]",[28],28875.0,"[1,160x320,2]",[28],"[0,0,0,0,0.53,32,0,Sikament320,0]",196317.0,2,558.2,[14],[50],[1],[43],[0],[0],0.0,0.0,0,0,0.0,0.0,0.0,0,0,[0],[0],[0],[0],[0],2,1a,0,0,2,2,0.0,1,27.70884720466197,0.0,180.0,28,1,0.0,0,0,0,5,0.11,0.0,0.152,185.0,185.0,0,-1,2,0,0,0,10000.0,153.93804002589985,13,0.5,CN,29.9,1.0,21.9,36.024096385542165,2.3482842463368576,3.9063989079443884,3.9063989079443884,3.052769520237915,3.052769520237915,5.078318580327705,5.078318580327705,1.6437989724358002,1.6437989724358002,2.734479235561072,27500.0,0.0,1.9223531681028818,1.9223531681028818,0.0,2.7650103271011894,2.7650103271011894,0.0,4.687363495204071,4.687363495204071,27500.0,-2.9158149884370985e-05,-2.9158149884370985e-05,-0.0002115985624791573,-0.0002115985624791573,-0.00024075671236352828,-0.00024075671236352828,-0.00024075671236352828,1,0,6.798857142857143,0.0,100.0,0.0,50.0,0.0,0.0,0.015393804002589986,0.015393804002589986,0.0,0.0,0.0,0.0,0.0,0.0,0.0,50.0,43.0,50.0,50.0,0.0,0.0,50.0,8333333.333333336,166666.66666666672,166666.66666666672,25.0,0.25,0.0,0.0,0.0,0.0,0.0,2.3482842463368576,29.9,166666.66666666672,166666.66666666672,33.25279479937261,0.0,17.90535104581602,0.0,1,25.579072922594314,0.0,4.226911643406344,13.670223114492314,0.0,0.0,0.0,0.0,0.0,0.0,0.0,166.16473042199752,0.0,0.0,0.0,50.0,0.0,153.93804002589985,-0.10000000000047748,0.0,10000.0,153.93804002589985,0.0,14.0,0.015393804002589986,50.0,10000.0,153.93804002589985,0.0,14.0,0.015393804002589986,50.0,10000.0,153.93804002589985,0.0,14.0,0.015393804002589986,50.0,43.982297150257104,0.0,10000.0,153.93804002589985,0.0,1.0,1.0,1.0832623718816017
1622,2620,19,N10-14-1,20,0,Rapport des essais: de tirants sous dÃ©formation imposÃ©e de courte durÃ©e,1993,0,Switzerland,Ã‰cole Polytechnique FÃ©dÃ©rale de Lausanne,Construction Materials Laboratory,"Bicher Farra, Jean-Paul Jaccoud",1150.0,1150.0,1000.0,1000.0,100.0,100,"[2,7,6]","[6,7,15]",60.0,"[0,21,0]",0,29.9,"[1,160x320,0]","[7,28,90]",2.3482842463368576,"[1,160x320,1]",[28],28875.0,"[1,160x320,2]",[28],"[0,0,0,0,0.53,32,0,Sikament320,0]",196317.0,2,558.2,[14],[50],[1],[43],[0],[0],0.0,0.0,0,0,0.0,0.0,0.0,0,0,[0],[0],[0],[0],[0],2,1a,0,0,2,2,0.0,1,31.71123624533537,0.0,206.0,28,1,0.0,0,0,0,5,0.14,0.0,0.192,186.0,186.0,0,-1,2,0,0,0,10000.0,153.93804002589985,13,0.5,CN,29.9,1.0,21.9,36.024096385542165,2.3482842463368576,3.9063989079443884,3.9063989079443884,3.052769520237915,3.052769520237915,5.078318580327705,5.078318580327705,1.6437989724358002,1.6437989724358002,2.734479235561072,27500.0,0.0,1.9223531681028818,1.9223531681028818,0.0,2.7650103271011894,2.7650103271011894,0.0,4.687363495204071,4.687363495204071,27500.0,-2.9158149884370985e-05,-2.9158149884370985e-05,-0.0002115985624791573,-0.0002115985624791573,-0.00024075671236352828,-0.00024075671236352828,-0.00024075671236352828,1,0,6.798857142857143,0.0,100.0,0.0,50.0,0.0,0.0,0.015393804002589986,0.015393804002589986,0.0,0.0,0.0,0.0,0.0,0.0,0.0,50.0,43.0,50.0,50.0,0.0,0.0,50.0,8333333.333333336,166666.66666666672,166666.66666666672,25.0,0.25,0.0,0.0,0.0,0.0,0.0,2.3482842463368576,29.9,166666.66666666672,166666.66666666672,33.25279479937261,0.0,17.90535104581602,0.0,1,25.579072922594314,0.0,4.226911643406344,13.670223114492314,0.0,0.0,0.0,0.0,0.0,0.0,0.0,166.16473042199752,0.0,0.0,0.0,50.0,0.0,153.93804002589985,-0.10000000000047748,0.0,10000.0,153.93804002589985,0.0,14.0,0.015393804002589986,50.0,10000.0,153.93804002589985,0.0,14.0,0.015393804002589986,50.0,10000.0,153.93804002589985,0.0,14.0,0.015393804002589986,50.0,43.982297150257104,0.0,10000.0,153.93804002589985,0.0,1.0,1.0,1.239733603375611
1623,2621,19,N10-14-1,21,0,Rapport des essais: de tirants sous dÃ©formation imposÃ©e de courte durÃ©e,1993,0,Switzerland,Ã‰cole Polytechnique FÃ©dÃ©rale de Lausanne,Construction Materials Laboratory,"Bicher Farra, Jean-Paul Jaccoud",1150.0,1150.0,1000.0,1000.0,100.0,100,"[2,7,6]","[6,7,15]",60.0,"[0,21,0]",0,29.9,"[1,160x320,0]","[7,28,90]",2.3482842463368576,"[1,160x320,1]",[28],28875.0,"[1,160x320,2]",[28],"[0,0,0,0,0.53,32,0,Sikament320,0]",196317.0,2,558.2,[14],[50],[1],[43],[0],[0],0.0,0.0,0,0,0.0,0.0,0.0,0,0,[0],[0],[0],[0],[0],2,1a,0,0,2,2,0.0,1,30.78760800517997,0.0,200.0,28,1,0.0,0,0,0,6,0.13,0.0,0.201,158.0,158.0,0,-1,2,0,0,0,10000.0,153.93804002589985,13,0.5,CN,29.9,1.0,21.9,36.024096385542165,2.3482842463368576,3.9063989079443884,3.9063989079443884,3.052769520237915,3.052769520237915,5.078318580327705,5.078318580327705,1.6437989724358002,1.6437989724358002,2.734479235561072,27500.0,0.0,1.9223531681028818,1.9223531681028818,0.0,2.7650103271011894,2.7650103271011894,0.0,4.687363495204071,4.687363495204071,27500.0,-2.9158149884370985e-05,-2.9158149884370985e-05,-0.0002115985624791573,-0.0002115985624791573,-0.00024075671236352828,-0.00024075671236352828,-0.00024075671236352828,1,0,6.798857142857143,0.0,100.0,0.0,50.0,0.0,0.0,0.015393804002589986,0.015393804002589986,0.0,0.0,0.0,0.0,0.0,0.0,0.0,50.0,43.0,50.0,50.0,0.0,0.0,50.0,8333333.333333336,166666.66666666672,166666.66666666672,25.0,0.25,0.0,0.0,0.0,0.0,0.0,2.3482842463368576,29.9,166666.66666666672,166666.66666666672,33.25279479937261,0.0,17.90535104581602,0.0,1,25.579072922594314,0.0,4.226911643406344,13.670223114492314,0.0,0.0,0.0,0.0,0.0,0.0,0.0,166.16473042199752,0.0,0.0,0.0,50.0,0.0,153.93804002589985,-0.10000000000047748,0.0,10000.0,153.93804002589985,0.0,14.0,0.015393804002589986,50.0,10000.0,153.93804002589985,0.0,14.0,0.015393804002589986,50.0,10000.0,153.93804002589985,0.0,14.0,0.015393804002589986,50.0,43.982297150257104,0.0,10000.0,153.93804002589985,0.0,1.0,1.0,1.2036248576462243
