Repository: iavdesch/Research

Readme
======

The supporting files are related to the study "A method for determining the performance of formulas for calculating the crack width and spacing in reinforced concrete elements".

The following files are relevant:
Research/Method_comparing_CWFs/Data_processing_for_GitHuB_Final (contains the data processing of the database "Crack width and crack spacing in reinforced and prestressed concrete elements: database")
Research/Method_comparing_CWFs/CWF_analysis_for_GitHuB_Final (contains the evaluation of the different crack width formulas)

File: Method_comparing_CWFs/Datasets_Used/Working_database_no_hordijk_no_initshrink.csv (part 30 of 83)
,ID,EPID,ELID,LOADID,DOI,title,year,journal,country,institution,laboratory,authors,Ltot,Lspan,Lcons,Lmeas,h,b,hc,thc,RH,Temp,pd,fcm,catfcm,tfcm,fctm,catfctm,tfctm,Ecm,catEcm,tEcm,mix,Es,fsr,fy,phi,zs,nbl,clat,phit,st,phiw,sw,type,method,fpk,fp01k,Ep,rel,fpr,npl,phip,Ap,zp,cplat,catf,epsin,catcal,selfw,typew,locw,epsc,Nrep,N,M,sigs,t0,t,PL,catp,t0p,tp,ncr,wm,wk,wmax,sm,smax,indLR,indNP,indtfcm,indtfctm,indtEcm,slab,Ac,Astot,ts,sc,class_C,fcm28,Bcc,fck28,fcm_cube_150,fctm28,fctmfl28,fctmfl,fct095_28,fct095,fct095fl_28,fct095fl,fct005,fct005_28,fct005fl,Ecm28,phi_bc,phi_bc_prestress,phi_bc_prior_load,phi_dc,phi_dc_prestress,phi_dc_prior_load,phi_creep,phi_creep_prestress,phi_creep_prior_load,Ecm0,eps_cbs,eps_cbs_prestress,eps_cds,eps_cds_prestress,shrinkage,shrinkage_prestress,shrinkage_init,bondLR,bondPR,ae,ap,sxLR,sxNP,zstot,zstensinit,Astensinit,rhotot,rhotensinit,At,Aw,Aptot,zptot,zeta1,zeta,phi_peq,ry,cy,ry0,rx,ryp,cyp,cog,Izz,Wb,Wt,rho,qself,Mself,ep,Mp,pre_loss,initstrain,fctmorg,fcmorg,W_Ib,W_It,Ncr095,Mcr095,Ncr005,Mcr005,CS,Ncr,Mcr,tau_bms,tau_max,xcinit,epsinit,dpsigs,xc,eps,epsbot,sigssimpl,sigsr,dpsigsr,xc_sr,eps_sr,zstottens,zptottens,Astens,Actens,Aptens,Aceff_MC2020,Aseff_MC2020,Apeff_MC2020,phi_eq_MC2020,rhoeff_MC2020,hceff_MC2020,Aceff_FPR,Aseff_FPR,Apeff_FPR,phi_eq_FPR,rhoeff_FPR,hceff_FPR,Aceff_SMTCM,Aseff_SMTCM,Apeff_SMTCM,phi_eq_SMTCM,rhoeff_SMTCM,hceff_SMTCM,sumcirc_SMTCM,sumcirc_p_SMTCM,Actensstate1,Astensstate1,Aptensstate1,r,p,k1
1624,2622,19,N10-14-1,22,0,Rapport des essais: de tirants sous dÃ©formation imposÃ©e de courte durÃ©e,1993,0,Switzerland,Ã‰cole Polytechnique FÃ©dÃ©rale de Lausanne,Construction Materials Laboratory,"Bicher Farra, Jean-Paul Jaccoud",1150.0,1150.0,1000.0,1000.0,100.0,100,"[2,7,6]","[6,7,15]",60.0,"[0,21,0]",0,29.9,"[1,160x320,0]","[7,28,90]",2.3482842463368576,"[1,160x320,1]",[28],28875.0,"[1,160x320,2]",[28],"[0,0,0,0,0.53,32,0,Sikament320,0]",196317.0,2,558.2,[14],[50],[1],[43],[0],[0],0.0,0.0,0,0,0.0,0.0,0.0,0,0,[0],[0],[0],[0],[0],2,1a,0,0,2,2,0.0,1,33.71243076567207,0.0,219.00000000000003,28,1,0.0,0,0,0,6,0.14,0.0,0.215,158.0,294.55617404139235,0,-1,2,0,0,0,10000.0,153.93804002589985,13,0.5,CN,29.9,1.0,21.9,36.024096385542165,2.3482842463368576,3.9063989079443884,3.9063989079443884,3.052769520237915,3.052769520237915,5.078318580327705,5.078318580327705,1.6437989724358002,1.6437989724358002,2.734479235561072,27500.0,0.0,1.9223531681028818,1.9223531681028818,0.0,2.7650103271011894,2.7650103271011894,0.0,4.687363495204071,4.687363495204071,27500.0,-2.9158149884370985e-05,-2.9158149884370985e-05,-0.0002115985624791573,-0.0002115985624791573,-0.00024075671236352828,-0.00024075671236352828,-0.00024075671236352828,1,0,6.798857142857143,0.0,100.0,0.0,50.0,0.0,0.0,0.015393804002589986,0.015393804002589986,0.0,0.0,0.0,0.0,0.0,0.0,0.0,50.0,43.0,50.0,50.0,0.0,0.0,50.0,8333333.333333336,166666.66666666672,166666.66666666672,25.0,0.25,0.0,0.0,0.0,0.0,0.0,2.3482842463368576,29.9,166666.66666666672,166666.66666666672,33.25279479937261,0.0,17.90535104581602,0.0,2,25.579072922594314,0.0,4.226911643406344,13.670223114492314,0.0,0.0,0.0,0.0,0.0,0.0,0.0,166.16473042199752,0.0,0.0,0.0,50.0,0.0,153.93804002589985,-0.10000000000047748,0.0,10000.0,153.93804002589985,0.0,14.0,0.015393804002589986,50.0,10000.0,153.93804002589985,0.0,14.0,0.015393804002589986,50.0,10000.0,153.93804002589985,0.0,14.0,0.015393804002589986,50.0,43.982297150257104,0.0,10000.0,153.93804002589985,0.0,0.6410360159407638,0.8101868559592432,1.3179692191226156
1625,2623,19,N10-14-1,23,0,Rapport des essais: de tirants sous dÃ©formation imposÃ©e de courte durÃ©e,1993,0,Switzerland,Ã‰cole Polytechnique FÃ©dÃ©rale de Lausanne,Construction Materials Laboratory,"Bicher Farra, Jean-Paul Jaccoud",1150.0,1150.0,1000.0,1000.0,100.0,100,"[2,7,6]","[6,7,15]",60.0,"[0,21,0]",0,29.9,"[1,160x320,0]","[7,28,90]",2.3482842463368576,"[1,160x320,1]",[28],28875.0,"[1,160x320,2]",[28],"[0,0,0,0,0.53,32,0,Sikament320,0]",196317.0,2,558.2,[14],[50],[1],[43],[0],[0],0.0,0.0,0,0,0.0,0.0,0.0,0,0,[0],[0],[0],[0],[0],2,1a,0,0,2,2,0.0,1,35.559687245982865,0.0,231.0,28,1,0.0,0,0,0,6,0.15,0.0,0.229,158.0,254.99003230835277,0,-1,2,0,0,0,10000.0,153.93804002589985,13,0.5,CN,29.9,1.0,21.9,36.024096385542165,2.3482842463368576,3.9063989079443884,3.9063989079443884,3.052769520237915,3.052769520237915,5.078318580327705,5.078318580327705,1.6437989724358002,1.6437989724358002,2.734479235561072,27500.0,0.0,1.9223531681028818,1.9223531681028818,0.0,2.7650103271011894,2.7650103271011894,0.0,4.687363495204071,4.687363495204071,27500.0,-2.9158149884370985e-05,-2.9158149884370985e-05,-0.0002115985624791573,-0.0002115985624791573,-0.00024075671236352828,-0.00024075671236352828,-0.00024075671236352828,1,0,6.798857142857143,0.0,100.0,0.0,50.0,0.0,0.0,0.015393804002589986,0.015393804002589986,0.0,0.0,0.0,0.0,0.0,0.0,0.0,50.0,43.0,50.0,50.0,0.0,0.0,50.0,8333333.333333336,166666.66666666672,166666.66666666672,25.0,0.25,0.0,0.0,0.0,0.0,0.0,2.3482842463368576,29.9,166666.66666666672,166666.66666666672,33.25279479937261,0.0,17.90535104581602,0.0,2,25.579072922594314,0.0,4.226911643406344,13.670223114492314,0.0,0.0,0.0,0.0,0.0,0.0,0.0,166.16473042199752,0.0,0.0,0.0,50.0,0.0,153.93804002589985,-0.10000000000047748,0.0,10000.0,153.93804002589985,0.0,14.0,0.015393804002589986,50.0,10000.0,153.93804002589985,0.0,14.0,0.015393804002589986,50.0,10000.0,153.93804002589985,0.0,14.0,0.015393804002589986,50.0,43.982297150257104,0.0,10000.0,153.93804002589985,0.0,0.6196320639268548,0.7773096887155911,1.390186710581389
1626,2624,19,N10-14-1,24,0,Rapport des essais: de tirants sous dÃ©formation imposÃ©e de courte durÃ©e,1993,0,Switzerland,Ã‰cole Polytechnique FÃ©dÃ©rale de Lausanne,Construction Materials Laboratory,"Bicher Farra, Jean-Paul Jaccoud",1150.0,1150.0,1000.0,1000.0,100.0,100,"[2,7,6]","[6,7,15]",60.0,"[0,21,0]",0,29.9,"[1,160x320,0]","[7,28,90]",2.3482842463368576,"[1,160x320,1]",[28],28875.0,"[1,160x320,2]",[28],"[0,0,0,0,0.53,32,0,Sikament320,0]",196317.0,2,558.2,[14],[50],[1],[43],[0],[0],0.0,0.0,0,0,0.0,0.0,0.0,0,0,[0],[0],[0],[0],[0],2,1a,0,0,2,2,0.0,1,39.71601432668216,0.0,258.0,28,1,0.0,0,0,0,6,0.17,0.0,0.257,159.0,317.91440055701077,0,-1,2,0,0,0,10000.0,153.93804002589985,13,0.5,CN,29.9,1.0,21.9,36.024096385542165,2.3482842463368576,3.9063989079443884,3.9063989079443884,3.052769520237915,3.052769520237915,5.078318580327705,5.078318580327705,1.6437989724358002,1.6437989724358002,2.734479235561072,27500.0,0.0,1.9223531681028818,1.9223531681028818,0.0,2.7650103271011894,2.7650103271011894,0.0,4.687363495204071,4.687363495204071,27500.0,-2.9158149884370985e-05,-2.9158149884370985e-05,-0.0002115985624791573,-0.0002115985624791573,-0.00024075671236352828,-0.00024075671236352828,-0.00024075671236352828,1,0,6.798857142857143,0.0,100.0,0.0,50.0,0.0,0.0,0.015393804002589986,0.015393804002589986,0.0,0.0,0.0,0.0,0.0,0.0,0.0,50.0,43.0,50.0,50.0,0.0,0.0,50.0,8333333.333333336,166666.66666666672,166666.66666666672,25.0,0.25,0.0,0.0,0.0,0.0,0.0,2.3482842463368576,29.9,166666.66666666672,166666.66666666672,33.25279479937261,0.0,17.90535104581602,0.0,2,25.579072922594314,0.0,4.226911643406344,13.670223114492314,0.0,0.0,0.0,0.0,0.0,0.0,0.0,166.16473042199752,0.0,0.0,0.0,50.0,0.0,153.93804002589985,-0.10000000000047748,0.0,10000.0,153.93804002589985,0.0,14.0,0.015393804002589986,50.0,10000.0,153.93804002589985,0.0,14.0,0.015393804002589986,50.0,10000.0,153.93804002589985,0.0,14.0,0.015393804002589986,50.0,43.982297150257104,0.0,10000.0,153.93804002589985,0.0,0.5862393874645362,0.7210882581855754,1.5526760663636294
1627,2625,19,N10-14-1,25,0,Rapport des essais: de tirants sous dÃ©formation imposÃ©e de courte durÃ©e,1993,0,Switzerland,Ã‰cole Polytechnique FÃ©dÃ©rale de Lausanne,Construction Materials Laboratory,"Bicher Farra, Jean-Paul Jaccoud",1150.0,1150.0,1000.0,1000.0,100.0,100,"[2,7,6]","[6,7,15]",60.0,"[0,21,0]",0,29.9,"[1,160x320,0]","[7,28,90]",2.3482842463368576,"[1,160x320,1]",[28],28875.0,"[1,160x320,2]",[28],"[0,0,0,0,0.53,32,0,Sikament320,0]",196317.0,2,558.2,[14],[50],[1],[43],[0],[0],0.0,0.0,0,0,0.0,0.0,0.0,0,0,[0],[0],[0],[0],[0],2,1a,0,0,2,2,0.0,1,48.79835868821026,0.0,317.0,28,1,0.0,0,0,0,6,0.22,0.0,0.337,159.0,290.02446151572104,0,-1,2,0,0,0,10000.0,153.93804002589985,13,0.5,CN,29.9,1.0,21.9,36.024096385542165,2.3482842463368576,3.9063989079443884,3.9063989079443884,3.052769520237915,3.052769520237915,5.078318580327705,5.078318580327705,1.6437989724358002,1.6437989724358002,2.734479235561072,27500.0,0.0,1.9223531681028818,1.9223531681028818,0.0,2.7650103271011894,2.7650103271011894,0.0,4.687363495204071,4.687363495204071,27500.0,-2.9158149884370985e-05,-2.9158149884370985e-05,-0.0002115985624791573,-0.0002115985624791573,-0.00024075671236352828,-0.00024075671236352828,-0.00024075671236352828,1,0,6.798857142857143,0.0,100.0,0.0,50.0,0.0,0.0,0.015393804002589986,0.015393804002589986,0.0,0.0,0.0,0.0,0.0,0.0,0.0,50.0,43.0,50.0,50.0,0.0,0.0,50.0,8333333.333333336,166666.66666666672,166666.66666666672,25.0,0.25,0.0,0.0,0.0,0.0,0.0,2.3482842463368576,29.9,166666.66666666672,166666.66666666672,33.25279479937261,0.0,17.90535104581602,0.0,2,25.579072922594314,0.0,4.226911643406344,13.670223114492314,0.0,0.0,0.0,0.0,0.0,0.0,0.0,166.16473042199752,0.0,0.0,0.0,50.0,0.0,153.93804002589985,-0.10000000000047748,0.0,10000.0,153.93804002589985,0.0,14.0,0.015393804002589986,50.0,10000.0,153.93804002589985,0.0,14.0,0.015393804002589986,50.0,10000.0,153.93804002589985,0.0,14.0,0.015393804002589986,50.0,43.982297150257104,0.0,10000.0,153.93804002589985,0.0,0.5482296188708939,0.6485240386510236,1.9077453993692657
1640,2638,19,N10-14-2,13,0,Rapport des essais: de tirants sous dÃ©formation imposÃ©e de courte durÃ©e,1993,0,Switzerland,Ã‰cole Polytechnique FÃ©dÃ©rale de Lausanne,Construction Materials Laboratory,"Bicher Farra, Jean-Paul Jaccoud",1150.0,1150.0,1000.0,1000.0,100.0,100,"[2,7,6]","[6,7,15]",60.0,"[0,21,0]",0,29.9,"[1,160x320,0]","[7,28,90]",2.3482842463368576,"[1,160x320,1]",[28],28875.0,"[1,160x320,2]",[28],"[0,0,0,0,0.53,32,0,Sikament320,0]",196317.0,2,558.2,[14],[50],[1],[43],[0],[0],0.0,0.0,0,0,0.0,0.0,0.0,0,0,[0],[0],[0],[0],[0],2,1a,0,0,2,2,0.0,1,24.630086404143977,0.0,160.0,28,1,0.0,0,0,0,4,0.07,0.0,0.092,211.0,211.0,0,-1,2,0,0,0,10000.0,153.93804002589985,13,0.5,CN,29.9,1.0,21.9,36.024096385542165,2.3482842463368576,3.9063989079443884,3.9063989079443884,3.052769520237915,3.052769520237915,5.078318580327705,5.078318580327705,1.6437989724358002,1.6437989724358002,2.734479235561072,27500.0,0.0,1.9223531681028818,1.9223531681028818,0.0,2.7650103271011894,2.7650103271011894,0.0,4.687363495204071,4.687363495204071,27500.0,-2.9158149884370985e-05,-2.9158149884370985e-05,-0.0002115985624791573,-0.0002115985624791573,-0.00024075671236352828,-0.00024075671236352828,-0.00024075671236352828,1,0,6.798857142857143,0.0,100.0,0.0,50.0,0.0,0.0,0.015393804002589986,0.015393804002589986,0.0,0.0,0.0,0.0,0.0,0.0,0.0,50.0,43.0,50.0,50.0,0.0,0.0,50.0,8333333.333333336,166666.66666666672,166666.66666666672,25.0,0.25,0.0,0.0,0.0,0.0,0.0,2.3482842463368576,29.9,166666.66666666672,166666.66666666672,33.25279479937261,0.0,17.90535104581602,0.0,1,25.579072922594314,0.0,4.226911643406344,13.670223114492314,0.0,0.0,0.0,0.0,0.0,0.0,0.0,166.16473042199752,0.0,0.0,0.0,50.0,0.0,153.93804002589985,-0.10000000000047748,0.0,10000.0,153.93804002589985,0.0,14.0,0.015393804002589986,50.0,10000.0,153.93804002589985,0.0,14.0,0.015393804002589986,50.0,10000.0,153.93804002589985,0.0,14.0,0.015393804002589986,50.0,43.982297150257104,0.0,10000.0,153.93804002589985,0.0,1.0,1.0,0.9628998861169794
1643,2641,19,N10-14-2,16,0,Rapport des essais: de tirants sous dÃ©formation imposÃ©e de courte durÃ©e,1993,0,Switzerland,Ã‰cole Polytechnique FÃ©dÃ©rale de Lausanne,Construction Materials Laboratory,"Bicher Farra, Jean-Paul Jaccoud",1150.0,1150.0,1000.0,1000.0,100.0,100,"[2,7,6]","[6,7,15]",60.0,"[0,21,0]",0,29.9,"[1,160x320,0]","[7,28,90]",2.3482842463368576,"[1,160x320,1]",[28],28875.0,"[1,160x320,2]",[28],"[0,0,0,0,0.53,32,0,Sikament320,0]",196317.0,2,558.2,[14],[50],[1],[43],[0],[0],0.0,0.0,0,0,0.0,0.0,0.0,0,0,[0],[0],[0],[0],[0],2,1a,0,0,2,2,0.0,1,25.09190052422168,0.0,163.0,28,1,0.0,0,0,0,5,0.07,0.0,0.092,180.0,211.0,0,-1,2,0,0,0,10000.0,153.93804002589985,13,0.5,CN,29.9,1.0,21.9,36.024096385542165,2.3482842463368576,3.9063989079443884,3.9063989079443884,3.052769520237915,3.052769520237915,5.078318580327705,5.078318580327705,1.6437989724358002,1.6437989724358002,2.734479235561072,27500.0,0.0,1.9223531681028818,1.9223531681028818,0.0,2.7650103271011894,2.7650103271011894,0.0,4.687363495204071,4.687363495204071,27500.0,-2.9158149884370985e-05,-2.9158149884370985e-05,-0.0002115985624791573,-0.0002115985624791573,-0.00024075671236352828,-0.00024075671236352828,-0.00024075671236352828,1,0,6.798857142857143,0.0,100.0,0.0,50.0,0.0,0.0,0.015393804002589986,0.015393804002589986,0.0,0.0,0.0,0.0,0.0,0.0,0.0,50.0,43.0,50.0,50.0,0.0,0.0,50.0,8333333.333333336,166666.66666666672,166666.66666666672,25.0,0.25,0.0,0.0,0.0,0.0,0.0,2.3482842463368576,29.9,166666.66666666672,166666.66666666672,33.25279479937261,0.0,17.90535104581602,0.0,1,25.579072922594314,0.0,4.226911643406344,13.670223114492314,0.0,0.0,0.0,0.0,0.0,0.0,0.0,166.16473042199752,0.0,0.0,0.0,50.0,0.0,153.93804002589985,-0.10000000000047748,0.0,10000.0,153.93804002589985,0.0,14.0,0.015393804002589986,50.0,10000.0,153.93804002589985,0.0,14.0,0.015393804002589986,50.0,10000.0,153.93804002589985,0.0,14.0,0.015393804002589986,50.0,43.982297150257104,0.0,10000.0,153.93804002589985,0.0,1.0,1.0,0.9809542589816729
1645,2643,19,N10-14-2,18,0,Rapport des essais: de tirants sous dÃ©formation imposÃ©e de courte durÃ©e,1993,0,Switzerland,Ã‰cole Polytechnique FÃ©dÃ©rale de Lausanne,Construction Materials Laboratory,"Bicher Farra, Jean-Paul Jaccoud",1150.0,1150.0,1000.0,1000.0,100.0,100,"[2,7,6]","[6,7,15]",60.0,"[0,21,0]",0,29.9,"[1,160x320,0]","[7,28,90]",2.3482842463368576,"[1,160x320,1]",[28],28875.0,"[1,160x320,2]",[28],"[0,0,0,0,0.53,32,0,Sikament320,0]",196317.0,2,558.2,[14],[50],[1],[43],[0],[0],0.0,0.0,0,0,0.0,0.0,0.0,0,0,[0],[0],[0],[0],[0],2,1a,0,0,2,2,0.0,1,23.552520123962676,0.0,153.0,28,1,0.0,0,0,0,5,0.08,0.0,0.166,183.0,184.0,0,-1,2,0,0,0,10000.0,153.93804002589985,13,0.5,CN,29.9,1.0,21.9,36.024096385542165,2.3482842463368576,3.9063989079443884,3.9063989079443884,3.052769520237915,3.052769520237915,5.078318580327705,5.078318580327705,1.6437989724358002,1.6437989724358002,2.734479235561072,27500.0,0.0,1.9223531681028818,1.9223531681028818,0.0,2.7650103271011894,2.7650103271011894,0.0,4.687363495204071,4.687363495204071,27500.0,-2.9158149884370985e-05,-2.9158149884370985e-05,-0.0002115985624791573,-0.0002115985624791573,-0.00024075671236352828,-0.00024075671236352828,-0.00024075671236352828,1,0,6.798857142857143,0.0,100.0,0.0,50.0,0.0,0.0,0.015393804002589986,0.015393804002589986,0.0,0.0,0.0,0.0,0.0,0.0,0.0,50.0,43.0,50.0,50.0,0.0,0.0,50.0,8333333.333333336,166666.66666666672,166666.66666666672,25.0,0.25,0.0,0.0,0.0,0.0,0.0,2.3482842463368576,29.9,166666.66666666672,166666.66666666672,33.25279479937261,0.0,17.90535104581602,0.0,1,25.579072922594314,0.0,4.226911643406344,13.670223114492314,0.0,0.0,0.0,0.0,0.0,0.0,0.0,166.16473042199752,0.0,0.0,0.0,50.0,0.0,153.93804002589985,-0.10000000000047748,0.0,10000.0,153.93804002589985,0.0,14.0,0.015393804002589986,50.0,10000.0,153.93804002589985,0.0,14.0,0.015393804002589986,50.0,10000.0,153.93804002589985,0.0,14.0,0.015393804002589986,50.0,43.982297150257104,0.0,10000.0,153.93804002589985,0.0,1.0,1.0,0.9207730160993615
1646,2644,19,N10-14-2,19,0,Rapport des essais: de tirants sous dÃ©formation imposÃ©e de courte durÃ©e,1993,0,Switzerland,Ã‰cole Polytechnique FÃ©dÃ©rale de Lausanne,Construction Materials Laboratory,"Bicher Farra, Jean-Paul Jaccoud",1150.0,1150.0,1000.0,1000.0,100.0,100,"[2,7,6]","[6,7,15]",60.0,"[0,21,0]",0,29.9,"[1,160x320,0]","[7,28,90]",2.3482842463368576,"[1,160x320,1]",[28],28875.0,"[1,160x320,2]",[28],"[0,0,0,0,0.53,32,0,Sikament320,0]",196317.0,2,558.2,[14],[50],[1],[43],[0],[0],0.0,0.0,0,0,0.0,0.0,0.0,0,0,[0],[0],[0],[0],[0],2,1a,0,0,2,2,0.0,1,29.556103684972772,0.0,192.0,28,1,0.0,0,0,0,5,0.12,0.0,0.207,185.0,185.0,0,-1,2,0,0,0,10000.0,153.93804002589985,13,0.5,CN,29.9,1.0,21.9,36.024096385542165,2.3482842463368576,3.9063989079443884,3.9063989079443884,3.052769520237915,3.052769520237915,5.078318580327705,5.078318580327705,1.6437989724358002,1.6437989724358002,2.734479235561072,27500.0,0.0,1.9223531681028818,1.9223531681028818,0.0,2.7650103271011894,2.7650103271011894,0.0,4.687363495204071,4.687363495204071,27500.0,-2.9158149884370985e-05,-2.9158149884370985e-05,-0.0002115985624791573,-0.0002115985624791573,-0.00024075671236352828,-0.00024075671236352828,-0.00024075671236352828,1,0,6.798857142857143,0.0,100.0,0.0,50.0,0.0,0.0,0.015393804002589986,0.015393804002589986,0.0,0.0,0.0,0.0,0.0,0.0,0.0,50.0,43.0,50.0,50.0,0.0,0.0,50.0,8333333.333333336,166666.66666666672,166666.66666666672,25.0,0.25,0.0,0.0,0.0,0.0,0.0,2.3482842463368576,29.9,166666.66666666672,166666.66666666672,33.25279479937261,0.0,17.90535104581602,0.0,1,25.579072922594314,0.0,4.226911643406344,13.670223114492314,0.0,0.0,0.0,0.0,0.0,0.0,0.0,166.16473042199752,0.0,0.0,0.0,50.0,0.0,153.93804002589985,-0.10000000000047748,0.0,10000.0,153.93804002589985,0.0,14.0,0.015393804002589986,50.0,10000.0,153.93804002589985,0.0,14.0,0.015393804002589986,50.0,10000.0,153.93804002589985,0.0,14.0,0.015393804002589986,50.0,43.982297150257104,0.0,10000.0,153.93804002589985,0.0,1.0,1.0,1.1554798633403753
1647,2645,19,N10-14-2,20,0,Rapport des essais: de tirants sous dÃ©formation imposÃ©e de courte durÃ©e,1993,0,Switzerland,Ã‰cole Polytechnique FÃ©dÃ©rale de Lausanne,Construction Materials Laboratory,"Bicher Farra, Jean-Paul Jaccoud",1150.0,1150.0,1000.0,1000.0,100.0,100,"[2,7,6]","[6,7,15]",60.0,"[0,21,0]",0,29.9,"[1,160x320,0]","[7,28,90]",2.3482842463368576,"[1,160x320,1]",[28],28875.0,"[1,160x320,2]",[28],"[0,0,0,0,0.53,32,0,Sikament320,0]",196317.0,2,558.2,[14],[50],[1],[43],[0],[0],0.0,0.0,0,0,0.0,0.0,0.0,0,0,[0],[0],[0],[0],[0],2,1a,0,0,2,2,0.0,1,34.48212096580156,0.0,224.0,28,1,0.0,0,0,0,5,0.15,0.0,0.215,186.0,294.55617404139235,0,-1,2,0,0,0,10000.0,153.93804002589985,13,0.5,CN,29.9,1.0,21.9,36.024096385542165,2.3482842463368576,3.9063989079443884,3.9063989079443884,3.052769520237915,3.052769520237915,5.078318580327705,5.078318580327705,1.6437989724358002,1.6437989724358002,2.734479235561072,27500.0,0.0,1.9223531681028818,1.9223531681028818,0.0,2.7650103271011894,2.7650103271011894,0.0,4.687363495204071,4.687363495204071,27500.0,-2.9158149884370985e-05,-2.9158149884370985e-05,-0.0002115985624791573,-0.0002115985624791573,-0.00024075671236352828,-0.00024075671236352828,-0.00024075671236352828,1,0,6.798857142857143,0.0,100.0,0.0,50.0,0.0,0.0,0.015393804002589986,0.015393804002589986,0.0,0.0,0.0,0.0,0.0,0.0,0.0,50.0,43.0,50.0,50.0,0.0,0.0,50.0,8333333.333333336,166666.66666666672,166666.66666666672,25.0,0.25,0.0,0.0,0.0,0.0,0.0,2.3482842463368576,29.9,166666.66666666672,166666.66666666672,33.25279479937261,0.0,17.90535104581602,0.0,2,25.579072922594314,0.0,4.226911643406344,13.670223114492314,0.0,0.0,0.0,0.0,0.0,0.0,0.0,166.16473042199752,0.0,0.0,0.0,50.0,0.0,153.93804002589985,-0.10000000000047748,0.0,10000.0,153.93804002589985,0.0,14.0,0.015393804002589986,50.0,10000.0,153.93804002589985,0.0,14.0,0.015393804002589986,50.0,10000.0,153.93804002589985,0.0,14.0,0.015393804002589986,50.0,43.982297150257104,0.0,10000.0,153.93804002589985,0.0,0.6314585005910025,0.7957724401741892,1.348059840563771
1648,2646,19,N10-14-2,21,0,Rapport des essais: de tirants sous dÃ©formation imposÃ©e de courte durÃ©e,1993,0,Switzerland,Ã‰cole Polytechnique FÃ©dÃ©rale de Lausanne,Construction Materials Laboratory,"Bicher Farra, Jean-Paul Jaccoud",1150.0,1150.0,1000.0,1000.0,100.0,100,"[2,7,6]","[6,7,15]",60.0,"[0,21,0]",0,29.9,"[1,160x320,0]","[7,28,90]",2.3482842463368576,"[1,160x320,1]",[28],28875.0,"[1,160x320,2]",[28],"[0,0,0,0,0.53,32,0,Sikament320,0]",196317.0,2,558.2,[14],[50],[1],[43],[0],[0],0.0,0.0,0,0,0.0,0.0,0.0,0,0,[0],[0],[0],[0],[0],2,1a,0,0,2,2,0.0,1,39.408138246630365,0.0,256.0,28,1,0.0,0,0,0,5,0.19,0.0,0.257,187.0,317.91440055701077,0,-1,2,0,0,0,10000.0,153.93804002589985,13,0.5,CN,29.9,1.0,21.9,36.024096385542165,2.3482842463368576,3.9063989079443884,3.9063989079443884,3.052769520237915,3.052769520237915,5.078318580327705,5.078318580327705,1.6437989724358002,1.6437989724358002,2.734479235561072,27500.0,0.0,1.9223531681028818,1.9223531681028818,0.0,2.7650103271011894,2.7650103271011894,0.0,4.687363495204071,4.687363495204071,27500.0,-2.9158149884370985e-05,-2.9158149884370985e-05,-0.0002115985624791573,-0.0002115985624791573,-0.00024075671236352828,-0.00024075671236352828,-0.00024075671236352828,1,0,6.798857142857143,0.0,100.0,0.0,50.0,0.0,0.0,0.015393804002589986,0.015393804002589986,0.0,0.0,0.0,0.0,0.0,0.0,0.0,50.0,43.0,50.0,50.0,0.0,0.0,50.0,8333333.333333336,166666.66666666672,166666.66666666672,25.0,0.25,0.0,0.0,0.0,0.0,0.0,2.3482842463368576,29.9,166666.66666666672,166666.66666666672,33.25279479937261,0.0,17.90535104581602,0.0,2,25.579072922594314,0.0,4.226911643406344,13.670223114492314,0.0,0.0,0.0,0.0,0.0,0.0,0.0,166.16473042199752,0.0,0.0,0.0,50.0,0.0,153.93804002589985,-0.10000000000047748,0.0,10000.0,153.93804002589985,0.0,14.0,0.015393804002589986,50.0,10000.0,153.93804002589985,0.0,14.0,0.015393804002589986,50.0,10000.0,153.93804002589985,0.0,14.0,0.015393804002589986,50.0,43.982297150257104,0.0,10000.0,153.93804002589985,0.0,0.5882086488449767,0.7245794886237389,1.5406398177871672
1649,2647,19,N10-14-2,22,0,Rapport des essais: de tirants sous dÃ©formation imposÃ©e de courte durÃ©e,1993,0,Switzerland,Ã‰cole Polytechnique FÃ©dÃ©rale de Lausanne,Construction Materials Laboratory,"Bicher Farra, Jean-Paul Jaccoud",1150.0,1150.0,1000.0,1000.0,100.0,100,"[2,7,6]","[6,7,15]",60.0,"[0,21,0]",0,29.9,"[1,160x320,0]","[7,28,90]",2.3482842463368576,"[1,160x320,1]",[28],28875.0,"[1,160x320,2]",[28],"[0,0,0,0,0.53,32,0,Sikament320,0]",196317.0,2,558.2,[14],[50],[1],[43],[0],[0],0.0,0.0,0,0,0.0,0.0,0.0,0,0,[0],[0],[0],[0],[0],2,1a,0,0,2,2,0.0,1,47.56685436800306,0.0,309.0,28,1,0.0,0,0,0,5,0.25,0.0,0.352,188.0,340.7230052776681,0,-1,2,0,0,0,10000.0,153.93804002589985,13,0.5,CN,29.9,1.0,21.9,36.024096385542165,2.3482842463368576,3.9063989079443884,3.9063989079443884,3.052769520237915,3.052769520237915,5.078318580327705,5.078318580327705,1.6437989724358002,1.6437989724358002,2.734479235561072,27500.0,0.0,1.9223531681028818,1.9223531681028818,0.0,2.7650103271011894,2.7650103271011894,0.0,4.687363495204071,4.687363495204071,27500.0,-2.9158149884370985e-05,-2.9158149884370985e-05,-0.0002115985624791573,-0.0002115985624791573,-0.00024075671236352828,-0.00024075671236352828,-0.00024075671236352828,1,0,6.798857142857143,0.0,100.0,0.0,50.0,0.0,0.0,0.015393804002589986,0.015393804002589986,0.0,0.0,0.0,0.0,0.0,0.0,0.0,50.0,43.0,50.0,50.0,0.0,0.0,50.0,8333333.333333336,166666.66666666672,166666.66666666672,25.0,0.25,0.0,0.0,0.0,0.0,0.0,2.3482842463368576,29.9,166666.66666666672,166666.66666666672,33.25279479937261,0.0,17.90535104581602,0.0,2,25.579072922594314,0.0,4.226911643406344,13.670223114492314,0.0,0.0,0.0,0.0,0.0,0.0,0.0,166.16473042199752,0.0,0.0,0.0,50.0,0.0,153.93804002589985,-0.10000000000047748,0.0,10000.0,153.93804002589985,0.0,14.0,0.015393804002589986,50.0,10000.0,153.93804002589985,0.0,14.0,0.015393804002589986,50.0,10000.0,153.93804002589985,0.0,14.0,0.015393804002589986,50.0,43.982297150257104,0.0,10000.0,153.93804002589985,0.0,0.5517678498016054,0.6557658450369361,1.8596004050634165
1674,2672,19,N10-20-1,25,0,Rapport des essais: de tirants sous dÃ©formation imposÃ©e de courte durÃ©e,1993,0,Switzerland,Ã‰cole Polytechnique FÃ©dÃ©rale de Lausanne,Construction Materials Laboratory,"Bicher Farra, Jean-Paul Jaccoud",1150.0,1150.0,1000.0,1000.0,100.0,100,"[2,7,6]","[6,7,15]",60.0,"[0,21,0]",0,29.9,"[1,160x320,0]","[7,28,90]",2.3482842463368576,"[1,160x320,1]",[28],28875.0,"[1,160x320,2]",[28],"[0,0,0,0,0.53,32,0,Sikament320,0]",197500.0,2,531.6,[20],[50],[1],[40],[0],[0],0.0,0.0,0,0,0.0,0.0,0.0,0,0,[0],[0],[0],[0],[0],2,1a,0,0,2,2,0.0,1,51.83627878423159,0.0,165.0,28,1,0.0,0,0,0,7,0.1,0.0,0.145,134.0,227.66602403911756,0,-1,2,0,0,0,10000.0,314.1592653589793,13,0.5,CN,29.9,1.0,21.9,36.024096385542165,2.3482842463368576,3.9063989079443884,3.9063989079443884,3.052769520237915,3.052769520237915,5.078318580327705,5.078318580327705,1.6437989724358002,1.6437989724358002,2.734479235561072,27500.0,0.0,1.9223531681028818,1.9223531681028818,0.0,2.7650103271011894,2.7650103271011894,0.0,4.687363495204071,4.687363495204071,27500.0,-2.9158149884370985e-05,-2.9158149884370985e-05,-0.0002115985624791573,-0.0002115985624791573,-0.00024075671236352828,-0.00024075671236352828,-0.00024075671236352828,1,0,6.83982683982684,0.0,100.0,0.0,50.0,0.0,0.0,0.031415926535897934,0.031415926535897934,0.0,0.0,0.0,0.0,0.0,0.0,0.0,50.0,40.0,50.0,50.0,0.0,0.0,50.0,8333333.333333336,166666.66666666672,166666.66666666672,25.0,0.25,0.0,0.0,0.0,0.0,0.0,2.3482842463368576,29.9,166666.66666666672,166666.66666666672,36.12841517806884,0.0,19.453762018960145,0.0,2,27.79108859851449,0.0,4.226911643406344,13.670223114492314,0.0,0.0,0.0,0.0,0.0,0.0,0.0,88.46178248716791,0.0,0.0,0.0,50.0,0.0,314.1592653589793,-0.10000000000047748,0.0,10000.0,314.1592653589793,0.0,20.0,0.031415926535897934,50.0,10000.0,314.1592653589793,0.0,20.0,0.031415926535897934,50.0,10000.0,314.1592653589793,0.0,20.0,0.031415926535897934,50.0,62.83185307179586,0.0,10000.0,314.1592653589793,0.0,0.589653287587919,0.6888066137244302,1.865212246021999
1675,2673,19,N10-20-1,26,0,Rapport des essais: de tirants sous dÃ©formation imposÃ©e de courte durÃ©e,1993,0,Switzerland,Ã‰cole Polytechnique FÃ©dÃ©rale de Lausanne,Construction Materials Laboratory,"Bicher Farra, Jean-Paul Jaccoud",1150.0,1150.0,1000.0,1000.0,100.0,100,"[2,7,6]","[6,7,15]",60.0,"[0,21,0]",0,29.9,"[1,160x320,0]","[7,28,90]",2.3482842463368576,"[1,160x320,1]",[28],28875.0,"[1,160x320,2]",[28],"[0,0,0,0,0.53,32,0,Sikament320,0]",197500.0,2,531.6,[20],[50],[1],[40],[0],[0],0.0,0.0,0,0,0.0,0.0,0.0,0,0,[0],[0],[0],[0],[0],2,1a,0,0,2,2,0.0,1,60.004419683565054,0.0,191.0,28,1,0.0,0,0,0,7,0.12,0.0,0.176,134.0,236.2138546077521,0,-1,2,0,0,0,10000.0,314.1592653589793,13,0.5,CN,29.9,1.0,21.9,36.024096385542165,2.3482842463368576,3.9063989079443884,3.9063989079443884,3.052769520237915,3.052769520237915,5.078318580327705,5.078318580327705,1.6437989724358002,1.6437989724358002,2.734479235561072,27500.0,0.0,1.9223531681028818,1.9223531681028818,0.0,2.7650103271011894,2.7650103271011894,0.0,4.687363495204071,4.687363495204071,27500.0,-2.9158149884370985e-05,-2.9158149884370985e-05,-0.0002115985624791573,-0.0002115985624791573,-0.00024075671236352828,-0.00024075671236352828,-0.00024075671236352828,1,0,6.83982683982684,0.0,100.0,0.0,50.0,0.0,0.0,0.031415926535897934,0.031415926535897934,0.0,0.0,0.0,0.0,0.0,0.0,0.0,50.0,40.0,50.0,50.0,0.0,0.0,50.0,8333333.333333336,166666.66666666672,166666.66666666672,25.0,0.25,0.0,0.0,0.0,0.0,0.0,2.3482842463368576,29.9,166666.66666666672,166666.66666666672,36.12841517806884,0.0,19.453762018960145,0.0,2,27.79108859851449,0.0,4.226911643406344,13.670223114492314,0.0,0.0,0.0,0.0,0.0,0.0,0.0,88.46178248716791,0.0,0.0,0.0,50.0,0.0,314.1592653589793,-0.10000000000047748,0.0,10000.0,314.1592653589793,0.0,20.0,0.031415926535897934,50.0,10000.0,314.1592653589793,0.0,20.0,0.031415926535897934,50.0,10000.0,314.1592653589793,0.0,20.0,0.031415926535897934,50.0,62.83185307179586,0.0,10000.0,314.1592653589793,0.0,0.5672825593677195,0.6490297150416039,2.159124478728496
1676,2674,19,N10-20-1,27,0,Rapport des essais: de tirants sous dÃ©formation imposÃ©e de courte durÃ©e,1993,0,Switzerland,Ã‰cole Polytechnique FÃ©dÃ©rale de Lausanne,Construction Materials Laboratory,"Bicher Farra, Jean-Paul Jaccoud",1150.0,1150.0,1000.0,1000.0,100.0,100,"[2,7,6]","[6,7,15]",60.0,"[0,21,0]",0,29.9,"[1,160x320,0]","[7,28,90]",2.3482842463368576,"[1,160x320,1]",[28],28875.0,"[1,160x320,2]",[28],"[0,0,0,0,0.53,32,0,Sikament320,0]",197500.0,2,531.6,[20],[50],[1],[40],[0],[0],0.0,0.0,0,0,0.0,0.0,0.0,0,0,[0],[0],[0],[0],[0],2,1a,0,0,2,2,0.0,1,68.80087911361646,0.0,218.99999999999997,28,1,0.0,0,0,0,7,0.14,0.0,0.174,134.0,243.24683740588878,0,-1,2,0,0,0,10000.0,314.1592653589793,13,0.5,CN,29.9,1.0,21.9,36.024096385542165,2.3482842463368576,3.9063989079443884,3.9063989079443884,3.052769520237915,3.052769520237915,5.078318580327705,5.078318580327705,1.6437989724358002,1.6437989724358002,2.734479235561072,27500.0,0.0,1.9223531681028818,1.9223531681028818,0.0,2.7650103271011894,2.7650103271011894,0.0,4.687363495204071,4.687363495204071,27500.0,-2.9158149884370985e-05,-2.9158149884370985e-05,-0.0002115985624791573,-0.0002115985624791573,-0.00024075671236352828,-0.00024075671236352828,-0.00024075671236352828,1,0,6.83982683982684,0.0,100.0,0.0,50.0,0.0,0.0,0.031415926535897934,0.031415926535897934,0.0,0.0,0.0,0.0,0.0,0.0,0.0,50.0,40.0,50.0,50.0,0.0,0.0,50.0,8333333.333333336,166666.66666666672,166666.66666666672,25.0,0.25,0.0,0.0,0.0,0.0,0.0,2.3482842463368576,29.9,166666.66666666672,166666.66666666672,36.12841517806884,0.0,19.453762018960145,0.0,2,27.79108859851449,0.0,4.226911643406344,13.670223114492314,0.0,0.0,0.0,0.0,0.0,0.0,0.0,88.46178248716791,0.0,0.0,0.0,50.0,0.0,314.1592653589793,-0.10000000000047748,0.0,10000.0,314.1592653589793,0.0,20.0,0.031415926535897934,50.0,10000.0,314.1592653589793,0.0,20.0,0.031415926535897934,50.0,10000.0,314.1592653589793,0.0,20.0,0.031415926535897934,50.0,62.83185307179586,0.0,10000.0,314.1592653589793,0.0,0.5517665233717794,0.6202828675395106,2.4756453447201077
1700,2698,19,N10-20-2,24,0,Rapport des essais: de tirants sous dÃ©formation imposÃ©e de courte durÃ©e,1993,0,Switzerland,Ã‰cole Polytechnique FÃ©dÃ©rale de Lausanne,Construction Materials Laboratory,"Bicher Farra, Jean-Paul Jaccoud",1150.0,1150.0,1000.0,1000.0,100.0,100,"[2,7,6]","[6,7,15]",60.0,"[0,21,0]",0,29.9,"[1,160x320,0]","[7,28,90]",2.3482842463368576,"[1,160x320,1]",[28],28875.0,"[1,160x320,2]",[28],"[0,0,0,0,0.53,32,0,Sikament320,0]",197500.0,2,531.6,[20],[50],[1],[40],[0],[0],0.0,0.0,0,0,0.0,0.0,0.0,0,0,[0],[0],[0],[0],[0],2,1a,0,0,2,2,0.0,1,52.15043804959057,0.0,166.0,28,1,0.0,0,0,0,7,0.1,0.0,0.145,134.0,227.66602403911756,0,-1,2,0,0,0,10000.0,314.1592653589793,13,0.5,CN,29.9,1.0,21.9,36.024096385542165,2.3482842463368576,3.9063989079443884,3.9063989079443884,3.052769520237915,3.052769520237915,5.078318580327705,5.078318580327705,1.6437989724358002,1.6437989724358002,2.734479235561072,27500.0,0.0,1.9223531681028818,1.9223531681028818,0.0,2.7650103271011894,2.7650103271011894,0.0,4.687363495204071,4.687363495204071,27500.0,-2.9158149884370985e-05,-2.9158149884370985e-05,-0.0002115985624791573,-0.0002115985624791573,-0.00024075671236352828,-0.00024075671236352828,-0.00024075671236352828,1,0,6.83982683982684,0.0,100.0,0.0,50.0,0.0,0.0,0.031415926535897934,0.031415926535897934,0.0,0.0,0.0,0.0,0.0,0.0,0.0,50.0,40.0,50.0,50.0,0.0,0.0,50.0,8333333.333333336,166666.66666666672,166666.66666666672,25.0,0.25,0.0,0.0,0.0,0.0,0.0,2.3482842463368576,29.9,166666.66666666672,166666.66666666672,36.12841517806884,0.0,19.453762018960145,0.0,2,27.79108859851449,0.0,4.226911643406344,13.670223114492314,0.0,0.0,0.0,0.0,0.0,0.0,0.0,88.46178248716791,0.0,0.0,0.0,50.0,0.0,314.1592653589793,-0.10000000000047748,0.0,10000.0,314.1592653589793,0.0,20.0,0.031415926535897934,50.0,10000.0,314.1592653589793,0.0,20.0,0.031415926535897934,50.0,10000.0,314.1592653589793,0.0,20.0,0.031415926535897934,50.0,62.83185307179586,0.0,10000.0,314.1592653589793,0.0,0.5885814563923518,0.686941576176355,1.8765165626645568
1701,2699,19,N10-20-2,25,0,Rapport des essais: de tirants sous dÃ©formation imposÃ©e de courte durÃ©e,1993,0,Switzerland,Ã‰cole Polytechnique FÃ©dÃ©rale de Lausanne,Construction Materials Laboratory,"Bicher Farra, Jean-Paul Jaccoud",1150.0,1150.0,1000.0,1000.0,100.0,100,"[2,7,6]","[6,7,15]",60.0,"[0,21,0]",0,29.9,"[1,160x320,0]","[7,28,90]",2.3482842463368576,"[1,160x320,1]",[28],28875.0,"[1,160x320,2]",[28],"[0,0,0,0,0.53,32,0,Sikament320,0]",197500.0,2,531.6,[20],[50],[1],[40],[0],[0],0.0,0.0,0,0,0.0,0.0,0.0,0,0,[0],[0],[0],[0],[0],2,1a,0,0,2,2,0.0,1,60.004419683565054,0.0,191.0,28,1,0.0,0,0,0,7,0.12,0.0,0.176,134.0,236.2138546077521,0,-1,2,0,0,0,10000.0,314.1592653589793,13,0.5,CN,29.9,1.0,21.9,36.024096385542165,2.3482842463368576,3.9063989079443884,3.9063989079443884,3.052769520237915,3.052769520237915,5.078318580327705,5.078318580327705,1.6437989724358002,1.6437989724358002,2.734479235561072,27500.0,0.0,1.9223531681028818,1.9223531681028818,0.0,2.7650103271011894,2.7650103271011894,0.0,4.687363495204071,4.687363495204071,27500.0,-2.9158149884370985e-05,-2.9158149884370985e-05,-0.0002115985624791573,-0.0002115985624791573,-0.00024075671236352828,-0.00024075671236352828,-0.00024075671236352828,1,0,6.83982683982684,0.0,100.0,0.0,50.0,0.0,0.0,0.031415926535897934,0.031415926535897934,0.0,0.0,0.0,0.0,0.0,0.0,0.0,50.0,40.0,50.0,50.0,0.0,0.0,50.0,8333333.333333336,166666.66666666672,166666.66666666672,25.0,0.25,0.0,0.0,0.0,0.0,0.0,2.3482842463368576,29.9,166666.66666666672,166666.66666666672,36.12841517806884,0.0,19.453762018960145,0.0,2,27.79108859851449,0.0,4.226911643406344,13.670223114492314,0.0,0.0,0.0,0.0,0.0,0.0,0.0,88.46178248716791,0.0,0.0,0.0,50.0,0.0,314.1592653589793,-0.10000000000047748,0.0,10000.0,314.1592653589793,0.0,20.0,0.031415926535897934,50.0,10000.0,314.1592653589793,0.0,20.0,0.031415926535897934,50.0,10000.0,314.1592653589793,0.0,20.0,0.031415926535897934,50.0,62.83185307179586,0.0,10000.0,314.1592653589793,0.0,0.5672825593677195,0.6490297150416039,2.159124478728496
1702,2700,19,N10-20-2,26,0,Rapport des essais: de tirants sous dÃ©formation imposÃ©e de courte durÃ©e,1993,0,Switzerland,Ã‰cole Polytechnique FÃ©dÃ©rale de Lausanne,Construction Materials Laboratory,"Bicher Farra, Jean-Paul Jaccoud",1150.0,1150.0,1000.0,1000.0,100.0,100,"[2,7,6]","[6,7,15]",60.0,"[0,21,0]",0,29.9,"[1,160x320,0]","[7,28,90]",2.3482842463368576,"[1,160x320,1]",[28],28875.0,"[1,160x320,2]",[28],"[0,0,0,0,0.53,32,0,Sikament320,0]",197500.0,2,531.6,[20],[50],[1],[40],[0],[0],0.0,0.0,0,0,0.0,0.0,0.0,0,0,[0],[0],[0],[0],[0],2,1a,0,0,2,2,0.0,1,69.42919764433444,0.0,221.0,28,1,0.0,0,0,0,7,0.14,0.0,0.174,134.0,243.24683740588878,0,-1,2,0,0,0,10000.0,314.1592653589793,13,0.5,CN,29.9,1.0,21.9,36.024096385542165,2.3482842463368576,3.9063989079443884,3.9063989079443884,3.052769520237915,3.052769520237915,5.078318580327705,5.078318580327705,1.6437989724358002,1.6437989724358002,2.734479235561072,27500.0,0.0,1.9223531681028818,1.9223531681028818,0.0,2.7650103271011894,2.7650103271011894,0.0,4.687363495204071,4.687363495204071,27500.0,-2.9158149884370985e-05,-2.9158149884370985e-05,-0.0002115985624791573,-0.0002115985624791573,-0.00024075671236352828,-0.00024075671236352828,-0.00024075671236352828,1,0,6.83982683982684,0.0,100.0,0.0,50.0,0.0,0.0,0.031415926535897934,0.031415926535897934,0.0,0.0,0.0,0.0,0.0,0.0,0.0,50.0,40.0,50.0,50.0,0.0,0.0,50.0,8333333.333333336,166666.66666666672,166666.66666666672,25.0,0.25,0.0,0.0,0.0,0.0,0.0,2.3482842463368576,29.9,166666.66666666672,166666.66666666672,36.12841517806884,0.0,19.453762018960145,0.0,2,27.79108859851449,0.0,4.226911643406344,13.670223114492314,0.0,0.0,0.0,0.0,0.0,0.0,0.0,88.46178248716791,0.0,0.0,0.0,50.0,0.0,314.1592653589793,-0.10000000000047748,0.0,10000.0,314.1592653589793,0.0,20.0,0.031415926535897934,50.0,10000.0,314.1592653589793,0.0,20.0,0.031415926535897934,50.0,10000.0,314.1592653589793,0.0,20.0,0.031415926535897934,50.0,62.83185307179586,0.0,10000.0,314.1592653589793,0.0,0.5508807490738459,0.6186082828843981,2.4982539780052235
1703,2701,19,N10-20-2,27,0,Rapport des essais: de tirants sous dÃ©formation imposÃ©e de courte durÃ©e,1993,0,Switzerland,Ã‰cole Polytechnique FÃ©dÃ©rale de Lausanne,Construction Materials Laboratory,"Bicher Farra, Jean-Paul Jaccoud",1150.0,1150.0,1000.0,1000.0,100.0,100,"[2,7,6]","[6,7,15]",60.0,"[0,21,0]",0,29.9,"[1,160x320,0]","[7,28,90]",2.3482842463368576,"[1,160x320,1]",[28],28875.0,"[1,160x320,2]",[28],"[0,0,0,0,0.53,32,0,Sikament320,0]",197500.0,2,531.6,[20],[50],[1],[40],[0],[0],0.0,0.0,0,0,0.0,0.0,0.0,0,0,[0],[0],[0],[0],[0],2,1a,0,0,2,2,0.0,1,66.60176425610362,0.0,212.0,28,1,0.0,0,0,0,7,0.14,0.0,0.153,134.0,241.41188250121783,0,-1,2,0,0,0,10000.0,314.1592653589793,13,0.5,CN,29.9,1.0,21.9,36.024096385542165,2.3482842463368576,3.9063989079443884,3.9063989079443884,3.052769520237915,3.052769520237915,5.078318580327705,5.078318580327705,1.6437989724358002,1.6437989724358002,2.734479235561072,27500.0,0.0,1.9223531681028818,1.9223531681028818,0.0,2.7650103271011894,2.7650103271011894,0.0,4.687363495204071,4.687363495204071,27500.0,-2.9158149884370985e-05,-2.9158149884370985e-05,-0.0002115985624791573,-0.0002115985624791573,-0.00024075671236352828,-0.00024075671236352828,-0.00024075671236352828,1,0,6.83982683982684,0.0,100.0,0.0,50.0,0.0,0.0,0.031415926535897934,0.031415926535897934,0.0,0.0,0.0,0.0,0.0,0.0,0.0,50.0,40.0,50.0,50.0,0.0,0.0,50.0,8333333.333333336,166666.66666666672,166666.66666666672,25.0,0.25,0.0,0.0,0.0,0.0,0.0,2.3482842463368576,29.9,166666.66666666672,166666.66666666672,36.12841517806884,0.0,19.453762018960145,0.0,2,27.79108859851449,0.0,4.226911643406344,13.670223114492314,0.0,0.0,0.0,0.0,0.0,0.0,0.0,88.46178248716791,0.0,0.0,0.0,50.0,0.0,314.1592653589793,-0.10000000000047748,0.0,10000.0,314.1592653589793,0.0,20.0,0.031415926535897934,50.0,10000.0,314.1592653589793,0.0,20.0,0.031415926535897934,50.0,10000.0,314.1592653589793,0.0,20.0,0.031415926535897934,50.0,62.83185307179586,0.0,10000.0,314.1592653589793,0.0,0.5550679552789786,0.626490210019983,2.3965151282222052
1730,2728,19,N10-20-3,27,0,Rapport des essais: de tirants sous dÃ©formation imposÃ©e de courte durÃ©e,1993,0,Switzerland,Ã‰cole Polytechnique FÃ©dÃ©rale de Lausanne,Construction Materials Laboratory,"Bicher Farra, Jean-Paul Jaccoud",1150.0,1150.0,1000.0,1000.0,100.0,100,"[2,7,6]","[6,7,15]",60.0,"[0,21,0]",0,29.9,"[1,160x320,0]","[7,28,90]",2.3482842463368576,"[1,160x320,1]",[28],28875.0,"[1,160x320,2]",[28],"[0,0,0,0,0.53,32,0,Sikament320,0]",197500.0,2,531.6,[20],[50],[1],[40],[0],[0],0.0,0.0,0,0,0.0,0.0,0.0,0,0,[0],[0],[0],[0],[0],2,1a,0,0,2,2,0.0,1,52.778756580308524,0.0,168.0,28,1,0.0,0,0,0,8,0.09,0.0,0.145,120.0,227.66602403911756,0,-1,2,0,0,0,10000.0,314.1592653589793,13,0.5,CN,29.9,1.0,21.9,36.024096385542165,2.3482842463368576,3.9063989079443884,3.9063989079443884,3.052769520237915,3.052769520237915,5.078318580327705,5.078318580327705,1.6437989724358002,1.6437989724358002,2.734479235561072,27500.0,0.0,1.9223531681028818,1.9223531681028818,0.0,2.7650103271011894,2.7650103271011894,0.0,4.687363495204071,4.687363495204071,27500.0,-2.9158149884370985e-05,-2.9158149884370985e-05,-0.0002115985624791573,-0.0002115985624791573,-0.00024075671236352828,-0.00024075671236352828,-0.00024075671236352828,1,0,6.83982683982684,0.0,100.0,0.0,50.0,0.0,0.0,0.031415926535897934,0.031415926535897934,0.0,0.0,0.0,0.0,0.0,0.0,0.0,50.0,40.0,50.0,50.0,0.0,0.0,50.0,8333333.333333336,166666.66666666672,166666.66666666672,25.0,0.25,0.0,0.0,0.0,0.0,0.0,2.3482842463368576,29.9,166666.66666666672,166666.66666666672,36.12841517806884,0.0,19.453762018960145,0.0,2,27.79108859851449,0.0,4.226911643406344,13.670223114492314,0.0,0.0,0.0,0.0,0.0,0.0,0.0,88.46178248716791,0.0,0.0,0.0,50.0,0.0,314.1592653589793,-0.10000000000047748,0.0,10000.0,314.1592653589793,0.0,20.0,0.031415926535897934,50.0,10000.0,314.1592653589793,0.0,20.0,0.031415926535897934,50.0,10000.0,314.1592653589793,0.0,20.0,0.031415926535897934,50.0,62.83185307179586,0.0,10000.0,314.1592653589793,0.0,0.5864990859978729,0.683306762899569,1.8991251959496718
