Repository: iavdesch/Research

Readme
======

The supporting files are related to the study "A method for determining the performance of formulas for calculating the crack width and spacing in reinforced concrete elements".

The following files are relevant:
Research/Method_comparing_CWFs/Data_processing_for_GitHuB_Final (contains the data processing of the database "Crack width and crack spacing in reinforced and prestressed concrete elements: database")
Research/Method_comparing_CWFs/CWF_analysis_for_GitHuB_Final (contains the evaluation of the different crack width formulas)

File: Method_comparing_CWFs/Datasets_Used/Working_database_no_hordijk_no_initshrink.csv (part 31 of 83)
,ID,EPID,ELID,LOADID,DOI,title,year,journal,country,institution,laboratory,authors,Ltot,Lspan,Lcons,Lmeas,h,b,hc,thc,RH,Temp,pd,fcm,catfcm,tfcm,fctm,catfctm,tfctm,Ecm,catEcm,tEcm,mix,Es,fsr,fy,phi,zs,nbl,clat,phit,st,phiw,sw,type,method,fpk,fp01k,Ep,rel,fpr,npl,phip,Ap,zp,cplat,catf,epsin,catcal,selfw,typew,locw,epsc,Nrep,N,M,sigs,t0,t,PL,catp,t0p,tp,ncr,wm,wk,wmax,sm,smax,indLR,indNP,indtfcm,indtfctm,indtEcm,slab,Ac,Astot,ts,sc,class_C,fcm28,Bcc,fck28,fcm_cube_150,fctm28,fctmfl28,fctmfl,fct095_28,fct095,fct095fl_28,fct095fl,fct005,fct005_28,fct005fl,Ecm28,phi_bc,phi_bc_prestress,phi_bc_prior_load,phi_dc,phi_dc_prestress,phi_dc_prior_load,phi_creep,phi_creep_prestress,phi_creep_prior_load,Ecm0,eps_cbs,eps_cbs_prestress,eps_cds,eps_cds_prestress,shrinkage,shrinkage_prestress,shrinkage_init,bondLR,bondPR,ae,ap,sxLR,sxNP,zstot,zstensinit,Astensinit,rhotot,rhotensinit,At,Aw,Aptot,zptot,zeta1,zeta,phi_peq,ry,cy,ry0,rx,ryp,cyp,cog,Izz,Wb,Wt,rho,qself,Mself,ep,Mp,pre_loss,initstrain,fctmorg,fcmorg,W_Ib,W_It,Ncr095,Mcr095,Ncr005,Mcr005,CS,Ncr,Mcr,tau_bms,tau_max,xcinit,epsinit,dpsigs,xc,eps,epsbot,sigssimpl,sigsr,dpsigsr,xc_sr,eps_sr,zstottens,zptottens,Astens,Actens,Aptens,Aceff_MC2020,Aseff_MC2020,Apeff_MC2020,phi_eq_MC2020,rhoeff_MC2020,hceff_MC2020,Aceff_FPR,Aseff_FPR,Apeff_FPR,phi_eq_FPR,rhoeff_FPR,hceff_FPR,Aceff_SMTCM,Aseff_SMTCM,Apeff_SMTCM,phi_eq_SMTCM,rhoeff_SMTCM,hceff_SMTCM,sumcirc_SMTCM,sumcirc_p_SMTCM,Actensstate1,Astensstate1,Aptensstate1,r,p,k1
1731,2729,19,N10-20-3,28,0,Rapport des essais: de tirants sous dÃ©formation imposÃ©e de courte durÃ©e,1993,0,Switzerland,Ã‰cole Polytechnique FÃ©dÃ©rale de Lausanne,Construction Materials Laboratory,"Bicher Farra, Jean-Paul Jaccoud",1150.0,1150.0,1000.0,1000.0,100.0,100,"[2,7,6]","[6,7,15]",60.0,"[0,21,0]",0,29.9,"[1,160x320,0]","[7,28,90]",2.3482842463368576,"[1,160x320,1]",[28],28875.0,"[1,160x320,2]",[28],"[0,0,0,0,0.53,32,0,Sikament320,0]",197500.0,2,531.6,[20],[50],[1],[40],[0],[0],0.0,0.0,0,0,0.0,0.0,0.0,0,0,[0],[0],[0],[0],[0],2,1a,0,0,2,2,0.0,1,69.7433569096934,0.0,222.0,28,1,0.0,0,0,0,8,0.13,0.0,0.174,120.0,243.24683740588878,0,-1,2,0,0,0,10000.0,314.1592653589793,13,0.5,CN,29.9,1.0,21.9,36.024096385542165,2.3482842463368576,3.9063989079443884,3.9063989079443884,3.052769520237915,3.052769520237915,5.078318580327705,5.078318580327705,1.6437989724358002,1.6437989724358002,2.734479235561072,27500.0,0.0,1.9223531681028818,1.9223531681028818,0.0,2.7650103271011894,2.7650103271011894,0.0,4.687363495204071,4.687363495204071,27500.0,-2.9158149884370985e-05,-2.9158149884370985e-05,-0.0002115985624791573,-0.0002115985624791573,-0.00024075671236352828,-0.00024075671236352828,-0.00024075671236352828,1,0,6.83982683982684,0.0,100.0,0.0,50.0,0.0,0.0,0.031415926535897934,0.031415926535897934,0.0,0.0,0.0,0.0,0.0,0.0,0.0,50.0,40.0,50.0,50.0,0.0,0.0,50.0,8333333.333333336,166666.66666666672,166666.66666666672,25.0,0.25,0.0,0.0,0.0,0.0,0.0,2.3482842463368576,29.9,166666.66666666672,166666.66666666672,36.12841517806884,0.0,19.453762018960145,0.0,2,27.79108859851449,0.0,4.226911643406344,13.670223114492314,0.0,0.0,0.0,0.0,0.0,0.0,0.0,88.46178248716791,0.0,0.0,0.0,50.0,0.0,314.1592653589793,-0.10000000000047748,0.0,10000.0,314.1592653589793,0.0,20.0,0.031415926535897934,50.0,10000.0,314.1592653589793,0.0,20.0,0.031415926535897934,50.0,10000.0,314.1592653589793,0.0,20.0,0.031415926535897934,50.0,62.83185307179586,0.0,10000.0,314.1592653589793,0.0,0.550446846293429,0.6177865180684066,2.5095582946477806
1735,2733,19,N12-10-1,4,0,Rapport des essais: de tirants sous dÃ©formation imposÃ©e de courte durÃ©e,1993,0,Switzerland,Ã‰cole Polytechnique FÃ©dÃ©rale de Lausanne,Construction Materials Laboratory,"Bicher Farra, Jean-Paul Jaccoud",1150.0,1150.0,1000.0,1000.0,100.0,100,"[2,7,6]","[6,7,15]",60.0,"[0,21,0]",0,44.8,"[1,160x320,0]","[7,28,90]",3.3190958974276756,"[1,160x320,1]",[28],34125.0,"[1,160x320,2]",[28],"[0,0,0,0,0.53,32,0,Sikament320,0]",200533.0,2,579.3,[10],[50],[1],[45],[0],[0],0.0,0.0,0,0,0.0,0.0,0.0,0,0,[0],[0],[0],[0],[0],2,1a,0,0,2,2,0.0,1,25.52544031041707,0.0,325.0,28,1,0.0,0,0,0,1,0.08,0.0,0.176,555.0,555.0,0,-1,2,0,0,0,10000.0,78.53981633974483,13,0.5,CN,44.8,1.0,36.8,53.97590361445783,3.3190958974276756,5.521355691628764,5.521355691628764,4.314824666655978,4.314824666655978,7.177762399117393,7.177762399117393,2.3233671281993726,2.3233671281993726,3.8649489841401343,32500.0,0.0,1.4484663147093717,1.4484663147093717,0.0,1.6008749536470224,1.6008749536470224,0.0,3.049341268356394,3.049341268356394,32500.0,-5.461010995531653e-05,-5.461010995531653e-05,-0.0001730590459673656,-0.0001730590459673656,-0.00022766915592268213,-0.00022766915592268213,-0.00022766915592268213,1,0,5.876424908424909,0.0,100.0,0.0,50.0,0.0,0.0,0.007853981633974483,0.007853981633974483,0.0,0.0,0.0,0.0,0.0,0.0,0.0,50.0,45.0,50.0,50.0,0.0,0.0,50.0,8333333.333333336,166666.66666666672,166666.66666666672,25.0,0.25,0.0,0.0,0.0,0.0,0.0,3.3190958974276756,44.8,166666.66666666672,166666.66666666672,44.80079653959597,0.0,24.123505829013215,0.0,1,34.462151184304595,0.0,5.974372615369816,16.73320053068151,0.0,0.0,0.0,0.0,0.0,0.0,0.0,438.7857368449833,0.0,0.0,0.0,50.0,0.0,78.53981633974483,-0.10000000000047748,0.0,10000.0,78.53981633974483,0.0,10.0,0.007853981633974483,50.0,10000.0,78.53981633974483,0.0,10.0,0.007853981633974483,50.0,10000.0,78.53981633974483,0.0,10.0,0.007853981633974483,50.0,31.41592653589793,0.0,10000.0,78.53981633974483,0.0,1.0,1.0,0.7406804112113103
1738,2736,19,N12-10-1,7,0,Rapport des essais: de tirants sous dÃ©formation imposÃ©e de courte durÃ©e,1993,0,Switzerland,Ã‰cole Polytechnique FÃ©dÃ©rale de Lausanne,Construction Materials Laboratory,"Bicher Farra, Jean-Paul Jaccoud",1150.0,1150.0,1000.0,1000.0,100.0,100,"[2,7,6]","[6,7,15]",60.0,"[0,21,0]",0,44.8,"[1,160x320,0]","[7,28,90]",3.3190958974276756,"[1,160x320,1]",[28],34125.0,"[1,160x320,2]",[28],"[0,0,0,0,0.53,32,0,Sikament320,0]",200533.0,2,579.3,[10],[50],[1],[45],[0],[0],0.0,0.0,0,0,0.0,0.0,0.0,0,0,[0],[0],[0],[0],[0],2,1a,0,0,2,2,0.0,1,24.347343065320896,0.0,310.0,28,1,0.0,0,0,0,1,0.14,0.0,0.267,685.0,685.0,0,-1,2,0,0,0,10000.0,78.53981633974483,13,0.5,CN,44.8,1.0,36.8,53.97590361445783,3.3190958974276756,5.521355691628764,5.521355691628764,4.314824666655978,4.314824666655978,7.177762399117393,7.177762399117393,2.3233671281993726,2.3233671281993726,3.8649489841401343,32500.0,0.0,1.4484663147093717,1.4484663147093717,0.0,1.6008749536470224,1.6008749536470224,0.0,3.049341268356394,3.049341268356394,32500.0,-5.461010995531653e-05,-5.461010995531653e-05,-0.0001730590459673656,-0.0001730590459673656,-0.00022766915592268213,-0.00022766915592268213,-0.00022766915592268213,1,0,5.876424908424909,0.0,100.0,0.0,50.0,0.0,0.0,0.007853981633974483,0.007853981633974483,0.0,0.0,0.0,0.0,0.0,0.0,0.0,50.0,45.0,50.0,50.0,0.0,0.0,50.0,8333333.333333336,166666.66666666672,166666.66666666672,25.0,0.25,0.0,0.0,0.0,0.0,0.0,3.3190958974276756,44.8,166666.66666666672,166666.66666666672,44.80079653959597,0.0,24.123505829013215,0.0,1,34.462151184304595,0.0,5.974372615369816,16.73320053068151,0.0,0.0,0.0,0.0,0.0,0.0,0.0,438.7857368449833,0.0,0.0,0.0,50.0,0.0,78.53981633974483,-0.10000000000047748,0.0,10000.0,78.53981633974483,0.0,10.0,0.007853981633974483,50.0,10000.0,78.53981633974483,0.0,10.0,0.007853981633974483,50.0,10000.0,78.53981633974483,0.0,10.0,0.007853981633974483,50.0,31.41592653589793,0.0,10000.0,78.53981633974483,0.0,1.0,1.0,0.7064951614630959
1739,2737,19,N12-10-1,8,0,Rapport des essais: de tirants sous dÃ©formation imposÃ©e de courte durÃ©e,1993,0,Switzerland,Ã‰cole Polytechnique FÃ©dÃ©rale de Lausanne,Construction Materials Laboratory,"Bicher Farra, Jean-Paul Jaccoud",1150.0,1150.0,1000.0,1000.0,100.0,100,"[2,7,6]","[6,7,15]",60.0,"[0,21,0]",0,44.8,"[1,160x320,0]","[7,28,90]",3.3190958974276756,"[1,160x320,1]",[28],34125.0,"[1,160x320,2]",[28],"[0,0,0,0,0.53,32,0,Sikament320,0]",200533.0,2,579.3,[10],[50],[1],[45],[0],[0],0.0,0.0,0,0,0.0,0.0,0.0,0,0,[0],[0],[0],[0],[0],2,1a,0,0,2,2,0.0,1,25.368360677737577,0.0,323.0,28,1,0.0,0,0,0,1,0.15,0.0,0.267,693.0,723.0,0,-1,2,0,0,0,10000.0,78.53981633974483,13,0.5,CN,44.8,1.0,36.8,53.97590361445783,3.3190958974276756,5.521355691628764,5.521355691628764,4.314824666655978,4.314824666655978,7.177762399117393,7.177762399117393,2.3233671281993726,2.3233671281993726,3.8649489841401343,32500.0,0.0,1.4484663147093717,1.4484663147093717,0.0,1.6008749536470224,1.6008749536470224,0.0,3.049341268356394,3.049341268356394,32500.0,-5.461010995531653e-05,-5.461010995531653e-05,-0.0001730590459673656,-0.0001730590459673656,-0.00022766915592268213,-0.00022766915592268213,-0.00022766915592268213,1,0,5.876424908424909,0.0,100.0,0.0,50.0,0.0,0.0,0.007853981633974483,0.007853981633974483,0.0,0.0,0.0,0.0,0.0,0.0,0.0,50.0,45.0,50.0,50.0,0.0,0.0,50.0,8333333.333333336,166666.66666666672,166666.66666666672,25.0,0.25,0.0,0.0,0.0,0.0,0.0,3.3190958974276756,44.8,166666.66666666672,166666.66666666672,44.80079653959597,0.0,24.123505829013215,0.0,1,34.462151184304595,0.0,5.974372615369816,16.73320053068151,0.0,0.0,0.0,0.0,0.0,0.0,0.0,438.7857368449833,0.0,0.0,0.0,50.0,0.0,78.53981633974483,-0.10000000000047748,0.0,10000.0,78.53981633974483,0.0,10.0,0.007853981633974483,50.0,10000.0,78.53981633974483,0.0,10.0,0.007853981633974483,50.0,10000.0,78.53981633974483,0.0,10.0,0.007853981633974483,50.0,31.41592653589793,0.0,10000.0,78.53981633974483,0.0,1.0,1.0,0.7361223779115482
1740,2738,19,N12-10-1,9,0,Rapport des essais: de tirants sous dÃ©formation imposÃ©e de courte durÃ©e,1993,0,Switzerland,Ã‰cole Polytechnique FÃ©dÃ©rale de Lausanne,Construction Materials Laboratory,"Bicher Farra, Jean-Paul Jaccoud",1150.0,1150.0,1000.0,1000.0,100.0,100,"[2,7,6]","[6,7,15]",60.0,"[0,21,0]",0,44.8,"[1,160x320,0]","[7,28,90]",3.3190958974276756,"[1,160x320,1]",[28],34125.0,"[1,160x320,2]",[28],"[0,0,0,0,0.53,32,0,Sikament320,0]",200533.0,2,579.3,[10],[50],[1],[45],[0],[0],0.0,0.0,0,0,0.0,0.0,0.0,0,0,[0],[0],[0],[0],[0],2,1a,0,0,2,2,0.0,1,27.253316269891457,0.0,347.0,28,1,0.0,0,0,0,1,0.17,0.0,0.253,705.0,705.0,0,-1,2,0,0,0,10000.0,78.53981633974483,13,0.5,CN,44.8,1.0,36.8,53.97590361445783,3.3190958974276756,5.521355691628764,5.521355691628764,4.314824666655978,4.314824666655978,7.177762399117393,7.177762399117393,2.3233671281993726,2.3233671281993726,3.8649489841401343,32500.0,0.0,1.4484663147093717,1.4484663147093717,0.0,1.6008749536470224,1.6008749536470224,0.0,3.049341268356394,3.049341268356394,32500.0,-5.461010995531653e-05,-5.461010995531653e-05,-0.0001730590459673656,-0.0001730590459673656,-0.00022766915592268213,-0.00022766915592268213,-0.00022766915592268213,1,0,5.876424908424909,0.0,100.0,0.0,50.0,0.0,0.0,0.007853981633974483,0.007853981633974483,0.0,0.0,0.0,0.0,0.0,0.0,0.0,50.0,45.0,50.0,50.0,0.0,0.0,50.0,8333333.333333336,166666.66666666672,166666.66666666672,25.0,0.25,0.0,0.0,0.0,0.0,0.0,3.3190958974276756,44.8,166666.66666666672,166666.66666666672,44.80079653959597,0.0,24.123505829013215,0.0,1,34.462151184304595,0.0,5.974372615369816,16.73320053068151,0.0,0.0,0.0,0.0,0.0,0.0,0.0,438.7857368449833,0.0,0.0,0.0,50.0,0.0,78.53981633974483,-0.10000000000047748,0.0,10000.0,78.53981633974483,0.0,10.0,0.007853981633974483,50.0,10000.0,78.53981633974483,0.0,10.0,0.007853981633974483,50.0,10000.0,78.53981633974483,0.0,10.0,0.007853981633974483,50.0,31.41592653589793,0.0,10000.0,78.53981633974483,0.0,1.0,1.0,0.7908187775086912
1743,2741,19,N12-10-1,12,0,Rapport des essais: de tirants sous dÃ©formation imposÃ©e de courte durÃ©e,1993,0,Switzerland,Ã‰cole Polytechnique FÃ©dÃ©rale de Lausanne,Construction Materials Laboratory,"Bicher Farra, Jean-Paul Jaccoud",1150.0,1150.0,1000.0,1000.0,100.0,100,"[2,7,6]","[6,7,15]",60.0,"[0,21,0]",0,44.8,"[1,160x320,0]","[7,28,90]",3.3190958974276756,"[1,160x320,1]",[28],34125.0,"[1,160x320,2]",[28],"[0,0,0,0,0.53,32,0,Sikament320,0]",200533.0,2,579.3,[10],[50],[1],[45],[0],[0],0.0,0.0,0,0,0.0,0.0,0.0,0,0,[0],[0],[0],[0],[0],2,1a,0,0,2,2,0.0,1,25.52544031041707,0.0,325.0,28,1,0.0,0,0,0,2,0.16,0.0,0.176,422.0,555.0,0,-1,2,0,0,0,10000.0,78.53981633974483,13,0.5,CN,44.8,1.0,36.8,53.97590361445783,3.3190958974276756,5.521355691628764,5.521355691628764,4.314824666655978,4.314824666655978,7.177762399117393,7.177762399117393,2.3233671281993726,2.3233671281993726,3.8649489841401343,32500.0,0.0,1.4484663147093717,1.4484663147093717,0.0,1.6008749536470224,1.6008749536470224,0.0,3.049341268356394,3.049341268356394,32500.0,-5.461010995531653e-05,-5.461010995531653e-05,-0.0001730590459673656,-0.0001730590459673656,-0.00022766915592268213,-0.00022766915592268213,-0.00022766915592268213,1,0,5.876424908424909,0.0,100.0,0.0,50.0,0.0,0.0,0.007853981633974483,0.007853981633974483,0.0,0.0,0.0,0.0,0.0,0.0,0.0,50.0,45.0,50.0,50.0,0.0,0.0,50.0,8333333.333333336,166666.66666666672,166666.66666666672,25.0,0.25,0.0,0.0,0.0,0.0,0.0,3.3190958974276756,44.8,166666.66666666672,166666.66666666672,44.80079653959597,0.0,24.123505829013215,0.0,1,34.462151184304595,0.0,5.974372615369816,16.73320053068151,0.0,0.0,0.0,0.0,0.0,0.0,0.0,438.7857368449833,0.0,0.0,0.0,50.0,0.0,78.53981633974483,-0.10000000000047748,0.0,10000.0,78.53981633974483,0.0,10.0,0.007853981633974483,50.0,10000.0,78.53981633974483,0.0,10.0,0.007853981633974483,50.0,10000.0,78.53981633974483,0.0,10.0,0.007853981633974483,50.0,31.41592653589793,0.0,10000.0,78.53981633974483,0.0,1.0,1.0,0.7406804112113103
1747,2745,19,N12-10-1,16,0,Rapport des essais: de tirants sous dÃ©formation imposÃ©e de courte durÃ©e,1993,0,Switzerland,Ã‰cole Polytechnique FÃ©dÃ©rale de Lausanne,Construction Materials Laboratory,"Bicher Farra, Jean-Paul Jaccoud",1150.0,1150.0,1000.0,1000.0,100.0,100,"[2,7,6]","[6,7,15]",60.0,"[0,21,0]",0,44.8,"[1,160x320,0]","[7,28,90]",3.3190958974276756,"[1,160x320,1]",[28],34125.0,"[1,160x320,2]",[28],"[0,0,0,0,0.53,32,0,Sikament320,0]",200533.0,2,579.3,[10],[50],[1],[45],[0],[0],0.0,0.0,0,0,0.0,0.0,0.0,0,0,[0],[0],[0],[0],[0],2,1a,0,0,2,2,0.0,1,25.368360677737577,0.0,323.0,28,1,0.0,0,0,0,3,0.18,0.0,0.267,304.0,723.0,0,-1,2,0,0,0,10000.0,78.53981633974483,13,0.5,CN,44.8,1.0,36.8,53.97590361445783,3.3190958974276756,5.521355691628764,5.521355691628764,4.314824666655978,4.314824666655978,7.177762399117393,7.177762399117393,2.3233671281993726,2.3233671281993726,3.8649489841401343,32500.0,0.0,1.4484663147093717,1.4484663147093717,0.0,1.6008749536470224,1.6008749536470224,0.0,3.049341268356394,3.049341268356394,32500.0,-5.461010995531653e-05,-5.461010995531653e-05,-0.0001730590459673656,-0.0001730590459673656,-0.00022766915592268213,-0.00022766915592268213,-0.00022766915592268213,1,0,5.876424908424909,0.0,100.0,0.0,50.0,0.0,0.0,0.007853981633974483,0.007853981633974483,0.0,0.0,0.0,0.0,0.0,0.0,0.0,50.0,45.0,50.0,50.0,0.0,0.0,50.0,8333333.333333336,166666.66666666672,166666.66666666672,25.0,0.25,0.0,0.0,0.0,0.0,0.0,3.3190958974276756,44.8,166666.66666666672,166666.66666666672,44.80079653959597,0.0,24.123505829013215,0.0,1,34.462151184304595,0.0,5.974372615369816,16.73320053068151,0.0,0.0,0.0,0.0,0.0,0.0,0.0,438.7857368449833,0.0,0.0,0.0,50.0,0.0,78.53981633974483,-0.10000000000047748,0.0,10000.0,78.53981633974483,0.0,10.0,0.007853981633974483,50.0,10000.0,78.53981633974483,0.0,10.0,0.007853981633974483,50.0,10000.0,78.53981633974483,0.0,10.0,0.007853981633974483,50.0,31.41592653589793,0.0,10000.0,78.53981633974483,0.0,1.0,1.0,0.7361223779115482
1751,2749,19,N12-10-1,20,0,Rapport des essais: de tirants sous dÃ©formation imposÃ©e de courte durÃ©e,1993,0,Switzerland,Ã‰cole Polytechnique FÃ©dÃ©rale de Lausanne,Construction Materials Laboratory,"Bicher Farra, Jean-Paul Jaccoud",1150.0,1150.0,1000.0,1000.0,100.0,100,"[2,7,6]","[6,7,15]",60.0,"[0,21,0]",0,44.8,"[1,160x320,0]","[7,28,90]",3.3190958974276756,"[1,160x320,1]",[28],34125.0,"[1,160x320,2]",[28],"[0,0,0,0,0.53,32,0,Sikament320,0]",200533.0,2,579.3,[10],[50],[1],[45],[0],[0],0.0,0.0,0,0,0.0,0.0,0.0,0,0,[0],[0],[0],[0],[0],2,1a,0,0,2,2,0.0,1,25.054201412378603,0.0,319.0,28,1,0.0,0,0,0,4,0.19,0.0,0.267,233.0,723.0,0,-1,2,0,0,0,10000.0,78.53981633974483,13,0.5,CN,44.8,1.0,36.8,53.97590361445783,3.3190958974276756,5.521355691628764,5.521355691628764,4.314824666655978,4.314824666655978,7.177762399117393,7.177762399117393,2.3233671281993726,2.3233671281993726,3.8649489841401343,32500.0,0.0,1.4484663147093717,1.4484663147093717,0.0,1.6008749536470224,1.6008749536470224,0.0,3.049341268356394,3.049341268356394,32500.0,-5.461010995531653e-05,-5.461010995531653e-05,-0.0001730590459673656,-0.0001730590459673656,-0.00022766915592268213,-0.00022766915592268213,-0.00022766915592268213,1,0,5.876424908424909,0.0,100.0,0.0,50.0,0.0,0.0,0.007853981633974483,0.007853981633974483,0.0,0.0,0.0,0.0,0.0,0.0,0.0,50.0,45.0,50.0,50.0,0.0,0.0,50.0,8333333.333333336,166666.66666666672,166666.66666666672,25.0,0.25,0.0,0.0,0.0,0.0,0.0,3.3190958974276756,44.8,166666.66666666672,166666.66666666672,44.80079653959597,0.0,24.123505829013215,0.0,1,34.462151184304595,0.0,5.974372615369816,16.73320053068151,0.0,0.0,0.0,0.0,0.0,0.0,0.0,438.7857368449833,0.0,0.0,0.0,50.0,0.0,78.53981633974483,-0.10000000000047748,0.0,10000.0,78.53981633974483,0.0,10.0,0.007853981633974483,50.0,10000.0,78.53981633974483,0.0,10.0,0.007853981633974483,50.0,10000.0,78.53981633974483,0.0,10.0,0.007853981633974483,50.0,31.41592653589793,0.0,10000.0,78.53981633974483,0.0,1.0,1.0,0.7270063113120245
1754,2752,19,N12-10-1,23,0,Rapport des essais: de tirants sous dÃ©formation imposÃ©e de courte durÃ©e,1993,0,Switzerland,Ã‰cole Polytechnique FÃ©dÃ©rale de Lausanne,Construction Materials Laboratory,"Bicher Farra, Jean-Paul Jaccoud",1150.0,1150.0,1000.0,1000.0,100.0,100,"[2,7,6]","[6,7,15]",60.0,"[0,21,0]",0,44.8,"[1,160x320,0]","[7,28,90]",3.3190958974276756,"[1,160x320,1]",[28],34125.0,"[1,160x320,2]",[28],"[0,0,0,0,0.53,32,0,Sikament320,0]",200533.0,2,579.3,[10],[50],[1],[45],[0],[0],0.0,0.0,0,0,0.0,0.0,0.0,0,0,[0],[0],[0],[0],[0],2,1a,0,0,2,2,0.0,1,26.939157004532476,0.0,343.0,28,1,0.0,0,0,0,5,0.21,0.0,0.257,191.0,409.0,0,-1,2,0,0,0,10000.0,78.53981633974483,13,0.5,CN,44.8,1.0,36.8,53.97590361445783,3.3190958974276756,5.521355691628764,5.521355691628764,4.314824666655978,4.314824666655978,7.177762399117393,7.177762399117393,2.3233671281993726,2.3233671281993726,3.8649489841401343,32500.0,0.0,1.4484663147093717,1.4484663147093717,0.0,1.6008749536470224,1.6008749536470224,0.0,3.049341268356394,3.049341268356394,32500.0,-5.461010995531653e-05,-5.461010995531653e-05,-0.0001730590459673656,-0.0001730590459673656,-0.00022766915592268213,-0.00022766915592268213,-0.00022766915592268213,1,0,5.876424908424909,0.0,100.0,0.0,50.0,0.0,0.0,0.007853981633974483,0.007853981633974483,0.0,0.0,0.0,0.0,0.0,0.0,0.0,50.0,45.0,50.0,50.0,0.0,0.0,50.0,8333333.333333336,166666.66666666672,166666.66666666672,25.0,0.25,0.0,0.0,0.0,0.0,0.0,3.3190958974276756,44.8,166666.66666666672,166666.66666666672,44.80079653959597,0.0,24.123505829013215,0.0,1,34.462151184304595,0.0,5.974372615369816,16.73320053068151,0.0,0.0,0.0,0.0,0.0,0.0,0.0,438.7857368449833,0.0,0.0,0.0,50.0,0.0,78.53981633974483,-0.10000000000047748,0.0,10000.0,78.53981633974483,0.0,10.0,0.007853981633974483,50.0,10000.0,78.53981633974483,0.0,10.0,0.007853981633974483,50.0,10000.0,78.53981633974483,0.0,10.0,0.007853981633974483,50.0,31.41592653589793,0.0,10000.0,78.53981633974483,0.0,1.0,1.0,0.7817027109091674
1761,2759,19,N12-10-2,4,0,Rapport des essais: de tirants sous dÃ©formation imposÃ©e de courte durÃ©e,1993,0,Switzerland,Ã‰cole Polytechnique FÃ©dÃ©rale de Lausanne,Construction Materials Laboratory,"Bicher Farra, Jean-Paul Jaccoud",1150.0,1150.0,1000.0,1000.0,100.0,100,"[2,7,6]","[6,7,15]",60.0,"[0,21,0]",0,44.8,"[1,160x320,0]","[7,28,90]",3.3190958974276756,"[1,160x320,1]",[28],34125.0,"[1,160x320,2]",[28],"[0,0,0,0,0.53,32,0,Sikament320,0]",200533.0,2,579.3,[10],[50],[1],[45],[0],[0],0.0,0.0,0,0,0.0,0.0,0.0,0,0,[0],[0],[0],[0],[0],2,1a,0,0,2,2,0.0,1,24.58296251434013,0.0,313.0,28,1,0.0,0,0,0,1,0.09,0.0,0.267,573.0,685.0,0,-1,2,0,0,0,10000.0,78.53981633974483,13,0.5,CN,44.8,1.0,36.8,53.97590361445783,3.3190958974276756,5.521355691628764,5.521355691628764,4.314824666655978,4.314824666655978,7.177762399117393,7.177762399117393,2.3233671281993726,2.3233671281993726,3.8649489841401343,32500.0,0.0,1.4484663147093717,1.4484663147093717,0.0,1.6008749536470224,1.6008749536470224,0.0,3.049341268356394,3.049341268356394,32500.0,-5.461010995531653e-05,-5.461010995531653e-05,-0.0001730590459673656,-0.0001730590459673656,-0.00022766915592268213,-0.00022766915592268213,-0.00022766915592268213,1,0,5.876424908424909,0.0,100.0,0.0,50.0,0.0,0.0,0.007853981633974483,0.007853981633974483,0.0,0.0,0.0,0.0,0.0,0.0,0.0,50.0,45.0,50.0,50.0,0.0,0.0,50.0,8333333.333333336,166666.66666666672,166666.66666666672,25.0,0.25,0.0,0.0,0.0,0.0,0.0,3.3190958974276756,44.8,166666.66666666672,166666.66666666672,44.80079653959597,0.0,24.123505829013215,0.0,1,34.462151184304595,0.0,5.974372615369816,16.73320053068151,0.0,0.0,0.0,0.0,0.0,0.0,0.0,438.7857368449833,0.0,0.0,0.0,50.0,0.0,78.53981633974483,-0.10000000000047748,0.0,10000.0,78.53981633974483,0.0,10.0,0.007853981633974483,50.0,10000.0,78.53981633974483,0.0,10.0,0.007853981633974483,50.0,10000.0,78.53981633974483,0.0,10.0,0.007853981633974483,50.0,31.41592653589793,0.0,10000.0,78.53981633974483,0.0,1.0,1.0,0.7133322114127387
1765,2763,19,N12-10-2,8,0,Rapport des essais: de tirants sous dÃ©formation imposÃ©e de courte durÃ©e,1993,0,Switzerland,Ã‰cole Polytechnique FÃ©dÃ©rale de Lausanne,Construction Materials Laboratory,"Bicher Farra, Jean-Paul Jaccoud",1150.0,1150.0,1000.0,1000.0,100.0,100,"[2,7,6]","[6,7,15]",60.0,"[0,21,0]",0,44.8,"[1,160x320,0]","[7,28,90]",3.3190958974276756,"[1,160x320,1]",[28],34125.0,"[1,160x320,2]",[28],"[0,0,0,0,0.53,32,0,Sikament320,0]",200533.0,2,579.3,[10],[50],[1],[45],[0],[0],0.0,0.0,0,0,0.0,0.0,0.0,0,0,[0],[0],[0],[0],[0],2,1a,0,0,2,2,0.0,1,25.21128104505809,0.0,321.0,28,1,0.0,0,0,0,1,0.18,0.0,0.267,723.0,723.0,0,-1,2,0,0,0,10000.0,78.53981633974483,13,0.5,CN,44.8,1.0,36.8,53.97590361445783,3.3190958974276756,5.521355691628764,5.521355691628764,4.314824666655978,4.314824666655978,7.177762399117393,7.177762399117393,2.3233671281993726,2.3233671281993726,3.8649489841401343,32500.0,0.0,1.4484663147093717,1.4484663147093717,0.0,1.6008749536470224,1.6008749536470224,0.0,3.049341268356394,3.049341268356394,32500.0,-5.461010995531653e-05,-5.461010995531653e-05,-0.0001730590459673656,-0.0001730590459673656,-0.00022766915592268213,-0.00022766915592268213,-0.00022766915592268213,1,0,5.876424908424909,0.0,100.0,0.0,50.0,0.0,0.0,0.007853981633974483,0.007853981633974483,0.0,0.0,0.0,0.0,0.0,0.0,0.0,50.0,45.0,50.0,50.0,0.0,0.0,50.0,8333333.333333336,166666.66666666672,166666.66666666672,25.0,0.25,0.0,0.0,0.0,0.0,0.0,3.3190958974276756,44.8,166666.66666666672,166666.66666666672,44.80079653959597,0.0,24.123505829013215,0.0,1,34.462151184304595,0.0,5.974372615369816,16.73320053068151,0.0,0.0,0.0,0.0,0.0,0.0,0.0,438.7857368449833,0.0,0.0,0.0,50.0,0.0,78.53981633974483,-0.10000000000047748,0.0,10000.0,78.53981633974483,0.0,10.0,0.007853981633974483,50.0,10000.0,78.53981633974483,0.0,10.0,0.007853981633974483,50.0,10000.0,78.53981633974483,0.0,10.0,0.007853981633974483,50.0,31.41592653589793,0.0,10000.0,78.53981633974483,0.0,1.0,1.0,0.7315643446117864
1766,2764,19,N12-10-2,9,0,Rapport des essais: de tirants sous dÃ©formation imposÃ©e de courte durÃ©e,1993,0,Switzerland,Ã‰cole Polytechnique FÃ©dÃ©rale de Lausanne,Construction Materials Laboratory,"Bicher Farra, Jean-Paul Jaccoud",1150.0,1150.0,1000.0,1000.0,100.0,100,"[2,7,6]","[6,7,15]",60.0,"[0,21,0]",0,44.8,"[1,160x320,0]","[7,28,90]",3.3190958974276756,"[1,160x320,1]",[28],34125.0,"[1,160x320,2]",[28],"[0,0,0,0,0.53,32,0,Sikament320,0]",200533.0,2,579.3,[10],[50],[1],[45],[0],[0],0.0,0.0,0,0,0.0,0.0,0.0,0,0,[0],[0],[0],[0],[0],2,1a,0,0,2,2,0.0,1,26.70353755551324,0.0,340.0,28,1,0.0,0,0,0,2,0.14,0.0,0.257,409.0,409.0,0,-1,2,0,0,0,10000.0,78.53981633974483,13,0.5,CN,44.8,1.0,36.8,53.97590361445783,3.3190958974276756,5.521355691628764,5.521355691628764,4.314824666655978,4.314824666655978,7.177762399117393,7.177762399117393,2.3233671281993726,2.3233671281993726,3.8649489841401343,32500.0,0.0,1.4484663147093717,1.4484663147093717,0.0,1.6008749536470224,1.6008749536470224,0.0,3.049341268356394,3.049341268356394,32500.0,-5.461010995531653e-05,-5.461010995531653e-05,-0.0001730590459673656,-0.0001730590459673656,-0.00022766915592268213,-0.00022766915592268213,-0.00022766915592268213,1,0,5.876424908424909,0.0,100.0,0.0,50.0,0.0,0.0,0.007853981633974483,0.007853981633974483,0.0,0.0,0.0,0.0,0.0,0.0,0.0,50.0,45.0,50.0,50.0,0.0,0.0,50.0,8333333.333333336,166666.66666666672,166666.66666666672,25.0,0.25,0.0,0.0,0.0,0.0,0.0,3.3190958974276756,44.8,166666.66666666672,166666.66666666672,44.80079653959597,0.0,24.123505829013215,0.0,1,34.462151184304595,0.0,5.974372615369816,16.73320053068151,0.0,0.0,0.0,0.0,0.0,0.0,0.0,438.7857368449833,0.0,0.0,0.0,50.0,0.0,78.53981633974483,-0.10000000000047748,0.0,10000.0,78.53981633974483,0.0,10.0,0.007853981633974483,50.0,10000.0,78.53981633974483,0.0,10.0,0.007853981633974483,50.0,10000.0,78.53981633974483,0.0,10.0,0.007853981633974483,50.0,31.41592653589793,0.0,10000.0,78.53981633974483,0.0,1.0,1.0,0.7748656609595245
1769,2767,19,N12-10-2,12,0,Rapport des essais: de tirants sous dÃ©formation imposÃ©e de courte durÃ©e,1993,0,Switzerland,Ã‰cole Polytechnique FÃ©dÃ©rale de Lausanne,Construction Materials Laboratory,"Bicher Farra, Jean-Paul Jaccoud",1150.0,1150.0,1000.0,1000.0,100.0,100,"[2,7,6]","[6,7,15]",60.0,"[0,21,0]",0,44.8,"[1,160x320,0]","[7,28,90]",3.3190958974276756,"[1,160x320,1]",[28],34125.0,"[1,160x320,2]",[28],"[0,0,0,0,0.53,32,0,Sikament320,0]",200533.0,2,579.3,[10],[50],[1],[45],[0],[0],0.0,0.0,0,0,0.0,0.0,0.0,0,0,[0],[0],[0],[0],[0],2,1a,0,0,2,2,0.0,1,26.075219024795285,0.0,332.0,28,1,0.0,0,0,0,2,0.2,0.0,0.233,434.0,434.0,0,-1,2,0,0,0,10000.0,78.53981633974483,13,0.5,CN,44.8,1.0,36.8,53.97590361445783,3.3190958974276756,5.521355691628764,5.521355691628764,4.314824666655978,4.314824666655978,7.177762399117393,7.177762399117393,2.3233671281993726,2.3233671281993726,3.8649489841401343,32500.0,0.0,1.4484663147093717,1.4484663147093717,0.0,1.6008749536470224,1.6008749536470224,0.0,3.049341268356394,3.049341268356394,32500.0,-5.461010995531653e-05,-5.461010995531653e-05,-0.0001730590459673656,-0.0001730590459673656,-0.00022766915592268213,-0.00022766915592268213,-0.00022766915592268213,1,0,5.876424908424909,0.0,100.0,0.0,50.0,0.0,0.0,0.007853981633974483,0.007853981633974483,0.0,0.0,0.0,0.0,0.0,0.0,0.0,50.0,45.0,50.0,50.0,0.0,0.0,50.0,8333333.333333336,166666.66666666672,166666.66666666672,25.0,0.25,0.0,0.0,0.0,0.0,0.0,3.3190958974276756,44.8,166666.66666666672,166666.66666666672,44.80079653959597,0.0,24.123505829013215,0.0,1,34.462151184304595,0.0,5.974372615369816,16.73320053068151,0.0,0.0,0.0,0.0,0.0,0.0,0.0,438.7857368449833,0.0,0.0,0.0,50.0,0.0,78.53981633974483,-0.10000000000047748,0.0,10000.0,78.53981633974483,0.0,10.0,0.007853981633974483,50.0,10000.0,78.53981633974483,0.0,10.0,0.007853981633974483,50.0,10000.0,78.53981633974483,0.0,10.0,0.007853981633974483,50.0,31.41592653589793,0.0,10000.0,78.53981633974483,0.0,1.0,1.0,0.756633527760477
1770,2768,19,N12-10-2,13,0,Rapport des essais: de tirants sous dÃ©formation imposÃ©e de courte durÃ©e,1993,0,Switzerland,Ã‰cole Polytechnique FÃ©dÃ©rale de Lausanne,Construction Materials Laboratory,"Bicher Farra, Jean-Paul Jaccoud",1150.0,1150.0,1000.0,1000.0,100.0,100,"[2,7,6]","[6,7,15]",60.0,"[0,21,0]",0,44.8,"[1,160x320,0]","[7,28,90]",3.3190958974276756,"[1,160x320,1]",[28],34125.0,"[1,160x320,2]",[28],"[0,0,0,0,0.53,32,0,Sikament320,0]",200533.0,2,579.3,[10],[50],[1],[45],[0],[0],0.0,0.0,0,0,0.0,0.0,0.0,0,0,[0],[0],[0],[0],[0],2,1a,0,0,2,2,0.0,1,27.253316269891457,0.0,347.0,28,1,0.0,0,0,0,2,0.22,0.0,0.253,435.0,705.0,0,-1,2,0,0,0,10000.0,78.53981633974483,13,0.5,CN,44.8,1.0,36.8,53.97590361445783,3.3190958974276756,5.521355691628764,5.521355691628764,4.314824666655978,4.314824666655978,7.177762399117393,7.177762399117393,2.3233671281993726,2.3233671281993726,3.8649489841401343,32500.0,0.0,1.4484663147093717,1.4484663147093717,0.0,1.6008749536470224,1.6008749536470224,0.0,3.049341268356394,3.049341268356394,32500.0,-5.461010995531653e-05,-5.461010995531653e-05,-0.0001730590459673656,-0.0001730590459673656,-0.00022766915592268213,-0.00022766915592268213,-0.00022766915592268213,1,0,5.876424908424909,0.0,100.0,0.0,50.0,0.0,0.0,0.007853981633974483,0.007853981633974483,0.0,0.0,0.0,0.0,0.0,0.0,0.0,50.0,45.0,50.0,50.0,0.0,0.0,50.0,8333333.333333336,166666.66666666672,166666.66666666672,25.0,0.25,0.0,0.0,0.0,0.0,0.0,3.3190958974276756,44.8,166666.66666666672,166666.66666666672,44.80079653959597,0.0,24.123505829013215,0.0,1,34.462151184304595,0.0,5.974372615369816,16.73320053068151,0.0,0.0,0.0,0.0,0.0,0.0,0.0,438.7857368449833,0.0,0.0,0.0,50.0,0.0,78.53981633974483,-0.10000000000047748,0.0,10000.0,78.53981633974483,0.0,10.0,0.007853981633974483,50.0,10000.0,78.53981633974483,0.0,10.0,0.007853981633974483,50.0,10000.0,78.53981633974483,0.0,10.0,0.007853981633974483,50.0,31.41592653589793,0.0,10000.0,78.53981633974483,0.0,1.0,1.0,0.7908187775086912
1773,2771,19,N12-10-2,16,0,Rapport des essais: de tirants sous dÃ©formation imposÃ©e de courte durÃ©e,1993,0,Switzerland,Ã‰cole Polytechnique FÃ©dÃ©rale de Lausanne,Construction Materials Laboratory,"Bicher Farra, Jean-Paul Jaccoud",1150.0,1150.0,1000.0,1000.0,100.0,100,"[2,7,6]","[6,7,15]",60.0,"[0,21,0]",0,44.8,"[1,160x320,0]","[7,28,90]",3.3190958974276756,"[1,160x320,1]",[28],34125.0,"[1,160x320,2]",[28],"[0,0,0,0,0.53,32,0,Sikament320,0]",200533.0,2,579.3,[10],[50],[1],[45],[0],[0],0.0,0.0,0,0,0.0,0.0,0.0,0,0,[0],[0],[0],[0],[0],2,1a,0,0,2,2,0.0,1,24.26880324898115,0.0,309.0,28,1,0.0,0,0,0,3,0.19,0.0,0.267,306.0,685.0,0,-1,2,0,0,0,10000.0,78.53981633974483,13,0.5,CN,44.8,1.0,36.8,53.97590361445783,3.3190958974276756,5.521355691628764,5.521355691628764,4.314824666655978,4.314824666655978,7.177762399117393,7.177762399117393,2.3233671281993726,2.3233671281993726,3.8649489841401343,32500.0,0.0,1.4484663147093717,1.4484663147093717,0.0,1.6008749536470224,1.6008749536470224,0.0,3.049341268356394,3.049341268356394,32500.0,-5.461010995531653e-05,-5.461010995531653e-05,-0.0001730590459673656,-0.0001730590459673656,-0.00022766915592268213,-0.00022766915592268213,-0.00022766915592268213,1,0,5.876424908424909,0.0,100.0,0.0,50.0,0.0,0.0,0.007853981633974483,0.007853981633974483,0.0,0.0,0.0,0.0,0.0,0.0,0.0,50.0,45.0,50.0,50.0,0.0,0.0,50.0,8333333.333333336,166666.66666666672,166666.66666666672,25.0,0.25,0.0,0.0,0.0,0.0,0.0,3.3190958974276756,44.8,166666.66666666672,166666.66666666672,44.80079653959597,0.0,24.123505829013215,0.0,1,34.462151184304595,0.0,5.974372615369816,16.73320053068151,0.0,0.0,0.0,0.0,0.0,0.0,0.0,438.7857368449833,0.0,0.0,0.0,50.0,0.0,78.53981633974483,-0.10000000000047748,0.0,10000.0,78.53981633974483,0.0,10.0,0.007853981633974483,50.0,10000.0,78.53981633974483,0.0,10.0,0.007853981633974483,50.0,10000.0,78.53981633974483,0.0,10.0,0.007853981633974483,50.0,31.41592653589793,0.0,10000.0,78.53981633974483,0.0,1.0,1.0,0.7042161448132149
1774,2772,19,N12-10-2,17,0,Rapport des essais: de tirants sous dÃ©formation imposÃ©e de courte durÃ©e,1993,0,Switzerland,Ã‰cole Polytechnique FÃ©dÃ©rale de Lausanne,Construction Materials Laboratory,"Bicher Farra, Jean-Paul Jaccoud",1150.0,1150.0,1000.0,1000.0,100.0,100,"[2,7,6]","[6,7,15]",60.0,"[0,21,0]",0,44.8,"[1,160x320,0]","[7,28,90]",3.3190958974276756,"[1,160x320,1]",[28],34125.0,"[1,160x320,2]",[28],"[0,0,0,0,0.53,32,0,Sikament320,0]",200533.0,2,579.3,[10],[50],[1],[45],[0],[0],0.0,0.0,0,0,0.0,0.0,0.0,0,0,[0],[0],[0],[0],[0],2,1a,0,0,2,2,0.0,1,27.410395902570944,0.0,349.0,28,1,0.0,0,0,0,3,0.23,0.0,0.253,308.0,705.0,0,-1,2,0,0,0,10000.0,78.53981633974483,13,0.5,CN,44.8,1.0,36.8,53.97590361445783,3.3190958974276756,5.521355691628764,5.521355691628764,4.314824666655978,4.314824666655978,7.177762399117393,7.177762399117393,2.3233671281993726,2.3233671281993726,3.8649489841401343,32500.0,0.0,1.4484663147093717,1.4484663147093717,0.0,1.6008749536470224,1.6008749536470224,0.0,3.049341268356394,3.049341268356394,32500.0,-5.461010995531653e-05,-5.461010995531653e-05,-0.0001730590459673656,-0.0001730590459673656,-0.00022766915592268213,-0.00022766915592268213,-0.00022766915592268213,1,0,5.876424908424909,0.0,100.0,0.0,50.0,0.0,0.0,0.007853981633974483,0.007853981633974483,0.0,0.0,0.0,0.0,0.0,0.0,0.0,50.0,45.0,50.0,50.0,0.0,0.0,50.0,8333333.333333336,166666.66666666672,166666.66666666672,25.0,0.25,0.0,0.0,0.0,0.0,0.0,3.3190958974276756,44.8,166666.66666666672,166666.66666666672,44.80079653959597,0.0,24.123505829013215,0.0,1,34.462151184304595,0.0,5.974372615369816,16.73320053068151,0.0,0.0,0.0,0.0,0.0,0.0,0.0,438.7857368449833,0.0,0.0,0.0,50.0,0.0,78.53981633974483,-0.10000000000047748,0.0,10000.0,78.53981633974483,0.0,10.0,0.007853981633974483,50.0,10000.0,78.53981633974483,0.0,10.0,0.007853981633974483,50.0,10000.0,78.53981633974483,0.0,10.0,0.007853981633974483,50.0,31.41592653589793,0.0,10000.0,78.53981633974483,0.0,1.0,1.0,0.7953768108084531
1776,2774,19,N12-10-2,19,0,Rapport des essais: de tirants sous dÃ©formation imposÃ©e de courte durÃ©e,1993,0,Switzerland,Ã‰cole Polytechnique FÃ©dÃ©rale de Lausanne,Construction Materials Laboratory,"Bicher Farra, Jean-Paul Jaccoud",1150.0,1150.0,1000.0,1000.0,100.0,100,"[2,7,6]","[6,7,15]",60.0,"[0,21,0]",0,44.8,"[1,160x320,0]","[7,28,90]",3.3190958974276756,"[1,160x320,1]",[28],34125.0,"[1,160x320,2]",[28],"[0,0,0,0,0.53,32,0,Sikament320,0]",200533.0,2,579.3,[10],[50],[1],[45],[0],[0],0.0,0.0,0,0,0.0,0.0,0.0,0,0,[0],[0],[0],[0],[0],2,1a,0,0,2,2,0.0,1,24.975661596038854,0.0,318.0,28,1,0.0,0,0,0,4,0.21,0.0,0.267,235.0,723.0,0,-1,2,0,0,0,10000.0,78.53981633974483,13,0.5,CN,44.8,1.0,36.8,53.97590361445783,3.3190958974276756,5.521355691628764,5.521355691628764,4.314824666655978,4.314824666655978,7.177762399117393,7.177762399117393,2.3233671281993726,2.3233671281993726,3.8649489841401343,32500.0,0.0,1.4484663147093717,1.4484663147093717,0.0,1.6008749536470224,1.6008749536470224,0.0,3.049341268356394,3.049341268356394,32500.0,-5.461010995531653e-05,-5.461010995531653e-05,-0.0001730590459673656,-0.0001730590459673656,-0.00022766915592268213,-0.00022766915592268213,-0.00022766915592268213,1,0,5.876424908424909,0.0,100.0,0.0,50.0,0.0,0.0,0.007853981633974483,0.007853981633974483,0.0,0.0,0.0,0.0,0.0,0.0,0.0,50.0,45.0,50.0,50.0,0.0,0.0,50.0,8333333.333333336,166666.66666666672,166666.66666666672,25.0,0.25,0.0,0.0,0.0,0.0,0.0,3.3190958974276756,44.8,166666.66666666672,166666.66666666672,44.80079653959597,0.0,24.123505829013215,0.0,1,34.462151184304595,0.0,5.974372615369816,16.73320053068151,0.0,0.0,0.0,0.0,0.0,0.0,0.0,438.7857368449833,0.0,0.0,0.0,50.0,0.0,78.53981633974483,-0.10000000000047748,0.0,10000.0,78.53981633974483,0.0,10.0,0.007853981633974483,50.0,10000.0,78.53981633974483,0.0,10.0,0.007853981633974483,50.0,10000.0,78.53981633974483,0.0,10.0,0.007853981633974483,50.0,31.41592653589793,0.0,10000.0,78.53981633974483,0.0,1.0,1.0,0.7247272946621435
1789,2787,19,N12-10-3,8,0,Rapport des essais: de tirants sous dÃ©formation imposÃ©e de courte durÃ©e,1993,0,Switzerland,Ã‰cole Polytechnique FÃ©dÃ©rale de Lausanne,Construction Materials Laboratory,"Bicher Farra, Jean-Paul Jaccoud",1150.0,1150.0,1000.0,1000.0,100.0,100,"[2,7,6]","[6,7,15]",60.0,"[0,21,0]",0,44.8,"[1,160x320,0]","[7,28,90]",3.3190958974276756,"[1,160x320,1]",[28],34125.0,"[1,160x320,2]",[28],"[0,0,0,0,0.53,32,0,Sikament320,0]",200533.0,2,579.3,[10],[50],[1],[45],[0],[0],0.0,0.0,0,0,0.0,0.0,0.0,0,0,[0],[0],[0],[0],[0],2,1a,0,0,2,2,0.0,1,25.21128104505809,0.0,321.0,28,1,0.0,0,0,0,1,0.15,0.0,0.267,692.0,723.0,0,-1,2,0,0,0,10000.0,78.53981633974483,13,0.5,CN,44.8,1.0,36.8,53.97590361445783,3.3190958974276756,5.521355691628764,5.521355691628764,4.314824666655978,4.314824666655978,7.177762399117393,7.177762399117393,2.3233671281993726,2.3233671281993726,3.8649489841401343,32500.0,0.0,1.4484663147093717,1.4484663147093717,0.0,1.6008749536470224,1.6008749536470224,0.0,3.049341268356394,3.049341268356394,32500.0,-5.461010995531653e-05,-5.461010995531653e-05,-0.0001730590459673656,-0.0001730590459673656,-0.00022766915592268213,-0.00022766915592268213,-0.00022766915592268213,1,0,5.876424908424909,0.0,100.0,0.0,50.0,0.0,0.0,0.007853981633974483,0.007853981633974483,0.0,0.0,0.0,0.0,0.0,0.0,0.0,50.0,45.0,50.0,50.0,0.0,0.0,50.0,8333333.333333336,166666.66666666672,166666.66666666672,25.0,0.25,0.0,0.0,0.0,0.0,0.0,3.3190958974276756,44.8,166666.66666666672,166666.66666666672,44.80079653959597,0.0,24.123505829013215,0.0,1,34.462151184304595,0.0,5.974372615369816,16.73320053068151,0.0,0.0,0.0,0.0,0.0,0.0,0.0,438.7857368449833,0.0,0.0,0.0,50.0,0.0,78.53981633974483,-0.10000000000047748,0.0,10000.0,78.53981633974483,0.0,10.0,0.007853981633974483,50.0,10000.0,78.53981633974483,0.0,10.0,0.007853981633974483,50.0,10000.0,78.53981633974483,0.0,10.0,0.007853981633974483,50.0,31.41592653589793,0.0,10000.0,78.53981633974483,0.0,1.0,1.0,0.7315643446117864
1790,2788,19,N12-10-3,9,0,Rapport des essais: de tirants sous dÃ©formation imposÃ©e de courte durÃ©e,1993,0,Switzerland,Ã‰cole Polytechnique FÃ©dÃ©rale de Lausanne,Construction Materials Laboratory,"Bicher Farra, Jean-Paul Jaccoud",1150.0,1150.0,1000.0,1000.0,100.0,100,"[2,7,6]","[6,7,15]",60.0,"[0,21,0]",0,44.8,"[1,160x320,0]","[7,28,90]",3.3190958974276756,"[1,160x320,1]",[28],34125.0,"[1,160x320,2]",[28],"[0,0,0,0,0.53,32,0,Sikament320,0]",200533.0,2,579.3,[10],[50],[1],[45],[0],[0],0.0,0.0,0,0,0.0,0.0,0.0,0,0,[0],[0],[0],[0],[0],2,1a,0,0,2,2,0.0,1,25.99667920845554,0.0,331.0,28,1,0.0,0,0,0,2,0.14,0.0,0.233,410.0,434.0,0,-1,2,0,0,0,10000.0,78.53981633974483,13,0.5,CN,44.8,1.0,36.8,53.97590361445783,3.3190958974276756,5.521355691628764,5.521355691628764,4.314824666655978,4.314824666655978,7.177762399117393,7.177762399117393,2.3233671281993726,2.3233671281993726,3.8649489841401343,32500.0,0.0,1.4484663147093717,1.4484663147093717,0.0,1.6008749536470224,1.6008749536470224,0.0,3.049341268356394,3.049341268356394,32500.0,-5.461010995531653e-05,-5.461010995531653e-05,-0.0001730590459673656,-0.0001730590459673656,-0.00022766915592268213,-0.00022766915592268213,-0.00022766915592268213,1,0,5.876424908424909,0.0,100.0,0.0,50.0,0.0,0.0,0.007853981633974483,0.007853981633974483,0.0,0.0,0.0,0.0,0.0,0.0,0.0,50.0,45.0,50.0,50.0,0.0,0.0,50.0,8333333.333333336,166666.66666666672,166666.66666666672,25.0,0.25,0.0,0.0,0.0,0.0,0.0,3.3190958974276756,44.8,166666.66666666672,166666.66666666672,44.80079653959597,0.0,24.123505829013215,0.0,1,34.462151184304595,0.0,5.974372615369816,16.73320053068151,0.0,0.0,0.0,0.0,0.0,0.0,0.0,438.7857368449833,0.0,0.0,0.0,50.0,0.0,78.53981633974483,-0.10000000000047748,0.0,10000.0,78.53981633974483,0.0,10.0,0.007853981633974483,50.0,10000.0,78.53981633974483,0.0,10.0,0.007853981633974483,50.0,10000.0,78.53981633974483,0.0,10.0,0.007853981633974483,50.0,31.41592653589793,0.0,10000.0,78.53981633974483,0.0,1.0,1.0,0.754354511110596
1793,2791,19,N12-10-3,12,0,Rapport des essais: de tirants sous dÃ©formation imposÃ©e de courte durÃ©e,1993,0,Switzerland,Ã‰cole Polytechnique FÃ©dÃ©rale de Lausanne,Construction Materials Laboratory,"Bicher Farra, Jean-Paul Jaccoud",1150.0,1150.0,1000.0,1000.0,100.0,100,"[2,7,6]","[6,7,15]",60.0,"[0,21,0]",0,44.8,"[1,160x320,0]","[7,28,90]",3.3190958974276756,"[1,160x320,1]",[28],34125.0,"[1,160x320,2]",[28],"[0,0,0,0,0.53,32,0,Sikament320,0]",200533.0,2,579.3,[10],[50],[1],[45],[0],[0],0.0,0.0,0,0,0.0,0.0,0.0,0,0,[0],[0],[0],[0],[0],2,1a,0,0,2,2,0.0,1,26.232298657474775,0.0,334.0,28,1,0.0,0,0,0,2,0.19,0.0,0.233,430.0,434.0,0,-1,2,0,0,0,10000.0,78.53981633974483,13,0.5,CN,44.8,1.0,36.8,53.97590361445783,3.3190958974276756,5.521355691628764,5.521355691628764,4.314824666655978,4.314824666655978,7.177762399117393,7.177762399117393,2.3233671281993726,2.3233671281993726,3.8649489841401343,32500.0,0.0,1.4484663147093717,1.4484663147093717,0.0,1.6008749536470224,1.6008749536470224,0.0,3.049341268356394,3.049341268356394,32500.0,-5.461010995531653e-05,-5.461010995531653e-05,-0.0001730590459673656,-0.0001730590459673656,-0.00022766915592268213,-0.00022766915592268213,-0.00022766915592268213,1,0,5.876424908424909,0.0,100.0,0.0,50.0,0.0,0.0,0.007853981633974483,0.007853981633974483,0.0,0.0,0.0,0.0,0.0,0.0,0.0,50.0,45.0,50.0,50.0,0.0,0.0,50.0,8333333.333333336,166666.66666666672,166666.66666666672,25.0,0.25,0.0,0.0,0.0,0.0,0.0,3.3190958974276756,44.8,166666.66666666672,166666.66666666672,44.80079653959597,0.0,24.123505829013215,0.0,1,34.462151184304595,0.0,5.974372615369816,16.73320053068151,0.0,0.0,0.0,0.0,0.0,0.0,0.0,438.7857368449833,0.0,0.0,0.0,50.0,0.0,78.53981633974483,-0.10000000000047748,0.0,10000.0,78.53981633974483,0.0,10.0,0.007853981633974483,50.0,10000.0,78.53981633974483,0.0,10.0,0.007853981633974483,50.0,10000.0,78.53981633974483,0.0,10.0,0.007853981633974483,50.0,31.41592653589793,0.0,10000.0,78.53981633974483,0.0,1.0,1.0,0.7611915610602389
