Repository: iavdesch/Research

Readme
======

The supporting files are related to the study "A method for determining the performance of formulas for calculating the crack width and spacing in reinforced concrete elements".

The following files are relevant:
Research/Method_comparing_CWFs/Data_processing_for_GitHuB_Final (contains the data processing of the database "Crack width and crack spacing in reinforced and prestressed concrete elements: database")
Research/Method_comparing_CWFs/CWF_analysis_for_GitHuB_Final (contains the evaluation of the different crack width formulas)

File: Method_comparing_CWFs/Datasets_Used/Working_database_no_hordijk_no_initshrink.csv (part 32 of 83)
,ID,EPID,ELID,LOADID,DOI,title,year,journal,country,institution,laboratory,authors,Ltot,Lspan,Lcons,Lmeas,h,b,hc,thc,RH,Temp,pd,fcm,catfcm,tfcm,fctm,catfctm,tfctm,Ecm,catEcm,tEcm,mix,Es,fsr,fy,phi,zs,nbl,clat,phit,st,phiw,sw,type,method,fpk,fp01k,Ep,rel,fpr,npl,phip,Ap,zp,cplat,catf,epsin,catcal,selfw,typew,locw,epsc,Nrep,N,M,sigs,t0,t,PL,catp,t0p,tp,ncr,wm,wk,wmax,sm,smax,indLR,indNP,indtfcm,indtfctm,indtEcm,slab,Ac,Astot,ts,sc,class_C,fcm28,Bcc,fck28,fcm_cube_150,fctm28,fctmfl28,fctmfl,fct095_28,fct095,fct095fl_28,fct095fl,fct005,fct005_28,fct005fl,Ecm28,phi_bc,phi_bc_prestress,phi_bc_prior_load,phi_dc,phi_dc_prestress,phi_dc_prior_load,phi_creep,phi_creep_prestress,phi_creep_prior_load,Ecm0,eps_cbs,eps_cbs_prestress,eps_cds,eps_cds_prestress,shrinkage,shrinkage_prestress,shrinkage_init,bondLR,bondPR,ae,ap,sxLR,sxNP,zstot,zstensinit,Astensinit,rhotot,rhotensinit,At,Aw,Aptot,zptot,zeta1,zeta,phi_peq,ry,cy,ry0,rx,ryp,cyp,cog,Izz,Wb,Wt,rho,qself,Mself,ep,Mp,pre_loss,initstrain,fctmorg,fcmorg,W_Ib,W_It,Ncr095,Mcr095,Ncr005,Mcr005,CS,Ncr,Mcr,tau_bms,tau_max,xcinit,epsinit,dpsigs,xc,eps,epsbot,sigssimpl,sigsr,dpsigsr,xc_sr,eps_sr,zstottens,zptottens,Astens,Actens,Aptens,Aceff_MC2020,Aseff_MC2020,Apeff_MC2020,phi_eq_MC2020,rhoeff_MC2020,hceff_MC2020,Aceff_FPR,Aseff_FPR,Apeff_FPR,phi_eq_FPR,rhoeff_FPR,hceff_FPR,Aceff_SMTCM,Aseff_SMTCM,Apeff_SMTCM,phi_eq_SMTCM,rhoeff_SMTCM,hceff_SMTCM,sumcirc_SMTCM,sumcirc_p_SMTCM,Actensstate1,Astensstate1,Aptensstate1,r,p,k1
1796,2794,19,N12-10-3,15,0,Rapport des essais: de tirants sous dÃ©formation imposÃ©e de courte durÃ©e,1993,0,Switzerland,Ã‰cole Polytechnique FÃ©dÃ©rale de Lausanne,Construction Materials Laboratory,"Bicher Farra, Jean-Paul Jaccoud",1150.0,1150.0,1000.0,1000.0,100.0,100,"[2,7,6]","[6,7,15]",60.0,"[0,21,0]",0,44.8,"[1,160x320,0]","[7,28,90]",3.3190958974276756,"[1,160x320,1]",[28],34125.0,"[1,160x320,2]",[28],"[0,0,0,0,0.53,32,0,Sikament320,0]",200533.0,2,579.3,[10],[50],[1],[45],[0],[0],0.0,0.0,0,0,0.0,0.0,0.0,0,0,[0],[0],[0],[0],[0],2,1a,0,0,2,2,0.0,1,26.310838473814517,0.0,335.0,28,1,0.0,0,0,0,3,0.21,0.0,0.233,306.0,434.0,0,-1,2,0,0,0,10000.0,78.53981633974483,13,0.5,CN,44.8,1.0,36.8,53.97590361445783,3.3190958974276756,5.521355691628764,5.521355691628764,4.314824666655978,4.314824666655978,7.177762399117393,7.177762399117393,2.3233671281993726,2.3233671281993726,3.8649489841401343,32500.0,0.0,1.4484663147093717,1.4484663147093717,0.0,1.6008749536470224,1.6008749536470224,0.0,3.049341268356394,3.049341268356394,32500.0,-5.461010995531653e-05,-5.461010995531653e-05,-0.0001730590459673656,-0.0001730590459673656,-0.00022766915592268213,-0.00022766915592268213,-0.00022766915592268213,1,0,5.876424908424909,0.0,100.0,0.0,50.0,0.0,0.0,0.007853981633974483,0.007853981633974483,0.0,0.0,0.0,0.0,0.0,0.0,0.0,50.0,45.0,50.0,50.0,0.0,0.0,50.0,8333333.333333336,166666.66666666672,166666.66666666672,25.0,0.25,0.0,0.0,0.0,0.0,0.0,3.3190958974276756,44.8,166666.66666666672,166666.66666666672,44.80079653959597,0.0,24.123505829013215,0.0,1,34.462151184304595,0.0,5.974372615369816,16.73320053068151,0.0,0.0,0.0,0.0,0.0,0.0,0.0,438.7857368449833,0.0,0.0,0.0,50.0,0.0,78.53981633974483,-0.10000000000047748,0.0,10000.0,78.53981633974483,0.0,10.0,0.007853981633974483,50.0,10000.0,78.53981633974483,0.0,10.0,0.007853981633974483,50.0,10000.0,78.53981633974483,0.0,10.0,0.007853981633974483,50.0,31.41592653589793,0.0,10000.0,78.53981633974483,0.0,1.0,1.0,0.7634705777101197
1805,2803,19,N12-14-1,28,0,Rapport des essais: de tirants sous dÃ©formation imposÃ©e de courte durÃ©e,1993,0,Switzerland,Ã‰cole Polytechnique FÃ©dÃ©rale de Lausanne,Construction Materials Laboratory,"Bicher Farra, Jean-Paul Jaccoud",1150.0,1150.0,1000.0,1000.0,100.0,100,"[2,7,6]","[6,7,15]",60.0,"[0,21,0]",0,44.8,"[1,160x320,0]","[7,28,90]",3.3190958974276756,"[1,160x320,1]",[28],34125.0,"[1,160x320,2]",[28],"[0,0,0,0,0.53,32,0,Sikament320,0]",196317.0,2,558.2,[14],[50],[1],[43],[0],[0],0.0,0.0,0,0,0.0,0.0,0.0,0,0,[0],[0],[0],[0],[0],2,1a,0,0,2,2,0.0,1,34.63605900582747,0.0,225.0,28,1,0.0,0,0,0,5,0.14,0.0,0.227,187.0,188.0,0,-1,2,0,0,0,10000.0,153.93804002589985,13,0.5,CN,44.8,1.0,36.8,53.97590361445783,3.3190958974276756,5.521355691628764,5.521355691628764,4.314824666655978,4.314824666655978,7.177762399117393,7.177762399117393,2.3233671281993726,2.3233671281993726,3.8649489841401343,32500.0,0.0,1.4484663147093717,1.4484663147093717,0.0,1.6008749536470224,1.6008749536470224,0.0,3.049341268356394,3.049341268356394,32500.0,-5.461010995531653e-05,-5.461010995531653e-05,-0.0001730590459673656,-0.0001730590459673656,-0.00022766915592268213,-0.00022766915592268213,-0.00022766915592268213,1,0,5.752879120879121,0.0,100.0,0.0,50.0,0.0,0.0,0.015393804002589986,0.015393804002589986,0.0,0.0,0.0,0.0,0.0,0.0,0.0,50.0,43.0,50.0,50.0,0.0,0.0,50.0,8333333.333333336,166666.66666666672,166666.66666666672,25.0,0.25,0.0,0.0,0.0,0.0,0.0,3.3190958974276756,44.8,166666.66666666672,166666.66666666672,46.30518337185442,0.0,24.933560277152377,0.0,1,35.6193718245034,0.0,5.974372615369816,16.73320053068151,0.0,0.0,0.0,0.0,0.0,0.0,0.0,231.38771819175102,0.0,0.0,0.0,50.0,0.0,153.93804002589985,-0.10000000000047748,0.0,10000.0,153.93804002589985,0.0,14.0,0.015393804002589986,50.0,10000.0,153.93804002589985,0.0,14.0,0.015393804002589986,50.0,10000.0,153.93804002589985,0.0,14.0,0.015393804002589986,50.0,43.982297150257104,0.0,10000.0,153.93804002589985,0.0,1.0,1.0,0.9723938753462381
1806,2804,19,N12-14-1,23,0,Rapport des essais: de tirants sous dÃ©formation imposÃ©e de courte durÃ©e,1993,0,Switzerland,Ã‰cole Polytechnique FÃ©dÃ©rale de Lausanne,Construction Materials Laboratory,"Bicher Farra, Jean-Paul Jaccoud",1150.0,1150.0,1000.0,1000.0,100.0,100,"[2,7,6]","[6,7,15]",60.0,"[0,21,0]",0,44.8,"[1,160x320,0]","[7,28,90]",3.3190958974276756,"[1,160x320,1]",[28],34125.0,"[1,160x320,2]",[28],"[0,0,0,0,0.53,32,0,Sikament320,0]",196317.0,2,558.2,[14],[50],[1],[43],[0],[0],0.0,0.0,0,0,0.0,0.0,0.0,0,0,[0],[0],[0],[0],[0],2,1a,0,0,2,2,0.0,1,30.17185584507637,0.0,196.0,28,1,0.0,0,0,0,4,0.1,0.0,0.188,222.0,222.0,0,-1,2,0,0,0,10000.0,153.93804002589985,13,0.5,CN,44.8,1.0,36.8,53.97590361445783,3.3190958974276756,5.521355691628764,5.521355691628764,4.314824666655978,4.314824666655978,7.177762399117393,7.177762399117393,2.3233671281993726,2.3233671281993726,3.8649489841401343,32500.0,0.0,1.4484663147093717,1.4484663147093717,0.0,1.6008749536470224,1.6008749536470224,0.0,3.049341268356394,3.049341268356394,32500.0,-5.461010995531653e-05,-5.461010995531653e-05,-0.0001730590459673656,-0.0001730590459673656,-0.00022766915592268213,-0.00022766915592268213,-0.00022766915592268213,1,0,5.752879120879121,0.0,100.0,0.0,50.0,0.0,0.0,0.015393804002589986,0.015393804002589986,0.0,0.0,0.0,0.0,0.0,0.0,0.0,50.0,43.0,50.0,50.0,0.0,0.0,50.0,8333333.333333336,166666.66666666672,166666.66666666672,25.0,0.25,0.0,0.0,0.0,0.0,0.0,3.3190958974276756,44.8,166666.66666666672,166666.66666666672,46.30518337185442,0.0,24.933560277152377,0.0,1,35.6193718245034,0.0,5.974372615369816,16.73320053068151,0.0,0.0,0.0,0.0,0.0,0.0,0.0,231.38771819175102,0.0,0.0,0.0,50.0,0.0,153.93804002589985,-0.10000000000047748,0.0,10000.0,153.93804002589985,0.0,14.0,0.015393804002589986,50.0,10000.0,153.93804002589985,0.0,14.0,0.015393804002589986,50.0,10000.0,153.93804002589985,0.0,14.0,0.015393804002589986,50.0,43.982297150257104,0.0,10000.0,153.93804002589985,0.0,1.0,1.0,0.8470631091905007
1807,2805,19,N12-14-1,18,0,Rapport des essais: de tirants sous dÃ©formation imposÃ©e de courte durÃ©e,1993,0,Switzerland,Ã‰cole Polytechnique FÃ©dÃ©rale de Lausanne,Construction Materials Laboratory,"Bicher Farra, Jean-Paul Jaccoud",1150.0,1150.0,1000.0,1000.0,100.0,100,"[2,7,6]","[6,7,15]",60.0,"[0,21,0]",0,44.8,"[1,160x320,0]","[7,28,90]",3.3190958974276756,"[1,160x320,1]",[28],34125.0,"[1,160x320,2]",[28],"[0,0,0,0,0.53,32,0,Sikament320,0]",196317.0,2,558.2,[14],[50],[1],[43],[0],[0],0.0,0.0,0,0,0.0,0.0,0.0,0,0,[0],[0],[0],[0],[0],2,1a,0,0,2,2,0.0,1,25.245838564247578,0.0,164.0,28,1,0.0,0,0,0,4,0.07,0.0,0.158,214.0,585.0,0,-1,2,0,0,0,10000.0,153.93804002589985,13,0.5,CN,44.8,1.0,36.8,53.97590361445783,3.3190958974276756,5.521355691628764,5.521355691628764,4.314824666655978,4.314824666655978,7.177762399117393,7.177762399117393,2.3233671281993726,2.3233671281993726,3.8649489841401343,32500.0,0.0,1.4484663147093717,1.4484663147093717,0.0,1.6008749536470224,1.6008749536470224,0.0,3.049341268356394,3.049341268356394,32500.0,-5.461010995531653e-05,-5.461010995531653e-05,-0.0001730590459673656,-0.0001730590459673656,-0.00022766915592268213,-0.00022766915592268213,-0.00022766915592268213,1,0,5.752879120879121,0.0,100.0,0.0,50.0,0.0,0.0,0.015393804002589986,0.015393804002589986,0.0,0.0,0.0,0.0,0.0,0.0,0.0,50.0,43.0,50.0,50.0,0.0,0.0,50.0,8333333.333333336,166666.66666666672,166666.66666666672,25.0,0.25,0.0,0.0,0.0,0.0,0.0,3.3190958974276756,44.8,166666.66666666672,166666.66666666672,46.30518337185442,0.0,24.933560277152377,0.0,1,35.6193718245034,0.0,5.974372615369816,16.73320053068151,0.0,0.0,0.0,0.0,0.0,0.0,0.0,231.38771819175102,0.0,0.0,0.0,50.0,0.0,153.93804002589985,-0.10000000000047748,0.0,10000.0,153.93804002589985,0.0,14.0,0.015393804002589986,50.0,10000.0,153.93804002589985,0.0,14.0,0.015393804002589986,50.0,10000.0,153.93804002589985,0.0,14.0,0.015393804002589986,50.0,43.982297150257104,0.0,10000.0,153.93804002589985,0.0,1.0,1.0,0.7087670913634803
1809,2807,19,N12-14-1,19,0,Rapport des essais: de tirants sous dÃ©formation imposÃ©e de courte durÃ©e,1993,0,Switzerland,Ã‰cole Polytechnique FÃ©dÃ©rale de Lausanne,Construction Materials Laboratory,"Bicher Farra, Jean-Paul Jaccoud",1150.0,1150.0,1000.0,1000.0,100.0,100,"[2,7,6]","[6,7,15]",60.0,"[0,21,0]",0,44.8,"[1,160x320,0]","[7,28,90]",3.3190958974276756,"[1,160x320,1]",[28],34125.0,"[1,160x320,2]",[28],"[0,0,0,0,0.53,32,0,Sikament320,0]",196317.0,2,558.2,[14],[50],[1],[43],[0],[0],0.0,0.0,0,0,0.0,0.0,0.0,0,0,[0],[0],[0],[0],[0],2,1a,0,0,2,2,0.0,1,26.477342884454774,0.0,172.0,28,1,0.0,0,0,0,4,0.07,0.0,0.152,217.0,515.0,0,-1,2,0,0,0,10000.0,153.93804002589985,13,0.5,CN,44.8,1.0,36.8,53.97590361445783,3.3190958974276756,5.521355691628764,5.521355691628764,4.314824666655978,4.314824666655978,7.177762399117393,7.177762399117393,2.3233671281993726,2.3233671281993726,3.8649489841401343,32500.0,0.0,1.4484663147093717,1.4484663147093717,0.0,1.6008749536470224,1.6008749536470224,0.0,3.049341268356394,3.049341268356394,32500.0,-5.461010995531653e-05,-5.461010995531653e-05,-0.0001730590459673656,-0.0001730590459673656,-0.00022766915592268213,-0.00022766915592268213,-0.00022766915592268213,1,0,5.752879120879121,0.0,100.0,0.0,50.0,0.0,0.0,0.015393804002589986,0.015393804002589986,0.0,0.0,0.0,0.0,0.0,0.0,0.0,50.0,43.0,50.0,50.0,0.0,0.0,50.0,8333333.333333336,166666.66666666672,166666.66666666672,25.0,0.25,0.0,0.0,0.0,0.0,0.0,3.3190958974276756,44.8,166666.66666666672,166666.66666666672,46.30518337185442,0.0,24.933560277152377,0.0,1,35.6193718245034,0.0,5.974372615369816,16.73320053068151,0.0,0.0,0.0,0.0,0.0,0.0,0.0,231.38771819175102,0.0,0.0,0.0,50.0,0.0,153.93804002589985,-0.10000000000047748,0.0,10000.0,153.93804002589985,0.0,14.0,0.015393804002589986,50.0,10000.0,153.93804002589985,0.0,14.0,0.015393804002589986,50.0,10000.0,153.93804002589985,0.0,14.0,0.015393804002589986,50.0,43.982297150257104,0.0,10000.0,153.93804002589985,0.0,1.0,1.0,0.7433410958202353
1810,2808,19,N12-14-1,24,0,Rapport des essais: de tirants sous dÃ©formation imposÃ©e de courte durÃ©e,1993,0,Switzerland,Ã‰cole Polytechnique FÃ©dÃ©rale de Lausanne,Construction Materials Laboratory,"Bicher Farra, Jean-Paul Jaccoud",1150.0,1150.0,1000.0,1000.0,100.0,100,"[2,7,6]","[6,7,15]",60.0,"[0,21,0]",0,44.8,"[1,160x320,0]","[7,28,90]",3.3190958974276756,"[1,160x320,1]",[28],34125.0,"[1,160x320,2]",[28],"[0,0,0,0,0.53,32,0,Sikament320,0]",196317.0,2,558.2,[14],[50],[1],[43],[0],[0],0.0,0.0,0,0,0.0,0.0,0.0,0,0,[0],[0],[0],[0],[0],2,1a,0,0,2,2,0.0,1,32.01911232538717,0.0,208.0,28,1,0.0,0,0,0,4,0.11,0.0,0.209,223.0,223.0,0,-1,2,0,0,0,10000.0,153.93804002589985,13,0.5,CN,44.8,1.0,36.8,53.97590361445783,3.3190958974276756,5.521355691628764,5.521355691628764,4.314824666655978,4.314824666655978,7.177762399117393,7.177762399117393,2.3233671281993726,2.3233671281993726,3.8649489841401343,32500.0,0.0,1.4484663147093717,1.4484663147093717,0.0,1.6008749536470224,1.6008749536470224,0.0,3.049341268356394,3.049341268356394,32500.0,-5.461010995531653e-05,-5.461010995531653e-05,-0.0001730590459673656,-0.0001730590459673656,-0.00022766915592268213,-0.00022766915592268213,-0.00022766915592268213,1,0,5.752879120879121,0.0,100.0,0.0,50.0,0.0,0.0,0.015393804002589986,0.015393804002589986,0.0,0.0,0.0,0.0,0.0,0.0,0.0,50.0,43.0,50.0,50.0,0.0,0.0,50.0,8333333.333333336,166666.66666666672,166666.66666666672,25.0,0.25,0.0,0.0,0.0,0.0,0.0,3.3190958974276756,44.8,166666.66666666672,166666.66666666672,46.30518337185442,0.0,24.933560277152377,0.0,1,35.6193718245034,0.0,5.974372615369816,16.73320053068151,0.0,0.0,0.0,0.0,0.0,0.0,0.0,231.38771819175102,0.0,0.0,0.0,50.0,0.0,153.93804002589985,-0.10000000000047748,0.0,10000.0,153.93804002589985,0.0,14.0,0.015393804002589986,50.0,10000.0,153.93804002589985,0.0,14.0,0.015393804002589986,50.0,10000.0,153.93804002589985,0.0,14.0,0.015393804002589986,50.0,43.982297150257104,0.0,10000.0,153.93804002589985,0.0,1.0,1.0,0.8989241158756334
1811,2809,19,N12-14-1,22,0,Rapport des essais: de tirants sous dÃ©formation imposÃ©e de courte durÃ©e,1993,0,Switzerland,Ã‰cole Polytechnique FÃ©dÃ©rale de Lausanne,Construction Materials Laboratory,"Bicher Farra, Jean-Paul Jaccoud",1150.0,1150.0,1000.0,1000.0,100.0,100,"[2,7,6]","[6,7,15]",60.0,"[0,21,0]",0,44.8,"[1,160x320,0]","[7,28,90]",3.3190958974276756,"[1,160x320,1]",[28],34125.0,"[1,160x320,2]",[28],"[0,0,0,0,0.53,32,0,Sikament320,0]",196317.0,2,558.2,[14],[50],[1],[43],[0],[0],0.0,0.0,0,0,0.0,0.0,0.0,0,0,[0],[0],[0],[0],[0],2,1a,0,0,2,2,0.0,1,27.86278524468787,0.0,181.0,28,1,0.0,0,0,0,4,0.09,0.0,0.171,220.0,281.0,0,-1,2,0,0,0,10000.0,153.93804002589985,13,0.5,CN,44.8,1.0,36.8,53.97590361445783,3.3190958974276756,5.521355691628764,5.521355691628764,4.314824666655978,4.314824666655978,7.177762399117393,7.177762399117393,2.3233671281993726,2.3233671281993726,3.8649489841401343,32500.0,0.0,1.4484663147093717,1.4484663147093717,0.0,1.6008749536470224,1.6008749536470224,0.0,3.049341268356394,3.049341268356394,32500.0,-5.461010995531653e-05,-5.461010995531653e-05,-0.0001730590459673656,-0.0001730590459673656,-0.00022766915592268213,-0.00022766915592268213,-0.00022766915592268213,1,0,5.752879120879121,0.0,100.0,0.0,50.0,0.0,0.0,0.015393804002589986,0.015393804002589986,0.0,0.0,0.0,0.0,0.0,0.0,0.0,50.0,43.0,50.0,50.0,0.0,0.0,50.0,8333333.333333336,166666.66666666672,166666.66666666672,25.0,0.25,0.0,0.0,0.0,0.0,0.0,3.3190958974276756,44.8,166666.66666666672,166666.66666666672,46.30518337185442,0.0,24.933560277152377,0.0,1,35.6193718245034,0.0,5.974372615369816,16.73320053068151,0.0,0.0,0.0,0.0,0.0,0.0,0.0,231.38771819175102,0.0,0.0,0.0,50.0,0.0,153.93804002589985,-0.10000000000047748,0.0,10000.0,153.93804002589985,0.0,14.0,0.015393804002589986,50.0,10000.0,153.93804002589985,0.0,14.0,0.015393804002589986,50.0,10000.0,153.93804002589985,0.0,14.0,0.015393804002589986,50.0,43.982297150257104,0.0,10000.0,153.93804002589985,0.0,1.0,1.0,0.7822368508340848
1815,2813,19,N12-14-1,27,0,Rapport des essais: de tirants sous dÃ©formation imposÃ©e de courte durÃ©e,1993,0,Switzerland,Ã‰cole Polytechnique FÃ©dÃ©rale de Lausanne,Construction Materials Laboratory,"Bicher Farra, Jean-Paul Jaccoud",1150.0,1150.0,1000.0,1000.0,100.0,100,"[2,7,6]","[6,7,15]",60.0,"[0,21,0]",0,44.8,"[1,160x320,0]","[7,28,90]",3.3190958974276756,"[1,160x320,1]",[28],34125.0,"[1,160x320,2]",[28],"[0,0,0,0,0.53,32,0,Sikament320,0]",196317.0,2,558.2,[14],[50],[1],[43],[0],[0],0.0,0.0,0,0,0.0,0.0,0.0,0,0,[0],[0],[0],[0],[0],2,1a,0,0,2,2,0.0,1,32.17305036541307,0.0,209.0,28,1,0.0,0,0,0,5,0.13,0.0,0.209,187.0,223.0,0,-1,2,0,0,0,10000.0,153.93804002589985,13,0.5,CN,44.8,1.0,36.8,53.97590361445783,3.3190958974276756,5.521355691628764,5.521355691628764,4.314824666655978,4.314824666655978,7.177762399117393,7.177762399117393,2.3233671281993726,2.3233671281993726,3.8649489841401343,32500.0,0.0,1.4484663147093717,1.4484663147093717,0.0,1.6008749536470224,1.6008749536470224,0.0,3.049341268356394,3.049341268356394,32500.0,-5.461010995531653e-05,-5.461010995531653e-05,-0.0001730590459673656,-0.0001730590459673656,-0.00022766915592268213,-0.00022766915592268213,-0.00022766915592268213,1,0,5.752879120879121,0.0,100.0,0.0,50.0,0.0,0.0,0.015393804002589986,0.015393804002589986,0.0,0.0,0.0,0.0,0.0,0.0,0.0,50.0,43.0,50.0,50.0,0.0,0.0,50.0,8333333.333333336,166666.66666666672,166666.66666666672,25.0,0.25,0.0,0.0,0.0,0.0,0.0,3.3190958974276756,44.8,166666.66666666672,166666.66666666672,46.30518337185442,0.0,24.933560277152377,0.0,1,35.6193718245034,0.0,5.974372615369816,16.73320053068151,0.0,0.0,0.0,0.0,0.0,0.0,0.0,231.38771819175102,0.0,0.0,0.0,50.0,0.0,153.93804002589985,-0.10000000000047748,0.0,10000.0,153.93804002589985,0.0,14.0,0.015393804002589986,50.0,10000.0,153.93804002589985,0.0,14.0,0.015393804002589986,50.0,10000.0,153.93804002589985,0.0,14.0,0.015393804002589986,50.0,43.982297150257104,0.0,10000.0,153.93804002589985,0.0,1.0,1.0,0.9032458664327278
1816,2814,19,N12-14-1,9,0,Rapport des essais: de tirants sous dÃ©formation imposÃ©e de courte durÃ©e,1993,0,Switzerland,Ã‰cole Polytechnique FÃ©dÃ©rale de Lausanne,Construction Materials Laboratory,"Bicher Farra, Jean-Paul Jaccoud",1150.0,1150.0,1000.0,1000.0,100.0,100,"[2,7,6]","[6,7,15]",60.0,"[0,21,0]",0,44.8,"[1,160x320,0]","[7,28,90]",3.3190958974276756,"[1,160x320,1]",[28],34125.0,"[1,160x320,2]",[28],"[0,0,0,0,0.53,32,0,Sikament320,0]",196317.0,2,558.2,[14],[50],[1],[43],[0],[0],0.0,0.0,0,0,0.0,0.0,0.0,0,0,[0],[0],[0],[0],[0],2,1a,0,0,2,2,0.0,1,26.323404844428875,0.0,171.0,28,1,0.0,0,0,0,2,0.07,0.0,0.152,515.0,515.0,0,-1,2,0,0,0,10000.0,153.93804002589985,13,0.5,CN,44.8,1.0,36.8,53.97590361445783,3.3190958974276756,5.521355691628764,5.521355691628764,4.314824666655978,4.314824666655978,7.177762399117393,7.177762399117393,2.3233671281993726,2.3233671281993726,3.8649489841401343,32500.0,0.0,1.4484663147093717,1.4484663147093717,0.0,1.6008749536470224,1.6008749536470224,0.0,3.049341268356394,3.049341268356394,32500.0,-5.461010995531653e-05,-5.461010995531653e-05,-0.0001730590459673656,-0.0001730590459673656,-0.00022766915592268213,-0.00022766915592268213,-0.00022766915592268213,1,0,5.752879120879121,0.0,100.0,0.0,50.0,0.0,0.0,0.015393804002589986,0.015393804002589986,0.0,0.0,0.0,0.0,0.0,0.0,0.0,50.0,43.0,50.0,50.0,0.0,0.0,50.0,8333333.333333336,166666.66666666672,166666.66666666672,25.0,0.25,0.0,0.0,0.0,0.0,0.0,3.3190958974276756,44.8,166666.66666666672,166666.66666666672,46.30518337185442,0.0,24.933560277152377,0.0,1,35.6193718245034,0.0,5.974372615369816,16.73320053068151,0.0,0.0,0.0,0.0,0.0,0.0,0.0,231.38771819175102,0.0,0.0,0.0,50.0,0.0,153.93804002589985,-0.10000000000047748,0.0,10000.0,153.93804002589985,0.0,14.0,0.015393804002589986,50.0,10000.0,153.93804002589985,0.0,14.0,0.015393804002589986,50.0,10000.0,153.93804002589985,0.0,14.0,0.015393804002589986,50.0,43.982297150257104,0.0,10000.0,153.93804002589985,0.0,1.0,1.0,0.739019345263141
1818,2816,19,N12-14-1,26,0,Rapport des essais: de tirants sous dÃ©formation imposÃ©e de courte durÃ©e,1993,0,Switzerland,Ã‰cole Polytechnique FÃ©dÃ©rale de Lausanne,Construction Materials Laboratory,"Bicher Farra, Jean-Paul Jaccoud",1150.0,1150.0,1000.0,1000.0,100.0,100,"[2,7,6]","[6,7,15]",60.0,"[0,21,0]",0,44.8,"[1,160x320,0]","[7,28,90]",3.3190958974276756,"[1,160x320,1]",[28],34125.0,"[1,160x320,2]",[28],"[0,0,0,0,0.53,32,0,Sikament320,0]",196317.0,2,558.2,[14],[50],[1],[43],[0],[0],0.0,0.0,0,0,0.0,0.0,0.0,0,0,[0],[0],[0],[0],[0],2,1a,0,0,2,2,0.0,1,29.09428956489507,0.0,189.0,28,1,0.0,0,0,0,5,0.12,0.0,0.195,186.0,186.0,0,-1,2,0,0,0,10000.0,153.93804002589985,13,0.5,CN,44.8,1.0,36.8,53.97590361445783,3.3190958974276756,5.521355691628764,5.521355691628764,4.314824666655978,4.314824666655978,7.177762399117393,7.177762399117393,2.3233671281993726,2.3233671281993726,3.8649489841401343,32500.0,0.0,1.4484663147093717,1.4484663147093717,0.0,1.6008749536470224,1.6008749536470224,0.0,3.049341268356394,3.049341268356394,32500.0,-5.461010995531653e-05,-5.461010995531653e-05,-0.0001730590459673656,-0.0001730590459673656,-0.00022766915592268213,-0.00022766915592268213,-0.00022766915592268213,1,0,5.752879120879121,0.0,100.0,0.0,50.0,0.0,0.0,0.015393804002589986,0.015393804002589986,0.0,0.0,0.0,0.0,0.0,0.0,0.0,50.0,43.0,50.0,50.0,0.0,0.0,50.0,8333333.333333336,166666.66666666672,166666.66666666672,25.0,0.25,0.0,0.0,0.0,0.0,0.0,3.3190958974276756,44.8,166666.66666666672,166666.66666666672,46.30518337185442,0.0,24.933560277152377,0.0,1,35.6193718245034,0.0,5.974372615369816,16.73320053068151,0.0,0.0,0.0,0.0,0.0,0.0,0.0,231.38771819175102,0.0,0.0,0.0,50.0,0.0,153.93804002589985,-0.10000000000047748,0.0,10000.0,153.93804002589985,0.0,14.0,0.015393804002589986,50.0,10000.0,153.93804002589985,0.0,14.0,0.015393804002589986,50.0,10000.0,153.93804002589985,0.0,14.0,0.015393804002589986,50.0,43.982297150257104,0.0,10000.0,153.93804002589985,0.0,1.0,1.0,0.81681085529084
1819,2817,19,N12-14-1,30,0,Rapport des essais: de tirants sous dÃ©formation imposÃ©e de courte durÃ©e,1993,0,Switzerland,Ã‰cole Polytechnique FÃ©dÃ©rale de Lausanne,Construction Materials Laboratory,"Bicher Farra, Jean-Paul Jaccoud",1150.0,1150.0,1000.0,1000.0,100.0,100,"[2,7,6]","[6,7,15]",60.0,"[0,21,0]",0,44.8,"[1,160x320,0]","[7,28,90]",3.3190958974276756,"[1,160x320,1]",[28],34125.0,"[1,160x320,2]",[28],"[0,0,0,0,0.53,32,0,Sikament320,0]",196317.0,2,558.2,[14],[50],[1],[43],[0],[0],0.0,0.0,0,0,0.0,0.0,0.0,0,0,[0],[0],[0],[0],[0],2,1a,0,0,2,2,0.0,1,44.94990768756276,0.0,292.0,28,1,0.0,0,0,0,5,0.23,0.0,0.338,190.0,190.0,0,-1,2,0,0,0,10000.0,153.93804002589985,13,0.5,CN,44.8,1.0,36.8,53.97590361445783,3.3190958974276756,5.521355691628764,5.521355691628764,4.314824666655978,4.314824666655978,7.177762399117393,7.177762399117393,2.3233671281993726,2.3233671281993726,3.8649489841401343,32500.0,0.0,1.4484663147093717,1.4484663147093717,0.0,1.6008749536470224,1.6008749536470224,0.0,3.049341268356394,3.049341268356394,32500.0,-5.461010995531653e-05,-5.461010995531653e-05,-0.0001730590459673656,-0.0001730590459673656,-0.00022766915592268213,-0.00022766915592268213,-0.00022766915592268213,1,0,5.752879120879121,0.0,100.0,0.0,50.0,0.0,0.0,0.015393804002589986,0.015393804002589986,0.0,0.0,0.0,0.0,0.0,0.0,0.0,50.0,43.0,50.0,50.0,0.0,0.0,50.0,8333333.333333336,166666.66666666672,166666.66666666672,25.0,0.25,0.0,0.0,0.0,0.0,0.0,3.3190958974276756,44.8,166666.66666666672,166666.66666666672,46.30518337185442,0.0,24.933560277152377,0.0,1,35.6193718245034,0.0,5.974372615369816,16.73320053068151,0.0,0.0,0.0,0.0,0.0,0.0,0.0,231.38771819175102,0.0,0.0,0.0,50.0,0.0,153.93804002589985,-0.10000000000047748,0.0,10000.0,153.93804002589985,0.0,14.0,0.015393804002589986,50.0,10000.0,153.93804002589985,0.0,14.0,0.015393804002589986,50.0,10000.0,153.93804002589985,0.0,14.0,0.015393804002589986,50.0,43.982297150257104,0.0,10000.0,153.93804002589985,0.0,1.0,1.0,1.2619511626715623
1821,2819,19,N12-14-1,14,0,Rapport des essais: de tirants sous dÃ©formation imposÃ©e de courte durÃ©e,1993,0,Switzerland,Ã‰cole Polytechnique FÃ©dÃ©rale de Lausanne,Construction Materials Laboratory,"Bicher Farra, Jean-Paul Jaccoud",1150.0,1150.0,1000.0,1000.0,100.0,100,"[2,7,6]","[6,7,15]",60.0,"[0,21,0]",0,44.8,"[1,160x320,0]","[7,28,90]",3.3190958974276756,"[1,160x320,1]",[28],34125.0,"[1,160x320,2]",[28],"[0,0,0,0,0.53,32,0,Sikament320,0]",196317.0,2,558.2,[14],[50],[1],[43],[0],[0],0.0,0.0,0,0,0.0,0.0,0.0,0,0,[0],[0],[0],[0],[0],2,1a,0,0,2,2,0.0,1,26.323404844428875,0.0,171.0,28,1,0.0,0,0,0,3,0.06,0.0,0.152,262.0,515.0,0,-1,2,0,0,0,10000.0,153.93804002589985,13,0.5,CN,44.8,1.0,36.8,53.97590361445783,3.3190958974276756,5.521355691628764,5.521355691628764,4.314824666655978,4.314824666655978,7.177762399117393,7.177762399117393,2.3233671281993726,2.3233671281993726,3.8649489841401343,32500.0,0.0,1.4484663147093717,1.4484663147093717,0.0,1.6008749536470224,1.6008749536470224,0.0,3.049341268356394,3.049341268356394,32500.0,-5.461010995531653e-05,-5.461010995531653e-05,-0.0001730590459673656,-0.0001730590459673656,-0.00022766915592268213,-0.00022766915592268213,-0.00022766915592268213,1,0,5.752879120879121,0.0,100.0,0.0,50.0,0.0,0.0,0.015393804002589986,0.015393804002589986,0.0,0.0,0.0,0.0,0.0,0.0,0.0,50.0,43.0,50.0,50.0,0.0,0.0,50.0,8333333.333333336,166666.66666666672,166666.66666666672,25.0,0.25,0.0,0.0,0.0,0.0,0.0,3.3190958974276756,44.8,166666.66666666672,166666.66666666672,46.30518337185442,0.0,24.933560277152377,0.0,1,35.6193718245034,0.0,5.974372615369816,16.73320053068151,0.0,0.0,0.0,0.0,0.0,0.0,0.0,231.38771819175102,0.0,0.0,0.0,50.0,0.0,153.93804002589985,-0.10000000000047748,0.0,10000.0,153.93804002589985,0.0,14.0,0.015393804002589986,50.0,10000.0,153.93804002589985,0.0,14.0,0.015393804002589986,50.0,10000.0,153.93804002589985,0.0,14.0,0.015393804002589986,50.0,43.982297150257104,0.0,10000.0,153.93804002589985,0.0,1.0,1.0,0.739019345263141
1825,2823,19,N12-14-1,29,0,Rapport des essais: de tirants sous dÃ©formation imposÃ©e de courte durÃ©e,1993,0,Switzerland,Ã‰cole Polytechnique FÃ©dÃ©rale de Lausanne,Construction Materials Laboratory,"Bicher Farra, Jean-Paul Jaccoud",1150.0,1150.0,1000.0,1000.0,100.0,100,"[2,7,6]","[6,7,15]",60.0,"[0,21,0]",0,44.8,"[1,160x320,0]","[7,28,90]",3.3190958974276756,"[1,160x320,1]",[28],34125.0,"[1,160x320,2]",[28],"[0,0,0,0,0.53,32,0,Sikament320,0]",196317.0,2,558.2,[14],[50],[1],[43],[0],[0],0.0,0.0,0,0,0.0,0.0,0.0,0,0,[0],[0],[0],[0],[0],2,1a,0,0,2,2,0.0,1,40.17782844675986,0.0,261.0,28,1,0.0,0,0,0,5,0.19,0.0,0.274,188.0,189.0,0,-1,2,0,0,0,10000.0,153.93804002589985,13,0.5,CN,44.8,1.0,36.8,53.97590361445783,3.3190958974276756,5.521355691628764,5.521355691628764,4.314824666655978,4.314824666655978,7.177762399117393,7.177762399117393,2.3233671281993726,2.3233671281993726,3.8649489841401343,32500.0,0.0,1.4484663147093717,1.4484663147093717,0.0,1.6008749536470224,1.6008749536470224,0.0,3.049341268356394,3.049341268356394,32500.0,-5.461010995531653e-05,-5.461010995531653e-05,-0.0001730590459673656,-0.0001730590459673656,-0.00022766915592268213,-0.00022766915592268213,-0.00022766915592268213,1,0,5.752879120879121,0.0,100.0,0.0,50.0,0.0,0.0,0.015393804002589986,0.015393804002589986,0.0,0.0,0.0,0.0,0.0,0.0,0.0,50.0,43.0,50.0,50.0,0.0,0.0,50.0,8333333.333333336,166666.66666666672,166666.66666666672,25.0,0.25,0.0,0.0,0.0,0.0,0.0,3.3190958974276756,44.8,166666.66666666672,166666.66666666672,46.30518337185442,0.0,24.933560277152377,0.0,1,35.6193718245034,0.0,5.974372615369816,16.73320053068151,0.0,0.0,0.0,0.0,0.0,0.0,0.0,231.38771819175102,0.0,0.0,0.0,50.0,0.0,153.93804002589985,-0.10000000000047748,0.0,10000.0,153.93804002589985,0.0,14.0,0.015393804002589986,50.0,10000.0,153.93804002589985,0.0,14.0,0.015393804002589986,50.0,10000.0,153.93804002589985,0.0,14.0,0.015393804002589986,50.0,43.982297150257104,0.0,10000.0,153.93804002589985,0.0,1.0,1.0,1.127976895401636
1826,2824,19,N12-14-1,17,0,Rapport des essais: de tirants sous dÃ©formation imposÃ©e de courte durÃ©e,1993,0,Switzerland,Ã‰cole Polytechnique FÃ©dÃ©rale de Lausanne,Construction Materials Laboratory,"Bicher Farra, Jean-Paul Jaccoud",1150.0,1150.0,1000.0,1000.0,100.0,100,"[2,7,6]","[6,7,15]",60.0,"[0,21,0]",0,44.8,"[1,160x320,0]","[7,28,90]",3.3190958974276756,"[1,160x320,1]",[28],34125.0,"[1,160x320,2]",[28],"[0,0,0,0,0.53,32,0,Sikament320,0]",196317.0,2,558.2,[14],[50],[1],[43],[0],[0],0.0,0.0,0,0,0.0,0.0,0.0,0,0,[0],[0],[0],[0],[0],2,1a,0,0,2,2,0.0,1,27.70884720466197,0.0,180.0,28,1,0.0,0,0,0,4,0.07,0.0,0.171,214.0,281.0,0,-1,2,0,0,0,10000.0,153.93804002589985,13,0.5,CN,44.8,1.0,36.8,53.97590361445783,3.3190958974276756,5.521355691628764,5.521355691628764,4.314824666655978,4.314824666655978,7.177762399117393,7.177762399117393,2.3233671281993726,2.3233671281993726,3.8649489841401343,32500.0,0.0,1.4484663147093717,1.4484663147093717,0.0,1.6008749536470224,1.6008749536470224,0.0,3.049341268356394,3.049341268356394,32500.0,-5.461010995531653e-05,-5.461010995531653e-05,-0.0001730590459673656,-0.0001730590459673656,-0.00022766915592268213,-0.00022766915592268213,-0.00022766915592268213,1,0,5.752879120879121,0.0,100.0,0.0,50.0,0.0,0.0,0.015393804002589986,0.015393804002589986,0.0,0.0,0.0,0.0,0.0,0.0,0.0,50.0,43.0,50.0,50.0,0.0,0.0,50.0,8333333.333333336,166666.66666666672,166666.66666666672,25.0,0.25,0.0,0.0,0.0,0.0,0.0,3.3190958974276756,44.8,166666.66666666672,166666.66666666672,46.30518337185442,0.0,24.933560277152377,0.0,1,35.6193718245034,0.0,5.974372615369816,16.73320053068151,0.0,0.0,0.0,0.0,0.0,0.0,0.0,231.38771819175102,0.0,0.0,0.0,50.0,0.0,153.93804002589985,-0.10000000000047748,0.0,10000.0,153.93804002589985,0.0,14.0,0.015393804002589986,50.0,10000.0,153.93804002589985,0.0,14.0,0.015393804002589986,50.0,10000.0,153.93804002589985,0.0,14.0,0.015393804002589986,50.0,43.982297150257104,0.0,10000.0,153.93804002589985,0.0,1.0,1.0,0.7779151002769904
1827,2825,19,N12-14-1,16,0,Rapport des essais: de tirants sous dÃ©formation imposÃ©e de courte durÃ©e,1993,0,Switzerland,Ã‰cole Polytechnique FÃ©dÃ©rale de Lausanne,Construction Materials Laboratory,"Bicher Farra, Jean-Paul Jaccoud",1150.0,1150.0,1000.0,1000.0,100.0,100,"[2,7,6]","[6,7,15]",60.0,"[0,21,0]",0,44.8,"[1,160x320,0]","[7,28,90]",3.3190958974276756,"[1,160x320,1]",[28],34125.0,"[1,160x320,2]",[28],"[0,0,0,0,0.53,32,0,Sikament320,0]",196317.0,2,558.2,[14],[50],[1],[43],[0],[0],0.0,0.0,0,0,0.0,0.0,0.0,0,0,[0],[0],[0],[0],[0],2,1a,0,0,2,2,0.0,1,26.323404844428875,0.0,171.0,28,1,0.0,0,0,0,4,0.07,0.0,0.152,268.0,515.0,0,-1,2,0,0,0,10000.0,153.93804002589985,13,0.5,CN,44.8,1.0,36.8,53.97590361445783,3.3190958974276756,5.521355691628764,5.521355691628764,4.314824666655978,4.314824666655978,7.177762399117393,7.177762399117393,2.3233671281993726,2.3233671281993726,3.8649489841401343,32500.0,0.0,1.4484663147093717,1.4484663147093717,0.0,1.6008749536470224,1.6008749536470224,0.0,3.049341268356394,3.049341268356394,32500.0,-5.461010995531653e-05,-5.461010995531653e-05,-0.0001730590459673656,-0.0001730590459673656,-0.00022766915592268213,-0.00022766915592268213,-0.00022766915592268213,1,0,5.752879120879121,0.0,100.0,0.0,50.0,0.0,0.0,0.015393804002589986,0.015393804002589986,0.0,0.0,0.0,0.0,0.0,0.0,0.0,50.0,43.0,50.0,50.0,0.0,0.0,50.0,8333333.333333336,166666.66666666672,166666.66666666672,25.0,0.25,0.0,0.0,0.0,0.0,0.0,3.3190958974276756,44.8,166666.66666666672,166666.66666666672,46.30518337185442,0.0,24.933560277152377,0.0,1,35.6193718245034,0.0,5.974372615369816,16.73320053068151,0.0,0.0,0.0,0.0,0.0,0.0,0.0,231.38771819175102,0.0,0.0,0.0,50.0,0.0,153.93804002589985,-0.10000000000047748,0.0,10000.0,153.93804002589985,0.0,14.0,0.015393804002589986,50.0,10000.0,153.93804002589985,0.0,14.0,0.015393804002589986,50.0,10000.0,153.93804002589985,0.0,14.0,0.015393804002589986,50.0,43.982297150257104,0.0,10000.0,153.93804002589985,0.0,1.0,1.0,0.739019345263141
1828,2826,19,N12-14-1,20,0,Rapport des essais: de tirants sous dÃ©formation imposÃ©e de courte durÃ©e,1993,0,Switzerland,Ã‰cole Polytechnique FÃ©dÃ©rale de Lausanne,Construction Materials Laboratory,"Bicher Farra, Jean-Paul Jaccoud",1150.0,1150.0,1000.0,1000.0,100.0,100,"[2,7,6]","[6,7,15]",60.0,"[0,21,0]",0,44.8,"[1,160x320,0]","[7,28,90]",3.3190958974276756,"[1,160x320,1]",[28],34125.0,"[1,160x320,2]",[28],"[0,0,0,0,0.53,32,0,Sikament320,0]",196317.0,2,558.2,[14],[50],[1],[43],[0],[0],0.0,0.0,0,0,0.0,0.0,0.0,0,0,[0],[0],[0],[0],[0],2,1a,0,0,2,2,0.0,1,27.400971124610173,0.0,178.0,28,1,0.0,0,0,0,4,0.08,0.0,0.171,219.0,281.0,0,-1,2,0,0,0,10000.0,153.93804002589985,13,0.5,CN,44.8,1.0,36.8,53.97590361445783,3.3190958974276756,5.521355691628764,5.521355691628764,4.314824666655978,4.314824666655978,7.177762399117393,7.177762399117393,2.3233671281993726,2.3233671281993726,3.8649489841401343,32500.0,0.0,1.4484663147093717,1.4484663147093717,0.0,1.6008749536470224,1.6008749536470224,0.0,3.049341268356394,3.049341268356394,32500.0,-5.461010995531653e-05,-5.461010995531653e-05,-0.0001730590459673656,-0.0001730590459673656,-0.00022766915592268213,-0.00022766915592268213,-0.00022766915592268213,1,0,5.752879120879121,0.0,100.0,0.0,50.0,0.0,0.0,0.015393804002589986,0.015393804002589986,0.0,0.0,0.0,0.0,0.0,0.0,0.0,50.0,43.0,50.0,50.0,0.0,0.0,50.0,8333333.333333336,166666.66666666672,166666.66666666672,25.0,0.25,0.0,0.0,0.0,0.0,0.0,3.3190958974276756,44.8,166666.66666666672,166666.66666666672,46.30518337185442,0.0,24.933560277152377,0.0,1,35.6193718245034,0.0,5.974372615369816,16.73320053068151,0.0,0.0,0.0,0.0,0.0,0.0,0.0,231.38771819175102,0.0,0.0,0.0,50.0,0.0,153.93804002589985,-0.10000000000047748,0.0,10000.0,153.93804002589985,0.0,14.0,0.015393804002589986,50.0,10000.0,153.93804002589985,0.0,14.0,0.015393804002589986,50.0,10000.0,153.93804002589985,0.0,14.0,0.015393804002589986,50.0,43.982297150257104,0.0,10000.0,153.93804002589985,0.0,1.0,1.0,0.7692715991628016
1829,2827,19,N12-14-1,25,0,Rapport des essais: de tirants sous dÃ©formation imposÃ©e de courte durÃ©e,1993,0,Switzerland,Ã‰cole Polytechnique FÃ©dÃ©rale de Lausanne,Construction Materials Laboratory,"Bicher Farra, Jean-Paul Jaccoud",1150.0,1150.0,1000.0,1000.0,100.0,100,"[2,7,6]","[6,7,15]",60.0,"[0,21,0]",0,44.8,"[1,160x320,0]","[7,28,90]",3.3190958974276756,"[1,160x320,1]",[28],34125.0,"[1,160x320,2]",[28],"[0,0,0,0,0.53,32,0,Sikament320,0]",196317.0,2,558.2,[14],[50],[1],[43],[0],[0],0.0,0.0,0,0,0.0,0.0,0.0,0,0,[0],[0],[0],[0],[0],2,1a,0,0,2,2,0.0,1,33.25061664559437,0.0,216.0,28,1,0.0,0,0,0,5,0.14,0.0,0.208,186.0,186.0,0,-1,2,0,0,0,10000.0,153.93804002589985,13,0.5,CN,44.8,1.0,36.8,53.97590361445783,3.3190958974276756,5.521355691628764,5.521355691628764,4.314824666655978,4.314824666655978,7.177762399117393,7.177762399117393,2.3233671281993726,2.3233671281993726,3.8649489841401343,32500.0,0.0,1.4484663147093717,1.4484663147093717,0.0,1.6008749536470224,1.6008749536470224,0.0,3.049341268356394,3.049341268356394,32500.0,-5.461010995531653e-05,-5.461010995531653e-05,-0.0001730590459673656,-0.0001730590459673656,-0.00022766915592268213,-0.00022766915592268213,-0.00022766915592268213,1,0,5.752879120879121,0.0,100.0,0.0,50.0,0.0,0.0,0.015393804002589986,0.015393804002589986,0.0,0.0,0.0,0.0,0.0,0.0,0.0,50.0,43.0,50.0,50.0,0.0,0.0,50.0,8333333.333333336,166666.66666666672,166666.66666666672,25.0,0.25,0.0,0.0,0.0,0.0,0.0,3.3190958974276756,44.8,166666.66666666672,166666.66666666672,46.30518337185442,0.0,24.933560277152377,0.0,1,35.6193718245034,0.0,5.974372615369816,16.73320053068151,0.0,0.0,0.0,0.0,0.0,0.0,0.0,231.38771819175102,0.0,0.0,0.0,50.0,0.0,153.93804002589985,-0.10000000000047748,0.0,10000.0,153.93804002589985,0.0,14.0,0.015393804002589986,50.0,10000.0,153.93804002589985,0.0,14.0,0.015393804002589986,50.0,10000.0,153.93804002589985,0.0,14.0,0.015393804002589986,50.0,43.982297150257104,0.0,10000.0,153.93804002589985,0.0,1.0,1.0,0.9334981203323885
1830,2828,19,N12-14-1,21,0,Rapport des essais: de tirants sous dÃ©formation imposÃ©e de courte durÃ©e,1993,0,Switzerland,Ã‰cole Polytechnique FÃ©dÃ©rale de Lausanne,Construction Materials Laboratory,"Bicher Farra, Jean-Paul Jaccoud",1150.0,1150.0,1000.0,1000.0,100.0,100,"[2,7,6]","[6,7,15]",60.0,"[0,21,0]",0,44.8,"[1,160x320,0]","[7,28,90]",3.3190958974276756,"[1,160x320,1]",[28],34125.0,"[1,160x320,2]",[28],"[0,0,0,0,0.53,32,0,Sikament320,0]",196317.0,2,558.2,[14],[50],[1],[43],[0],[0],0.0,0.0,0,0,0.0,0.0,0.0,0,0,[0],[0],[0],[0],[0],2,1a,0,0,2,2,0.0,1,26.323404844428875,0.0,171.0,28,1,0.0,0,0,0,4,0.08,0.0,0.152,220.0,515.0,0,-1,2,0,0,0,10000.0,153.93804002589985,13,0.5,CN,44.8,1.0,36.8,53.97590361445783,3.3190958974276756,5.521355691628764,5.521355691628764,4.314824666655978,4.314824666655978,7.177762399117393,7.177762399117393,2.3233671281993726,2.3233671281993726,3.8649489841401343,32500.0,0.0,1.4484663147093717,1.4484663147093717,0.0,1.6008749536470224,1.6008749536470224,0.0,3.049341268356394,3.049341268356394,32500.0,-5.461010995531653e-05,-5.461010995531653e-05,-0.0001730590459673656,-0.0001730590459673656,-0.00022766915592268213,-0.00022766915592268213,-0.00022766915592268213,1,0,5.752879120879121,0.0,100.0,0.0,50.0,0.0,0.0,0.015393804002589986,0.015393804002589986,0.0,0.0,0.0,0.0,0.0,0.0,0.0,50.0,43.0,50.0,50.0,0.0,0.0,50.0,8333333.333333336,166666.66666666672,166666.66666666672,25.0,0.25,0.0,0.0,0.0,0.0,0.0,3.3190958974276756,44.8,166666.66666666672,166666.66666666672,46.30518337185442,0.0,24.933560277152377,0.0,1,35.6193718245034,0.0,5.974372615369816,16.73320053068151,0.0,0.0,0.0,0.0,0.0,0.0,0.0,231.38771819175102,0.0,0.0,0.0,50.0,0.0,153.93804002589985,-0.10000000000047748,0.0,10000.0,153.93804002589985,0.0,14.0,0.015393804002589986,50.0,10000.0,153.93804002589985,0.0,14.0,0.015393804002589986,50.0,10000.0,153.93804002589985,0.0,14.0,0.015393804002589986,50.0,43.982297150257104,0.0,10000.0,153.93804002589985,0.0,1.0,1.0,0.739019345263141
1831,2829,19,N12-14-1,10,0,Rapport des essais: de tirants sous dÃ©formation imposÃ©e de courte durÃ©e,1993,0,Switzerland,Ã‰cole Polytechnique FÃ©dÃ©rale de Lausanne,Construction Materials Laboratory,"Bicher Farra, Jean-Paul Jaccoud",1150.0,1150.0,1000.0,1000.0,100.0,100,"[2,7,6]","[6,7,15]",60.0,"[0,21,0]",0,44.8,"[1,160x320,0]","[7,28,90]",3.3190958974276756,"[1,160x320,1]",[28],34125.0,"[1,160x320,2]",[28],"[0,0,0,0,0.53,32,0,Sikament320,0]",196317.0,2,558.2,[14],[50],[1],[43],[0],[0],0.0,0.0,0,0,0.0,0.0,0.0,0,0,[0],[0],[0],[0],[0],2,1a,0,0,2,2,0.0,1,26.169466804402976,0.0,170.0,28,1,0.0,0,0,0,2,0.06,0.0,0.152,327.0,515.0,0,-1,2,0,0,0,10000.0,153.93804002589985,13,0.5,CN,44.8,1.0,36.8,53.97590361445783,3.3190958974276756,5.521355691628764,5.521355691628764,4.314824666655978,4.314824666655978,7.177762399117393,7.177762399117393,2.3233671281993726,2.3233671281993726,3.8649489841401343,32500.0,0.0,1.4484663147093717,1.4484663147093717,0.0,1.6008749536470224,1.6008749536470224,0.0,3.049341268356394,3.049341268356394,32500.0,-5.461010995531653e-05,-5.461010995531653e-05,-0.0001730590459673656,-0.0001730590459673656,-0.00022766915592268213,-0.00022766915592268213,-0.00022766915592268213,1,0,5.752879120879121,0.0,100.0,0.0,50.0,0.0,0.0,0.015393804002589986,0.015393804002589986,0.0,0.0,0.0,0.0,0.0,0.0,0.0,50.0,43.0,50.0,50.0,0.0,0.0,50.0,8333333.333333336,166666.66666666672,166666.66666666672,25.0,0.25,0.0,0.0,0.0,0.0,0.0,3.3190958974276756,44.8,166666.66666666672,166666.66666666672,46.30518337185442,0.0,24.933560277152377,0.0,1,35.6193718245034,0.0,5.974372615369816,16.73320053068151,0.0,0.0,0.0,0.0,0.0,0.0,0.0,231.38771819175102,0.0,0.0,0.0,50.0,0.0,153.93804002589985,-0.10000000000047748,0.0,10000.0,153.93804002589985,0.0,14.0,0.015393804002589986,50.0,10000.0,153.93804002589985,0.0,14.0,0.015393804002589986,50.0,10000.0,153.93804002589985,0.0,14.0,0.015393804002589986,50.0,43.982297150257104,0.0,10000.0,153.93804002589985,0.0,1.0,1.0,0.7346975947060466
1832,2830,19,N12-14-1,13,0,Rapport des essais: de tirants sous dÃ©formation imposÃ©e de courte durÃ©e,1993,0,Switzerland,Ã‰cole Polytechnique FÃ©dÃ©rale de Lausanne,Construction Materials Laboratory,"Bicher Farra, Jean-Paul Jaccoud",1150.0,1150.0,1000.0,1000.0,100.0,100,"[2,7,6]","[6,7,15]",60.0,"[0,21,0]",0,44.8,"[1,160x320,0]","[7,28,90]",3.3190958974276756,"[1,160x320,1]",[28],34125.0,"[1,160x320,2]",[28],"[0,0,0,0,0.53,32,0,Sikament320,0]",196317.0,2,558.2,[14],[50],[1],[43],[0],[0],0.0,0.0,0,0,0.0,0.0,0.0,0,0,[0],[0],[0],[0],[0],2,1a,0,0,2,2,0.0,1,26.169466804402976,0.0,170.0,28,1,0.0,0,0,0,3,0.07,0.0,0.152,355.0,515.0,0,-1,2,0,0,0,10000.0,153.93804002589985,13,0.5,CN,44.8,1.0,36.8,53.97590361445783,3.3190958974276756,5.521355691628764,5.521355691628764,4.314824666655978,4.314824666655978,7.177762399117393,7.177762399117393,2.3233671281993726,2.3233671281993726,3.8649489841401343,32500.0,0.0,1.4484663147093717,1.4484663147093717,0.0,1.6008749536470224,1.6008749536470224,0.0,3.049341268356394,3.049341268356394,32500.0,-5.461010995531653e-05,-5.461010995531653e-05,-0.0001730590459673656,-0.0001730590459673656,-0.00022766915592268213,-0.00022766915592268213,-0.00022766915592268213,1,0,5.752879120879121,0.0,100.0,0.0,50.0,0.0,0.0,0.015393804002589986,0.015393804002589986,0.0,0.0,0.0,0.0,0.0,0.0,0.0,50.0,43.0,50.0,50.0,0.0,0.0,50.0,8333333.333333336,166666.66666666672,166666.66666666672,25.0,0.25,0.0,0.0,0.0,0.0,0.0,3.3190958974276756,44.8,166666.66666666672,166666.66666666672,46.30518337185442,0.0,24.933560277152377,0.0,1,35.6193718245034,0.0,5.974372615369816,16.73320053068151,0.0,0.0,0.0,0.0,0.0,0.0,0.0,231.38771819175102,0.0,0.0,0.0,50.0,0.0,153.93804002589985,-0.10000000000047748,0.0,10000.0,153.93804002589985,0.0,14.0,0.015393804002589986,50.0,10000.0,153.93804002589985,0.0,14.0,0.015393804002589986,50.0,10000.0,153.93804002589985,0.0,14.0,0.015393804002589986,50.0,43.982297150257104,0.0,10000.0,153.93804002589985,0.0,1.0,1.0,0.7346975947060466
