Repository: iavdesch/Research

Readme
======

The supporting files are related to the study "A method for determining the performance of formulas for calculating the crack width and spacing in reinforced concrete elements".

The following files are relevant:
Research/Method_comparing_CWFs/Data_processing_for_GitHuB_Final (contains the data processing of the database "Crack width and crack spacing in reinforced and prestressed concrete elements: database")
Research/Method_comparing_CWFs/CWF_analysis_for_GitHuB_Final (contains the evaluation of the different crack width formulas)

File: Method_comparing_CWFs/Datasets_Used/Working_database_no_hordijk_no_initshrink.csv (part 33 of 83)
,ID,EPID,ELID,LOADID,DOI,title,year,journal,country,institution,laboratory,authors,Ltot,Lspan,Lcons,Lmeas,h,b,hc,thc,RH,Temp,pd,fcm,catfcm,tfcm,fctm,catfctm,tfctm,Ecm,catEcm,tEcm,mix,Es,fsr,fy,phi,zs,nbl,clat,phit,st,phiw,sw,type,method,fpk,fp01k,Ep,rel,fpr,npl,phip,Ap,zp,cplat,catf,epsin,catcal,selfw,typew,locw,epsc,Nrep,N,M,sigs,t0,t,PL,catp,t0p,tp,ncr,wm,wk,wmax,sm,smax,indLR,indNP,indtfcm,indtfctm,indtEcm,slab,Ac,Astot,ts,sc,class_C,fcm28,Bcc,fck28,fcm_cube_150,fctm28,fctmfl28,fctmfl,fct095_28,fct095,fct095fl_28,fct095fl,fct005,fct005_28,fct005fl,Ecm28,phi_bc,phi_bc_prestress,phi_bc_prior_load,phi_dc,phi_dc_prestress,phi_dc_prior_load,phi_creep,phi_creep_prestress,phi_creep_prior_load,Ecm0,eps_cbs,eps_cbs_prestress,eps_cds,eps_cds_prestress,shrinkage,shrinkage_prestress,shrinkage_init,bondLR,bondPR,ae,ap,sxLR,sxNP,zstot,zstensinit,Astensinit,rhotot,rhotensinit,At,Aw,Aptot,zptot,zeta1,zeta,phi_peq,ry,cy,ry0,rx,ryp,cyp,cog,Izz,Wb,Wt,rho,qself,Mself,ep,Mp,pre_loss,initstrain,fctmorg,fcmorg,W_Ib,W_It,Ncr095,Mcr095,Ncr005,Mcr005,CS,Ncr,Mcr,tau_bms,tau_max,xcinit,epsinit,dpsigs,xc,eps,epsbot,sigssimpl,sigsr,dpsigsr,xc_sr,eps_sr,zstottens,zptottens,Astens,Actens,Aptens,Aceff_MC2020,Aseff_MC2020,Apeff_MC2020,phi_eq_MC2020,rhoeff_MC2020,hceff_MC2020,Aceff_FPR,Aseff_FPR,Apeff_FPR,phi_eq_FPR,rhoeff_FPR,hceff_FPR,Aceff_SMTCM,Aseff_SMTCM,Apeff_SMTCM,phi_eq_SMTCM,rhoeff_SMTCM,hceff_SMTCM,sumcirc_SMTCM,sumcirc_p_SMTCM,Actensstate1,Astensstate1,Aptensstate1,r,p,k1
1839,2837,19,N12-14-2,19,0,Rapport des essais: de tirants sous dÃ©formation imposÃ©e de courte durÃ©e,1993,0,Switzerland,Ã‰cole Polytechnique FÃ©dÃ©rale de Lausanne,Construction Materials Laboratory,"Bicher Farra, Jean-Paul Jaccoud",1150.0,1150.0,1000.0,1000.0,100.0,100,"[2,7,6]","[6,7,15]",60.0,"[0,21,0]",0,44.8,"[1,160x320,0]","[7,28,90]",3.3190958974276756,"[1,160x320,1]",[28],34125.0,"[1,160x320,2]",[28],"[0,0,0,0,0.53,32,0,Sikament320,0]",196317.0,2,558.2,[14],[50],[1],[43],[0],[0],0.0,0.0,0,0,0.0,0.0,0.0,0,0,[0],[0],[0],[0],[0],2,1a,0,0,2,2,0.0,1,25.09190052422168,0.0,163.0,28,1,0.0,0,0,0,5,0.1,0.0,0.158,186.0,585.0,0,-1,2,0,0,0,10000.0,153.93804002589985,13,0.5,CN,44.8,1.0,36.8,53.97590361445783,3.3190958974276756,5.521355691628764,5.521355691628764,4.314824666655978,4.314824666655978,7.177762399117393,7.177762399117393,2.3233671281993726,2.3233671281993726,3.8649489841401343,32500.0,0.0,1.4484663147093717,1.4484663147093717,0.0,1.6008749536470224,1.6008749536470224,0.0,3.049341268356394,3.049341268356394,32500.0,-5.461010995531653e-05,-5.461010995531653e-05,-0.0001730590459673656,-0.0001730590459673656,-0.00022766915592268213,-0.00022766915592268213,-0.00022766915592268213,1,0,5.752879120879121,0.0,100.0,0.0,50.0,0.0,0.0,0.015393804002589986,0.015393804002589986,0.0,0.0,0.0,0.0,0.0,0.0,0.0,50.0,43.0,50.0,50.0,0.0,0.0,50.0,8333333.333333336,166666.66666666672,166666.66666666672,25.0,0.25,0.0,0.0,0.0,0.0,0.0,3.3190958974276756,44.8,166666.66666666672,166666.66666666672,46.30518337185442,0.0,24.933560277152377,0.0,1,35.6193718245034,0.0,5.974372615369816,16.73320053068151,0.0,0.0,0.0,0.0,0.0,0.0,0.0,231.38771819175102,0.0,0.0,0.0,50.0,0.0,153.93804002589985,-0.10000000000047748,0.0,10000.0,153.93804002589985,0.0,14.0,0.015393804002589986,50.0,10000.0,153.93804002589985,0.0,14.0,0.015393804002589986,50.0,10000.0,153.93804002589985,0.0,14.0,0.015393804002589986,50.0,43.982297150257104,0.0,10000.0,153.93804002589985,0.0,1.0,1.0,0.7044453408063859
1840,2838,19,N12-14-2,26,0,Rapport des essais: de tirants sous dÃ©formation imposÃ©e de courte durÃ©e,1993,0,Switzerland,Ã‰cole Polytechnique FÃ©dÃ©rale de Lausanne,Construction Materials Laboratory,"Bicher Farra, Jean-Paul Jaccoud",1150.0,1150.0,1000.0,1000.0,100.0,100,"[2,7,6]","[6,7,15]",60.0,"[0,21,0]",0,44.8,"[1,160x320,0]","[7,28,90]",3.3190958974276756,"[1,160x320,1]",[28],34125.0,"[1,160x320,2]",[28],"[0,0,0,0,0.53,32,0,Sikament320,0]",196317.0,2,558.2,[14],[50],[1],[43],[0],[0],0.0,0.0,0,0,0.0,0.0,0.0,0,0,[0],[0],[0],[0],[0],2,1a,0,0,2,2,0.0,1,45.103845727588656,0.0,293.0,28,1,0.0,0,0,0,5,0.25,0.0,0.338,190.0,190.0,0,-1,2,0,0,0,10000.0,153.93804002589985,13,0.5,CN,44.8,1.0,36.8,53.97590361445783,3.3190958974276756,5.521355691628764,5.521355691628764,4.314824666655978,4.314824666655978,7.177762399117393,7.177762399117393,2.3233671281993726,2.3233671281993726,3.8649489841401343,32500.0,0.0,1.4484663147093717,1.4484663147093717,0.0,1.6008749536470224,1.6008749536470224,0.0,3.049341268356394,3.049341268356394,32500.0,-5.461010995531653e-05,-5.461010995531653e-05,-0.0001730590459673656,-0.0001730590459673656,-0.00022766915592268213,-0.00022766915592268213,-0.00022766915592268213,1,0,5.752879120879121,0.0,100.0,0.0,50.0,0.0,0.0,0.015393804002589986,0.015393804002589986,0.0,0.0,0.0,0.0,0.0,0.0,0.0,50.0,43.0,50.0,50.0,0.0,0.0,50.0,8333333.333333336,166666.66666666672,166666.66666666672,25.0,0.25,0.0,0.0,0.0,0.0,0.0,3.3190958974276756,44.8,166666.66666666672,166666.66666666672,46.30518337185442,0.0,24.933560277152377,0.0,1,35.6193718245034,0.0,5.974372615369816,16.73320053068151,0.0,0.0,0.0,0.0,0.0,0.0,0.0,231.38771819175102,0.0,0.0,0.0,50.0,0.0,153.93804002589985,-0.10000000000047748,0.0,10000.0,153.93804002589985,0.0,14.0,0.015393804002589986,50.0,10000.0,153.93804002589985,0.0,14.0,0.015393804002589986,50.0,10000.0,153.93804002589985,0.0,14.0,0.015393804002589986,50.0,43.982297150257104,0.0,10000.0,153.93804002589985,0.0,1.0,1.0,1.2662729132286568
1841,2839,19,N12-14-2,17,0,Rapport des essais: de tirants sous dÃ©formation imposÃ©e de courte durÃ©e,1993,0,Switzerland,Ã‰cole Polytechnique FÃ©dÃ©rale de Lausanne,Construction Materials Laboratory,"Bicher Farra, Jean-Paul Jaccoud",1150.0,1150.0,1000.0,1000.0,100.0,100,"[2,7,6]","[6,7,15]",60.0,"[0,21,0]",0,44.8,"[1,160x320,0]","[7,28,90]",3.3190958974276756,"[1,160x320,1]",[28],34125.0,"[1,160x320,2]",[28],"[0,0,0,0,0.53,32,0,Sikament320,0]",196317.0,2,558.2,[14],[50],[1],[43],[0],[0],0.0,0.0,0,0,0.0,0.0,0.0,0,0,[0],[0],[0],[0],[0],2,1a,0,0,2,2,0.0,1,26.169466804402976,0.0,170.0,28,1,0.0,0,0,0,4,0.11,0.0,0.152,227.0,515.0,0,-1,2,0,0,0,10000.0,153.93804002589985,13,0.5,CN,44.8,1.0,36.8,53.97590361445783,3.3190958974276756,5.521355691628764,5.521355691628764,4.314824666655978,4.314824666655978,7.177762399117393,7.177762399117393,2.3233671281993726,2.3233671281993726,3.8649489841401343,32500.0,0.0,1.4484663147093717,1.4484663147093717,0.0,1.6008749536470224,1.6008749536470224,0.0,3.049341268356394,3.049341268356394,32500.0,-5.461010995531653e-05,-5.461010995531653e-05,-0.0001730590459673656,-0.0001730590459673656,-0.00022766915592268213,-0.00022766915592268213,-0.00022766915592268213,1,0,5.752879120879121,0.0,100.0,0.0,50.0,0.0,0.0,0.015393804002589986,0.015393804002589986,0.0,0.0,0.0,0.0,0.0,0.0,0.0,50.0,43.0,50.0,50.0,0.0,0.0,50.0,8333333.333333336,166666.66666666672,166666.66666666672,25.0,0.25,0.0,0.0,0.0,0.0,0.0,3.3190958974276756,44.8,166666.66666666672,166666.66666666672,46.30518337185442,0.0,24.933560277152377,0.0,1,35.6193718245034,0.0,5.974372615369816,16.73320053068151,0.0,0.0,0.0,0.0,0.0,0.0,0.0,231.38771819175102,0.0,0.0,0.0,50.0,0.0,153.93804002589985,-0.10000000000047748,0.0,10000.0,153.93804002589985,0.0,14.0,0.015393804002589986,50.0,10000.0,153.93804002589985,0.0,14.0,0.015393804002589986,50.0,10000.0,153.93804002589985,0.0,14.0,0.015393804002589986,50.0,43.982297150257104,0.0,10000.0,153.93804002589985,0.0,1.0,1.0,0.7346975947060466
1843,2841,19,N12-14-2,14,0,Rapport des essais: de tirants sous dÃ©formation imposÃ©e de courte durÃ©e,1993,0,Switzerland,Ã‰cole Polytechnique FÃ©dÃ©rale de Lausanne,Construction Materials Laboratory,"Bicher Farra, Jean-Paul Jaccoud",1150.0,1150.0,1000.0,1000.0,100.0,100,"[2,7,6]","[6,7,15]",60.0,"[0,21,0]",0,44.8,"[1,160x320,0]","[7,28,90]",3.3190958974276756,"[1,160x320,1]",[28],34125.0,"[1,160x320,2]",[28],"[0,0,0,0,0.53,32,0,Sikament320,0]",196317.0,2,558.2,[14],[50],[1],[43],[0],[0],0.0,0.0,0,0,0.0,0.0,0.0,0,0,[0],[0],[0],[0],[0],2,1a,0,0,2,2,0.0,1,26.015528764377077,0.0,169.0,28,1,0.0,0,0,0,4,0.09,0.0,0.152,223.0,515.0,0,-1,2,0,0,0,10000.0,153.93804002589985,13,0.5,CN,44.8,1.0,36.8,53.97590361445783,3.3190958974276756,5.521355691628764,5.521355691628764,4.314824666655978,4.314824666655978,7.177762399117393,7.177762399117393,2.3233671281993726,2.3233671281993726,3.8649489841401343,32500.0,0.0,1.4484663147093717,1.4484663147093717,0.0,1.6008749536470224,1.6008749536470224,0.0,3.049341268356394,3.049341268356394,32500.0,-5.461010995531653e-05,-5.461010995531653e-05,-0.0001730590459673656,-0.0001730590459673656,-0.00022766915592268213,-0.00022766915592268213,-0.00022766915592268213,1,0,5.752879120879121,0.0,100.0,0.0,50.0,0.0,0.0,0.015393804002589986,0.015393804002589986,0.0,0.0,0.0,0.0,0.0,0.0,0.0,50.0,43.0,50.0,50.0,0.0,0.0,50.0,8333333.333333336,166666.66666666672,166666.66666666672,25.0,0.25,0.0,0.0,0.0,0.0,0.0,3.3190958974276756,44.8,166666.66666666672,166666.66666666672,46.30518337185442,0.0,24.933560277152377,0.0,1,35.6193718245034,0.0,5.974372615369816,16.73320053068151,0.0,0.0,0.0,0.0,0.0,0.0,0.0,231.38771819175102,0.0,0.0,0.0,50.0,0.0,153.93804002589985,-0.10000000000047748,0.0,10000.0,153.93804002589985,0.0,14.0,0.015393804002589986,50.0,10000.0,153.93804002589985,0.0,14.0,0.015393804002589986,50.0,10000.0,153.93804002589985,0.0,14.0,0.015393804002589986,50.0,43.982297150257104,0.0,10000.0,153.93804002589985,0.0,1.0,1.0,0.7303758441489522
1845,2843,19,N12-14-2,13,0,Rapport des essais: de tirants sous dÃ©formation imposÃ©e de courte durÃ©e,1993,0,Switzerland,Ã‰cole Polytechnique FÃ©dÃ©rale de Lausanne,Construction Materials Laboratory,"Bicher Farra, Jean-Paul Jaccoud",1150.0,1150.0,1000.0,1000.0,100.0,100,"[2,7,6]","[6,7,15]",60.0,"[0,21,0]",0,44.8,"[1,160x320,0]","[7,28,90]",3.3190958974276756,"[1,160x320,1]",[28],34125.0,"[1,160x320,2]",[28],"[0,0,0,0,0.53,32,0,Sikament320,0]",196317.0,2,558.2,[14],[50],[1],[43],[0],[0],0.0,0.0,0,0,0.0,0.0,0.0,0,0,[0],[0],[0],[0],[0],2,1a,0,0,2,2,0.0,1,26.323404844428875,0.0,171.0,28,1,0.0,0,0,0,3,0.1,0.0,0.152,283.0,515.0,0,-1,2,0,0,0,10000.0,153.93804002589985,13,0.5,CN,44.8,1.0,36.8,53.97590361445783,3.3190958974276756,5.521355691628764,5.521355691628764,4.314824666655978,4.314824666655978,7.177762399117393,7.177762399117393,2.3233671281993726,2.3233671281993726,3.8649489841401343,32500.0,0.0,1.4484663147093717,1.4484663147093717,0.0,1.6008749536470224,1.6008749536470224,0.0,3.049341268356394,3.049341268356394,32500.0,-5.461010995531653e-05,-5.461010995531653e-05,-0.0001730590459673656,-0.0001730590459673656,-0.00022766915592268213,-0.00022766915592268213,-0.00022766915592268213,1,0,5.752879120879121,0.0,100.0,0.0,50.0,0.0,0.0,0.015393804002589986,0.015393804002589986,0.0,0.0,0.0,0.0,0.0,0.0,0.0,50.0,43.0,50.0,50.0,0.0,0.0,50.0,8333333.333333336,166666.66666666672,166666.66666666672,25.0,0.25,0.0,0.0,0.0,0.0,0.0,3.3190958974276756,44.8,166666.66666666672,166666.66666666672,46.30518337185442,0.0,24.933560277152377,0.0,1,35.6193718245034,0.0,5.974372615369816,16.73320053068151,0.0,0.0,0.0,0.0,0.0,0.0,0.0,231.38771819175102,0.0,0.0,0.0,50.0,0.0,153.93804002589985,-0.10000000000047748,0.0,10000.0,153.93804002589985,0.0,14.0,0.015393804002589986,50.0,10000.0,153.93804002589985,0.0,14.0,0.015393804002589986,50.0,10000.0,153.93804002589985,0.0,14.0,0.015393804002589986,50.0,43.982297150257104,0.0,10000.0,153.93804002589985,0.0,1.0,1.0,0.739019345263141
1846,2844,19,N12-14-2,25,0,Rapport des essais: de tirants sous dÃ©formation imposÃ©e de courte durÃ©e,1993,0,Switzerland,Ã‰cole Polytechnique FÃ©dÃ©rale de Lausanne,Construction Materials Laboratory,"Bicher Farra, Jean-Paul Jaccoud",1150.0,1150.0,1000.0,1000.0,100.0,100,"[2,7,6]","[6,7,15]",60.0,"[0,21,0]",0,44.8,"[1,160x320,0]","[7,28,90]",3.3190958974276756,"[1,160x320,1]",[28],34125.0,"[1,160x320,2]",[28],"[0,0,0,0,0.53,32,0,Sikament320,0]",196317.0,2,558.2,[14],[50],[1],[43],[0],[0],0.0,0.0,0,0,0.0,0.0,0.0,0,0,[0],[0],[0],[0],[0],2,1a,0,0,2,2,0.0,1,40.17782844675986,0.0,261.0,28,1,0.0,0,0,0,5,0.2,0.0,0.274,189.0,189.0,0,-1,2,0,0,0,10000.0,153.93804002589985,13,0.5,CN,44.8,1.0,36.8,53.97590361445783,3.3190958974276756,5.521355691628764,5.521355691628764,4.314824666655978,4.314824666655978,7.177762399117393,7.177762399117393,2.3233671281993726,2.3233671281993726,3.8649489841401343,32500.0,0.0,1.4484663147093717,1.4484663147093717,0.0,1.6008749536470224,1.6008749536470224,0.0,3.049341268356394,3.049341268356394,32500.0,-5.461010995531653e-05,-5.461010995531653e-05,-0.0001730590459673656,-0.0001730590459673656,-0.00022766915592268213,-0.00022766915592268213,-0.00022766915592268213,1,0,5.752879120879121,0.0,100.0,0.0,50.0,0.0,0.0,0.015393804002589986,0.015393804002589986,0.0,0.0,0.0,0.0,0.0,0.0,0.0,50.0,43.0,50.0,50.0,0.0,0.0,50.0,8333333.333333336,166666.66666666672,166666.66666666672,25.0,0.25,0.0,0.0,0.0,0.0,0.0,3.3190958974276756,44.8,166666.66666666672,166666.66666666672,46.30518337185442,0.0,24.933560277152377,0.0,1,35.6193718245034,0.0,5.974372615369816,16.73320053068151,0.0,0.0,0.0,0.0,0.0,0.0,0.0,231.38771819175102,0.0,0.0,0.0,50.0,0.0,153.93804002589985,-0.10000000000047748,0.0,10000.0,153.93804002589985,0.0,14.0,0.015393804002589986,50.0,10000.0,153.93804002589985,0.0,14.0,0.015393804002589986,50.0,10000.0,153.93804002589985,0.0,14.0,0.015393804002589986,50.0,43.982297150257104,0.0,10000.0,153.93804002589985,0.0,1.0,1.0,1.127976895401636
1847,2845,19,N12-14-2,23,0,Rapport des essais: de tirants sous dÃ©formation imposÃ©e de courte durÃ©e,1993,0,Switzerland,Ã‰cole Polytechnique FÃ©dÃ©rale de Lausanne,Construction Materials Laboratory,"Bicher Farra, Jean-Paul Jaccoud",1150.0,1150.0,1000.0,1000.0,100.0,100,"[2,7,6]","[6,7,15]",60.0,"[0,21,0]",0,44.8,"[1,160x320,0]","[7,28,90]",3.3190958974276756,"[1,160x320,1]",[28],34125.0,"[1,160x320,2]",[28],"[0,0,0,0,0.53,32,0,Sikament320,0]",196317.0,2,558.2,[14],[50],[1],[43],[0],[0],0.0,0.0,0,0,0.0,0.0,0.0,0,0,[0],[0],[0],[0],[0],2,1a,0,0,2,2,0.0,1,35.09787312590517,0.0,227.99999999999997,28,1,0.0,0,0,0,5,0.16,0.0,0.227,188.0,188.0,0,-1,2,0,0,0,10000.0,153.93804002589985,13,0.5,CN,44.8,1.0,36.8,53.97590361445783,3.3190958974276756,5.521355691628764,5.521355691628764,4.314824666655978,4.314824666655978,7.177762399117393,7.177762399117393,2.3233671281993726,2.3233671281993726,3.8649489841401343,32500.0,0.0,1.4484663147093717,1.4484663147093717,0.0,1.6008749536470224,1.6008749536470224,0.0,3.049341268356394,3.049341268356394,32500.0,-5.461010995531653e-05,-5.461010995531653e-05,-0.0001730590459673656,-0.0001730590459673656,-0.00022766915592268213,-0.00022766915592268213,-0.00022766915592268213,1,0,5.752879120879121,0.0,100.0,0.0,50.0,0.0,0.0,0.015393804002589986,0.015393804002589986,0.0,0.0,0.0,0.0,0.0,0.0,0.0,50.0,43.0,50.0,50.0,0.0,0.0,50.0,8333333.333333336,166666.66666666672,166666.66666666672,25.0,0.25,0.0,0.0,0.0,0.0,0.0,3.3190958974276756,44.8,166666.66666666672,166666.66666666672,46.30518337185442,0.0,24.933560277152377,0.0,1,35.6193718245034,0.0,5.974372615369816,16.73320053068151,0.0,0.0,0.0,0.0,0.0,0.0,0.0,231.38771819175102,0.0,0.0,0.0,50.0,0.0,153.93804002589985,-0.10000000000047748,0.0,10000.0,153.93804002589985,0.0,14.0,0.015393804002589986,50.0,10000.0,153.93804002589985,0.0,14.0,0.015393804002589986,50.0,10000.0,153.93804002589985,0.0,14.0,0.015393804002589986,50.0,43.982297150257104,0.0,10000.0,153.93804002589985,0.0,1.0,1.0,0.9853591270175213
1849,2847,19,N12-14-2,24,0,Rapport des essais: de tirants sous dÃ©formation imposÃ©e de courte durÃ©e,1993,0,Switzerland,Ã‰cole Polytechnique FÃ©dÃ©rale de Lausanne,Construction Materials Laboratory,"Bicher Farra, Jean-Paul Jaccoud",1150.0,1150.0,1000.0,1000.0,100.0,100,"[2,7,6]","[6,7,15]",60.0,"[0,21,0]",0,44.8,"[1,160x320,0]","[7,28,90]",3.3190958974276756,"[1,160x320,1]",[28],34125.0,"[1,160x320,2]",[28],"[0,0,0,0,0.53,32,0,Sikament320,0]",196317.0,2,558.2,[14],[50],[1],[43],[0],[0],0.0,0.0,0,0,0.0,0.0,0.0,0,0,[0],[0],[0],[0],[0],2,1a,0,0,2,2,0.0,1,38.02269588639726,0.0,247.0,28,1,0.0,0,0,0,5,0.18,0.0,0.251,189.0,189.0,0,-1,2,0,0,0,10000.0,153.93804002589985,13,0.5,CN,44.8,1.0,36.8,53.97590361445783,3.3190958974276756,5.521355691628764,5.521355691628764,4.314824666655978,4.314824666655978,7.177762399117393,7.177762399117393,2.3233671281993726,2.3233671281993726,3.8649489841401343,32500.0,0.0,1.4484663147093717,1.4484663147093717,0.0,1.6008749536470224,1.6008749536470224,0.0,3.049341268356394,3.049341268356394,32500.0,-5.461010995531653e-05,-5.461010995531653e-05,-0.0001730590459673656,-0.0001730590459673656,-0.00022766915592268213,-0.00022766915592268213,-0.00022766915592268213,1,0,5.752879120879121,0.0,100.0,0.0,50.0,0.0,0.0,0.015393804002589986,0.015393804002589986,0.0,0.0,0.0,0.0,0.0,0.0,0.0,50.0,43.0,50.0,50.0,0.0,0.0,50.0,8333333.333333336,166666.66666666672,166666.66666666672,25.0,0.25,0.0,0.0,0.0,0.0,0.0,3.3190958974276756,44.8,166666.66666666672,166666.66666666672,46.30518337185442,0.0,24.933560277152377,0.0,1,35.6193718245034,0.0,5.974372615369816,16.73320053068151,0.0,0.0,0.0,0.0,0.0,0.0,0.0,231.38771819175102,0.0,0.0,0.0,50.0,0.0,153.93804002589985,-0.10000000000047748,0.0,10000.0,153.93804002589985,0.0,14.0,0.015393804002589986,50.0,10000.0,153.93804002589985,0.0,14.0,0.015393804002589986,50.0,10000.0,153.93804002589985,0.0,14.0,0.015393804002589986,50.0,43.982297150257104,0.0,10000.0,153.93804002589985,0.0,1.0,1.0,1.0674723876023144
1850,2848,19,N12-14-2,20,0,Rapport des essais: de tirants sous dÃ©formation imposÃ©e de courte durÃ©e,1993,0,Switzerland,Ã‰cole Polytechnique FÃ©dÃ©rale de Lausanne,Construction Materials Laboratory,"Bicher Farra, Jean-Paul Jaccoud",1150.0,1150.0,1000.0,1000.0,100.0,100,"[2,7,6]","[6,7,15]",60.0,"[0,21,0]",0,44.8,"[1,160x320,0]","[7,28,90]",3.3190958974276756,"[1,160x320,1]",[28],34125.0,"[1,160x320,2]",[28],"[0,0,0,0,0.53,32,0,Sikament320,0]",196317.0,2,558.2,[14],[50],[1],[43],[0],[0],0.0,0.0,0,0,0.0,0.0,0.0,0,0,[0],[0],[0],[0],[0],2,1a,0,0,2,2,0.0,1,27.554909164636072,0.0,179.0,28,1,0.0,0,0,0,5,0.11,0.0,0.171,187.0,281.0,0,-1,2,0,0,0,10000.0,153.93804002589985,13,0.5,CN,44.8,1.0,36.8,53.97590361445783,3.3190958974276756,5.521355691628764,5.521355691628764,4.314824666655978,4.314824666655978,7.177762399117393,7.177762399117393,2.3233671281993726,2.3233671281993726,3.8649489841401343,32500.0,0.0,1.4484663147093717,1.4484663147093717,0.0,1.6008749536470224,1.6008749536470224,0.0,3.049341268356394,3.049341268356394,32500.0,-5.461010995531653e-05,-5.461010995531653e-05,-0.0001730590459673656,-0.0001730590459673656,-0.00022766915592268213,-0.00022766915592268213,-0.00022766915592268213,1,0,5.752879120879121,0.0,100.0,0.0,50.0,0.0,0.0,0.015393804002589986,0.015393804002589986,0.0,0.0,0.0,0.0,0.0,0.0,0.0,50.0,43.0,50.0,50.0,0.0,0.0,50.0,8333333.333333336,166666.66666666672,166666.66666666672,25.0,0.25,0.0,0.0,0.0,0.0,0.0,3.3190958974276756,44.8,166666.66666666672,166666.66666666672,46.30518337185442,0.0,24.933560277152377,0.0,1,35.6193718245034,0.0,5.974372615369816,16.73320053068151,0.0,0.0,0.0,0.0,0.0,0.0,0.0,231.38771819175102,0.0,0.0,0.0,50.0,0.0,153.93804002589985,-0.10000000000047748,0.0,10000.0,153.93804002589985,0.0,14.0,0.015393804002589986,50.0,10000.0,153.93804002589985,0.0,14.0,0.015393804002589986,50.0,10000.0,153.93804002589985,0.0,14.0,0.015393804002589986,50.0,43.982297150257104,0.0,10000.0,153.93804002589985,0.0,1.0,1.0,0.773593349719896
1853,2851,19,N12-14-2,22,0,Rapport des essais: de tirants sous dÃ©formation imposÃ©e de courte durÃ©e,1993,0,Switzerland,Ã‰cole Polytechnique FÃ©dÃ©rale de Lausanne,Construction Materials Laboratory,"Bicher Farra, Jean-Paul Jaccoud",1150.0,1150.0,1000.0,1000.0,100.0,100,"[2,7,6]","[6,7,15]",60.0,"[0,21,0]",0,44.8,"[1,160x320,0]","[7,28,90]",3.3190958974276756,"[1,160x320,1]",[28],34125.0,"[1,160x320,2]",[28],"[0,0,0,0,0.53,32,0,Sikament320,0]",196317.0,2,558.2,[14],[50],[1],[43],[0],[0],0.0,0.0,0,0,0.0,0.0,0.0,0,0,[0],[0],[0],[0],[0],2,1a,0,0,2,2,0.0,1,32.788802525516665,0.0,212.99999999999997,28,1,0.0,0,0,0,5,0.14,0.0,0.209,188.0,223.0,0,-1,2,0,0,0,10000.0,153.93804002589985,13,0.5,CN,44.8,1.0,36.8,53.97590361445783,3.3190958974276756,5.521355691628764,5.521355691628764,4.314824666655978,4.314824666655978,7.177762399117393,7.177762399117393,2.3233671281993726,2.3233671281993726,3.8649489841401343,32500.0,0.0,1.4484663147093717,1.4484663147093717,0.0,1.6008749536470224,1.6008749536470224,0.0,3.049341268356394,3.049341268356394,32500.0,-5.461010995531653e-05,-5.461010995531653e-05,-0.0001730590459673656,-0.0001730590459673656,-0.00022766915592268213,-0.00022766915592268213,-0.00022766915592268213,1,0,5.752879120879121,0.0,100.0,0.0,50.0,0.0,0.0,0.015393804002589986,0.015393804002589986,0.0,0.0,0.0,0.0,0.0,0.0,0.0,50.0,43.0,50.0,50.0,0.0,0.0,50.0,8333333.333333336,166666.66666666672,166666.66666666672,25.0,0.25,0.0,0.0,0.0,0.0,0.0,3.3190958974276756,44.8,166666.66666666672,166666.66666666672,46.30518337185442,0.0,24.933560277152377,0.0,1,35.6193718245034,0.0,5.974372615369816,16.73320053068151,0.0,0.0,0.0,0.0,0.0,0.0,0.0,231.38771819175102,0.0,0.0,0.0,50.0,0.0,153.93804002589985,-0.10000000000047748,0.0,10000.0,153.93804002589985,0.0,14.0,0.015393804002589986,50.0,10000.0,153.93804002589985,0.0,14.0,0.015393804002589986,50.0,10000.0,153.93804002589985,0.0,14.0,0.015393804002589986,50.0,43.982297150257104,0.0,10000.0,153.93804002589985,0.0,1.0,1.0,0.9205328686611053
1857,2855,19,N12-14-2,21,0,Rapport des essais: de tirants sous dÃ©formation imposÃ©e de courte durÃ©e,1993,0,Switzerland,Ã‰cole Polytechnique FÃ©dÃ©rale de Lausanne,Construction Materials Laboratory,"Bicher Farra, Jean-Paul Jaccoud",1150.0,1150.0,1000.0,1000.0,100.0,100,"[2,7,6]","[6,7,15]",60.0,"[0,21,0]",0,44.8,"[1,160x320,0]","[7,28,90]",3.3190958974276756,"[1,160x320,1]",[28],34125.0,"[1,160x320,2]",[28],"[0,0,0,0,0.53,32,0,Sikament320,0]",196317.0,2,558.2,[14],[50],[1],[43],[0],[0],0.0,0.0,0,0,0.0,0.0,0.0,0,0,[0],[0],[0],[0],[0],2,1a,0,0,2,2,0.0,1,30.17185584507637,0.0,196.0,28,1,0.0,0,0,0,5,0.13,0.0,0.188,187.0,222.0,0,-1,2,0,0,0,10000.0,153.93804002589985,13,0.5,CN,44.8,1.0,36.8,53.97590361445783,3.3190958974276756,5.521355691628764,5.521355691628764,4.314824666655978,4.314824666655978,7.177762399117393,7.177762399117393,2.3233671281993726,2.3233671281993726,3.8649489841401343,32500.0,0.0,1.4484663147093717,1.4484663147093717,0.0,1.6008749536470224,1.6008749536470224,0.0,3.049341268356394,3.049341268356394,32500.0,-5.461010995531653e-05,-5.461010995531653e-05,-0.0001730590459673656,-0.0001730590459673656,-0.00022766915592268213,-0.00022766915592268213,-0.00022766915592268213,1,0,5.752879120879121,0.0,100.0,0.0,50.0,0.0,0.0,0.015393804002589986,0.015393804002589986,0.0,0.0,0.0,0.0,0.0,0.0,0.0,50.0,43.0,50.0,50.0,0.0,0.0,50.0,8333333.333333336,166666.66666666672,166666.66666666672,25.0,0.25,0.0,0.0,0.0,0.0,0.0,3.3190958974276756,44.8,166666.66666666672,166666.66666666672,46.30518337185442,0.0,24.933560277152377,0.0,1,35.6193718245034,0.0,5.974372615369816,16.73320053068151,0.0,0.0,0.0,0.0,0.0,0.0,0.0,231.38771819175102,0.0,0.0,0.0,50.0,0.0,153.93804002589985,-0.10000000000047748,0.0,10000.0,153.93804002589985,0.0,14.0,0.015393804002589986,50.0,10000.0,153.93804002589985,0.0,14.0,0.015393804002589986,50.0,10000.0,153.93804002589985,0.0,14.0,0.015393804002589986,50.0,43.982297150257104,0.0,10000.0,153.93804002589985,0.0,1.0,1.0,0.8470631091905007
1859,2857,19,N12-14-2,27,0,Rapport des essais: de tirants sous dÃ©formation imposÃ©e de courte durÃ©e,1993,0,Switzerland,Ã‰cole Polytechnique FÃ©dÃ©rale de Lausanne,Construction Materials Laboratory,"Bicher Farra, Jean-Paul Jaccoud",1150.0,1150.0,1000.0,1000.0,100.0,100,"[2,7,6]","[6,7,15]",60.0,"[0,21,0]",0,44.8,"[1,160x320,0]","[7,28,90]",3.3190958974276756,"[1,160x320,1]",[28],34125.0,"[1,160x320,2]",[28],"[0,0,0,0,0.53,32,0,Sikament320,0]",196317.0,2,558.2,[14],[50],[1],[43],[0],[0],0.0,0.0,0,0,0.0,0.0,0.0,0,0,[0],[0],[0],[0],[0],2,1a,0,0,2,2,0.0,1,50.18380104844336,0.0,326.0,28,1,0.0,0,0,0,5,0.29,0.0,0.395,190.0,308.9980466668703,0,-1,2,0,0,0,10000.0,153.93804002589985,13,0.5,CN,44.8,1.0,36.8,53.97590361445783,3.3190958974276756,5.521355691628764,5.521355691628764,4.314824666655978,4.314824666655978,7.177762399117393,7.177762399117393,2.3233671281993726,2.3233671281993726,3.8649489841401343,32500.0,0.0,1.4484663147093717,1.4484663147093717,0.0,1.6008749536470224,1.6008749536470224,0.0,3.049341268356394,3.049341268356394,32500.0,-5.461010995531653e-05,-5.461010995531653e-05,-0.0001730590459673656,-0.0001730590459673656,-0.00022766915592268213,-0.00022766915592268213,-0.00022766915592268213,1,0,5.752879120879121,0.0,100.0,0.0,50.0,0.0,0.0,0.015393804002589986,0.015393804002589986,0.0,0.0,0.0,0.0,0.0,0.0,0.0,50.0,43.0,50.0,50.0,0.0,0.0,50.0,8333333.333333336,166666.66666666672,166666.66666666672,25.0,0.25,0.0,0.0,0.0,0.0,0.0,3.3190958974276756,44.8,166666.66666666672,166666.66666666672,46.30518337185442,0.0,24.933560277152377,0.0,2,35.6193718245034,0.0,5.974372615369816,16.73320053068151,0.0,0.0,0.0,0.0,0.0,0.0,0.0,231.38771819175102,0.0,0.0,0.0,50.0,0.0,153.93804002589985,-0.10000000000047748,0.0,10000.0,153.93804002589985,0.0,14.0,0.015393804002589986,50.0,10000.0,153.93804002589985,0.0,14.0,0.015393804002589986,50.0,10000.0,153.93804002589985,0.0,14.0,0.015393804002589986,50.0,43.982297150257104,0.0,10000.0,153.93804002589985,0.0,0.6148906184019937,0.7696996628124088,1.4088906816127718
1861,2859,19,N12-14-2,18,0,Rapport des essais: de tirants sous dÃ©formation imposÃ©e de courte durÃ©e,1993,0,Switzerland,Ã‰cole Polytechnique FÃ©dÃ©rale de Lausanne,Construction Materials Laboratory,"Bicher Farra, Jean-Paul Jaccoud",1150.0,1150.0,1000.0,1000.0,100.0,100,"[2,7,6]","[6,7,15]",60.0,"[0,21,0]",0,44.8,"[1,160x320,0]","[7,28,90]",3.3190958974276756,"[1,160x320,1]",[28],34125.0,"[1,160x320,2]",[28],"[0,0,0,0,0.53,32,0,Sikament320,0]",196317.0,2,558.2,[14],[50],[1],[43],[0],[0],0.0,0.0,0,0,0.0,0.0,0.0,0,0,[0],[0],[0],[0],[0],2,1a,0,0,2,2,0.0,1,27.554909164636072,0.0,179.0,28,1,0.0,0,0,0,5,0.1,0.0,0.171,186.0,281.0,0,-1,2,0,0,0,10000.0,153.93804002589985,13,0.5,CN,44.8,1.0,36.8,53.97590361445783,3.3190958974276756,5.521355691628764,5.521355691628764,4.314824666655978,4.314824666655978,7.177762399117393,7.177762399117393,2.3233671281993726,2.3233671281993726,3.8649489841401343,32500.0,0.0,1.4484663147093717,1.4484663147093717,0.0,1.6008749536470224,1.6008749536470224,0.0,3.049341268356394,3.049341268356394,32500.0,-5.461010995531653e-05,-5.461010995531653e-05,-0.0001730590459673656,-0.0001730590459673656,-0.00022766915592268213,-0.00022766915592268213,-0.00022766915592268213,1,0,5.752879120879121,0.0,100.0,0.0,50.0,0.0,0.0,0.015393804002589986,0.015393804002589986,0.0,0.0,0.0,0.0,0.0,0.0,0.0,50.0,43.0,50.0,50.0,0.0,0.0,50.0,8333333.333333336,166666.66666666672,166666.66666666672,25.0,0.25,0.0,0.0,0.0,0.0,0.0,3.3190958974276756,44.8,166666.66666666672,166666.66666666672,46.30518337185442,0.0,24.933560277152377,0.0,1,35.6193718245034,0.0,5.974372615369816,16.73320053068151,0.0,0.0,0.0,0.0,0.0,0.0,0.0,231.38771819175102,0.0,0.0,0.0,50.0,0.0,153.93804002589985,-0.10000000000047748,0.0,10000.0,153.93804002589985,0.0,14.0,0.015393804002589986,50.0,10000.0,153.93804002589985,0.0,14.0,0.015393804002589986,50.0,10000.0,153.93804002589985,0.0,14.0,0.015393804002589986,50.0,43.982297150257104,0.0,10000.0,153.93804002589985,0.0,1.0,1.0,0.773593349719896
1862,2860,19,N12-14-3,13,0,Rapport des essais: de tirants sous dÃ©formation imposÃ©e de courte durÃ©e,1993,0,Switzerland,Ã‰cole Polytechnique FÃ©dÃ©rale de Lausanne,Construction Materials Laboratory,"Bicher Farra, Jean-Paul Jaccoud",1150.0,1150.0,1000.0,1000.0,100.0,100,"[2,7,6]","[6,7,15]",60.0,"[0,21,0]",0,44.8,"[1,160x320,0]","[7,28,90]",3.3190958974276756,"[1,160x320,1]",[28],34125.0,"[1,160x320,2]",[28],"[0,0,0,0,0.53,32,0,Sikament320,0]",196317.0,2,558.2,[14],[50],[1],[43],[0],[0],0.0,0.0,0,0,0.0,0.0,0.0,0,0,[0],[0],[0],[0],[0],2,1a,0,0,2,2,0.0,1,27.70884720466197,0.0,180.0,28,1,0.0,0,0,0,3,0.08,0.0,0.171,273.0,281.0,0,-1,2,0,0,0,10000.0,153.93804002589985,13,0.5,CN,44.8,1.0,36.8,53.97590361445783,3.3190958974276756,5.521355691628764,5.521355691628764,4.314824666655978,4.314824666655978,7.177762399117393,7.177762399117393,2.3233671281993726,2.3233671281993726,3.8649489841401343,32500.0,0.0,1.4484663147093717,1.4484663147093717,0.0,1.6008749536470224,1.6008749536470224,0.0,3.049341268356394,3.049341268356394,32500.0,-5.461010995531653e-05,-5.461010995531653e-05,-0.0001730590459673656,-0.0001730590459673656,-0.00022766915592268213,-0.00022766915592268213,-0.00022766915592268213,1,0,5.752879120879121,0.0,100.0,0.0,50.0,0.0,0.0,0.015393804002589986,0.015393804002589986,0.0,0.0,0.0,0.0,0.0,0.0,0.0,50.0,43.0,50.0,50.0,0.0,0.0,50.0,8333333.333333336,166666.66666666672,166666.66666666672,25.0,0.25,0.0,0.0,0.0,0.0,0.0,3.3190958974276756,44.8,166666.66666666672,166666.66666666672,46.30518337185442,0.0,24.933560277152377,0.0,1,35.6193718245034,0.0,5.974372615369816,16.73320053068151,0.0,0.0,0.0,0.0,0.0,0.0,0.0,231.38771819175102,0.0,0.0,0.0,50.0,0.0,153.93804002589985,-0.10000000000047748,0.0,10000.0,153.93804002589985,0.0,14.0,0.015393804002589986,50.0,10000.0,153.93804002589985,0.0,14.0,0.015393804002589986,50.0,10000.0,153.93804002589985,0.0,14.0,0.015393804002589986,50.0,43.982297150257104,0.0,10000.0,153.93804002589985,0.0,1.0,1.0,0.7779151002769904
1863,2861,19,N12-14-3,34,0,Rapport des essais: de tirants sous dÃ©formation imposÃ©e de courte durÃ©e,1993,0,Switzerland,Ã‰cole Polytechnique FÃ©dÃ©rale de Lausanne,Construction Materials Laboratory,"Bicher Farra, Jean-Paul Jaccoud",1150.0,1150.0,1000.0,1000.0,100.0,100,"[2,7,6]","[6,7,15]",60.0,"[0,21,0]",0,44.8,"[1,160x320,0]","[7,28,90]",3.3190958974276756,"[1,160x320,1]",[28],34125.0,"[1,160x320,2]",[28],"[0,0,0,0,0.53,32,0,Sikament320,0]",196317.0,2,558.2,[14],[50],[1],[43],[0],[0],0.0,0.0,0,0,0.0,0.0,0.0,0,0,[0],[0],[0],[0],[0],2,1a,0,0,2,2,0.0,1,50.18380104844336,0.0,326.0,28,1,0.0,0,0,0,7,0.22,0.0,0.395,139.0,308.9980466668703,0,-1,2,0,0,0,10000.0,153.93804002589985,13,0.5,CN,44.8,1.0,36.8,53.97590361445783,3.3190958974276756,5.521355691628764,5.521355691628764,4.314824666655978,4.314824666655978,7.177762399117393,7.177762399117393,2.3233671281993726,2.3233671281993726,3.8649489841401343,32500.0,0.0,1.4484663147093717,1.4484663147093717,0.0,1.6008749536470224,1.6008749536470224,0.0,3.049341268356394,3.049341268356394,32500.0,-5.461010995531653e-05,-5.461010995531653e-05,-0.0001730590459673656,-0.0001730590459673656,-0.00022766915592268213,-0.00022766915592268213,-0.00022766915592268213,1,0,5.752879120879121,0.0,100.0,0.0,50.0,0.0,0.0,0.015393804002589986,0.015393804002589986,0.0,0.0,0.0,0.0,0.0,0.0,0.0,50.0,43.0,50.0,50.0,0.0,0.0,50.0,8333333.333333336,166666.66666666672,166666.66666666672,25.0,0.25,0.0,0.0,0.0,0.0,0.0,3.3190958974276756,44.8,166666.66666666672,166666.66666666672,46.30518337185442,0.0,24.933560277152377,0.0,2,35.6193718245034,0.0,5.974372615369816,16.73320053068151,0.0,0.0,0.0,0.0,0.0,0.0,0.0,231.38771819175102,0.0,0.0,0.0,50.0,0.0,153.93804002589985,-0.10000000000047748,0.0,10000.0,153.93804002589985,0.0,14.0,0.015393804002589986,50.0,10000.0,153.93804002589985,0.0,14.0,0.015393804002589986,50.0,10000.0,153.93804002589985,0.0,14.0,0.015393804002589986,50.0,43.982297150257104,0.0,10000.0,153.93804002589985,0.0,0.6148906184019937,0.7696996628124088,1.4088906816127718
1865,2863,19,N12-14-3,15,0,Rapport des essais: de tirants sous dÃ©formation imposÃ©e de courte durÃ©e,1993,0,Switzerland,Ã‰cole Polytechnique FÃ©dÃ©rale de Lausanne,Construction Materials Laboratory,"Bicher Farra, Jean-Paul Jaccoud",1150.0,1150.0,1000.0,1000.0,100.0,100,"[2,7,6]","[6,7,15]",60.0,"[0,21,0]",0,44.8,"[1,160x320,0]","[7,28,90]",3.3190958974276756,"[1,160x320,1]",[28],34125.0,"[1,160x320,2]",[28],"[0,0,0,0,0.53,32,0,Sikament320,0]",196317.0,2,558.2,[14],[50],[1],[43],[0],[0],0.0,0.0,0,0,0.0,0.0,0.0,0,0,[0],[0],[0],[0],[0],2,1a,0,0,2,2,0.0,1,26.323404844428875,0.0,171.0,28,1,0.0,0,0,0,3,0.09,0.0,0.152,281.0,515.0,0,-1,2,0,0,0,10000.0,153.93804002589985,13,0.5,CN,44.8,1.0,36.8,53.97590361445783,3.3190958974276756,5.521355691628764,5.521355691628764,4.314824666655978,4.314824666655978,7.177762399117393,7.177762399117393,2.3233671281993726,2.3233671281993726,3.8649489841401343,32500.0,0.0,1.4484663147093717,1.4484663147093717,0.0,1.6008749536470224,1.6008749536470224,0.0,3.049341268356394,3.049341268356394,32500.0,-5.461010995531653e-05,-5.461010995531653e-05,-0.0001730590459673656,-0.0001730590459673656,-0.00022766915592268213,-0.00022766915592268213,-0.00022766915592268213,1,0,5.752879120879121,0.0,100.0,0.0,50.0,0.0,0.0,0.015393804002589986,0.015393804002589986,0.0,0.0,0.0,0.0,0.0,0.0,0.0,50.0,43.0,50.0,50.0,0.0,0.0,50.0,8333333.333333336,166666.66666666672,166666.66666666672,25.0,0.25,0.0,0.0,0.0,0.0,0.0,3.3190958974276756,44.8,166666.66666666672,166666.66666666672,46.30518337185442,0.0,24.933560277152377,0.0,1,35.6193718245034,0.0,5.974372615369816,16.73320053068151,0.0,0.0,0.0,0.0,0.0,0.0,0.0,231.38771819175102,0.0,0.0,0.0,50.0,0.0,153.93804002589985,-0.10000000000047748,0.0,10000.0,153.93804002589985,0.0,14.0,0.015393804002589986,50.0,10000.0,153.93804002589985,0.0,14.0,0.015393804002589986,50.0,10000.0,153.93804002589985,0.0,14.0,0.015393804002589986,50.0,43.982297150257104,0.0,10000.0,153.93804002589985,0.0,1.0,1.0,0.739019345263141
1866,2864,19,N12-14-3,30,0,Rapport des essais: de tirants sous dÃ©formation imposÃ©e de courte durÃ©e,1993,0,Switzerland,Ã‰cole Polytechnique FÃ©dÃ©rale de Lausanne,Construction Materials Laboratory,"Bicher Farra, Jean-Paul Jaccoud",1150.0,1150.0,1000.0,1000.0,100.0,100,"[2,7,6]","[6,7,15]",60.0,"[0,21,0]",0,44.8,"[1,160x320,0]","[7,28,90]",3.3190958974276756,"[1,160x320,1]",[28],34125.0,"[1,160x320,2]",[28],"[0,0,0,0,0.53,32,0,Sikament320,0]",196317.0,2,558.2,[14],[50],[1],[43],[0],[0],0.0,0.0,0,0,0.0,0.0,0.0,0,0,[0],[0],[0],[0],[0],2,1a,0,0,2,2,0.0,1,40.02389040673396,0.0,260.0,28,1,0.0,0,0,0,6,0.17,0.0,0.274,159.0,189.0,0,-1,2,0,0,0,10000.0,153.93804002589985,13,0.5,CN,44.8,1.0,36.8,53.97590361445783,3.3190958974276756,5.521355691628764,5.521355691628764,4.314824666655978,4.314824666655978,7.177762399117393,7.177762399117393,2.3233671281993726,2.3233671281993726,3.8649489841401343,32500.0,0.0,1.4484663147093717,1.4484663147093717,0.0,1.6008749536470224,1.6008749536470224,0.0,3.049341268356394,3.049341268356394,32500.0,-5.461010995531653e-05,-5.461010995531653e-05,-0.0001730590459673656,-0.0001730590459673656,-0.00022766915592268213,-0.00022766915592268213,-0.00022766915592268213,1,0,5.752879120879121,0.0,100.0,0.0,50.0,0.0,0.0,0.015393804002589986,0.015393804002589986,0.0,0.0,0.0,0.0,0.0,0.0,0.0,50.0,43.0,50.0,50.0,0.0,0.0,50.0,8333333.333333336,166666.66666666672,166666.66666666672,25.0,0.25,0.0,0.0,0.0,0.0,0.0,3.3190958974276756,44.8,166666.66666666672,166666.66666666672,46.30518337185442,0.0,24.933560277152377,0.0,1,35.6193718245034,0.0,5.974372615369816,16.73320053068151,0.0,0.0,0.0,0.0,0.0,0.0,0.0,231.38771819175102,0.0,0.0,0.0,50.0,0.0,153.93804002589985,-0.10000000000047748,0.0,10000.0,153.93804002589985,0.0,14.0,0.015393804002589986,50.0,10000.0,153.93804002589985,0.0,14.0,0.015393804002589986,50.0,10000.0,153.93804002589985,0.0,14.0,0.015393804002589986,50.0,43.982297150257104,0.0,10000.0,153.93804002589985,0.0,1.0,1.0,1.1236551448445418
1868,2866,19,N12-14-3,8,0,Rapport des essais: de tirants sous dÃ©formation imposÃ©e de courte durÃ©e,1993,0,Switzerland,Ã‰cole Polytechnique FÃ©dÃ©rale de Lausanne,Construction Materials Laboratory,"Bicher Farra, Jean-Paul Jaccoud",1150.0,1150.0,1000.0,1000.0,100.0,100,"[2,7,6]","[6,7,15]",60.0,"[0,21,0]",0,44.8,"[1,160x320,0]","[7,28,90]",3.3190958974276756,"[1,160x320,1]",[28],34125.0,"[1,160x320,2]",[28],"[0,0,0,0,0.53,32,0,Sikament320,0]",196317.0,2,558.2,[14],[50],[1],[43],[0],[0],0.0,0.0,0,0,0.0,0.0,0.0,0,0,[0],[0],[0],[0],[0],2,1a,0,0,2,2,0.0,1,25.245838564247578,0.0,164.0,28,1,0.0,0,0,0,1,0.09,0.0,0.158,585.0,585.0,0,-1,2,0,0,0,10000.0,153.93804002589985,13,0.5,CN,44.8,1.0,36.8,53.97590361445783,3.3190958974276756,5.521355691628764,5.521355691628764,4.314824666655978,4.314824666655978,7.177762399117393,7.177762399117393,2.3233671281993726,2.3233671281993726,3.8649489841401343,32500.0,0.0,1.4484663147093717,1.4484663147093717,0.0,1.6008749536470224,1.6008749536470224,0.0,3.049341268356394,3.049341268356394,32500.0,-5.461010995531653e-05,-5.461010995531653e-05,-0.0001730590459673656,-0.0001730590459673656,-0.00022766915592268213,-0.00022766915592268213,-0.00022766915592268213,1,0,5.752879120879121,0.0,100.0,0.0,50.0,0.0,0.0,0.015393804002589986,0.015393804002589986,0.0,0.0,0.0,0.0,0.0,0.0,0.0,50.0,43.0,50.0,50.0,0.0,0.0,50.0,8333333.333333336,166666.66666666672,166666.66666666672,25.0,0.25,0.0,0.0,0.0,0.0,0.0,3.3190958974276756,44.8,166666.66666666672,166666.66666666672,46.30518337185442,0.0,24.933560277152377,0.0,1,35.6193718245034,0.0,5.974372615369816,16.73320053068151,0.0,0.0,0.0,0.0,0.0,0.0,0.0,231.38771819175102,0.0,0.0,0.0,50.0,0.0,153.93804002589985,-0.10000000000047748,0.0,10000.0,153.93804002589985,0.0,14.0,0.015393804002589986,50.0,10000.0,153.93804002589985,0.0,14.0,0.015393804002589986,50.0,10000.0,153.93804002589985,0.0,14.0,0.015393804002589986,50.0,43.982297150257104,0.0,10000.0,153.93804002589985,0.0,1.0,1.0,0.7087670913634803
1869,2867,19,N12-14-3,32,0,Rapport des essais: de tirants sous dÃ©formation imposÃ©e de courte durÃ©e,1993,0,Switzerland,Ã‰cole Polytechnique FÃ©dÃ©rale de Lausanne,Construction Materials Laboratory,"Bicher Farra, Jean-Paul Jaccoud",1150.0,1150.0,1000.0,1000.0,100.0,100,"[2,7,6]","[6,7,15]",60.0,"[0,21,0]",0,44.8,"[1,160x320,0]","[7,28,90]",3.3190958974276756,"[1,160x320,1]",[28],34125.0,"[1,160x320,2]",[28],"[0,0,0,0,0.53,32,0,Sikament320,0]",196317.0,2,558.2,[14],[50],[1],[43],[0],[0],0.0,0.0,0,0,0.0,0.0,0.0,0,0,[0],[0],[0],[0],[0],2,1a,0,0,2,2,0.0,1,49.87592496839156,0.0,324.0,28,1,0.0,0,0,0,7,0.21,0.0,0.395,139.0,308.9980466668703,0,-1,2,0,0,0,10000.0,153.93804002589985,13,0.5,CN,44.8,1.0,36.8,53.97590361445783,3.3190958974276756,5.521355691628764,5.521355691628764,4.314824666655978,4.314824666655978,7.177762399117393,7.177762399117393,2.3233671281993726,2.3233671281993726,3.8649489841401343,32500.0,0.0,1.4484663147093717,1.4484663147093717,0.0,1.6008749536470224,1.6008749536470224,0.0,3.049341268356394,3.049341268356394,32500.0,-5.461010995531653e-05,-5.461010995531653e-05,-0.0001730590459673656,-0.0001730590459673656,-0.00022766915592268213,-0.00022766915592268213,-0.00022766915592268213,1,0,5.752879120879121,0.0,100.0,0.0,50.0,0.0,0.0,0.015393804002589986,0.015393804002589986,0.0,0.0,0.0,0.0,0.0,0.0,0.0,50.0,43.0,50.0,50.0,0.0,0.0,50.0,8333333.333333336,166666.66666666672,166666.66666666672,25.0,0.25,0.0,0.0,0.0,0.0,0.0,3.3190958974276756,44.8,166666.66666666672,166666.66666666672,46.30518337185442,0.0,24.933560277152377,0.0,2,35.6193718245034,0.0,5.974372615369816,16.73320053068151,0.0,0.0,0.0,0.0,0.0,0.0,0.0,231.38771819175102,0.0,0.0,0.0,50.0,0.0,153.93804002589985,-0.10000000000047748,0.0,10000.0,153.93804002589985,0.0,14.0,0.015393804002589986,50.0,10000.0,153.93804002589985,0.0,14.0,0.015393804002589986,50.0,10000.0,153.93804002589985,0.0,14.0,0.015393804002589986,50.0,43.982297150257104,0.0,10000.0,153.93804002589985,0.0,0.61704594168771,0.7731738254279217,1.400247180498583
1870,2868,19,N12-14-3,22,0,Rapport des essais: de tirants sous dÃ©formation imposÃ©e de courte durÃ©e,1993,0,Switzerland,Ã‰cole Polytechnique FÃ©dÃ©rale de Lausanne,Construction Materials Laboratory,"Bicher Farra, Jean-Paul Jaccoud",1150.0,1150.0,1000.0,1000.0,100.0,100,"[2,7,6]","[6,7,15]",60.0,"[0,21,0]",0,44.8,"[1,160x320,0]","[7,28,90]",3.3190958974276756,"[1,160x320,1]",[28],34125.0,"[1,160x320,2]",[28],"[0,0,0,0,0.53,32,0,Sikament320,0]",196317.0,2,558.2,[14],[50],[1],[43],[0],[0],0.0,0.0,0,0,0.0,0.0,0.0,0,0,[0],[0],[0],[0],[0],2,1a,0,0,2,2,0.0,1,28.016723284713773,0.0,182.0,28,1,0.0,0,0,0,5,0.09,0.0,0.171,184.0,281.0,0,-1,2,0,0,0,10000.0,153.93804002589985,13,0.5,CN,44.8,1.0,36.8,53.97590361445783,3.3190958974276756,5.521355691628764,5.521355691628764,4.314824666655978,4.314824666655978,7.177762399117393,7.177762399117393,2.3233671281993726,2.3233671281993726,3.8649489841401343,32500.0,0.0,1.4484663147093717,1.4484663147093717,0.0,1.6008749536470224,1.6008749536470224,0.0,3.049341268356394,3.049341268356394,32500.0,-5.461010995531653e-05,-5.461010995531653e-05,-0.0001730590459673656,-0.0001730590459673656,-0.00022766915592268213,-0.00022766915592268213,-0.00022766915592268213,1,0,5.752879120879121,0.0,100.0,0.0,50.0,0.0,0.0,0.015393804002589986,0.015393804002589986,0.0,0.0,0.0,0.0,0.0,0.0,0.0,50.0,43.0,50.0,50.0,0.0,0.0,50.0,8333333.333333336,166666.66666666672,166666.66666666672,25.0,0.25,0.0,0.0,0.0,0.0,0.0,3.3190958974276756,44.8,166666.66666666672,166666.66666666672,46.30518337185442,0.0,24.933560277152377,0.0,1,35.6193718245034,0.0,5.974372615369816,16.73320053068151,0.0,0.0,0.0,0.0,0.0,0.0,0.0,231.38771819175102,0.0,0.0,0.0,50.0,0.0,153.93804002589985,-0.10000000000047748,0.0,10000.0,153.93804002589985,0.0,14.0,0.015393804002589986,50.0,10000.0,153.93804002589985,0.0,14.0,0.015393804002589986,50.0,10000.0,153.93804002589985,0.0,14.0,0.015393804002589986,50.0,43.982297150257104,0.0,10000.0,153.93804002589985,0.0,1.0,1.0,0.7865586013911793
