Repository: iavdesch/Research

Readme
======

The supporting files are related to the study "A method for determining the performance of formulas for calculating the crack width and spacing in reinforced concrete elements".

The following files are relevant:
Research/Method_comparing_CWFs/Data_processing_for_GitHuB_Final (contains the data processing of the database "Crack width and crack spacing in reinforced and prestressed concrete elements: database")
Research/Method_comparing_CWFs/CWF_analysis_for_GitHuB_Final (contains the evaluation of the different crack width formulas)

File: Method_comparing_CWFs/Datasets_Used/Working_database_no_hordijk_no_initshrink.csv (part 34 of 83)
,ID,EPID,ELID,LOADID,DOI,title,year,journal,country,institution,laboratory,authors,Ltot,Lspan,Lcons,Lmeas,h,b,hc,thc,RH,Temp,pd,fcm,catfcm,tfcm,fctm,catfctm,tfctm,Ecm,catEcm,tEcm,mix,Es,fsr,fy,phi,zs,nbl,clat,phit,st,phiw,sw,type,method,fpk,fp01k,Ep,rel,fpr,npl,phip,Ap,zp,cplat,catf,epsin,catcal,selfw,typew,locw,epsc,Nrep,N,M,sigs,t0,t,PL,catp,t0p,tp,ncr,wm,wk,wmax,sm,smax,indLR,indNP,indtfcm,indtfctm,indtEcm,slab,Ac,Astot,ts,sc,class_C,fcm28,Bcc,fck28,fcm_cube_150,fctm28,fctmfl28,fctmfl,fct095_28,fct095,fct095fl_28,fct095fl,fct005,fct005_28,fct005fl,Ecm28,phi_bc,phi_bc_prestress,phi_bc_prior_load,phi_dc,phi_dc_prestress,phi_dc_prior_load,phi_creep,phi_creep_prestress,phi_creep_prior_load,Ecm0,eps_cbs,eps_cbs_prestress,eps_cds,eps_cds_prestress,shrinkage,shrinkage_prestress,shrinkage_init,bondLR,bondPR,ae,ap,sxLR,sxNP,zstot,zstensinit,Astensinit,rhotot,rhotensinit,At,Aw,Aptot,zptot,zeta1,zeta,phi_peq,ry,cy,ry0,rx,ryp,cyp,cog,Izz,Wb,Wt,rho,qself,Mself,ep,Mp,pre_loss,initstrain,fctmorg,fcmorg,W_Ib,W_It,Ncr095,Mcr095,Ncr005,Mcr005,CS,Ncr,Mcr,tau_bms,tau_max,xcinit,epsinit,dpsigs,xc,eps,epsbot,sigssimpl,sigsr,dpsigsr,xc_sr,eps_sr,zstottens,zptottens,Astens,Actens,Aptens,Aceff_MC2020,Aseff_MC2020,Apeff_MC2020,phi_eq_MC2020,rhoeff_MC2020,hceff_MC2020,Aceff_FPR,Aseff_FPR,Apeff_FPR,phi_eq_FPR,rhoeff_FPR,hceff_FPR,Aceff_SMTCM,Aseff_SMTCM,Apeff_SMTCM,phi_eq_SMTCM,rhoeff_SMTCM,hceff_SMTCM,sumcirc_SMTCM,sumcirc_p_SMTCM,Actensstate1,Astensstate1,Aptensstate1,r,p,k1
1873,2871,19,N12-14-3,12,0,Rapport des essais: de tirants sous dÃ©formation imposÃ©e de courte durÃ©e,1993,0,Switzerland,Ã‰cole Polytechnique FÃ©dÃ©rale de Lausanne,Construction Materials Laboratory,"Bicher Farra, Jean-Paul Jaccoud",1150.0,1150.0,1000.0,1000.0,100.0,100,"[2,7,6]","[6,7,15]",60.0,"[0,21,0]",0,44.8,"[1,160x320,0]","[7,28,90]",3.3190958974276756,"[1,160x320,1]",[28],34125.0,"[1,160x320,2]",[28],"[0,0,0,0,0.53,32,0,Sikament320,0]",196317.0,2,558.2,[14],[50],[1],[43],[0],[0],0.0,0.0,0,0,0.0,0.0,0.0,0,0,[0],[0],[0],[0],[0],2,1a,0,0,2,2,0.0,1,26.169466804402976,0.0,170.0,28,1,0.0,0,0,0,2,0.09,0.0,0.152,374.0,515.0,0,-1,2,0,0,0,10000.0,153.93804002589985,13,0.5,CN,44.8,1.0,36.8,53.97590361445783,3.3190958974276756,5.521355691628764,5.521355691628764,4.314824666655978,4.314824666655978,7.177762399117393,7.177762399117393,2.3233671281993726,2.3233671281993726,3.8649489841401343,32500.0,0.0,1.4484663147093717,1.4484663147093717,0.0,1.6008749536470224,1.6008749536470224,0.0,3.049341268356394,3.049341268356394,32500.0,-5.461010995531653e-05,-5.461010995531653e-05,-0.0001730590459673656,-0.0001730590459673656,-0.00022766915592268213,-0.00022766915592268213,-0.00022766915592268213,1,0,5.752879120879121,0.0,100.0,0.0,50.0,0.0,0.0,0.015393804002589986,0.015393804002589986,0.0,0.0,0.0,0.0,0.0,0.0,0.0,50.0,43.0,50.0,50.0,0.0,0.0,50.0,8333333.333333336,166666.66666666672,166666.66666666672,25.0,0.25,0.0,0.0,0.0,0.0,0.0,3.3190958974276756,44.8,166666.66666666672,166666.66666666672,46.30518337185442,0.0,24.933560277152377,0.0,1,35.6193718245034,0.0,5.974372615369816,16.73320053068151,0.0,0.0,0.0,0.0,0.0,0.0,0.0,231.38771819175102,0.0,0.0,0.0,50.0,0.0,153.93804002589985,-0.10000000000047748,0.0,10000.0,153.93804002589985,0.0,14.0,0.015393804002589986,50.0,10000.0,153.93804002589985,0.0,14.0,0.015393804002589986,50.0,10000.0,153.93804002589985,0.0,14.0,0.015393804002589986,50.0,43.982297150257104,0.0,10000.0,153.93804002589985,0.0,1.0,1.0,0.7346975947060466
1876,2874,19,N12-14-3,16,0,Rapport des essais: de tirants sous dÃ©formation imposÃ©e de courte durÃ©e,1993,0,Switzerland,Ã‰cole Polytechnique FÃ©dÃ©rale de Lausanne,Construction Materials Laboratory,"Bicher Farra, Jean-Paul Jaccoud",1150.0,1150.0,1000.0,1000.0,100.0,100,"[2,7,6]","[6,7,15]",60.0,"[0,21,0]",0,44.8,"[1,160x320,0]","[7,28,90]",3.3190958974276756,"[1,160x320,1]",[28],34125.0,"[1,160x320,2]",[28],"[0,0,0,0,0.53,32,0,Sikament320,0]",196317.0,2,558.2,[14],[50],[1],[43],[0],[0],0.0,0.0,0,0,0.0,0.0,0.0,0,0,[0],[0],[0],[0],[0],2,1a,0,0,2,2,0.0,1,28.016723284713773,0.0,182.0,28,1,0.0,0,0,0,3,0.1,0.0,0.171,281.0,281.0,0,-1,2,0,0,0,10000.0,153.93804002589985,13,0.5,CN,44.8,1.0,36.8,53.97590361445783,3.3190958974276756,5.521355691628764,5.521355691628764,4.314824666655978,4.314824666655978,7.177762399117393,7.177762399117393,2.3233671281993726,2.3233671281993726,3.8649489841401343,32500.0,0.0,1.4484663147093717,1.4484663147093717,0.0,1.6008749536470224,1.6008749536470224,0.0,3.049341268356394,3.049341268356394,32500.0,-5.461010995531653e-05,-5.461010995531653e-05,-0.0001730590459673656,-0.0001730590459673656,-0.00022766915592268213,-0.00022766915592268213,-0.00022766915592268213,1,0,5.752879120879121,0.0,100.0,0.0,50.0,0.0,0.0,0.015393804002589986,0.015393804002589986,0.0,0.0,0.0,0.0,0.0,0.0,0.0,50.0,43.0,50.0,50.0,0.0,0.0,50.0,8333333.333333336,166666.66666666672,166666.66666666672,25.0,0.25,0.0,0.0,0.0,0.0,0.0,3.3190958974276756,44.8,166666.66666666672,166666.66666666672,46.30518337185442,0.0,24.933560277152377,0.0,1,35.6193718245034,0.0,5.974372615369816,16.73320053068151,0.0,0.0,0.0,0.0,0.0,0.0,0.0,231.38771819175102,0.0,0.0,0.0,50.0,0.0,153.93804002589985,-0.10000000000047748,0.0,10000.0,153.93804002589985,0.0,14.0,0.015393804002589986,50.0,10000.0,153.93804002589985,0.0,14.0,0.015393804002589986,50.0,10000.0,153.93804002589985,0.0,14.0,0.015393804002589986,50.0,43.982297150257104,0.0,10000.0,153.93804002589985,0.0,1.0,1.0,0.7865586013911793
1878,2876,19,N12-14-3,21,0,Rapport des essais: de tirants sous dÃ©formation imposÃ©e de courte durÃ©e,1993,0,Switzerland,Ã‰cole Polytechnique FÃ©dÃ©rale de Lausanne,Construction Materials Laboratory,"Bicher Farra, Jean-Paul Jaccoud",1150.0,1150.0,1000.0,1000.0,100.0,100,"[2,7,6]","[6,7,15]",60.0,"[0,21,0]",0,44.8,"[1,160x320,0]","[7,28,90]",3.3190958974276756,"[1,160x320,1]",[28],34125.0,"[1,160x320,2]",[28],"[0,0,0,0,0.53,32,0,Sikament320,0]",196317.0,2,558.2,[14],[50],[1],[43],[0],[0],0.0,0.0,0,0,0.0,0.0,0.0,0,0,[0],[0],[0],[0],[0],2,1a,0,0,2,2,0.0,1,26.169466804402976,0.0,170.0,28,1,0.0,0,0,0,5,0.09,0.0,0.152,185.0,515.0,0,-1,2,0,0,0,10000.0,153.93804002589985,13,0.5,CN,44.8,1.0,36.8,53.97590361445783,3.3190958974276756,5.521355691628764,5.521355691628764,4.314824666655978,4.314824666655978,7.177762399117393,7.177762399117393,2.3233671281993726,2.3233671281993726,3.8649489841401343,32500.0,0.0,1.4484663147093717,1.4484663147093717,0.0,1.6008749536470224,1.6008749536470224,0.0,3.049341268356394,3.049341268356394,32500.0,-5.461010995531653e-05,-5.461010995531653e-05,-0.0001730590459673656,-0.0001730590459673656,-0.00022766915592268213,-0.00022766915592268213,-0.00022766915592268213,1,0,5.752879120879121,0.0,100.0,0.0,50.0,0.0,0.0,0.015393804002589986,0.015393804002589986,0.0,0.0,0.0,0.0,0.0,0.0,0.0,50.0,43.0,50.0,50.0,0.0,0.0,50.0,8333333.333333336,166666.66666666672,166666.66666666672,25.0,0.25,0.0,0.0,0.0,0.0,0.0,3.3190958974276756,44.8,166666.66666666672,166666.66666666672,46.30518337185442,0.0,24.933560277152377,0.0,1,35.6193718245034,0.0,5.974372615369816,16.73320053068151,0.0,0.0,0.0,0.0,0.0,0.0,0.0,231.38771819175102,0.0,0.0,0.0,50.0,0.0,153.93804002589985,-0.10000000000047748,0.0,10000.0,153.93804002589985,0.0,14.0,0.015393804002589986,50.0,10000.0,153.93804002589985,0.0,14.0,0.015393804002589986,50.0,10000.0,153.93804002589985,0.0,14.0,0.015393804002589986,50.0,43.982297150257104,0.0,10000.0,153.93804002589985,0.0,1.0,1.0,0.7346975947060466
1879,2877,19,N12-14-3,27,0,Rapport des essais: de tirants sous dÃ©formation imposÃ©e de courte durÃ©e,1993,0,Switzerland,Ã‰cole Polytechnique FÃ©dÃ©rale de Lausanne,Construction Materials Laboratory,"Bicher Farra, Jean-Paul Jaccoud",1150.0,1150.0,1000.0,1000.0,100.0,100,"[2,7,6]","[6,7,15]",60.0,"[0,21,0]",0,44.8,"[1,160x320,0]","[7,28,90]",3.3190958974276756,"[1,160x320,1]",[28],34125.0,"[1,160x320,2]",[28],"[0,0,0,0,0.53,32,0,Sikament320,0]",196317.0,2,558.2,[14],[50],[1],[43],[0],[0],0.0,0.0,0,0,0.0,0.0,0.0,0,0,[0],[0],[0],[0],[0],2,1a,0,0,2,2,0.0,1,30.63366996515407,0.0,199.0,28,1,0.0,0,0,0,6,0.11,0.0,0.188,158.0,222.0,0,-1,2,0,0,0,10000.0,153.93804002589985,13,0.5,CN,44.8,1.0,36.8,53.97590361445783,3.3190958974276756,5.521355691628764,5.521355691628764,4.314824666655978,4.314824666655978,7.177762399117393,7.177762399117393,2.3233671281993726,2.3233671281993726,3.8649489841401343,32500.0,0.0,1.4484663147093717,1.4484663147093717,0.0,1.6008749536470224,1.6008749536470224,0.0,3.049341268356394,3.049341268356394,32500.0,-5.461010995531653e-05,-5.461010995531653e-05,-0.0001730590459673656,-0.0001730590459673656,-0.00022766915592268213,-0.00022766915592268213,-0.00022766915592268213,1,0,5.752879120879121,0.0,100.0,0.0,50.0,0.0,0.0,0.015393804002589986,0.015393804002589986,0.0,0.0,0.0,0.0,0.0,0.0,0.0,50.0,43.0,50.0,50.0,0.0,0.0,50.0,8333333.333333336,166666.66666666672,166666.66666666672,25.0,0.25,0.0,0.0,0.0,0.0,0.0,3.3190958974276756,44.8,166666.66666666672,166666.66666666672,46.30518337185442,0.0,24.933560277152377,0.0,1,35.6193718245034,0.0,5.974372615369816,16.73320053068151,0.0,0.0,0.0,0.0,0.0,0.0,0.0,231.38771819175102,0.0,0.0,0.0,50.0,0.0,153.93804002589985,-0.10000000000047748,0.0,10000.0,153.93804002589985,0.0,14.0,0.015393804002589986,50.0,10000.0,153.93804002589985,0.0,14.0,0.015393804002589986,50.0,10000.0,153.93804002589985,0.0,14.0,0.015393804002589986,50.0,43.982297150257104,0.0,10000.0,153.93804002589985,0.0,1.0,1.0,0.8600283608617839
1880,2878,19,N12-14-3,9,0,Rapport des essais: de tirants sous dÃ©formation imposÃ©e de courte durÃ©e,1993,0,Switzerland,Ã‰cole Polytechnique FÃ©dÃ©rale de Lausanne,Construction Materials Laboratory,"Bicher Farra, Jean-Paul Jaccoud",1150.0,1150.0,1000.0,1000.0,100.0,100,"[2,7,6]","[6,7,15]",60.0,"[0,21,0]",0,44.8,"[1,160x320,0]","[7,28,90]",3.3190958974276756,"[1,160x320,1]",[28],34125.0,"[1,160x320,2]",[28],"[0,0,0,0,0.53,32,0,Sikament320,0]",196317.0,2,558.2,[14],[50],[1],[43],[0],[0],0.0,0.0,0,0,0.0,0.0,0.0,0,0,[0],[0],[0],[0],[0],2,1a,0,0,2,2,0.0,1,26.015528764377077,0.0,169.0,28,1,0.0,0,0,0,2,0.07,0.0,0.152,353.0,515.0,0,-1,2,0,0,0,10000.0,153.93804002589985,13,0.5,CN,44.8,1.0,36.8,53.97590361445783,3.3190958974276756,5.521355691628764,5.521355691628764,4.314824666655978,4.314824666655978,7.177762399117393,7.177762399117393,2.3233671281993726,2.3233671281993726,3.8649489841401343,32500.0,0.0,1.4484663147093717,1.4484663147093717,0.0,1.6008749536470224,1.6008749536470224,0.0,3.049341268356394,3.049341268356394,32500.0,-5.461010995531653e-05,-5.461010995531653e-05,-0.0001730590459673656,-0.0001730590459673656,-0.00022766915592268213,-0.00022766915592268213,-0.00022766915592268213,1,0,5.752879120879121,0.0,100.0,0.0,50.0,0.0,0.0,0.015393804002589986,0.015393804002589986,0.0,0.0,0.0,0.0,0.0,0.0,0.0,50.0,43.0,50.0,50.0,0.0,0.0,50.0,8333333.333333336,166666.66666666672,166666.66666666672,25.0,0.25,0.0,0.0,0.0,0.0,0.0,3.3190958974276756,44.8,166666.66666666672,166666.66666666672,46.30518337185442,0.0,24.933560277152377,0.0,1,35.6193718245034,0.0,5.974372615369816,16.73320053068151,0.0,0.0,0.0,0.0,0.0,0.0,0.0,231.38771819175102,0.0,0.0,0.0,50.0,0.0,153.93804002589985,-0.10000000000047748,0.0,10000.0,153.93804002589985,0.0,14.0,0.015393804002589986,50.0,10000.0,153.93804002589985,0.0,14.0,0.015393804002589986,50.0,10000.0,153.93804002589985,0.0,14.0,0.015393804002589986,50.0,43.982297150257104,0.0,10000.0,153.93804002589985,0.0,1.0,1.0,0.7303758441489522
1882,2880,19,N12-14-3,26,0,Rapport des essais: de tirants sous dÃ©formation imposÃ©e de courte durÃ©e,1993,0,Switzerland,Ã‰cole Polytechnique FÃ©dÃ©rale de Lausanne,Construction Materials Laboratory,"Bicher Farra, Jean-Paul Jaccoud",1150.0,1150.0,1000.0,1000.0,100.0,100,"[2,7,6]","[6,7,15]",60.0,"[0,21,0]",0,44.8,"[1,160x320,0]","[7,28,90]",3.3190958974276756,"[1,160x320,1]",[28],34125.0,"[1,160x320,2]",[28],"[0,0,0,0,0.53,32,0,Sikament320,0]",196317.0,2,558.2,[14],[50],[1],[43],[0],[0],0.0,0.0,0,0,0.0,0.0,0.0,0,0,[0],[0],[0],[0],[0],2,1a,0,0,2,2,0.0,1,30.17185584507637,0.0,196.0,28,1,0.0,0,0,0,6,0.1,0.0,0.188,158.0,222.0,0,-1,2,0,0,0,10000.0,153.93804002589985,13,0.5,CN,44.8,1.0,36.8,53.97590361445783,3.3190958974276756,5.521355691628764,5.521355691628764,4.314824666655978,4.314824666655978,7.177762399117393,7.177762399117393,2.3233671281993726,2.3233671281993726,3.8649489841401343,32500.0,0.0,1.4484663147093717,1.4484663147093717,0.0,1.6008749536470224,1.6008749536470224,0.0,3.049341268356394,3.049341268356394,32500.0,-5.461010995531653e-05,-5.461010995531653e-05,-0.0001730590459673656,-0.0001730590459673656,-0.00022766915592268213,-0.00022766915592268213,-0.00022766915592268213,1,0,5.752879120879121,0.0,100.0,0.0,50.0,0.0,0.0,0.015393804002589986,0.015393804002589986,0.0,0.0,0.0,0.0,0.0,0.0,0.0,50.0,43.0,50.0,50.0,0.0,0.0,50.0,8333333.333333336,166666.66666666672,166666.66666666672,25.0,0.25,0.0,0.0,0.0,0.0,0.0,3.3190958974276756,44.8,166666.66666666672,166666.66666666672,46.30518337185442,0.0,24.933560277152377,0.0,1,35.6193718245034,0.0,5.974372615369816,16.73320053068151,0.0,0.0,0.0,0.0,0.0,0.0,0.0,231.38771819175102,0.0,0.0,0.0,50.0,0.0,153.93804002589985,-0.10000000000047748,0.0,10000.0,153.93804002589985,0.0,14.0,0.015393804002589986,50.0,10000.0,153.93804002589985,0.0,14.0,0.015393804002589986,50.0,10000.0,153.93804002589985,0.0,14.0,0.015393804002589986,50.0,43.982297150257104,0.0,10000.0,153.93804002589985,0.0,1.0,1.0,0.8470631091905007
1883,2881,19,N12-14-3,33,0,Rapport des essais: de tirants sous dÃ©formation imposÃ©e de courte durÃ©e,1993,0,Switzerland,Ã‰cole Polytechnique FÃ©dÃ©rale de Lausanne,Construction Materials Laboratory,"Bicher Farra, Jean-Paul Jaccoud",1150.0,1150.0,1000.0,1000.0,100.0,100,"[2,7,6]","[6,7,15]",60.0,"[0,21,0]",0,44.8,"[1,160x320,0]","[7,28,90]",3.3190958974276756,"[1,160x320,1]",[28],34125.0,"[1,160x320,2]",[28],"[0,0,0,0,0.53,32,0,Sikament320,0]",196317.0,2,558.2,[14],[50],[1],[43],[0],[0],0.0,0.0,0,0,0.0,0.0,0.0,0,0,[0],[0],[0],[0],[0],2,1a,0,0,2,2,0.0,1,47.874730448054855,0.0,311.0,28,1,0.0,0,0,0,7,0.21,0.0,0.332,139.0,219.70320017479133,0,-1,2,0,0,0,10000.0,153.93804002589985,13,0.5,CN,44.8,1.0,36.8,53.97590361445783,3.3190958974276756,5.521355691628764,5.521355691628764,4.314824666655978,4.314824666655978,7.177762399117393,7.177762399117393,2.3233671281993726,2.3233671281993726,3.8649489841401343,32500.0,0.0,1.4484663147093717,1.4484663147093717,0.0,1.6008749536470224,1.6008749536470224,0.0,3.049341268356394,3.049341268356394,32500.0,-5.461010995531653e-05,-5.461010995531653e-05,-0.0001730590459673656,-0.0001730590459673656,-0.00022766915592268213,-0.00022766915592268213,-0.00022766915592268213,1,0,5.752879120879121,0.0,100.0,0.0,50.0,0.0,0.0,0.015393804002589986,0.015393804002589986,0.0,0.0,0.0,0.0,0.0,0.0,0.0,50.0,43.0,50.0,50.0,0.0,0.0,50.0,8333333.333333336,166666.66666666672,166666.66666666672,25.0,0.25,0.0,0.0,0.0,0.0,0.0,3.3190958974276756,44.8,166666.66666666672,166666.66666666672,46.30518337185442,0.0,24.933560277152377,0.0,2,35.6193718245034,0.0,5.974372615369816,16.73320053068151,0.0,0.0,0.0,0.0,0.0,0.0,0.0,231.38771819175102,0.0,0.0,0.0,50.0,0.0,153.93804002589985,-0.10000000000047748,0.0,10000.0,153.93804002589985,0.0,14.0,0.015393804002589986,50.0,10000.0,153.93804002589985,0.0,14.0,0.015393804002589986,50.0,10000.0,153.93804002589985,0.0,14.0,0.015393804002589986,50.0,43.982297150257104,0.0,10000.0,153.93804002589985,0.0,0.6326717129719297,0.7976248681439772,1.3440644232563557
1884,2882,19,N12-14-3,25,0,Rapport des essais: de tirants sous dÃ©formation imposÃ©e de courte durÃ©e,1993,0,Switzerland,Ã‰cole Polytechnique FÃ©dÃ©rale de Lausanne,Construction Materials Laboratory,"Bicher Farra, Jean-Paul Jaccoud",1150.0,1150.0,1000.0,1000.0,100.0,100,"[2,7,6]","[6,7,15]",60.0,"[0,21,0]",0,44.8,"[1,160x320,0]","[7,28,90]",3.3190958974276756,"[1,160x320,1]",[28],34125.0,"[1,160x320,2]",[28],"[0,0,0,0,0.53,32,0,Sikament320,0]",196317.0,2,558.2,[14],[50],[1],[43],[0],[0],0.0,0.0,0,0,0.0,0.0,0.0,0,0,[0],[0],[0],[0],[0],2,1a,0,0,2,2,0.0,1,27.400971124610173,0.0,178.0,28,1,0.0,0,0,0,6,0.1,0.0,0.171,157.0,281.0,0,-1,2,0,0,0,10000.0,153.93804002589985,13,0.5,CN,44.8,1.0,36.8,53.97590361445783,3.3190958974276756,5.521355691628764,5.521355691628764,4.314824666655978,4.314824666655978,7.177762399117393,7.177762399117393,2.3233671281993726,2.3233671281993726,3.8649489841401343,32500.0,0.0,1.4484663147093717,1.4484663147093717,0.0,1.6008749536470224,1.6008749536470224,0.0,3.049341268356394,3.049341268356394,32500.0,-5.461010995531653e-05,-5.461010995531653e-05,-0.0001730590459673656,-0.0001730590459673656,-0.00022766915592268213,-0.00022766915592268213,-0.00022766915592268213,1,0,5.752879120879121,0.0,100.0,0.0,50.0,0.0,0.0,0.015393804002589986,0.015393804002589986,0.0,0.0,0.0,0.0,0.0,0.0,0.0,50.0,43.0,50.0,50.0,0.0,0.0,50.0,8333333.333333336,166666.66666666672,166666.66666666672,25.0,0.25,0.0,0.0,0.0,0.0,0.0,3.3190958974276756,44.8,166666.66666666672,166666.66666666672,46.30518337185442,0.0,24.933560277152377,0.0,1,35.6193718245034,0.0,5.974372615369816,16.73320053068151,0.0,0.0,0.0,0.0,0.0,0.0,0.0,231.38771819175102,0.0,0.0,0.0,50.0,0.0,153.93804002589985,-0.10000000000047748,0.0,10000.0,153.93804002589985,0.0,14.0,0.015393804002589986,50.0,10000.0,153.93804002589985,0.0,14.0,0.015393804002589986,50.0,10000.0,153.93804002589985,0.0,14.0,0.015393804002589986,50.0,43.982297150257104,0.0,10000.0,153.93804002589985,0.0,1.0,1.0,0.7692715991628016
1885,2883,19,N12-14-3,19,0,Rapport des essais: de tirants sous dÃ©formation imposÃ©e de courte durÃ©e,1993,0,Switzerland,Ã‰cole Polytechnique FÃ©dÃ©rale de Lausanne,Construction Materials Laboratory,"Bicher Farra, Jean-Paul Jaccoud",1150.0,1150.0,1000.0,1000.0,100.0,100,"[2,7,6]","[6,7,15]",60.0,"[0,21,0]",0,44.8,"[1,160x320,0]","[7,28,90]",3.3190958974276756,"[1,160x320,1]",[28],34125.0,"[1,160x320,2]",[28],"[0,0,0,0,0.53,32,0,Sikament320,0]",196317.0,2,558.2,[14],[50],[1],[43],[0],[0],0.0,0.0,0,0,0.0,0.0,0.0,0,0,[0],[0],[0],[0],[0],2,1a,0,0,2,2,0.0,1,27.86278524468787,0.0,181.0,28,1,0.0,0,0,0,5,0.09,0.0,0.171,183.0,281.0,0,-1,2,0,0,0,10000.0,153.93804002589985,13,0.5,CN,44.8,1.0,36.8,53.97590361445783,3.3190958974276756,5.521355691628764,5.521355691628764,4.314824666655978,4.314824666655978,7.177762399117393,7.177762399117393,2.3233671281993726,2.3233671281993726,3.8649489841401343,32500.0,0.0,1.4484663147093717,1.4484663147093717,0.0,1.6008749536470224,1.6008749536470224,0.0,3.049341268356394,3.049341268356394,32500.0,-5.461010995531653e-05,-5.461010995531653e-05,-0.0001730590459673656,-0.0001730590459673656,-0.00022766915592268213,-0.00022766915592268213,-0.00022766915592268213,1,0,5.752879120879121,0.0,100.0,0.0,50.0,0.0,0.0,0.015393804002589986,0.015393804002589986,0.0,0.0,0.0,0.0,0.0,0.0,0.0,50.0,43.0,50.0,50.0,0.0,0.0,50.0,8333333.333333336,166666.66666666672,166666.66666666672,25.0,0.25,0.0,0.0,0.0,0.0,0.0,3.3190958974276756,44.8,166666.66666666672,166666.66666666672,46.30518337185442,0.0,24.933560277152377,0.0,1,35.6193718245034,0.0,5.974372615369816,16.73320053068151,0.0,0.0,0.0,0.0,0.0,0.0,0.0,231.38771819175102,0.0,0.0,0.0,50.0,0.0,153.93804002589985,-0.10000000000047748,0.0,10000.0,153.93804002589985,0.0,14.0,0.015393804002589986,50.0,10000.0,153.93804002589985,0.0,14.0,0.015393804002589986,50.0,10000.0,153.93804002589985,0.0,14.0,0.015393804002589986,50.0,43.982297150257104,0.0,10000.0,153.93804002589985,0.0,1.0,1.0,0.7822368508340848
1886,2884,19,N12-14-3,17,0,Rapport des essais: de tirants sous dÃ©formation imposÃ©e de courte durÃ©e,1993,0,Switzerland,Ã‰cole Polytechnique FÃ©dÃ©rale de Lausanne,Construction Materials Laboratory,"Bicher Farra, Jean-Paul Jaccoud",1150.0,1150.0,1000.0,1000.0,100.0,100,"[2,7,6]","[6,7,15]",60.0,"[0,21,0]",0,44.8,"[1,160x320,0]","[7,28,90]",3.3190958974276756,"[1,160x320,1]",[28],34125.0,"[1,160x320,2]",[28],"[0,0,0,0,0.53,32,0,Sikament320,0]",196317.0,2,558.2,[14],[50],[1],[43],[0],[0],0.0,0.0,0,0,0.0,0.0,0.0,0,0,[0],[0],[0],[0],[0],2,1a,0,0,2,2,0.0,1,27.86278524468787,0.0,181.0,28,1,0.0,0,0,0,4,0.09,0.0,0.171,222.0,281.0,0,-1,2,0,0,0,10000.0,153.93804002589985,13,0.5,CN,44.8,1.0,36.8,53.97590361445783,3.3190958974276756,5.521355691628764,5.521355691628764,4.314824666655978,4.314824666655978,7.177762399117393,7.177762399117393,2.3233671281993726,2.3233671281993726,3.8649489841401343,32500.0,0.0,1.4484663147093717,1.4484663147093717,0.0,1.6008749536470224,1.6008749536470224,0.0,3.049341268356394,3.049341268356394,32500.0,-5.461010995531653e-05,-5.461010995531653e-05,-0.0001730590459673656,-0.0001730590459673656,-0.00022766915592268213,-0.00022766915592268213,-0.00022766915592268213,1,0,5.752879120879121,0.0,100.0,0.0,50.0,0.0,0.0,0.015393804002589986,0.015393804002589986,0.0,0.0,0.0,0.0,0.0,0.0,0.0,50.0,43.0,50.0,50.0,0.0,0.0,50.0,8333333.333333336,166666.66666666672,166666.66666666672,25.0,0.25,0.0,0.0,0.0,0.0,0.0,3.3190958974276756,44.8,166666.66666666672,166666.66666666672,46.30518337185442,0.0,24.933560277152377,0.0,1,35.6193718245034,0.0,5.974372615369816,16.73320053068151,0.0,0.0,0.0,0.0,0.0,0.0,0.0,231.38771819175102,0.0,0.0,0.0,50.0,0.0,153.93804002589985,-0.10000000000047748,0.0,10000.0,153.93804002589985,0.0,14.0,0.015393804002589986,50.0,10000.0,153.93804002589985,0.0,14.0,0.015393804002589986,50.0,10000.0,153.93804002589985,0.0,14.0,0.015393804002589986,50.0,43.982297150257104,0.0,10000.0,153.93804002589985,0.0,1.0,1.0,0.7822368508340848
1887,2885,19,N12-14-3,24,0,Rapport des essais: de tirants sous dÃ©formation imposÃ©e de courte durÃ©e,1993,0,Switzerland,Ã‰cole Polytechnique FÃ©dÃ©rale de Lausanne,Construction Materials Laboratory,"Bicher Farra, Jean-Paul Jaccoud",1150.0,1150.0,1000.0,1000.0,100.0,100,"[2,7,6]","[6,7,15]",60.0,"[0,21,0]",0,44.8,"[1,160x320,0]","[7,28,90]",3.3190958974276756,"[1,160x320,1]",[28],34125.0,"[1,160x320,2]",[28],"[0,0,0,0,0.53,32,0,Sikament320,0]",196317.0,2,558.2,[14],[50],[1],[43],[0],[0],0.0,0.0,0,0,0.0,0.0,0.0,0,0,[0],[0],[0],[0],[0],2,1a,0,0,2,2,0.0,1,30.47973192512817,0.0,198.0,28,1,0.0,0,0,0,6,0.1,0.0,0.188,157.0,222.0,0,-1,2,0,0,0,10000.0,153.93804002589985,13,0.5,CN,44.8,1.0,36.8,53.97590361445783,3.3190958974276756,5.521355691628764,5.521355691628764,4.314824666655978,4.314824666655978,7.177762399117393,7.177762399117393,2.3233671281993726,2.3233671281993726,3.8649489841401343,32500.0,0.0,1.4484663147093717,1.4484663147093717,0.0,1.6008749536470224,1.6008749536470224,0.0,3.049341268356394,3.049341268356394,32500.0,-5.461010995531653e-05,-5.461010995531653e-05,-0.0001730590459673656,-0.0001730590459673656,-0.00022766915592268213,-0.00022766915592268213,-0.00022766915592268213,1,0,5.752879120879121,0.0,100.0,0.0,50.0,0.0,0.0,0.015393804002589986,0.015393804002589986,0.0,0.0,0.0,0.0,0.0,0.0,0.0,50.0,43.0,50.0,50.0,0.0,0.0,50.0,8333333.333333336,166666.66666666672,166666.66666666672,25.0,0.25,0.0,0.0,0.0,0.0,0.0,3.3190958974276756,44.8,166666.66666666672,166666.66666666672,46.30518337185442,0.0,24.933560277152377,0.0,1,35.6193718245034,0.0,5.974372615369816,16.73320053068151,0.0,0.0,0.0,0.0,0.0,0.0,0.0,231.38771819175102,0.0,0.0,0.0,50.0,0.0,153.93804002589985,-0.10000000000047748,0.0,10000.0,153.93804002589985,0.0,14.0,0.015393804002589986,50.0,10000.0,153.93804002589985,0.0,14.0,0.015393804002589986,50.0,10000.0,153.93804002589985,0.0,14.0,0.015393804002589986,50.0,43.982297150257104,0.0,10000.0,153.93804002589985,0.0,1.0,1.0,0.8557066103046895
1888,2886,19,N12-14-3,28,0,Rapport des essais: de tirants sous dÃ©formation imposÃ©e de courte durÃ©e,1993,0,Switzerland,Ã‰cole Polytechnique FÃ©dÃ©rale de Lausanne,Construction Materials Laboratory,"Bicher Farra, Jean-Paul Jaccoud",1150.0,1150.0,1000.0,1000.0,100.0,100,"[2,7,6]","[6,7,15]",60.0,"[0,21,0]",0,44.8,"[1,160x320,0]","[7,28,90]",3.3190958974276756,"[1,160x320,1]",[28],34125.0,"[1,160x320,2]",[28],"[0,0,0,0,0.53,32,0,Sikament320,0]",196317.0,2,558.2,[14],[50],[1],[43],[0],[0],0.0,0.0,0,0,0.0,0.0,0.0,0,0,[0],[0],[0],[0],[0],2,1a,0,0,2,2,0.0,1,32.788802525516665,0.0,212.99999999999997,28,1,0.0,0,0,0,6,0.11,0.0,0.209,158.0,223.0,0,-1,2,0,0,0,10000.0,153.93804002589985,13,0.5,CN,44.8,1.0,36.8,53.97590361445783,3.3190958974276756,5.521355691628764,5.521355691628764,4.314824666655978,4.314824666655978,7.177762399117393,7.177762399117393,2.3233671281993726,2.3233671281993726,3.8649489841401343,32500.0,0.0,1.4484663147093717,1.4484663147093717,0.0,1.6008749536470224,1.6008749536470224,0.0,3.049341268356394,3.049341268356394,32500.0,-5.461010995531653e-05,-5.461010995531653e-05,-0.0001730590459673656,-0.0001730590459673656,-0.00022766915592268213,-0.00022766915592268213,-0.00022766915592268213,1,0,5.752879120879121,0.0,100.0,0.0,50.0,0.0,0.0,0.015393804002589986,0.015393804002589986,0.0,0.0,0.0,0.0,0.0,0.0,0.0,50.0,43.0,50.0,50.0,0.0,0.0,50.0,8333333.333333336,166666.66666666672,166666.66666666672,25.0,0.25,0.0,0.0,0.0,0.0,0.0,3.3190958974276756,44.8,166666.66666666672,166666.66666666672,46.30518337185442,0.0,24.933560277152377,0.0,1,35.6193718245034,0.0,5.974372615369816,16.73320053068151,0.0,0.0,0.0,0.0,0.0,0.0,0.0,231.38771819175102,0.0,0.0,0.0,50.0,0.0,153.93804002589985,-0.10000000000047748,0.0,10000.0,153.93804002589985,0.0,14.0,0.015393804002589986,50.0,10000.0,153.93804002589985,0.0,14.0,0.015393804002589986,50.0,10000.0,153.93804002589985,0.0,14.0,0.015393804002589986,50.0,43.982297150257104,0.0,10000.0,153.93804002589985,0.0,1.0,1.0,0.9205328686611053
1889,2887,19,N12-14-3,18,0,Rapport des essais: de tirants sous dÃ©formation imposÃ©e de courte durÃ©e,1993,0,Switzerland,Ã‰cole Polytechnique FÃ©dÃ©rale de Lausanne,Construction Materials Laboratory,"Bicher Farra, Jean-Paul Jaccoud",1150.0,1150.0,1000.0,1000.0,100.0,100,"[2,7,6]","[6,7,15]",60.0,"[0,21,0]",0,44.8,"[1,160x320,0]","[7,28,90]",3.3190958974276756,"[1,160x320,1]",[28],34125.0,"[1,160x320,2]",[28],"[0,0,0,0,0.53,32,0,Sikament320,0]",196317.0,2,558.2,[14],[50],[1],[43],[0],[0],0.0,0.0,0,0,0.0,0.0,0.0,0,0,[0],[0],[0],[0],[0],2,1a,0,0,2,2,0.0,1,24.93796248419578,0.0,162.0,28,1,0.0,0,0,0,4,0.09,0.0,0.158,222.0,585.0,0,-1,2,0,0,0,10000.0,153.93804002589985,13,0.5,CN,44.8,1.0,36.8,53.97590361445783,3.3190958974276756,5.521355691628764,5.521355691628764,4.314824666655978,4.314824666655978,7.177762399117393,7.177762399117393,2.3233671281993726,2.3233671281993726,3.8649489841401343,32500.0,0.0,1.4484663147093717,1.4484663147093717,0.0,1.6008749536470224,1.6008749536470224,0.0,3.049341268356394,3.049341268356394,32500.0,-5.461010995531653e-05,-5.461010995531653e-05,-0.0001730590459673656,-0.0001730590459673656,-0.00022766915592268213,-0.00022766915592268213,-0.00022766915592268213,1,0,5.752879120879121,0.0,100.0,0.0,50.0,0.0,0.0,0.015393804002589986,0.015393804002589986,0.0,0.0,0.0,0.0,0.0,0.0,0.0,50.0,43.0,50.0,50.0,0.0,0.0,50.0,8333333.333333336,166666.66666666672,166666.66666666672,25.0,0.25,0.0,0.0,0.0,0.0,0.0,3.3190958974276756,44.8,166666.66666666672,166666.66666666672,46.30518337185442,0.0,24.933560277152377,0.0,1,35.6193718245034,0.0,5.974372615369816,16.73320053068151,0.0,0.0,0.0,0.0,0.0,0.0,0.0,231.38771819175102,0.0,0.0,0.0,50.0,0.0,153.93804002589985,-0.10000000000047748,0.0,10000.0,153.93804002589985,0.0,14.0,0.015393804002589986,50.0,10000.0,153.93804002589985,0.0,14.0,0.015393804002589986,50.0,10000.0,153.93804002589985,0.0,14.0,0.015393804002589986,50.0,43.982297150257104,0.0,10000.0,153.93804002589985,0.0,1.0,1.0,0.7001235902492915
1891,2889,19,N12-14-3,31,0,Rapport des essais: de tirants sous dÃ©formation imposÃ©e de courte durÃ©e,1993,0,Switzerland,Ã‰cole Polytechnique FÃ©dÃ©rale de Lausanne,Construction Materials Laboratory,"Bicher Farra, Jean-Paul Jaccoud",1150.0,1150.0,1000.0,1000.0,100.0,100,"[2,7,6]","[6,7,15]",60.0,"[0,21,0]",0,44.8,"[1,160x320,0]","[7,28,90]",3.3190958974276756,"[1,160x320,1]",[28],34125.0,"[1,160x320,2]",[28],"[0,0,0,0,0.53,32,0,Sikament320,0]",196317.0,2,558.2,[14],[50],[1],[43],[0],[0],0.0,0.0,0,0,0.0,0.0,0.0,0,0,[0],[0],[0],[0],[0],2,1a,0,0,2,2,0.0,1,45.103845727588656,0.0,293.0,28,1,0.0,0,0,0,6,0.2,0.0,0.338,160.0,190.0,0,-1,2,0,0,0,10000.0,153.93804002589985,13,0.5,CN,44.8,1.0,36.8,53.97590361445783,3.3190958974276756,5.521355691628764,5.521355691628764,4.314824666655978,4.314824666655978,7.177762399117393,7.177762399117393,2.3233671281993726,2.3233671281993726,3.8649489841401343,32500.0,0.0,1.4484663147093717,1.4484663147093717,0.0,1.6008749536470224,1.6008749536470224,0.0,3.049341268356394,3.049341268356394,32500.0,-5.461010995531653e-05,-5.461010995531653e-05,-0.0001730590459673656,-0.0001730590459673656,-0.00022766915592268213,-0.00022766915592268213,-0.00022766915592268213,1,0,5.752879120879121,0.0,100.0,0.0,50.0,0.0,0.0,0.015393804002589986,0.015393804002589986,0.0,0.0,0.0,0.0,0.0,0.0,0.0,50.0,43.0,50.0,50.0,0.0,0.0,50.0,8333333.333333336,166666.66666666672,166666.66666666672,25.0,0.25,0.0,0.0,0.0,0.0,0.0,3.3190958974276756,44.8,166666.66666666672,166666.66666666672,46.30518337185442,0.0,24.933560277152377,0.0,1,35.6193718245034,0.0,5.974372615369816,16.73320053068151,0.0,0.0,0.0,0.0,0.0,0.0,0.0,231.38771819175102,0.0,0.0,0.0,50.0,0.0,153.93804002589985,-0.10000000000047748,0.0,10000.0,153.93804002589985,0.0,14.0,0.015393804002589986,50.0,10000.0,153.93804002589985,0.0,14.0,0.015393804002589986,50.0,10000.0,153.93804002589985,0.0,14.0,0.015393804002589986,50.0,43.982297150257104,0.0,10000.0,153.93804002589985,0.0,1.0,1.0,1.2662729132286568
1892,2890,19,N12-14-3,23,0,Rapport des essais: de tirants sous dÃ©formation imposÃ©e de courte durÃ©e,1993,0,Switzerland,Ã‰cole Polytechnique FÃ©dÃ©rale de Lausanne,Construction Materials Laboratory,"Bicher Farra, Jean-Paul Jaccoud",1150.0,1150.0,1000.0,1000.0,100.0,100,"[2,7,6]","[6,7,15]",60.0,"[0,21,0]",0,44.8,"[1,160x320,0]","[7,28,90]",3.3190958974276756,"[1,160x320,1]",[28],34125.0,"[1,160x320,2]",[28],"[0,0,0,0,0.53,32,0,Sikament320,0]",196317.0,2,558.2,[14],[50],[1],[43],[0],[0],0.0,0.0,0,0,0.0,0.0,0.0,0,0,[0],[0],[0],[0],[0],2,1a,0,0,2,2,0.0,1,30.17185584507637,0.0,196.0,28,1,0.0,0,0,0,5,0.1,0.0,0.188,185.0,222.0,0,-1,2,0,0,0,10000.0,153.93804002589985,13,0.5,CN,44.8,1.0,36.8,53.97590361445783,3.3190958974276756,5.521355691628764,5.521355691628764,4.314824666655978,4.314824666655978,7.177762399117393,7.177762399117393,2.3233671281993726,2.3233671281993726,3.8649489841401343,32500.0,0.0,1.4484663147093717,1.4484663147093717,0.0,1.6008749536470224,1.6008749536470224,0.0,3.049341268356394,3.049341268356394,32500.0,-5.461010995531653e-05,-5.461010995531653e-05,-0.0001730590459673656,-0.0001730590459673656,-0.00022766915592268213,-0.00022766915592268213,-0.00022766915592268213,1,0,5.752879120879121,0.0,100.0,0.0,50.0,0.0,0.0,0.015393804002589986,0.015393804002589986,0.0,0.0,0.0,0.0,0.0,0.0,0.0,50.0,43.0,50.0,50.0,0.0,0.0,50.0,8333333.333333336,166666.66666666672,166666.66666666672,25.0,0.25,0.0,0.0,0.0,0.0,0.0,3.3190958974276756,44.8,166666.66666666672,166666.66666666672,46.30518337185442,0.0,24.933560277152377,0.0,1,35.6193718245034,0.0,5.974372615369816,16.73320053068151,0.0,0.0,0.0,0.0,0.0,0.0,0.0,231.38771819175102,0.0,0.0,0.0,50.0,0.0,153.93804002589985,-0.10000000000047748,0.0,10000.0,153.93804002589985,0.0,14.0,0.015393804002589986,50.0,10000.0,153.93804002589985,0.0,14.0,0.015393804002589986,50.0,10000.0,153.93804002589985,0.0,14.0,0.015393804002589986,50.0,43.982297150257104,0.0,10000.0,153.93804002589985,0.0,1.0,1.0,0.8470631091905007
1893,2891,19,N12-14-3,29,0,Rapport des essais: de tirants sous dÃ©formation imposÃ©e de courte durÃ©e,1993,0,Switzerland,Ã‰cole Polytechnique FÃ©dÃ©rale de Lausanne,Construction Materials Laboratory,"Bicher Farra, Jean-Paul Jaccoud",1150.0,1150.0,1000.0,1000.0,100.0,100,"[2,7,6]","[6,7,15]",60.0,"[0,21,0]",0,44.8,"[1,160x320,0]","[7,28,90]",3.3190958974276756,"[1,160x320,1]",[28],34125.0,"[1,160x320,2]",[28],"[0,0,0,0,0.53,32,0,Sikament320,0]",196317.0,2,558.2,[14],[50],[1],[43],[0],[0],0.0,0.0,0,0,0.0,0.0,0.0,0,0,[0],[0],[0],[0],[0],2,1a,0,0,2,2,0.0,1,35.09787312590517,0.0,227.99999999999997,28,1,0.0,0,0,0,6,0.13,0.0,0.227,158.0,188.0,0,-1,2,0,0,0,10000.0,153.93804002589985,13,0.5,CN,44.8,1.0,36.8,53.97590361445783,3.3190958974276756,5.521355691628764,5.521355691628764,4.314824666655978,4.314824666655978,7.177762399117393,7.177762399117393,2.3233671281993726,2.3233671281993726,3.8649489841401343,32500.0,0.0,1.4484663147093717,1.4484663147093717,0.0,1.6008749536470224,1.6008749536470224,0.0,3.049341268356394,3.049341268356394,32500.0,-5.461010995531653e-05,-5.461010995531653e-05,-0.0001730590459673656,-0.0001730590459673656,-0.00022766915592268213,-0.00022766915592268213,-0.00022766915592268213,1,0,5.752879120879121,0.0,100.0,0.0,50.0,0.0,0.0,0.015393804002589986,0.015393804002589986,0.0,0.0,0.0,0.0,0.0,0.0,0.0,50.0,43.0,50.0,50.0,0.0,0.0,50.0,8333333.333333336,166666.66666666672,166666.66666666672,25.0,0.25,0.0,0.0,0.0,0.0,0.0,3.3190958974276756,44.8,166666.66666666672,166666.66666666672,46.30518337185442,0.0,24.933560277152377,0.0,1,35.6193718245034,0.0,5.974372615369816,16.73320053068151,0.0,0.0,0.0,0.0,0.0,0.0,0.0,231.38771819175102,0.0,0.0,0.0,50.0,0.0,153.93804002589985,-0.10000000000047748,0.0,10000.0,153.93804002589985,0.0,14.0,0.015393804002589986,50.0,10000.0,153.93804002589985,0.0,14.0,0.015393804002589986,50.0,10000.0,153.93804002589985,0.0,14.0,0.015393804002589986,50.0,43.982297150257104,0.0,10000.0,153.93804002589985,0.0,1.0,1.0,0.9853591270175213
1911,2909,19,N12-20-1,35,0,Rapport des essais: de tirants sous dÃ©formation imposÃ©e de courte durÃ©e,1993,0,Switzerland,Ã‰cole Polytechnique FÃ©dÃ©rale de Lausanne,Construction Materials Laboratory,"Bicher Farra, Jean-Paul Jaccoud",1150.0,1150.0,1000.0,1000.0,100.0,100,"[2,7,6]","[6,7,15]",60.0,"[0,21,0]",0,44.8,"[1,160x320,0]","[7,28,90]",3.3190958974276756,"[1,160x320,1]",[28],34125.0,"[1,160x320,2]",[28],"[0,0,0,0,0.53,32,0,Sikament320,0]",197500.0,2,531.6,[20],[50],[1],[40],[0],[0],0.0,0.0,0,0,0.0,0.0,0.0,0,0,[0],[0],[0],[0],[0],2,1a,0,0,2,2,0.0,1,68.4867198482575,0.0,218.0,28,1,0.0,0,0,0,7,0.15,0.0,0.2,136.0,227.82208610121353,0,-1,2,0,0,0,10000.0,314.1592653589793,13,0.5,CN,44.8,1.0,36.8,53.97590361445783,3.3190958974276756,5.521355691628764,5.521355691628764,4.314824666655978,4.314824666655978,7.177762399117393,7.177762399117393,2.3233671281993726,2.3233671281993726,3.8649489841401343,32500.0,0.0,1.4484663147093717,1.4484663147093717,0.0,1.6008749536470224,1.6008749536470224,0.0,3.049341268356394,3.049341268356394,32500.0,-5.461010995531653e-05,-5.461010995531653e-05,-0.0001730590459673656,-0.0001730590459673656,-0.00022766915592268213,-0.00022766915592268213,-0.00022766915592268213,1,0,5.787545787545787,0.0,100.0,0.0,50.0,0.0,0.0,0.031415926535897934,0.031415926535897934,0.0,0.0,0.0,0.0,0.0,0.0,0.0,50.0,40.0,50.0,50.0,0.0,0.0,50.00000000000001,8333333.333333336,166666.66666666674,166666.6666666667,25.0,0.25,0.0,0.0,0.0,0.0,0.0,3.3190958974276756,44.8,166666.66666666674,166666.6666666667,49.6379667643264,0.0,26.728135950021905,0.0,2,38.18305135717415,0.0,5.974372615369816,16.73320053068151,0.0,0.0,0.0,0.0,0.0,0.0,0.0,121.54042731651938,0.0,0.0,0.0,50.0,0.0,314.1592653589793,-0.10000000000047748,0.0,10000.0,314.1592653589793,0.0,20.0,0.031415926535897934,50.0,10000.0,314.1592653589793,0.0,20.0,0.031415926535897934,50.0,10000.0,314.1592653589793,0.0,20.0,0.031415926535897934,50.0,62.83185307179586,0.0,10000.0,314.1592653589793,0.0,0.5969570480518727,0.7014103151579146,1.7936418754911696
1920,2918,19,N12-20-1,33,0,Rapport des essais: de tirants sous dÃ©formation imposÃ©e de courte durÃ©e,1993,0,Switzerland,Ã‰cole Polytechnique FÃ©dÃ©rale de Lausanne,Construction Materials Laboratory,"Bicher Farra, Jean-Paul Jaccoud",1150.0,1150.0,1000.0,1000.0,100.0,100,"[2,7,6]","[6,7,15]",60.0,"[0,21,0]",0,44.8,"[1,160x320,0]","[7,28,90]",3.3190958974276756,"[1,160x320,1]",[28],34125.0,"[1,160x320,2]",[28],"[0,0,0,0,0.53,32,0,Sikament320,0]",197500.0,2,531.6,[20],[50],[1],[40],[0],[0],0.0,0.0,0,0,0.0,0.0,0.0,0,0,[0],[0],[0],[0],[0],2,1a,0,0,2,2,0.0,1,49.323004661359754,0.0,157.0,28,1,0.0,0,0,0,7,0.1,0.0,0.136,135.0,135.0,0,-1,2,0,0,0,10000.0,314.1592653589793,13,0.5,CN,44.8,1.0,36.8,53.97590361445783,3.3190958974276756,5.521355691628764,5.521355691628764,4.314824666655978,4.314824666655978,7.177762399117393,7.177762399117393,2.3233671281993726,2.3233671281993726,3.8649489841401343,32500.0,0.0,1.4484663147093717,1.4484663147093717,0.0,1.6008749536470224,1.6008749536470224,0.0,3.049341268356394,3.049341268356394,32500.0,-5.461010995531653e-05,-5.461010995531653e-05,-0.0001730590459673656,-0.0001730590459673656,-0.00022766915592268213,-0.00022766915592268213,-0.00022766915592268213,1,0,5.787545787545787,0.0,100.0,0.0,50.0,0.0,0.0,0.031415926535897934,0.031415926535897934,0.0,0.0,0.0,0.0,0.0,0.0,0.0,50.0,40.0,50.0,50.0,0.0,0.0,50.00000000000001,8333333.333333336,166666.66666666674,166666.6666666667,25.0,0.25,0.0,0.0,0.0,0.0,0.0,3.3190958974276756,44.8,166666.66666666674,166666.6666666667,49.6379667643264,0.0,26.728135950021905,0.0,1,38.18305135717415,0.0,5.974372615369816,16.73320053068151,0.0,0.0,0.0,0.0,0.0,0.0,0.0,121.54042731651938,0.0,0.0,0.0,50.0,0.0,314.1592653589793,-0.10000000000047748,0.0,10000.0,314.1592653589793,0.0,20.0,0.031415926535897934,50.0,10000.0,314.1592653589793,0.0,20.0,0.031415926535897934,50.0,10000.0,314.1592653589793,0.0,20.0,0.031415926535897934,50.0,62.83185307179586,0.0,10000.0,314.1592653589793,0.0,1.0,1.0,1.2917512589546496
1928,2926,19,N12-20-1,34,0,Rapport des essais: de tirants sous dÃ©formation imposÃ©e de courte durÃ©e,1993,0,Switzerland,Ã‰cole Polytechnique FÃ©dÃ©rale de Lausanne,Construction Materials Laboratory,"Bicher Farra, Jean-Paul Jaccoud",1150.0,1150.0,1000.0,1000.0,100.0,100,"[2,7,6]","[6,7,15]",60.0,"[0,21,0]",0,44.8,"[1,160x320,0]","[7,28,90]",3.3190958974276756,"[1,160x320,1]",[28],34125.0,"[1,160x320,2]",[28],"[0,0,0,0,0.53,32,0,Sikament320,0]",197500.0,2,531.6,[20],[50],[1],[40],[0],[0],0.0,0.0,0,0,0.0,0.0,0.0,0,0,[0],[0],[0],[0],[0],2,1a,0,0,2,2,0.0,1,59.37610115284709,0.0,189.0,28,1,0.0,0,0,0,7,0.13,0.0,0.167,136.0,215.85448051971528,0,-1,2,0,0,0,10000.0,314.1592653589793,13,0.5,CN,44.8,1.0,36.8,53.97590361445783,3.3190958974276756,5.521355691628764,5.521355691628764,4.314824666655978,4.314824666655978,7.177762399117393,7.177762399117393,2.3233671281993726,2.3233671281993726,3.8649489841401343,32500.0,0.0,1.4484663147093717,1.4484663147093717,0.0,1.6008749536470224,1.6008749536470224,0.0,3.049341268356394,3.049341268356394,32500.0,-5.461010995531653e-05,-5.461010995531653e-05,-0.0001730590459673656,-0.0001730590459673656,-0.00022766915592268213,-0.00022766915592268213,-0.00022766915592268213,1,0,5.787545787545787,0.0,100.0,0.0,50.0,0.0,0.0,0.031415926535897934,0.031415926535897934,0.0,0.0,0.0,0.0,0.0,0.0,0.0,50.0,40.0,50.0,50.0,0.0,0.0,50.00000000000001,8333333.333333336,166666.66666666674,166666.6666666667,25.0,0.25,0.0,0.0,0.0,0.0,0.0,3.3190958974276756,44.8,166666.66666666674,166666.6666666667,49.6379667643264,0.0,26.728135950021905,0.0,2,38.18305135717415,0.0,5.974372615369816,16.73320053068151,0.0,0.0,0.0,0.0,0.0,0.0,0.0,121.54042731651938,0.0,0.0,0.0,50.0,0.0,314.1592653589793,-0.10000000000047748,0.0,10000.0,314.1592653589793,0.0,20.0,0.031415926535897934,50.0,10000.0,314.1592653589793,0.0,20.0,0.031415926535897934,50.0,10000.0,314.1592653589793,0.0,20.0,0.031415926535897934,50.0,62.83185307179586,0.0,10000.0,314.1592653589793,0.0,0.6300540978929474,0.7562345691368499,1.555038139760693
1944,2942,19,N12-20-2,31,0,Rapport des essais: de tirants sous dÃ©formation imposÃ©e de courte durÃ©e,1993,0,Switzerland,Ã‰cole Polytechnique FÃ©dÃ©rale de Lausanne,Construction Materials Laboratory,"Bicher Farra, Jean-Paul Jaccoud",1150.0,1150.0,1000.0,1000.0,100.0,100,"[2,7,6]","[6,7,15]",60.0,"[0,21,0]",0,44.8,"[1,160x320,0]","[7,28,90]",3.3190958974276756,"[1,160x320,1]",[28],34125.0,"[1,160x320,2]",[28],"[0,0,0,0,0.53,32,0,Sikament320,0]",197500.0,2,531.6,[20],[50],[1],[40],[0],[0],0.0,0.0,0,0,0.0,0.0,0.0,0,0,[0],[0],[0],[0],[0],2,1a,0,0,2,2,0.0,1,62.83185307179586,0.0,200.0,28,1,0.0,0,0,0,6,0.15,0.0,0.179,155.0,251.80055141605965,0,-1,2,0,0,0,10000.0,314.1592653589793,13,0.5,CN,44.8,1.0,36.8,53.97590361445783,3.3190958974276756,5.521355691628764,5.521355691628764,4.314824666655978,4.314824666655978,7.177762399117393,7.177762399117393,2.3233671281993726,2.3233671281993726,3.8649489841401343,32500.0,0.0,1.4484663147093717,1.4484663147093717,0.0,1.6008749536470224,1.6008749536470224,0.0,3.049341268356394,3.049341268356394,32500.0,-5.461010995531653e-05,-5.461010995531653e-05,-0.0001730590459673656,-0.0001730590459673656,-0.00022766915592268213,-0.00022766915592268213,-0.00022766915592268213,1,0,5.787545787545787,0.0,100.0,0.0,50.0,0.0,0.0,0.031415926535897934,0.031415926535897934,0.0,0.0,0.0,0.0,0.0,0.0,0.0,50.0,40.0,50.0,50.0,0.0,0.0,50.00000000000001,8333333.333333336,166666.66666666674,166666.6666666667,25.0,0.25,0.0,0.0,0.0,0.0,0.0,3.3190958974276756,44.8,166666.66666666674,166666.6666666667,49.6379667643264,0.0,26.728135950021905,0.0,2,38.18305135717415,0.0,5.974372615369816,16.73320053068151,0.0,0.0,0.0,0.0,0.0,0.0,0.0,121.54042731651938,0.0,0.0,0.0,50.0,0.0,314.1592653589793,-0.10000000000047748,0.0,10000.0,314.1592653589793,0.0,20.0,0.031415926535897934,50.0,10000.0,314.1592653589793,0.0,20.0,0.031415926535897934,50.0,10000.0,314.1592653589793,0.0,20.0,0.031415926535897934,50.0,62.83185307179586,0.0,10000.0,314.1592653589793,0.0,0.6155665630131508,0.7327010509071537,1.6455430050377702
