Repository: iavdesch/Research

Readme
======

The supporting files are related to the study "A method for determining the performance of formulas for calculating the crack width and spacing in reinforced concrete elements".

The following files are relevant:
Research/Method_comparing_CWFs/Data_processing_for_GitHuB_Final (contains the data processing of the database "Crack width and crack spacing in reinforced and prestressed concrete elements: database")
Research/Method_comparing_CWFs/CWF_analysis_for_GitHuB_Final (contains the evaluation of the different crack width formulas)

File: Method_comparing_CWFs/Datasets_Used/Working_database_no_hordijk_no_initshrink.csv (part 36 of 83)
,ID,EPID,ELID,LOADID,DOI,title,year,journal,country,institution,laboratory,authors,Ltot,Lspan,Lcons,Lmeas,h,b,hc,thc,RH,Temp,pd,fcm,catfcm,tfcm,fctm,catfctm,tfctm,Ecm,catEcm,tEcm,mix,Es,fsr,fy,phi,zs,nbl,clat,phit,st,phiw,sw,type,method,fpk,fp01k,Ep,rel,fpr,npl,phip,Ap,zp,cplat,catf,epsin,catcal,selfw,typew,locw,epsc,Nrep,N,M,sigs,t0,t,PL,catp,t0p,tp,ncr,wm,wk,wmax,sm,smax,indLR,indNP,indtfcm,indtfctm,indtEcm,slab,Ac,Astot,ts,sc,class_C,fcm28,Bcc,fck28,fcm_cube_150,fctm28,fctmfl28,fctmfl,fct095_28,fct095,fct095fl_28,fct095fl,fct005,fct005_28,fct005fl,Ecm28,phi_bc,phi_bc_prestress,phi_bc_prior_load,phi_dc,phi_dc_prestress,phi_dc_prior_load,phi_creep,phi_creep_prestress,phi_creep_prior_load,Ecm0,eps_cbs,eps_cbs_prestress,eps_cds,eps_cds_prestress,shrinkage,shrinkage_prestress,shrinkage_init,bondLR,bondPR,ae,ap,sxLR,sxNP,zstot,zstensinit,Astensinit,rhotot,rhotensinit,At,Aw,Aptot,zptot,zeta1,zeta,phi_peq,ry,cy,ry0,rx,ryp,cyp,cog,Izz,Wb,Wt,rho,qself,Mself,ep,Mp,pre_loss,initstrain,fctmorg,fcmorg,W_Ib,W_It,Ncr095,Mcr095,Ncr005,Mcr005,CS,Ncr,Mcr,tau_bms,tau_max,xcinit,epsinit,dpsigs,xc,eps,epsbot,sigssimpl,sigsr,dpsigsr,xc_sr,eps_sr,zstottens,zptottens,Astens,Actens,Aptens,Aceff_MC2020,Aseff_MC2020,Apeff_MC2020,phi_eq_MC2020,rhoeff_MC2020,hceff_MC2020,Aceff_FPR,Aseff_FPR,Apeff_FPR,phi_eq_FPR,rhoeff_FPR,hceff_FPR,Aceff_SMTCM,Aseff_SMTCM,Apeff_SMTCM,phi_eq_SMTCM,rhoeff_SMTCM,hceff_SMTCM,sumcirc_SMTCM,sumcirc_p_SMTCM,Actensstate1,Astensstate1,Aptensstate1,r,p,k1
2006,3004,19,N20-10-1,19,0,Rapport des essais: de tirants sous dÃ©formation imposÃ©e de courte durÃ©e,1993,0,Switzerland,Ã‰cole Polytechnique FÃ©dÃ©rale de Lausanne,Construction Materials Laboratory,"Bicher Farra, Jean-Paul Jaccoud",1150.0,1150.0,1000.0,1000.0,100.0,100,"[2,7,6]","[6,7,15]",60.0,"[0,21,0]",0,32.4,"[1,160x320,0]","[7,28,90]",2.523758563675186,"[1,160x320,1]",[28],30240.0,"[1,160x320,2]",[28],"[0,0,0,0,0.50,32,0,Sikament320,0]",200533.0,2,579.3,[10],[50],[1],[45],[0],[0],0.0,0.0,0,0,0.0,0.0,0.0,0,0,[0],[0],[0],[0],[0],2,1a,0,0,2,2,0.0,1,22.30530784048753,0.0,284.0,28,1,0.0,0,0,0,4,0.17,0.0,0.231,234.0,427.0,0,-1,2,0,0,0,10000.0,78.53981633974483,13,0.5,CN,32.4,1.0,24.4,39.036144578313255,2.523758563675186,4.1983025319166645,4.1983025319166645,3.280886132777742,3.280886132777742,5.457793291491664,5.457793291491664,1.7666309945726302,1.7666309945726302,2.938811772341665,28800.0,0.0,1.8172785581591222,1.8172785581591222,0.0,2.480868831118032,2.480868831118032,0.0,4.298147389277154,4.298147389277154,28800.0,-3.32785059351105e-05,-3.32785059351105e-05,-0.00020534487986318314,-0.00020534487986318314,-0.00023862338579829363,-0.00023862338579829363,-0.00023862338579829363,1,0,6.6313822751322755,0.0,100.0,0.0,50.0,0.0,0.0,0.007853981633974483,0.007853981633974483,0.0,0.0,0.0,0.0,0.0,0.0,0.0,50.0,45.0,50.0,50.0,0.0,0.0,50.0,8333333.333333336,166666.66666666672,166666.66666666672,25.0,0.25,0.0,0.0,0.0,0.0,0.0,2.523758563675186,32.4,166666.66666666672,166666.66666666672,34.25995700661097,0.0,18.447669157405905,0.0,1,26.353813082008436,0.0,4.542765414615335,14.230249470757707,0.0,0.0,0.0,0.0,0.0,0.0,0.0,335.54716970571997,0.0,0.0,0.0,50.0,0.0,78.53981633974483,-0.10000000000047748,0.0,10000.0,78.53981633974483,0.0,10.0,0.007853981633974483,50.0,10000.0,78.53981633974483,0.0,10.0,0.007853981633974483,50.0,10000.0,78.53981633974483,0.0,10.0,0.007853981633974483,50.0,31.41592653589793,0.0,10000.0,78.53981633974483,0.0,1.0,1.0,0.8463787676977647
2008,3006,19,N20-10-1,11,0,Rapport des essais: de tirants sous dÃ©formation imposÃ©e de courte durÃ©e,1993,0,Switzerland,Ã‰cole Polytechnique FÃ©dÃ©rale de Lausanne,Construction Materials Laboratory,"Bicher Farra, Jean-Paul Jaccoud",1150.0,1150.0,1000.0,1000.0,100.0,100,"[2,7,6]","[6,7,15]",60.0,"[0,21,0]",0,32.4,"[1,160x320,0]","[7,28,90]",2.523758563675186,"[1,160x320,1]",[28],30240.0,"[1,160x320,2]",[28],"[0,0,0,0,0.50,32,0,Sikament320,0]",200533.0,2,579.3,[10],[50],[1],[45],[0],[0],0.0,0.0,0,0,0.0,0.0,0.0,0,0,[0],[0],[0],[0],[0],2,1a,0,0,2,2,0.0,1,20.97013096271187,0.0,267.0,28,1,0.0,0,0,0,2,0.14,0.0,0.225,419.0,419.0,0,-1,2,0,0,0,10000.0,78.53981633974483,13,0.5,CN,32.4,1.0,24.4,39.036144578313255,2.523758563675186,4.1983025319166645,4.1983025319166645,3.280886132777742,3.280886132777742,5.457793291491664,5.457793291491664,1.7666309945726302,1.7666309945726302,2.938811772341665,28800.0,0.0,1.8172785581591222,1.8172785581591222,0.0,2.480868831118032,2.480868831118032,0.0,4.298147389277154,4.298147389277154,28800.0,-3.32785059351105e-05,-3.32785059351105e-05,-0.00020534487986318314,-0.00020534487986318314,-0.00023862338579829363,-0.00023862338579829363,-0.00023862338579829363,1,0,6.6313822751322755,0.0,100.0,0.0,50.0,0.0,0.0,0.007853981633974483,0.007853981633974483,0.0,0.0,0.0,0.0,0.0,0.0,0.0,50.0,45.0,50.0,50.0,0.0,0.0,50.0,8333333.333333336,166666.66666666672,166666.66666666672,25.0,0.25,0.0,0.0,0.0,0.0,0.0,2.523758563675186,32.4,166666.66666666672,166666.66666666672,34.25995700661097,0.0,18.447669157405905,0.0,1,26.353813082008436,0.0,4.542765414615335,14.230249470757707,0.0,0.0,0.0,0.0,0.0,0.0,0.0,335.54716970571997,0.0,0.0,0.0,50.0,0.0,78.53981633974483,-0.10000000000047748,0.0,10000.0,78.53981633974483,0.0,10.0,0.007853981633974483,50.0,10000.0,78.53981633974483,0.0,10.0,0.007853981633974483,50.0,10000.0,78.53981633974483,0.0,10.0,0.007853981633974483,50.0,31.41592653589793,0.0,10000.0,78.53981633974483,0.0,1.0,1.0,0.7957152499130394
2009,3007,19,N20-10-1,17,0,Rapport des essais: de tirants sous dÃ©formation imposÃ©e de courte durÃ©e,1993,0,Switzerland,Ã‰cole Polytechnique FÃ©dÃ©rale de Lausanne,Construction Materials Laboratory,"Bicher Farra, Jean-Paul Jaccoud",1150.0,1150.0,1000.0,1000.0,100.0,100,"[2,7,6]","[6,7,15]",60.0,"[0,21,0]",0,32.4,"[1,160x320,0]","[7,28,90]",2.523758563675186,"[1,160x320,1]",[28],30240.0,"[1,160x320,2]",[28],"[0,0,0,0,0.50,32,0,Sikament320,0]",200533.0,2,579.3,[10],[50],[1],[45],[0],[0],0.0,0.0,0,0,0.0,0.0,0.0,0,0,[0],[0],[0],[0],[0],2,1a,0,0,2,2,0.0,1,23.71902453460294,0.0,302.0,28,1,0.0,0,0,0,4,0.16,0.0,0.292,233.0,435.0,0,-1,2,0,0,0,10000.0,78.53981633974483,13,0.5,CN,32.4,1.0,24.4,39.036144578313255,2.523758563675186,4.1983025319166645,4.1983025319166645,3.280886132777742,3.280886132777742,5.457793291491664,5.457793291491664,1.7666309945726302,1.7666309945726302,2.938811772341665,28800.0,0.0,1.8172785581591222,1.8172785581591222,0.0,2.480868831118032,2.480868831118032,0.0,4.298147389277154,4.298147389277154,28800.0,-3.32785059351105e-05,-3.32785059351105e-05,-0.00020534487986318314,-0.00020534487986318314,-0.00023862338579829363,-0.00023862338579829363,-0.00023862338579829363,1,0,6.6313822751322755,0.0,100.0,0.0,50.0,0.0,0.0,0.007853981633974483,0.007853981633974483,0.0,0.0,0.0,0.0,0.0,0.0,0.0,50.0,45.0,50.0,50.0,0.0,0.0,50.0,8333333.333333336,166666.66666666672,166666.66666666672,25.0,0.25,0.0,0.0,0.0,0.0,0.0,2.523758563675186,32.4,166666.66666666672,166666.66666666672,34.25995700661097,0.0,18.447669157405905,0.0,1,26.353813082008436,0.0,4.542765414615335,14.230249470757707,0.0,0.0,0.0,0.0,0.0,0.0,0.0,335.54716970571997,0.0,0.0,0.0,50.0,0.0,78.53981633974483,-0.10000000000047748,0.0,10000.0,78.53981633974483,0.0,10.0,0.007853981633974483,50.0,10000.0,78.53981633974483,0.0,10.0,0.007853981633974483,50.0,10000.0,78.53981633974483,0.0,10.0,0.007853981633974483,50.0,31.41592653589793,0.0,10000.0,78.53981633974483,0.0,1.0,1.0,0.9000224924110034
2010,3008,19,N20-10-2,4,0,Rapport des essais: de tirants sous dÃ©formation imposÃ©e de courte durÃ©e,1993,0,Switzerland,Ã‰cole Polytechnique FÃ©dÃ©rale de Lausanne,Construction Materials Laboratory,"Bicher Farra, Jean-Paul Jaccoud",1150.0,1150.0,1000.0,1000.0,100.0,100,"[2,7,6]","[6,7,15]",60.0,"[0,21,0]",0,32.4,"[1,160x320,0]","[7,28,90]",2.523758563675186,"[1,160x320,1]",[28],30240.0,"[1,160x320,2]",[28],"[0,0,0,0,0.50,32,0,Sikament320,0]",200533.0,2,579.3,[10],[50],[1],[45],[0],[0],0.0,0.0,0,0,0.0,0.0,0.0,0,0,[0],[0],[0],[0],[0],2,1a,0,0,2,2,0.0,1,21.519909677090084,0.0,274.0,28,1,0.0,0,0,0,1,0.08,0.0,0.249,546.0,685.0,0,-1,2,0,0,0,10000.0,78.53981633974483,13,0.5,CN,32.4,1.0,24.4,39.036144578313255,2.523758563675186,4.1983025319166645,4.1983025319166645,3.280886132777742,3.280886132777742,5.457793291491664,5.457793291491664,1.7666309945726302,1.7666309945726302,2.938811772341665,28800.0,0.0,1.8172785581591222,1.8172785581591222,0.0,2.480868831118032,2.480868831118032,0.0,4.298147389277154,4.298147389277154,28800.0,-3.32785059351105e-05,-3.32785059351105e-05,-0.00020534487986318314,-0.00020534487986318314,-0.00023862338579829363,-0.00023862338579829363,-0.00023862338579829363,1,0,6.6313822751322755,0.0,100.0,0.0,50.0,0.0,0.0,0.007853981633974483,0.007853981633974483,0.0,0.0,0.0,0.0,0.0,0.0,0.0,50.0,45.0,50.0,50.0,0.0,0.0,50.0,8333333.333333336,166666.66666666672,166666.66666666672,25.0,0.25,0.0,0.0,0.0,0.0,0.0,2.523758563675186,32.4,166666.66666666672,166666.66666666672,34.25995700661097,0.0,18.447669157405905,0.0,1,26.353813082008436,0.0,4.542765414615335,14.230249470757707,0.0,0.0,0.0,0.0,0.0,0.0,0.0,335.54716970571997,0.0,0.0,0.0,50.0,0.0,78.53981633974483,-0.10000000000047748,0.0,10000.0,78.53981633974483,0.0,10.0,0.007853981633974483,50.0,10000.0,78.53981633974483,0.0,10.0,0.007853981633974483,50.0,10000.0,78.53981633974483,0.0,10.0,0.007853981633974483,50.0,31.41592653589793,0.0,10000.0,78.53981633974483,0.0,1.0,1.0,0.8165766984126321
2011,3009,19,N20-10-2,13,0,Rapport des essais: de tirants sous dÃ©formation imposÃ©e de courte durÃ©e,1993,0,Switzerland,Ã‰cole Polytechnique FÃ©dÃ©rale de Lausanne,Construction Materials Laboratory,"Bicher Farra, Jean-Paul Jaccoud",1150.0,1150.0,1000.0,1000.0,100.0,100,"[2,7,6]","[6,7,15]",60.0,"[0,21,0]",0,32.4,"[1,160x320,0]","[7,28,90]",2.523758563675186,"[1,160x320,1]",[28],30240.0,"[1,160x320,2]",[28],"[0,0,0,0,0.50,32,0,Sikament320,0]",200533.0,2,579.3,[10],[50],[1],[45],[0],[0],0.0,0.0,0,0,0.0,0.0,0.0,0,0,[0],[0],[0],[0],[0],2,1a,0,0,2,2,0.0,1,21.362830044410597,0.0,272.0,28,1,0.0,0,0,0,3,0.15,0.0,0.249,301.0,685.0,0,-1,2,0,0,0,10000.0,78.53981633974483,13,0.5,CN,32.4,1.0,24.4,39.036144578313255,2.523758563675186,4.1983025319166645,4.1983025319166645,3.280886132777742,3.280886132777742,5.457793291491664,5.457793291491664,1.7666309945726302,1.7666309945726302,2.938811772341665,28800.0,0.0,1.8172785581591222,1.8172785581591222,0.0,2.480868831118032,2.480868831118032,0.0,4.298147389277154,4.298147389277154,28800.0,-3.32785059351105e-05,-3.32785059351105e-05,-0.00020534487986318314,-0.00020534487986318314,-0.00023862338579829363,-0.00023862338579829363,-0.00023862338579829363,1,0,6.6313822751322755,0.0,100.0,0.0,50.0,0.0,0.0,0.007853981633974483,0.007853981633974483,0.0,0.0,0.0,0.0,0.0,0.0,0.0,50.0,45.0,50.0,50.0,0.0,0.0,50.0,8333333.333333336,166666.66666666672,166666.66666666672,25.0,0.25,0.0,0.0,0.0,0.0,0.0,2.523758563675186,32.4,166666.66666666672,166666.66666666672,34.25995700661097,0.0,18.447669157405905,0.0,1,26.353813082008436,0.0,4.542765414615335,14.230249470757707,0.0,0.0,0.0,0.0,0.0,0.0,0.0,335.54716970571997,0.0,0.0,0.0,50.0,0.0,78.53981633974483,-0.10000000000047748,0.0,10000.0,78.53981633974483,0.0,10.0,0.007853981633974483,50.0,10000.0,78.53981633974483,0.0,10.0,0.007853981633974483,50.0,10000.0,78.53981633974483,0.0,10.0,0.007853981633974483,50.0,31.41592653589793,0.0,10000.0,78.53981633974483,0.0,1.0,1.0,0.8106162845556057
2013,3011,19,N20-10-2,18,0,Rapport des essais: de tirants sous dÃ©formation imposÃ©e de courte durÃ©e,1993,0,Switzerland,Ã‰cole Polytechnique FÃ©dÃ©rale de Lausanne,Construction Materials Laboratory,"Bicher Farra, Jean-Paul Jaccoud",1150.0,1150.0,1000.0,1000.0,100.0,100,"[2,7,6]","[6,7,15]",60.0,"[0,21,0]",0,32.4,"[1,160x320,0]","[7,28,90]",2.523758563675186,"[1,160x320,1]",[28],30240.0,"[1,160x320,2]",[28],"[0,0,0,0,0.50,32,0,Sikament320,0]",200533.0,2,579.3,[10],[50],[1],[45],[0],[0],0.0,0.0,0,0,0.0,0.0,0.0,0,0,[0],[0],[0],[0],[0],2,1a,0,0,2,2,0.0,1,23.012166187545237,0.0,293.0,28,1,0.0,0,0,0,4,0.19,0.0,0.212,236.0,301.0,0,-1,2,0,0,0,10000.0,78.53981633974483,13,0.5,CN,32.4,1.0,24.4,39.036144578313255,2.523758563675186,4.1983025319166645,4.1983025319166645,3.280886132777742,3.280886132777742,5.457793291491664,5.457793291491664,1.7666309945726302,1.7666309945726302,2.938811772341665,28800.0,0.0,1.8172785581591222,1.8172785581591222,0.0,2.480868831118032,2.480868831118032,0.0,4.298147389277154,4.298147389277154,28800.0,-3.32785059351105e-05,-3.32785059351105e-05,-0.00020534487986318314,-0.00020534487986318314,-0.00023862338579829363,-0.00023862338579829363,-0.00023862338579829363,1,0,6.6313822751322755,0.0,100.0,0.0,50.0,0.0,0.0,0.007853981633974483,0.007853981633974483,0.0,0.0,0.0,0.0,0.0,0.0,0.0,50.0,45.0,50.0,50.0,0.0,0.0,50.0,8333333.333333336,166666.66666666672,166666.66666666672,25.0,0.25,0.0,0.0,0.0,0.0,0.0,2.523758563675186,32.4,166666.66666666672,166666.66666666672,34.25995700661097,0.0,18.447669157405905,0.0,1,26.353813082008436,0.0,4.542765414615335,14.230249470757707,0.0,0.0,0.0,0.0,0.0,0.0,0.0,335.54716970571997,0.0,0.0,0.0,50.0,0.0,78.53981633974483,-0.10000000000047748,0.0,10000.0,78.53981633974483,0.0,10.0,0.007853981633974483,50.0,10000.0,78.53981633974483,0.0,10.0,0.007853981633974483,50.0,10000.0,78.53981633974483,0.0,10.0,0.007853981633974483,50.0,31.41592653589793,0.0,10000.0,78.53981633974483,0.0,1.0,1.0,0.8732006300543841
2014,3012,19,N20-10-2,16,0,Rapport des essais: de tirants sous dÃ©formation imposÃ©e de courte durÃ©e,1993,0,Switzerland,Ã‰cole Polytechnique FÃ©dÃ©rale de Lausanne,Construction Materials Laboratory,"Bicher Farra, Jean-Paul Jaccoud",1150.0,1150.0,1000.0,1000.0,100.0,100,"[2,7,6]","[6,7,15]",60.0,"[0,21,0]",0,32.4,"[1,160x320,0]","[7,28,90]",2.523758563675186,"[1,160x320,1]",[28],30240.0,"[1,160x320,2]",[28],"[0,0,0,0,0.50,32,0,Sikament320,0]",200533.0,2,579.3,[10],[50],[1],[45],[0],[0],0.0,0.0,0,0,0.0,0.0,0.0,0,0,[0],[0],[0],[0],[0],2,1a,0,0,2,2,0.0,1,25.761059759436307,0.0,328.0,28,1,0.0,0,0,0,4,0.18,0.0,0.282,233.0,309.0,0,-1,2,0,0,0,10000.0,78.53981633974483,13,0.5,CN,32.4,1.0,24.4,39.036144578313255,2.523758563675186,4.1983025319166645,4.1983025319166645,3.280886132777742,3.280886132777742,5.457793291491664,5.457793291491664,1.7666309945726302,1.7666309945726302,2.938811772341665,28800.0,0.0,1.8172785581591222,1.8172785581591222,0.0,2.480868831118032,2.480868831118032,0.0,4.298147389277154,4.298147389277154,28800.0,-3.32785059351105e-05,-3.32785059351105e-05,-0.00020534487986318314,-0.00020534487986318314,-0.00023862338579829363,-0.00023862338579829363,-0.00023862338579829363,1,0,6.6313822751322755,0.0,100.0,0.0,50.0,0.0,0.0,0.007853981633974483,0.007853981633974483,0.0,0.0,0.0,0.0,0.0,0.0,0.0,50.0,45.0,50.0,50.0,0.0,0.0,50.0,8333333.333333336,166666.66666666672,166666.66666666672,25.0,0.25,0.0,0.0,0.0,0.0,0.0,2.523758563675186,32.4,166666.66666666672,166666.66666666672,34.25995700661097,0.0,18.447669157405905,0.0,1,26.353813082008436,0.0,4.542765414615335,14.230249470757707,0.0,0.0,0.0,0.0,0.0,0.0,0.0,335.54716970571997,0.0,0.0,0.0,50.0,0.0,78.53981633974483,-0.10000000000047748,0.0,10000.0,78.53981633974483,0.0,10.0,0.007853981633974483,50.0,10000.0,78.53981633974483,0.0,10.0,0.007853981633974483,50.0,10000.0,78.53981633974483,0.0,10.0,0.007853981633974483,50.0,31.41592653589793,0.0,10000.0,78.53981633974483,0.0,1.0,1.0,0.9775078725523482
2015,3013,19,N20-10-2,10,0,Rapport des essais: de tirants sous dÃ©formation imposÃ©e de courte durÃ©e,1993,0,Switzerland,Ã‰cole Polytechnique FÃ©dÃ©rale de Lausanne,Construction Materials Laboratory,"Bicher Farra, Jean-Paul Jaccoud",1150.0,1150.0,1000.0,1000.0,100.0,100,"[2,7,6]","[6,7,15]",60.0,"[0,21,0]",0,32.4,"[1,160x320,0]","[7,28,90]",2.523758563675186,"[1,160x320,1]",[28],30240.0,"[1,160x320,2]",[28],"[0,0,0,0,0.50,32,0,Sikament320,0]",200533.0,2,579.3,[10],[50],[1],[45],[0],[0],0.0,0.0,0,0,0.0,0.0,0.0,0,0,[0],[0],[0],[0],[0],2,1a,0,0,2,2,0.0,1,21.284290228070848,0.0,271.0,28,1,0.0,0,0,0,2,0.14,0.0,0.225,417.0,419.0,0,-1,2,0,0,0,10000.0,78.53981633974483,13,0.5,CN,32.4,1.0,24.4,39.036144578313255,2.523758563675186,4.1983025319166645,4.1983025319166645,3.280886132777742,3.280886132777742,5.457793291491664,5.457793291491664,1.7666309945726302,1.7666309945726302,2.938811772341665,28800.0,0.0,1.8172785581591222,1.8172785581591222,0.0,2.480868831118032,2.480868831118032,0.0,4.298147389277154,4.298147389277154,28800.0,-3.32785059351105e-05,-3.32785059351105e-05,-0.00020534487986318314,-0.00020534487986318314,-0.00023862338579829363,-0.00023862338579829363,-0.00023862338579829363,1,0,6.6313822751322755,0.0,100.0,0.0,50.0,0.0,0.0,0.007853981633974483,0.007853981633974483,0.0,0.0,0.0,0.0,0.0,0.0,0.0,50.0,45.0,50.0,50.0,0.0,0.0,50.0,8333333.333333336,166666.66666666672,166666.66666666672,25.0,0.25,0.0,0.0,0.0,0.0,0.0,2.523758563675186,32.4,166666.66666666672,166666.66666666672,34.25995700661097,0.0,18.447669157405905,0.0,1,26.353813082008436,0.0,4.542765414615335,14.230249470757707,0.0,0.0,0.0,0.0,0.0,0.0,0.0,335.54716970571997,0.0,0.0,0.0,50.0,0.0,78.53981633974483,-0.10000000000047748,0.0,10000.0,78.53981633974483,0.0,10.0,0.007853981633974483,50.0,10000.0,78.53981633974483,0.0,10.0,0.007853981633974483,50.0,10000.0,78.53981633974483,0.0,10.0,0.007853981633974483,50.0,31.41592653589793,0.0,10000.0,78.53981633974483,0.0,1.0,1.0,0.8076360776270923
2017,3015,19,N20-10-2,11,0,Rapport des essais: de tirants sous dÃ©formation imposÃ©e de courte durÃ©e,1993,0,Switzerland,Ã‰cole Polytechnique FÃ©dÃ©rale de Lausanne,Construction Materials Laboratory,"Bicher Farra, Jean-Paul Jaccoud",1150.0,1150.0,1000.0,1000.0,100.0,100,"[2,7,6]","[6,7,15]",60.0,"[0,21,0]",0,32.4,"[1,160x320,0]","[7,28,90]",2.523758563675186,"[1,160x320,1]",[28],30240.0,"[1,160x320,2]",[28],"[0,0,0,0,0.50,32,0,Sikament320,0]",200533.0,2,579.3,[10],[50],[1],[45],[0],[0],0.0,0.0,0,0,0.0,0.0,0.0,0,0,[0],[0],[0],[0],[0],2,1a,0,0,2,2,0.0,1,22.933626371205488,0.0,292.0,28,1,0.0,0,0,0,3,0.13,0.0,0.212,294.0,301.0,0,-1,2,0,0,0,10000.0,78.53981633974483,13,0.5,CN,32.4,1.0,24.4,39.036144578313255,2.523758563675186,4.1983025319166645,4.1983025319166645,3.280886132777742,3.280886132777742,5.457793291491664,5.457793291491664,1.7666309945726302,1.7666309945726302,2.938811772341665,28800.0,0.0,1.8172785581591222,1.8172785581591222,0.0,2.480868831118032,2.480868831118032,0.0,4.298147389277154,4.298147389277154,28800.0,-3.32785059351105e-05,-3.32785059351105e-05,-0.00020534487986318314,-0.00020534487986318314,-0.00023862338579829363,-0.00023862338579829363,-0.00023862338579829363,1,0,6.6313822751322755,0.0,100.0,0.0,50.0,0.0,0.0,0.007853981633974483,0.007853981633974483,0.0,0.0,0.0,0.0,0.0,0.0,0.0,50.0,45.0,50.0,50.0,0.0,0.0,50.0,8333333.333333336,166666.66666666672,166666.66666666672,25.0,0.25,0.0,0.0,0.0,0.0,0.0,2.523758563675186,32.4,166666.66666666672,166666.66666666672,34.25995700661097,0.0,18.447669157405905,0.0,1,26.353813082008436,0.0,4.542765414615335,14.230249470757707,0.0,0.0,0.0,0.0,0.0,0.0,0.0,335.54716970571997,0.0,0.0,0.0,50.0,0.0,78.53981633974483,-0.10000000000047748,0.0,10000.0,78.53981633974483,0.0,10.0,0.007853981633974483,50.0,10000.0,78.53981633974483,0.0,10.0,0.007853981633974483,50.0,10000.0,78.53981633974483,0.0,10.0,0.007853981633974483,50.0,31.41592653589793,0.0,10000.0,78.53981633974483,0.0,1.0,1.0,0.8702204231258707
2018,3016,19,N20-10-2,19,0,Rapport des essais: de tirants sous dÃ©formation imposÃ©e de courte durÃ©e,1993,0,Switzerland,Ã‰cole Polytechnique FÃ©dÃ©rale de Lausanne,Construction Materials Laboratory,"Bicher Farra, Jean-Paul Jaccoud",1150.0,1150.0,1000.0,1000.0,100.0,100,"[2,7,6]","[6,7,15]",60.0,"[0,21,0]",0,32.4,"[1,160x320,0]","[7,28,90]",2.523758563675186,"[1,160x320,1]",[28],30240.0,"[1,160x320,2]",[28],"[0,0,0,0,0.50,32,0,Sikament320,0]",200533.0,2,579.3,[10],[50],[1],[45],[0],[0],0.0,0.0,0,0,0.0,0.0,0.0,0,0,[0],[0],[0],[0],[0],2,1a,0,0,2,2,0.0,1,25.761059759436307,0.0,328.0,28,1,0.0,0,0,0,4,0.21,0.0,0.282,235.0,309.0,0,-1,2,0,0,0,10000.0,78.53981633974483,13,0.5,CN,32.4,1.0,24.4,39.036144578313255,2.523758563675186,4.1983025319166645,4.1983025319166645,3.280886132777742,3.280886132777742,5.457793291491664,5.457793291491664,1.7666309945726302,1.7666309945726302,2.938811772341665,28800.0,0.0,1.8172785581591222,1.8172785581591222,0.0,2.480868831118032,2.480868831118032,0.0,4.298147389277154,4.298147389277154,28800.0,-3.32785059351105e-05,-3.32785059351105e-05,-0.00020534487986318314,-0.00020534487986318314,-0.00023862338579829363,-0.00023862338579829363,-0.00023862338579829363,1,0,6.6313822751322755,0.0,100.0,0.0,50.0,0.0,0.0,0.007853981633974483,0.007853981633974483,0.0,0.0,0.0,0.0,0.0,0.0,0.0,50.0,45.0,50.0,50.0,0.0,0.0,50.0,8333333.333333336,166666.66666666672,166666.66666666672,25.0,0.25,0.0,0.0,0.0,0.0,0.0,2.523758563675186,32.4,166666.66666666672,166666.66666666672,34.25995700661097,0.0,18.447669157405905,0.0,1,26.353813082008436,0.0,4.542765414615335,14.230249470757707,0.0,0.0,0.0,0.0,0.0,0.0,0.0,335.54716970571997,0.0,0.0,0.0,50.0,0.0,78.53981633974483,-0.10000000000047748,0.0,10000.0,78.53981633974483,0.0,10.0,0.007853981633974483,50.0,10000.0,78.53981633974483,0.0,10.0,0.007853981633974483,50.0,10000.0,78.53981633974483,0.0,10.0,0.007853981633974483,50.0,31.41592653589793,0.0,10000.0,78.53981633974483,0.0,1.0,1.0,0.9775078725523482
2020,3018,19,N20-10-2,15,0,Rapport des essais: de tirants sous dÃ©formation imposÃ©e de courte durÃ©e,1993,0,Switzerland,Ã‰cole Polytechnique FÃ©dÃ©rale de Lausanne,Construction Materials Laboratory,"Bicher Farra, Jean-Paul Jaccoud",1150.0,1150.0,1000.0,1000.0,100.0,100,"[2,7,6]","[6,7,15]",60.0,"[0,21,0]",0,32.4,"[1,160x320,0]","[7,28,90]",2.523758563675186,"[1,160x320,1]",[28],30240.0,"[1,160x320,2]",[28],"[0,0,0,0,0.50,32,0,Sikament320,0]",200533.0,2,579.3,[10],[50],[1],[45],[0],[0],0.0,0.0,0,0,0.0,0.0,0.0,0,0,[0],[0],[0],[0],[0],2,1a,0,0,2,2,0.0,1,25.13274122871835,0.0,320.0,28,1,0.0,0,0,0,3,0.19,0.0,0.209,303.0,303.0,0,-1,2,0,0,0,10000.0,78.53981633974483,13,0.5,CN,32.4,1.0,24.4,39.036144578313255,2.523758563675186,4.1983025319166645,4.1983025319166645,3.280886132777742,3.280886132777742,5.457793291491664,5.457793291491664,1.7666309945726302,1.7666309945726302,2.938811772341665,28800.0,0.0,1.8172785581591222,1.8172785581591222,0.0,2.480868831118032,2.480868831118032,0.0,4.298147389277154,4.298147389277154,28800.0,-3.32785059351105e-05,-3.32785059351105e-05,-0.00020534487986318314,-0.00020534487986318314,-0.00023862338579829363,-0.00023862338579829363,-0.00023862338579829363,1,0,6.6313822751322755,0.0,100.0,0.0,50.0,0.0,0.0,0.007853981633974483,0.007853981633974483,0.0,0.0,0.0,0.0,0.0,0.0,0.0,50.0,45.0,50.0,50.0,0.0,0.0,50.0,8333333.333333336,166666.66666666672,166666.66666666672,25.0,0.25,0.0,0.0,0.0,0.0,0.0,2.523758563675186,32.4,166666.66666666672,166666.66666666672,34.25995700661097,0.0,18.447669157405905,0.0,1,26.353813082008436,0.0,4.542765414615335,14.230249470757707,0.0,0.0,0.0,0.0,0.0,0.0,0.0,335.54716970571997,0.0,0.0,0.0,50.0,0.0,78.53981633974483,-0.10000000000047748,0.0,10000.0,78.53981633974483,0.0,10.0,0.007853981633974483,50.0,10000.0,78.53981633974483,0.0,10.0,0.007853981633974483,50.0,10000.0,78.53981633974483,0.0,10.0,0.007853981633974483,50.0,31.41592653589793,0.0,10000.0,78.53981633974483,0.0,1.0,1.0,0.953666217124242
2021,3019,19,N20-10-2,7,0,Rapport des essais: de tirants sous dÃ©formation imposÃ©e de courte durÃ©e,1993,0,Switzerland,Ã‰cole Polytechnique FÃ©dÃ©rale de Lausanne,Construction Materials Laboratory,"Bicher Farra, Jean-Paul Jaccoud",1150.0,1150.0,1000.0,1000.0,100.0,100,"[2,7,6]","[6,7,15]",60.0,"[0,21,0]",0,32.4,"[1,160x320,0]","[7,28,90]",2.523758563675186,"[1,160x320,1]",[28],30240.0,"[1,160x320,2]",[28],"[0,0,0,0,0.50,32,0,Sikament320,0]",200533.0,2,579.3,[10],[50],[1],[45],[0],[0],0.0,0.0,0,0,0.0,0.0,0.0,0,0,[0],[0],[0],[0],[0],2,1a,0,0,2,2,0.0,1,21.12721059539136,0.0,269.0,28,1,0.0,0,0,0,2,0.11,0.0,0.225,396.0,419.0,0,-1,2,0,0,0,10000.0,78.53981633974483,13,0.5,CN,32.4,1.0,24.4,39.036144578313255,2.523758563675186,4.1983025319166645,4.1983025319166645,3.280886132777742,3.280886132777742,5.457793291491664,5.457793291491664,1.7666309945726302,1.7666309945726302,2.938811772341665,28800.0,0.0,1.8172785581591222,1.8172785581591222,0.0,2.480868831118032,2.480868831118032,0.0,4.298147389277154,4.298147389277154,28800.0,-3.32785059351105e-05,-3.32785059351105e-05,-0.00020534487986318314,-0.00020534487986318314,-0.00023862338579829363,-0.00023862338579829363,-0.00023862338579829363,1,0,6.6313822751322755,0.0,100.0,0.0,50.0,0.0,0.0,0.007853981633974483,0.007853981633974483,0.0,0.0,0.0,0.0,0.0,0.0,0.0,50.0,45.0,50.0,50.0,0.0,0.0,50.0,8333333.333333336,166666.66666666672,166666.66666666672,25.0,0.25,0.0,0.0,0.0,0.0,0.0,2.523758563675186,32.4,166666.66666666672,166666.66666666672,34.25995700661097,0.0,18.447669157405905,0.0,1,26.353813082008436,0.0,4.542765414615335,14.230249470757707,0.0,0.0,0.0,0.0,0.0,0.0,0.0,335.54716970571997,0.0,0.0,0.0,50.0,0.0,78.53981633974483,-0.10000000000047748,0.0,10000.0,78.53981633974483,0.0,10.0,0.007853981633974483,50.0,10000.0,78.53981633974483,0.0,10.0,0.007853981633974483,50.0,10000.0,78.53981633974483,0.0,10.0,0.007853981633974483,50.0,31.41592653589793,0.0,10000.0,78.53981633974483,0.0,1.0,1.0,0.8016756637700659
2024,3022,19,N20-10-2,6,0,Rapport des essais: de tirants sous dÃ©formation imposÃ©e de courte durÃ©e,1993,0,Switzerland,Ã‰cole Polytechnique FÃ©dÃ©rale de Lausanne,Construction Materials Laboratory,"Bicher Farra, Jean-Paul Jaccoud",1150.0,1150.0,1000.0,1000.0,100.0,100,"[2,7,6]","[6,7,15]",60.0,"[0,21,0]",0,32.4,"[1,160x320,0]","[7,28,90]",2.523758563675186,"[1,160x320,1]",[28],30240.0,"[1,160x320,2]",[28],"[0,0,0,0,0.50,32,0,Sikament320,0]",200533.0,2,579.3,[10],[50],[1],[45],[0],[0],0.0,0.0,0,0,0.0,0.0,0.0,0,0,[0],[0],[0],[0],[0],2,1a,0,0,2,2,0.0,1,19.00663555421825,0.0,242.0,28,1,0.0,0,0,0,1,0.11,0.0,0.197,658.0,687.0,0,-1,2,0,0,0,10000.0,78.53981633974483,13,0.5,CN,32.4,1.0,24.4,39.036144578313255,2.523758563675186,4.1983025319166645,4.1983025319166645,3.280886132777742,3.280886132777742,5.457793291491664,5.457793291491664,1.7666309945726302,1.7666309945726302,2.938811772341665,28800.0,0.0,1.8172785581591222,1.8172785581591222,0.0,2.480868831118032,2.480868831118032,0.0,4.298147389277154,4.298147389277154,28800.0,-3.32785059351105e-05,-3.32785059351105e-05,-0.00020534487986318314,-0.00020534487986318314,-0.00023862338579829363,-0.00023862338579829363,-0.00023862338579829363,1,0,6.6313822751322755,0.0,100.0,0.0,50.0,0.0,0.0,0.007853981633974483,0.007853981633974483,0.0,0.0,0.0,0.0,0.0,0.0,0.0,50.0,45.0,50.0,50.0,0.0,0.0,50.0,8333333.333333336,166666.66666666672,166666.66666666672,25.0,0.25,0.0,0.0,0.0,0.0,0.0,2.523758563675186,32.4,166666.66666666672,166666.66666666672,34.25995700661097,0.0,18.447669157405905,0.0,1,26.353813082008436,0.0,4.542765414615335,14.230249470757707,0.0,0.0,0.0,0.0,0.0,0.0,0.0,335.54716970571997,0.0,0.0,0.0,50.0,0.0,78.53981633974483,-0.10000000000047748,0.0,10000.0,78.53981633974483,0.0,10.0,0.007853981633974483,50.0,10000.0,78.53981633974483,0.0,10.0,0.007853981633974483,50.0,10000.0,78.53981633974483,0.0,10.0,0.007853981633974483,50.0,31.41592653589793,0.0,10000.0,78.53981633974483,0.0,1.0,1.0,0.721210076700208
2025,3023,19,N20-10-2,14,0,Rapport des essais: de tirants sous dÃ©formation imposÃ©e de courte durÃ©e,1993,0,Switzerland,Ã‰cole Polytechnique FÃ©dÃ©rale de Lausanne,Construction Materials Laboratory,"Bicher Farra, Jean-Paul Jaccoud",1150.0,1150.0,1000.0,1000.0,100.0,100,"[2,7,6]","[6,7,15]",60.0,"[0,21,0]",0,32.4,"[1,160x320,0]","[7,28,90]",2.523758563675186,"[1,160x320,1]",[28],30240.0,"[1,160x320,2]",[28],"[0,0,0,0,0.50,32,0,Sikament320,0]",200533.0,2,579.3,[10],[50],[1],[45],[0],[0],0.0,0.0,0,0,0.0,0.0,0.0,0,0,[0],[0],[0],[0],[0],2,1a,0,0,2,2,0.0,1,23.012166187545237,0.0,293.0,28,1,0.0,0,0,0,3,0.17,0.0,0.212,301.0,301.0,0,-1,2,0,0,0,10000.0,78.53981633974483,13,0.5,CN,32.4,1.0,24.4,39.036144578313255,2.523758563675186,4.1983025319166645,4.1983025319166645,3.280886132777742,3.280886132777742,5.457793291491664,5.457793291491664,1.7666309945726302,1.7666309945726302,2.938811772341665,28800.0,0.0,1.8172785581591222,1.8172785581591222,0.0,2.480868831118032,2.480868831118032,0.0,4.298147389277154,4.298147389277154,28800.0,-3.32785059351105e-05,-3.32785059351105e-05,-0.00020534487986318314,-0.00020534487986318314,-0.00023862338579829363,-0.00023862338579829363,-0.00023862338579829363,1,0,6.6313822751322755,0.0,100.0,0.0,50.0,0.0,0.0,0.007853981633974483,0.007853981633974483,0.0,0.0,0.0,0.0,0.0,0.0,0.0,50.0,45.0,50.0,50.0,0.0,0.0,50.0,8333333.333333336,166666.66666666672,166666.66666666672,25.0,0.25,0.0,0.0,0.0,0.0,0.0,2.523758563675186,32.4,166666.66666666672,166666.66666666672,34.25995700661097,0.0,18.447669157405905,0.0,1,26.353813082008436,0.0,4.542765414615335,14.230249470757707,0.0,0.0,0.0,0.0,0.0,0.0,0.0,335.54716970571997,0.0,0.0,0.0,50.0,0.0,78.53981633974483,-0.10000000000047748,0.0,10000.0,78.53981633974483,0.0,10.0,0.007853981633974483,50.0,10000.0,78.53981633974483,0.0,10.0,0.007853981633974483,50.0,10000.0,78.53981633974483,0.0,10.0,0.007853981633974483,50.0,31.41592653589793,0.0,10000.0,78.53981633974483,0.0,1.0,1.0,0.8732006300543841
2027,3025,19,N20-10-2,9,0,Rapport des essais: de tirants sous dÃ©formation imposÃ©e de courte durÃ©e,1993,0,Switzerland,Ã‰cole Polytechnique FÃ©dÃ©rale de Lausanne,Construction Materials Laboratory,"Bicher Farra, Jean-Paul Jaccoud",1150.0,1150.0,1000.0,1000.0,100.0,100,"[2,7,6]","[6,7,15]",60.0,"[0,21,0]",0,32.4,"[1,160x320,0]","[7,28,90]",2.523758563675186,"[1,160x320,1]",[28],30240.0,"[1,160x320,2]",[28],"[0,0,0,0,0.50,32,0,Sikament320,0]",200533.0,2,579.3,[10],[50],[1],[45],[0],[0],0.0,0.0,0,0,0.0,0.0,0.0,0,0,[0],[0],[0],[0],[0],2,1a,0,0,2,2,0.0,1,19.00663555421825,0.0,242.0,28,1,0.0,0,0,0,2,0.12,0.0,0.197,415.0,687.0,0,-1,2,0,0,0,10000.0,78.53981633974483,13,0.5,CN,32.4,1.0,24.4,39.036144578313255,2.523758563675186,4.1983025319166645,4.1983025319166645,3.280886132777742,3.280886132777742,5.457793291491664,5.457793291491664,1.7666309945726302,1.7666309945726302,2.938811772341665,28800.0,0.0,1.8172785581591222,1.8172785581591222,0.0,2.480868831118032,2.480868831118032,0.0,4.298147389277154,4.298147389277154,28800.0,-3.32785059351105e-05,-3.32785059351105e-05,-0.00020534487986318314,-0.00020534487986318314,-0.00023862338579829363,-0.00023862338579829363,-0.00023862338579829363,1,0,6.6313822751322755,0.0,100.0,0.0,50.0,0.0,0.0,0.007853981633974483,0.007853981633974483,0.0,0.0,0.0,0.0,0.0,0.0,0.0,50.0,45.0,50.0,50.0,0.0,0.0,50.0,8333333.333333336,166666.66666666672,166666.66666666672,25.0,0.25,0.0,0.0,0.0,0.0,0.0,2.523758563675186,32.4,166666.66666666672,166666.66666666672,34.25995700661097,0.0,18.447669157405905,0.0,1,26.353813082008436,0.0,4.542765414615335,14.230249470757707,0.0,0.0,0.0,0.0,0.0,0.0,0.0,335.54716970571997,0.0,0.0,0.0,50.0,0.0,78.53981633974483,-0.10000000000047748,0.0,10000.0,78.53981633974483,0.0,10.0,0.007853981633974483,50.0,10000.0,78.53981633974483,0.0,10.0,0.007853981633974483,50.0,10000.0,78.53981633974483,0.0,10.0,0.007853981633974483,50.0,31.41592653589793,0.0,10000.0,78.53981633974483,0.0,1.0,1.0,0.721210076700208
2028,3026,19,N20-10-2,12,0,Rapport des essais: de tirants sous dÃ©formation imposÃ©e de courte durÃ©e,1993,0,Switzerland,Ã‰cole Polytechnique FÃ©dÃ©rale de Lausanne,Construction Materials Laboratory,"Bicher Farra, Jean-Paul Jaccoud",1150.0,1150.0,1000.0,1000.0,100.0,100,"[2,7,6]","[6,7,15]",60.0,"[0,21,0]",0,32.4,"[1,160x320,0]","[7,28,90]",2.523758563675186,"[1,160x320,1]",[28],30240.0,"[1,160x320,2]",[28],"[0,0,0,0,0.50,32,0,Sikament320,0]",200533.0,2,579.3,[10],[50],[1],[45],[0],[0],0.0,0.0,0,0,0.0,0.0,0.0,0,0,[0],[0],[0],[0],[0],2,1a,0,0,2,2,0.0,1,18.84955592153876,0.0,239.99999999999997,28,1,0.0,0,0,0,3,0.13,0.0,0.197,294.0,687.0,0,-1,2,0,0,0,10000.0,78.53981633974483,13,0.5,CN,32.4,1.0,24.4,39.036144578313255,2.523758563675186,4.1983025319166645,4.1983025319166645,3.280886132777742,3.280886132777742,5.457793291491664,5.457793291491664,1.7666309945726302,1.7666309945726302,2.938811772341665,28800.0,0.0,1.8172785581591222,1.8172785581591222,0.0,2.480868831118032,2.480868831118032,0.0,4.298147389277154,4.298147389277154,28800.0,-3.32785059351105e-05,-3.32785059351105e-05,-0.00020534487986318314,-0.00020534487986318314,-0.00023862338579829363,-0.00023862338579829363,-0.00023862338579829363,1,0,6.6313822751322755,0.0,100.0,0.0,50.0,0.0,0.0,0.007853981633974483,0.007853981633974483,0.0,0.0,0.0,0.0,0.0,0.0,0.0,50.0,45.0,50.0,50.0,0.0,0.0,50.0,8333333.333333336,166666.66666666672,166666.66666666672,25.0,0.25,0.0,0.0,0.0,0.0,0.0,2.523758563675186,32.4,166666.66666666672,166666.66666666672,34.25995700661097,0.0,18.447669157405905,0.0,1,26.353813082008436,0.0,4.542765414615335,14.230249470757707,0.0,0.0,0.0,0.0,0.0,0.0,0.0,335.54716970571997,0.0,0.0,0.0,50.0,0.0,78.53981633974483,-0.10000000000047748,0.0,10000.0,78.53981633974483,0.0,10.0,0.007853981633974483,50.0,10000.0,78.53981633974483,0.0,10.0,0.007853981633974483,50.0,10000.0,78.53981633974483,0.0,10.0,0.007853981633974483,50.0,31.41592653589793,0.0,10000.0,78.53981633974483,0.0,1.0,1.0,0.7152496628431815
2031,3029,19,N20-10-2,17,0,Rapport des essais: de tirants sous dÃ©formation imposÃ©e de courte durÃ©e,1993,0,Switzerland,Ã‰cole Polytechnique FÃ©dÃ©rale de Lausanne,Construction Materials Laboratory,"Bicher Farra, Jean-Paul Jaccoud",1150.0,1150.0,1000.0,1000.0,100.0,100,"[2,7,6]","[6,7,15]",60.0,"[0,21,0]",0,32.4,"[1,160x320,0]","[7,28,90]",2.523758563675186,"[1,160x320,1]",[28],30240.0,"[1,160x320,2]",[28],"[0,0,0,0,0.50,32,0,Sikament320,0]",200533.0,2,579.3,[10],[50],[1],[45],[0],[0],0.0,0.0,0,0,0.0,0.0,0.0,0,0,[0],[0],[0],[0],[0],2,1a,0,0,2,2,0.0,1,21.362830044410597,0.0,272.0,28,1,0.0,0,0,0,4,0.18,0.0,0.249,233.0,685.0,0,-1,2,0,0,0,10000.0,78.53981633974483,13,0.5,CN,32.4,1.0,24.4,39.036144578313255,2.523758563675186,4.1983025319166645,4.1983025319166645,3.280886132777742,3.280886132777742,5.457793291491664,5.457793291491664,1.7666309945726302,1.7666309945726302,2.938811772341665,28800.0,0.0,1.8172785581591222,1.8172785581591222,0.0,2.480868831118032,2.480868831118032,0.0,4.298147389277154,4.298147389277154,28800.0,-3.32785059351105e-05,-3.32785059351105e-05,-0.00020534487986318314,-0.00020534487986318314,-0.00023862338579829363,-0.00023862338579829363,-0.00023862338579829363,1,0,6.6313822751322755,0.0,100.0,0.0,50.0,0.0,0.0,0.007853981633974483,0.007853981633974483,0.0,0.0,0.0,0.0,0.0,0.0,0.0,50.0,45.0,50.0,50.0,0.0,0.0,50.0,8333333.333333336,166666.66666666672,166666.66666666672,25.0,0.25,0.0,0.0,0.0,0.0,0.0,2.523758563675186,32.4,166666.66666666672,166666.66666666672,34.25995700661097,0.0,18.447669157405905,0.0,1,26.353813082008436,0.0,4.542765414615335,14.230249470757707,0.0,0.0,0.0,0.0,0.0,0.0,0.0,335.54716970571997,0.0,0.0,0.0,50.0,0.0,78.53981633974483,-0.10000000000047748,0.0,10000.0,78.53981633974483,0.0,10.0,0.007853981633974483,50.0,10000.0,78.53981633974483,0.0,10.0,0.007853981633974483,50.0,10000.0,78.53981633974483,0.0,10.0,0.007853981633974483,50.0,31.41592653589793,0.0,10000.0,78.53981633974483,0.0,1.0,1.0,0.8106162845556057
2032,3030,19,N20-10-3,13,0,Rapport des essais: de tirants sous dÃ©formation imposÃ©e de courte durÃ©e,1993,0,Switzerland,Ã‰cole Polytechnique FÃ©dÃ©rale de Lausanne,Construction Materials Laboratory,"Bicher Farra, Jean-Paul Jaccoud",1150.0,1150.0,1000.0,1000.0,100.0,100,"[2,7,6]","[6,7,15]",60.0,"[0,21,0]",0,32.4,"[1,160x320,0]","[7,28,90]",2.523758563675186,"[1,160x320,1]",[28],30240.0,"[1,160x320,2]",[28],"[0,0,0,0,0.50,32,0,Sikament320,0]",200533.0,2,579.3,[10],[50],[1],[45],[0],[0],0.0,0.0,0,0,0.0,0.0,0.0,0,0,[0],[0],[0],[0],[0],2,1a,0,0,2,2,0.0,1,23.483405085583705,0.0,299.0,28,1,0.0,0,0,0,2,0.21,0.0,0.292,435.0,435.0,0,-1,2,0,0,0,10000.0,78.53981633974483,13,0.5,CN,32.4,1.0,24.4,39.036144578313255,2.523758563675186,4.1983025319166645,4.1983025319166645,3.280886132777742,3.280886132777742,5.457793291491664,5.457793291491664,1.7666309945726302,1.7666309945726302,2.938811772341665,28800.0,0.0,1.8172785581591222,1.8172785581591222,0.0,2.480868831118032,2.480868831118032,0.0,4.298147389277154,4.298147389277154,28800.0,-3.32785059351105e-05,-3.32785059351105e-05,-0.00020534487986318314,-0.00020534487986318314,-0.00023862338579829363,-0.00023862338579829363,-0.00023862338579829363,1,0,6.6313822751322755,0.0,100.0,0.0,50.0,0.0,0.0,0.007853981633974483,0.007853981633974483,0.0,0.0,0.0,0.0,0.0,0.0,0.0,50.0,45.0,50.0,50.0,0.0,0.0,50.0,8333333.333333336,166666.66666666672,166666.66666666672,25.0,0.25,0.0,0.0,0.0,0.0,0.0,2.523758563675186,32.4,166666.66666666672,166666.66666666672,34.25995700661097,0.0,18.447669157405905,0.0,1,26.353813082008436,0.0,4.542765414615335,14.230249470757707,0.0,0.0,0.0,0.0,0.0,0.0,0.0,335.54716970571997,0.0,0.0,0.0,50.0,0.0,78.53981633974483,-0.10000000000047748,0.0,10000.0,78.53981633974483,0.0,10.0,0.007853981633974483,50.0,10000.0,78.53981633974483,0.0,10.0,0.007853981633974483,50.0,10000.0,78.53981633974483,0.0,10.0,0.007853981633974483,50.0,31.41592653589793,0.0,10000.0,78.53981633974483,0.0,1.0,1.0,0.8910818716254636
2033,3031,19,N20-10-3,9,0,Rapport des essais: de tirants sous dÃ©formation imposÃ©e de courte durÃ©e,1993,0,Switzerland,Ã‰cole Polytechnique FÃ©dÃ©rale de Lausanne,Construction Materials Laboratory,"Bicher Farra, Jean-Paul Jaccoud",1150.0,1150.0,1000.0,1000.0,100.0,100,"[2,7,6]","[6,7,15]",60.0,"[0,21,0]",0,32.4,"[1,160x320,0]","[7,28,90]",2.523758563675186,"[1,160x320,1]",[28],30240.0,"[1,160x320,2]",[28],"[0,0,0,0,0.50,32,0,Sikament320,0]",200533.0,2,579.3,[10],[50],[1],[45],[0],[0],0.0,0.0,0,0,0.0,0.0,0.0,0,0,[0],[0],[0],[0],[0],2,1a,0,0,2,2,0.0,1,21.519909677090084,0.0,274.0,28,1,0.0,0,0,0,2,0.11,0.0,0.249,399.0,685.0,0,-1,2,0,0,0,10000.0,78.53981633974483,13,0.5,CN,32.4,1.0,24.4,39.036144578313255,2.523758563675186,4.1983025319166645,4.1983025319166645,3.280886132777742,3.280886132777742,5.457793291491664,5.457793291491664,1.7666309945726302,1.7666309945726302,2.938811772341665,28800.0,0.0,1.8172785581591222,1.8172785581591222,0.0,2.480868831118032,2.480868831118032,0.0,4.298147389277154,4.298147389277154,28800.0,-3.32785059351105e-05,-3.32785059351105e-05,-0.00020534487986318314,-0.00020534487986318314,-0.00023862338579829363,-0.00023862338579829363,-0.00023862338579829363,1,0,6.6313822751322755,0.0,100.0,0.0,50.0,0.0,0.0,0.007853981633974483,0.007853981633974483,0.0,0.0,0.0,0.0,0.0,0.0,0.0,50.0,45.0,50.0,50.0,0.0,0.0,50.0,8333333.333333336,166666.66666666672,166666.66666666672,25.0,0.25,0.0,0.0,0.0,0.0,0.0,2.523758563675186,32.4,166666.66666666672,166666.66666666672,34.25995700661097,0.0,18.447669157405905,0.0,1,26.353813082008436,0.0,4.542765414615335,14.230249470757707,0.0,0.0,0.0,0.0,0.0,0.0,0.0,335.54716970571997,0.0,0.0,0.0,50.0,0.0,78.53981633974483,-0.10000000000047748,0.0,10000.0,78.53981633974483,0.0,10.0,0.007853981633974483,50.0,10000.0,78.53981633974483,0.0,10.0,0.007853981633974483,50.0,10000.0,78.53981633974483,0.0,10.0,0.007853981633974483,50.0,31.41592653589793,0.0,10000.0,78.53981633974483,0.0,1.0,1.0,0.8165766984126321
2034,3032,19,N20-10-3,14,0,Rapport des essais: de tirants sous dÃ©formation imposÃ©e de courte durÃ©e,1993,0,Switzerland,Ã‰cole Polytechnique FÃ©dÃ©rale de Lausanne,Construction Materials Laboratory,"Bicher Farra, Jean-Paul Jaccoud",1150.0,1150.0,1000.0,1000.0,100.0,100,"[2,7,6]","[6,7,15]",60.0,"[0,21,0]",0,32.4,"[1,160x320,0]","[7,28,90]",2.523758563675186,"[1,160x320,1]",[28],30240.0,"[1,160x320,2]",[28],"[0,0,0,0,0.50,32,0,Sikament320,0]",200533.0,2,579.3,[10],[50],[1],[45],[0],[0],0.0,0.0,0,0,0.0,0.0,0.0,0,0,[0],[0],[0],[0],[0],2,1a,0,0,2,2,0.0,1,23.954643983622173,0.0,305.0,28,1,0.0,0,0,0,3,0.18,0.0,0.262,302.0,308.0,0,-1,2,0,0,0,10000.0,78.53981633974483,13,0.5,CN,32.4,1.0,24.4,39.036144578313255,2.523758563675186,4.1983025319166645,4.1983025319166645,3.280886132777742,3.280886132777742,5.457793291491664,5.457793291491664,1.7666309945726302,1.7666309945726302,2.938811772341665,28800.0,0.0,1.8172785581591222,1.8172785581591222,0.0,2.480868831118032,2.480868831118032,0.0,4.298147389277154,4.298147389277154,28800.0,-3.32785059351105e-05,-3.32785059351105e-05,-0.00020534487986318314,-0.00020534487986318314,-0.00023862338579829363,-0.00023862338579829363,-0.00023862338579829363,1,0,6.6313822751322755,0.0,100.0,0.0,50.0,0.0,0.0,0.007853981633974483,0.007853981633974483,0.0,0.0,0.0,0.0,0.0,0.0,0.0,50.0,45.0,50.0,50.0,0.0,0.0,50.0,8333333.333333336,166666.66666666672,166666.66666666672,25.0,0.25,0.0,0.0,0.0,0.0,0.0,2.523758563675186,32.4,166666.66666666672,166666.66666666672,34.25995700661097,0.0,18.447669157405905,0.0,1,26.353813082008436,0.0,4.542765414615335,14.230249470757707,0.0,0.0,0.0,0.0,0.0,0.0,0.0,335.54716970571997,0.0,0.0,0.0,50.0,0.0,78.53981633974483,-0.10000000000047748,0.0,10000.0,78.53981633974483,0.0,10.0,0.007853981633974483,50.0,10000.0,78.53981633974483,0.0,10.0,0.007853981633974483,50.0,10000.0,78.53981633974483,0.0,10.0,0.007853981633974483,50.0,31.41592653589793,0.0,10000.0,78.53981633974483,0.0,1.0,1.0,0.9089631131965431
