Repository: iavdesch/Research

Readme
======

The supporting files are related to the study "A method for determining the performance of formulas for calculating the crack width and spacing in reinforced concrete elements".

The following files are relevant:
Research/Method_comparing_CWFs/Data_processing_for_GitHuB_Final (contains the data processing of the database "Crack width and crack spacing in reinforced and prestressed concrete elements: database")
Research/Method_comparing_CWFs/CWF_analysis_for_GitHuB_Final (contains the evaluation of the different crack width formulas)

File: Method_comparing_CWFs/Datasets_Used/Working_database_no_hordijk_no_initshrink.csv (part 37 of 83)
,ID,EPID,ELID,LOADID,DOI,title,year,journal,country,institution,laboratory,authors,Ltot,Lspan,Lcons,Lmeas,h,b,hc,thc,RH,Temp,pd,fcm,catfcm,tfcm,fctm,catfctm,tfctm,Ecm,catEcm,tEcm,mix,Es,fsr,fy,phi,zs,nbl,clat,phit,st,phiw,sw,type,method,fpk,fp01k,Ep,rel,fpr,npl,phip,Ap,zp,cplat,catf,epsin,catcal,selfw,typew,locw,epsc,Nrep,N,M,sigs,t0,t,PL,catp,t0p,tp,ncr,wm,wk,wmax,sm,smax,indLR,indNP,indtfcm,indtfctm,indtEcm,slab,Ac,Astot,ts,sc,class_C,fcm28,Bcc,fck28,fcm_cube_150,fctm28,fctmfl28,fctmfl,fct095_28,fct095,fct095fl_28,fct095fl,fct005,fct005_28,fct005fl,Ecm28,phi_bc,phi_bc_prestress,phi_bc_prior_load,phi_dc,phi_dc_prestress,phi_dc_prior_load,phi_creep,phi_creep_prestress,phi_creep_prior_load,Ecm0,eps_cbs,eps_cbs_prestress,eps_cds,eps_cds_prestress,shrinkage,shrinkage_prestress,shrinkage_init,bondLR,bondPR,ae,ap,sxLR,sxNP,zstot,zstensinit,Astensinit,rhotot,rhotensinit,At,Aw,Aptot,zptot,zeta1,zeta,phi_peq,ry,cy,ry0,rx,ryp,cyp,cog,Izz,Wb,Wt,rho,qself,Mself,ep,Mp,pre_loss,initstrain,fctmorg,fcmorg,W_Ib,W_It,Ncr095,Mcr095,Ncr005,Mcr005,CS,Ncr,Mcr,tau_bms,tau_max,xcinit,epsinit,dpsigs,xc,eps,epsbot,sigssimpl,sigsr,dpsigsr,xc_sr,eps_sr,zstottens,zptottens,Astens,Actens,Aptens,Aceff_MC2020,Aseff_MC2020,Apeff_MC2020,phi_eq_MC2020,rhoeff_MC2020,hceff_MC2020,Aceff_FPR,Aseff_FPR,Apeff_FPR,phi_eq_FPR,rhoeff_FPR,hceff_FPR,Aceff_SMTCM,Aseff_SMTCM,Apeff_SMTCM,phi_eq_SMTCM,rhoeff_SMTCM,hceff_SMTCM,sumcirc_SMTCM,sumcirc_p_SMTCM,Actensstate1,Astensstate1,Aptensstate1,r,p,k1
2036,3034,19,N20-10-3,19,0,Rapport des essais: de tirants sous dÃ©formation imposÃ©e de courte durÃ©e,1993,0,Switzerland,Ã‰cole Polytechnique FÃ©dÃ©rale de Lausanne,Construction Materials Laboratory,"Bicher Farra, Jean-Paul Jaccoud",1150.0,1150.0,1000.0,1000.0,100.0,100,"[2,7,6]","[6,7,15]",60.0,"[0,21,0]",0,32.4,"[1,160x320,0]","[7,28,90]",2.523758563675186,"[1,160x320,1]",[28],30240.0,"[1,160x320,2]",[28],"[0,0,0,0,0.50,32,0,Sikament320,0]",200533.0,2,579.3,[10],[50],[1],[45],[0],[0],0.0,0.0,0,0,0.0,0.0,0.0,0,0,[0],[0],[0],[0],[0],2,1a,0,0,2,2,0.0,1,27.01769682087222,0.0,344.0,28,1,0.0,0,0,0,4,0.22,0.0,0.305,236.0,237.0,0,-1,2,0,0,0,10000.0,78.53981633974483,13,0.5,CN,32.4,1.0,24.4,39.036144578313255,2.523758563675186,4.1983025319166645,4.1983025319166645,3.280886132777742,3.280886132777742,5.457793291491664,5.457793291491664,1.7666309945726302,1.7666309945726302,2.938811772341665,28800.0,0.0,1.8172785581591222,1.8172785581591222,0.0,2.480868831118032,2.480868831118032,0.0,4.298147389277154,4.298147389277154,28800.0,-3.32785059351105e-05,-3.32785059351105e-05,-0.00020534487986318314,-0.00020534487986318314,-0.00023862338579829363,-0.00023862338579829363,-0.00023862338579829363,1,0,6.6313822751322755,0.0,100.0,0.0,50.0,0.0,0.0,0.007853981633974483,0.007853981633974483,0.0,0.0,0.0,0.0,0.0,0.0,0.0,50.0,45.0,50.0,50.0,0.0,0.0,50.0,8333333.333333336,166666.66666666672,166666.66666666672,25.0,0.25,0.0,0.0,0.0,0.0,0.0,2.523758563675186,32.4,166666.66666666672,166666.66666666672,34.25995700661097,0.0,18.447669157405905,0.0,1,26.353813082008436,0.0,4.542765414615335,14.230249470757707,0.0,0.0,0.0,0.0,0.0,0.0,0.0,335.54716970571997,0.0,0.0,0.0,50.0,0.0,78.53981633974483,-0.10000000000047748,0.0,10000.0,78.53981633974483,0.0,10.0,0.007853981633974483,50.0,10000.0,78.53981633974483,0.0,10.0,0.007853981633974483,50.0,10000.0,78.53981633974483,0.0,10.0,0.007853981633974483,50.0,31.41592653589793,0.0,10000.0,78.53981633974483,0.0,1.0,1.0,1.02519118340856
2037,3035,19,N20-10-3,18,0,Rapport des essais: de tirants sous dÃ©formation imposÃ©e de courte durÃ©e,1993,0,Switzerland,Ã‰cole Polytechnique FÃ©dÃ©rale de Lausanne,Construction Materials Laboratory,"Bicher Farra, Jean-Paul Jaccoud",1150.0,1150.0,1000.0,1000.0,100.0,100,"[2,7,6]","[6,7,15]",60.0,"[0,21,0]",0,32.4,"[1,160x320,0]","[7,28,90]",2.523758563675186,"[1,160x320,1]",[28],30240.0,"[1,160x320,2]",[28],"[0,0,0,0,0.50,32,0,Sikament320,0]",200533.0,2,579.3,[10],[50],[1],[45],[0],[0],0.0,0.0,0,0,0.0,0.0,0.0,0,0,[0],[0],[0],[0],[0],2,1a,0,0,2,2,0.0,1,26.075219024795285,0.0,332.0,28,1,0.0,0,0,0,3,0.26,0.0,0.282,309.0,309.0,0,-1,2,0,0,0,10000.0,78.53981633974483,13,0.5,CN,32.4,1.0,24.4,39.036144578313255,2.523758563675186,4.1983025319166645,4.1983025319166645,3.280886132777742,3.280886132777742,5.457793291491664,5.457793291491664,1.7666309945726302,1.7666309945726302,2.938811772341665,28800.0,0.0,1.8172785581591222,1.8172785581591222,0.0,2.480868831118032,2.480868831118032,0.0,4.298147389277154,4.298147389277154,28800.0,-3.32785059351105e-05,-3.32785059351105e-05,-0.00020534487986318314,-0.00020534487986318314,-0.00023862338579829363,-0.00023862338579829363,-0.00023862338579829363,1,0,6.6313822751322755,0.0,100.0,0.0,50.0,0.0,0.0,0.007853981633974483,0.007853981633974483,0.0,0.0,0.0,0.0,0.0,0.0,0.0,50.0,45.0,50.0,50.0,0.0,0.0,50.0,8333333.333333336,166666.66666666672,166666.66666666672,25.0,0.25,0.0,0.0,0.0,0.0,0.0,2.523758563675186,32.4,166666.66666666672,166666.66666666672,34.25995700661097,0.0,18.447669157405905,0.0,1,26.353813082008436,0.0,4.542765414615335,14.230249470757707,0.0,0.0,0.0,0.0,0.0,0.0,0.0,335.54716970571997,0.0,0.0,0.0,50.0,0.0,78.53981633974483,-0.10000000000047748,0.0,10000.0,78.53981633974483,0.0,10.0,0.007853981633974483,50.0,10000.0,78.53981633974483,0.0,10.0,0.007853981633974483,50.0,10000.0,78.53981633974483,0.0,10.0,0.007853981633974483,50.0,31.41592653589793,0.0,10000.0,78.53981633974483,0.0,1.0,1.0,0.9894287002664011
2039,3037,19,N20-10-3,11,0,Rapport des essais: de tirants sous dÃ©formation imposÃ©e de courte durÃ©e,1993,0,Switzerland,Ã‰cole Polytechnique FÃ©dÃ©rale de Lausanne,Construction Materials Laboratory,"Bicher Farra, Jean-Paul Jaccoud",1150.0,1150.0,1000.0,1000.0,100.0,100,"[2,7,6]","[6,7,15]",60.0,"[0,21,0]",0,32.4,"[1,160x320,0]","[7,28,90]",2.523758563675186,"[1,160x320,1]",[28],30240.0,"[1,160x320,2]",[28],"[0,0,0,0,0.50,32,0,Sikament320,0]",200533.0,2,579.3,[10],[50],[1],[45],[0],[0],0.0,0.0,0,0,0.0,0.0,0.0,0,0,[0],[0],[0],[0],[0],2,1a,0,0,2,2,0.0,1,19.634954084936208,0.0,250.00000000000003,28,1,0.0,0,0,0,2,0.14,0.0,0.154,420.0,654.0,0,-1,2,0,0,0,10000.0,78.53981633974483,13,0.5,CN,32.4,1.0,24.4,39.036144578313255,2.523758563675186,4.1983025319166645,4.1983025319166645,3.280886132777742,3.280886132777742,5.457793291491664,5.457793291491664,1.7666309945726302,1.7666309945726302,2.938811772341665,28800.0,0.0,1.8172785581591222,1.8172785581591222,0.0,2.480868831118032,2.480868831118032,0.0,4.298147389277154,4.298147389277154,28800.0,-3.32785059351105e-05,-3.32785059351105e-05,-0.00020534487986318314,-0.00020534487986318314,-0.00023862338579829363,-0.00023862338579829363,-0.00023862338579829363,1,0,6.6313822751322755,0.0,100.0,0.0,50.0,0.0,0.0,0.007853981633974483,0.007853981633974483,0.0,0.0,0.0,0.0,0.0,0.0,0.0,50.0,45.0,50.0,50.0,0.0,0.0,50.0,8333333.333333336,166666.66666666672,166666.66666666672,25.0,0.25,0.0,0.0,0.0,0.0,0.0,2.523758563675186,32.4,166666.66666666672,166666.66666666672,34.25995700661097,0.0,18.447669157405905,0.0,1,26.353813082008436,0.0,4.542765414615335,14.230249470757707,0.0,0.0,0.0,0.0,0.0,0.0,0.0,335.54716970571997,0.0,0.0,0.0,50.0,0.0,78.53981633974483,-0.10000000000047748,0.0,10000.0,78.53981633974483,0.0,10.0,0.007853981633974483,50.0,10000.0,78.53981633974483,0.0,10.0,0.007853981633974483,50.0,10000.0,78.53981633974483,0.0,10.0,0.007853981633974483,50.0,31.41592653589793,0.0,10000.0,78.53981633974483,0.0,1.0,1.0,0.745051732128314
2040,3038,19,N20-10-3,16,0,Rapport des essais: de tirants sous dÃ©formation imposÃ©e de courte durÃ©e,1993,0,Switzerland,Ã‰cole Polytechnique FÃ©dÃ©rale de Lausanne,Construction Materials Laboratory,"Bicher Farra, Jean-Paul Jaccoud",1150.0,1150.0,1000.0,1000.0,100.0,100,"[2,7,6]","[6,7,15]",60.0,"[0,21,0]",0,32.4,"[1,160x320,0]","[7,28,90]",2.523758563675186,"[1,160x320,1]",[28],30240.0,"[1,160x320,2]",[28],"[0,0,0,0,0.50,32,0,Sikament320,0]",200533.0,2,579.3,[10],[50],[1],[45],[0],[0],0.0,0.0,0,0,0.0,0.0,0.0,0,0,[0],[0],[0],[0],[0],2,1a,0,0,2,2,0.0,1,21.519909677090084,0.0,274.0,28,1,0.0,0,0,0,3,0.2,0.0,0.249,308.0,685.0,0,-1,2,0,0,0,10000.0,78.53981633974483,13,0.5,CN,32.4,1.0,24.4,39.036144578313255,2.523758563675186,4.1983025319166645,4.1983025319166645,3.280886132777742,3.280886132777742,5.457793291491664,5.457793291491664,1.7666309945726302,1.7666309945726302,2.938811772341665,28800.0,0.0,1.8172785581591222,1.8172785581591222,0.0,2.480868831118032,2.480868831118032,0.0,4.298147389277154,4.298147389277154,28800.0,-3.32785059351105e-05,-3.32785059351105e-05,-0.00020534487986318314,-0.00020534487986318314,-0.00023862338579829363,-0.00023862338579829363,-0.00023862338579829363,1,0,6.6313822751322755,0.0,100.0,0.0,50.0,0.0,0.0,0.007853981633974483,0.007853981633974483,0.0,0.0,0.0,0.0,0.0,0.0,0.0,50.0,45.0,50.0,50.0,0.0,0.0,50.0,8333333.333333336,166666.66666666672,166666.66666666672,25.0,0.25,0.0,0.0,0.0,0.0,0.0,2.523758563675186,32.4,166666.66666666672,166666.66666666672,34.25995700661097,0.0,18.447669157405905,0.0,1,26.353813082008436,0.0,4.542765414615335,14.230249470757707,0.0,0.0,0.0,0.0,0.0,0.0,0.0,335.54716970571997,0.0,0.0,0.0,50.0,0.0,78.53981633974483,-0.10000000000047748,0.0,10000.0,78.53981633974483,0.0,10.0,0.007853981633974483,50.0,10000.0,78.53981633974483,0.0,10.0,0.007853981633974483,50.0,10000.0,78.53981633974483,0.0,10.0,0.007853981633974483,50.0,31.41592653589793,0.0,10000.0,78.53981633974483,0.0,1.0,1.0,0.8165766984126321
2043,3041,19,N20-10-3,7,0,Rapport des essais: de tirants sous dÃ©formation imposÃ©e de courte durÃ©e,1993,0,Switzerland,Ã‰cole Polytechnique FÃ©dÃ©rale de Lausanne,Construction Materials Laboratory,"Bicher Farra, Jean-Paul Jaccoud",1150.0,1150.0,1000.0,1000.0,100.0,100,"[2,7,6]","[6,7,15]",60.0,"[0,21,0]",0,32.4,"[1,160x320,0]","[7,28,90]",2.523758563675186,"[1,160x320,1]",[28],30240.0,"[1,160x320,2]",[28],"[0,0,0,0,0.50,32,0,Sikament320,0]",200533.0,2,579.3,[10],[50],[1],[45],[0],[0],0.0,0.0,0,0,0.0,0.0,0.0,0,0,[0],[0],[0],[0],[0],2,1a,0,0,2,2,0.0,1,19.556414268596463,0.0,248.99999999999997,28,1,0.0,0,0,0,1,0.11,0.0,0.154,654.0,654.0,0,-1,2,0,0,0,10000.0,78.53981633974483,13,0.5,CN,32.4,1.0,24.4,39.036144578313255,2.523758563675186,4.1983025319166645,4.1983025319166645,3.280886132777742,3.280886132777742,5.457793291491664,5.457793291491664,1.7666309945726302,1.7666309945726302,2.938811772341665,28800.0,0.0,1.8172785581591222,1.8172785581591222,0.0,2.480868831118032,2.480868831118032,0.0,4.298147389277154,4.298147389277154,28800.0,-3.32785059351105e-05,-3.32785059351105e-05,-0.00020534487986318314,-0.00020534487986318314,-0.00023862338579829363,-0.00023862338579829363,-0.00023862338579829363,1,0,6.6313822751322755,0.0,100.0,0.0,50.0,0.0,0.0,0.007853981633974483,0.007853981633974483,0.0,0.0,0.0,0.0,0.0,0.0,0.0,50.0,45.0,50.0,50.0,0.0,0.0,50.0,8333333.333333336,166666.66666666672,166666.66666666672,25.0,0.25,0.0,0.0,0.0,0.0,0.0,2.523758563675186,32.4,166666.66666666672,166666.66666666672,34.25995700661097,0.0,18.447669157405905,0.0,1,26.353813082008436,0.0,4.542765414615335,14.230249470757707,0.0,0.0,0.0,0.0,0.0,0.0,0.0,335.54716970571997,0.0,0.0,0.0,50.0,0.0,78.53981633974483,-0.10000000000047748,0.0,10000.0,78.53981633974483,0.0,10.0,0.007853981633974483,50.0,10000.0,78.53981633974483,0.0,10.0,0.007853981633974483,50.0,10000.0,78.53981633974483,0.0,10.0,0.007853981633974483,50.0,31.41592653589793,0.0,10000.0,78.53981633974483,0.0,1.0,1.0,0.7420715251998008
2047,3045,19,N20-10-3,17,0,Rapport des essais: de tirants sous dÃ©formation imposÃ©e de courte durÃ©e,1993,0,Switzerland,Ã‰cole Polytechnique FÃ©dÃ©rale de Lausanne,Construction Materials Laboratory,"Bicher Farra, Jean-Paul Jaccoud",1150.0,1150.0,1000.0,1000.0,100.0,100,"[2,7,6]","[6,7,15]",60.0,"[0,21,0]",0,32.4,"[1,160x320,0]","[7,28,90]",2.523758563675186,"[1,160x320,1]",[28],30240.0,"[1,160x320,2]",[28],"[0,0,0,0,0.50,32,0,Sikament320,0]",200533.0,2,579.3,[10],[50],[1],[45],[0],[0],0.0,0.0,0,0,0.0,0.0,0.0,0,0,[0],[0],[0],[0],[0],2,1a,0,0,2,2,0.0,1,24.111723616301663,0.0,307.0,28,1,0.0,0,0,0,3,0.23,0.0,0.262,308.0,308.0,0,-1,2,0,0,0,10000.0,78.53981633974483,13,0.5,CN,32.4,1.0,24.4,39.036144578313255,2.523758563675186,4.1983025319166645,4.1983025319166645,3.280886132777742,3.280886132777742,5.457793291491664,5.457793291491664,1.7666309945726302,1.7666309945726302,2.938811772341665,28800.0,0.0,1.8172785581591222,1.8172785581591222,0.0,2.480868831118032,2.480868831118032,0.0,4.298147389277154,4.298147389277154,28800.0,-3.32785059351105e-05,-3.32785059351105e-05,-0.00020534487986318314,-0.00020534487986318314,-0.00023862338579829363,-0.00023862338579829363,-0.00023862338579829363,1,0,6.6313822751322755,0.0,100.0,0.0,50.0,0.0,0.0,0.007853981633974483,0.007853981633974483,0.0,0.0,0.0,0.0,0.0,0.0,0.0,50.0,45.0,50.0,50.0,0.0,0.0,50.0,8333333.333333336,166666.66666666672,166666.66666666672,25.0,0.25,0.0,0.0,0.0,0.0,0.0,2.523758563675186,32.4,166666.66666666672,166666.66666666672,34.25995700661097,0.0,18.447669157405905,0.0,1,26.353813082008436,0.0,4.542765414615335,14.230249470757707,0.0,0.0,0.0,0.0,0.0,0.0,0.0,335.54716970571997,0.0,0.0,0.0,50.0,0.0,78.53981633974483,-0.10000000000047748,0.0,10000.0,78.53981633974483,0.0,10.0,0.007853981633974483,50.0,10000.0,78.53981633974483,0.0,10.0,0.007853981633974483,50.0,10000.0,78.53981633974483,0.0,10.0,0.007853981633974483,50.0,31.41592653589793,0.0,10000.0,78.53981633974483,0.0,1.0,1.0,0.9149235270535696
2049,3047,19,N20-10-3,15,0,Rapport des essais: de tirants sous dÃ©formation imposÃ©e de courte durÃ©e,1993,0,Switzerland,Ã‰cole Polytechnique FÃ©dÃ©rale de Lausanne,Construction Materials Laboratory,"Bicher Farra, Jean-Paul Jaccoud",1150.0,1150.0,1000.0,1000.0,100.0,100,"[2,7,6]","[6,7,15]",60.0,"[0,21,0]",0,32.4,"[1,160x320,0]","[7,28,90]",2.523758563675186,"[1,160x320,1]",[28],30240.0,"[1,160x320,2]",[28],"[0,0,0,0,0.50,32,0,Sikament320,0]",200533.0,2,579.3,[10],[50],[1],[45],[0],[0],0.0,0.0,0,0,0.0,0.0,0.0,0,0,[0],[0],[0],[0],[0],2,1a,0,0,2,2,0.0,1,19.32079481957723,0.0,246.0,28,1,0.0,0,0,0,3,0.18,0.0,0.154,302.0,654.0,0,-1,2,0,0,0,10000.0,78.53981633974483,13,0.5,CN,32.4,1.0,24.4,39.036144578313255,2.523758563675186,4.1983025319166645,4.1983025319166645,3.280886132777742,3.280886132777742,5.457793291491664,5.457793291491664,1.7666309945726302,1.7666309945726302,2.938811772341665,28800.0,0.0,1.8172785581591222,1.8172785581591222,0.0,2.480868831118032,2.480868831118032,0.0,4.298147389277154,4.298147389277154,28800.0,-3.32785059351105e-05,-3.32785059351105e-05,-0.00020534487986318314,-0.00020534487986318314,-0.00023862338579829363,-0.00023862338579829363,-0.00023862338579829363,1,0,6.6313822751322755,0.0,100.0,0.0,50.0,0.0,0.0,0.007853981633974483,0.007853981633974483,0.0,0.0,0.0,0.0,0.0,0.0,0.0,50.0,45.0,50.0,50.0,0.0,0.0,50.0,8333333.333333336,166666.66666666672,166666.66666666672,25.0,0.25,0.0,0.0,0.0,0.0,0.0,2.523758563675186,32.4,166666.66666666672,166666.66666666672,34.25995700661097,0.0,18.447669157405905,0.0,1,26.353813082008436,0.0,4.542765414615335,14.230249470757707,0.0,0.0,0.0,0.0,0.0,0.0,0.0,335.54716970571997,0.0,0.0,0.0,50.0,0.0,78.53981633974483,-0.10000000000047748,0.0,10000.0,78.53981633974483,0.0,10.0,0.007853981633974483,50.0,10000.0,78.53981633974483,0.0,10.0,0.007853981633974483,50.0,10000.0,78.53981633974483,0.0,10.0,0.007853981633974483,50.0,31.41592653589793,0.0,10000.0,78.53981633974483,0.0,1.0,1.0,0.7331309044142611
2050,3048,19,N20-10-3,12,0,Rapport des essais: de tirants sous dÃ©formation imposÃ©e de courte durÃ©e,1993,0,Switzerland,Ã‰cole Polytechnique FÃ©dÃ©rale de Lausanne,Construction Materials Laboratory,"Bicher Farra, Jean-Paul Jaccoud",1150.0,1150.0,1000.0,1000.0,100.0,100,"[2,7,6]","[6,7,15]",60.0,"[0,21,0]",0,32.4,"[1,160x320,0]","[7,28,90]",2.523758563675186,"[1,160x320,1]",[28],30240.0,"[1,160x320,2]",[28],"[0,0,0,0,0.50,32,0,Sikament320,0]",200533.0,2,579.3,[10],[50],[1],[45],[0],[0],0.0,0.0,0,0,0.0,0.0,0.0,0,0,[0],[0],[0],[0],[0],2,1a,0,0,2,2,0.0,1,21.44136986075034,0.0,273.0,28,1,0.0,0,0,0,2,0.18,0.0,0.249,431.0,685.0,0,-1,2,0,0,0,10000.0,78.53981633974483,13,0.5,CN,32.4,1.0,24.4,39.036144578313255,2.523758563675186,4.1983025319166645,4.1983025319166645,3.280886132777742,3.280886132777742,5.457793291491664,5.457793291491664,1.7666309945726302,1.7666309945726302,2.938811772341665,28800.0,0.0,1.8172785581591222,1.8172785581591222,0.0,2.480868831118032,2.480868831118032,0.0,4.298147389277154,4.298147389277154,28800.0,-3.32785059351105e-05,-3.32785059351105e-05,-0.00020534487986318314,-0.00020534487986318314,-0.00023862338579829363,-0.00023862338579829363,-0.00023862338579829363,1,0,6.6313822751322755,0.0,100.0,0.0,50.0,0.0,0.0,0.007853981633974483,0.007853981633974483,0.0,0.0,0.0,0.0,0.0,0.0,0.0,50.0,45.0,50.0,50.0,0.0,0.0,50.0,8333333.333333336,166666.66666666672,166666.66666666672,25.0,0.25,0.0,0.0,0.0,0.0,0.0,2.523758563675186,32.4,166666.66666666672,166666.66666666672,34.25995700661097,0.0,18.447669157405905,0.0,1,26.353813082008436,0.0,4.542765414615335,14.230249470757707,0.0,0.0,0.0,0.0,0.0,0.0,0.0,335.54716970571997,0.0,0.0,0.0,50.0,0.0,78.53981633974483,-0.10000000000047748,0.0,10000.0,78.53981633974483,0.0,10.0,0.007853981633974483,50.0,10000.0,78.53981633974483,0.0,10.0,0.007853981633974483,50.0,10000.0,78.53981633974483,0.0,10.0,0.007853981633974483,50.0,31.41592653589793,0.0,10000.0,78.53981633974483,0.0,1.0,1.0,0.8135964914841189
2051,3049,19,N20-10-3,8,0,Rapport des essais: de tirants sous dÃ©formation imposÃ©e de courte durÃ©e,1993,0,Switzerland,Ã‰cole Polytechnique FÃ©dÃ©rale de Lausanne,Construction Materials Laboratory,"Bicher Farra, Jean-Paul Jaccoud",1150.0,1150.0,1000.0,1000.0,100.0,100,"[2,7,6]","[6,7,15]",60.0,"[0,21,0]",0,32.4,"[1,160x320,0]","[7,28,90]",2.523758563675186,"[1,160x320,1]",[28],30240.0,"[1,160x320,2]",[28],"[0,0,0,0,0.50,32,0,Sikament320,0]",200533.0,2,579.3,[10],[50],[1],[45],[0],[0],0.0,0.0,0,0,0.0,0.0,0.0,0,0,[0],[0],[0],[0],[0],2,1a,0,0,2,2,0.0,1,21.519909677090084,0.0,274.0,28,1,0.0,0,0,0,1,0.14,0.0,0.249,685.0,685.0,0,-1,2,0,0,0,10000.0,78.53981633974483,13,0.5,CN,32.4,1.0,24.4,39.036144578313255,2.523758563675186,4.1983025319166645,4.1983025319166645,3.280886132777742,3.280886132777742,5.457793291491664,5.457793291491664,1.7666309945726302,1.7666309945726302,2.938811772341665,28800.0,0.0,1.8172785581591222,1.8172785581591222,0.0,2.480868831118032,2.480868831118032,0.0,4.298147389277154,4.298147389277154,28800.0,-3.32785059351105e-05,-3.32785059351105e-05,-0.00020534487986318314,-0.00020534487986318314,-0.00023862338579829363,-0.00023862338579829363,-0.00023862338579829363,1,0,6.6313822751322755,0.0,100.0,0.0,50.0,0.0,0.0,0.007853981633974483,0.007853981633974483,0.0,0.0,0.0,0.0,0.0,0.0,0.0,50.0,45.0,50.0,50.0,0.0,0.0,50.0,8333333.333333336,166666.66666666672,166666.66666666672,25.0,0.25,0.0,0.0,0.0,0.0,0.0,2.523758563675186,32.4,166666.66666666672,166666.66666666672,34.25995700661097,0.0,18.447669157405905,0.0,1,26.353813082008436,0.0,4.542765414615335,14.230249470757707,0.0,0.0,0.0,0.0,0.0,0.0,0.0,335.54716970571997,0.0,0.0,0.0,50.0,0.0,78.53981633974483,-0.10000000000047748,0.0,10000.0,78.53981633974483,0.0,10.0,0.007853981633974483,50.0,10000.0,78.53981633974483,0.0,10.0,0.007853981633974483,50.0,10000.0,78.53981633974483,0.0,10.0,0.007853981633974483,50.0,31.41592653589793,0.0,10000.0,78.53981633974483,0.0,1.0,1.0,0.8165766984126321
2052,3050,19,N20-10-3,4,0,Rapport des essais: de tirants sous dÃ©formation imposÃ©e de courte durÃ©e,1993,0,Switzerland,Ã‰cole Polytechnique FÃ©dÃ©rale de Lausanne,Construction Materials Laboratory,"Bicher Farra, Jean-Paul Jaccoud",1150.0,1150.0,1000.0,1000.0,100.0,100,"[2,7,6]","[6,7,15]",60.0,"[0,21,0]",0,32.4,"[1,160x320,0]","[7,28,90]",2.523758563675186,"[1,160x320,1]",[28],30240.0,"[1,160x320,2]",[28],"[0,0,0,0,0.50,32,0,Sikament320,0]",200533.0,2,579.3,[10],[50],[1],[45],[0],[0],0.0,0.0,0,0,0.0,0.0,0.0,0,0,[0],[0],[0],[0],[0],2,1a,0,0,2,2,0.0,1,19.556414268596463,0.0,248.99999999999997,28,1,0.0,0,0,0,1,0.06,0.0,0.154,510.0,654.0,0,-1,2,0,0,0,10000.0,78.53981633974483,13,0.5,CN,32.4,1.0,24.4,39.036144578313255,2.523758563675186,4.1983025319166645,4.1983025319166645,3.280886132777742,3.280886132777742,5.457793291491664,5.457793291491664,1.7666309945726302,1.7666309945726302,2.938811772341665,28800.0,0.0,1.8172785581591222,1.8172785581591222,0.0,2.480868831118032,2.480868831118032,0.0,4.298147389277154,4.298147389277154,28800.0,-3.32785059351105e-05,-3.32785059351105e-05,-0.00020534487986318314,-0.00020534487986318314,-0.00023862338579829363,-0.00023862338579829363,-0.00023862338579829363,1,0,6.6313822751322755,0.0,100.0,0.0,50.0,0.0,0.0,0.007853981633974483,0.007853981633974483,0.0,0.0,0.0,0.0,0.0,0.0,0.0,50.0,45.0,50.0,50.0,0.0,0.0,50.0,8333333.333333336,166666.66666666672,166666.66666666672,25.0,0.25,0.0,0.0,0.0,0.0,0.0,2.523758563675186,32.4,166666.66666666672,166666.66666666672,34.25995700661097,0.0,18.447669157405905,0.0,1,26.353813082008436,0.0,4.542765414615335,14.230249470757707,0.0,0.0,0.0,0.0,0.0,0.0,0.0,335.54716970571997,0.0,0.0,0.0,50.0,0.0,78.53981633974483,-0.10000000000047748,0.0,10000.0,78.53981633974483,0.0,10.0,0.007853981633974483,50.0,10000.0,78.53981633974483,0.0,10.0,0.007853981633974483,50.0,10000.0,78.53981633974483,0.0,10.0,0.007853981633974483,50.0,31.41592653589793,0.0,10000.0,78.53981633974483,0.0,1.0,1.0,0.7420715251998008
2053,3051,19,N20-10-3,20,0,Rapport des essais: de tirants sous dÃ©formation imposÃ©e de courte durÃ©e,1993,0,Switzerland,Ã‰cole Polytechnique FÃ©dÃ©rale de Lausanne,Construction Materials Laboratory,"Bicher Farra, Jean-Paul Jaccoud",1150.0,1150.0,1000.0,1000.0,100.0,100,"[2,7,6]","[6,7,15]",60.0,"[0,21,0]",0,32.4,"[1,160x320,0]","[7,28,90]",2.523758563675186,"[1,160x320,1]",[28],30240.0,"[1,160x320,2]",[28],"[0,0,0,0,0.50,32,0,Sikament320,0]",200533.0,2,579.3,[10],[50],[1],[45],[0],[0],0.0,0.0,0,0,0.0,0.0,0.0,0,0,[0],[0],[0],[0],[0],2,1a,0,0,2,2,0.0,1,23.876104167282428,0.0,304.0,28,1,0.0,0,0,0,4,0.22,0.0,0.292,236.0,435.0,0,-1,2,0,0,0,10000.0,78.53981633974483,13,0.5,CN,32.4,1.0,24.4,39.036144578313255,2.523758563675186,4.1983025319166645,4.1983025319166645,3.280886132777742,3.280886132777742,5.457793291491664,5.457793291491664,1.7666309945726302,1.7666309945726302,2.938811772341665,28800.0,0.0,1.8172785581591222,1.8172785581591222,0.0,2.480868831118032,2.480868831118032,0.0,4.298147389277154,4.298147389277154,28800.0,-3.32785059351105e-05,-3.32785059351105e-05,-0.00020534487986318314,-0.00020534487986318314,-0.00023862338579829363,-0.00023862338579829363,-0.00023862338579829363,1,0,6.6313822751322755,0.0,100.0,0.0,50.0,0.0,0.0,0.007853981633974483,0.007853981633974483,0.0,0.0,0.0,0.0,0.0,0.0,0.0,50.0,45.0,50.0,50.0,0.0,0.0,50.0,8333333.333333336,166666.66666666672,166666.66666666672,25.0,0.25,0.0,0.0,0.0,0.0,0.0,2.523758563675186,32.4,166666.66666666672,166666.66666666672,34.25995700661097,0.0,18.447669157405905,0.0,1,26.353813082008436,0.0,4.542765414615335,14.230249470757707,0.0,0.0,0.0,0.0,0.0,0.0,0.0,335.54716970571997,0.0,0.0,0.0,50.0,0.0,78.53981633974483,-0.10000000000047748,0.0,10000.0,78.53981633974483,0.0,10.0,0.007853981633974483,50.0,10000.0,78.53981633974483,0.0,10.0,0.007853981633974483,50.0,10000.0,78.53981633974483,0.0,10.0,0.007853981633974483,50.0,31.41592653589793,0.0,10000.0,78.53981633974483,0.0,1.0,1.0,0.9059829062680298
2054,3052,19,N20-10-3,21,0,Rapport des essais: de tirants sous dÃ©formation imposÃ©e de courte durÃ©e,1993,0,Switzerland,Ã‰cole Polytechnique FÃ©dÃ©rale de Lausanne,Construction Materials Laboratory,"Bicher Farra, Jean-Paul Jaccoud",1150.0,1150.0,1000.0,1000.0,100.0,100,"[2,7,6]","[6,7,15]",60.0,"[0,21,0]",0,32.4,"[1,160x320,0]","[7,28,90]",2.523758563675186,"[1,160x320,1]",[28],30240.0,"[1,160x320,2]",[28],"[0,0,0,0,0.50,32,0,Sikament320,0]",200533.0,2,579.3,[10],[50],[1],[45],[0],[0],0.0,0.0,0,0,0.0,0.0,0.0,0,0,[0],[0],[0],[0],[0],2,1a,0,0,2,2,0.0,1,27.01769682087222,0.0,344.0,28,1,0.0,0,0,0,4,0.24,0.0,0.305,237.0,237.0,0,-1,2,0,0,0,10000.0,78.53981633974483,13,0.5,CN,32.4,1.0,24.4,39.036144578313255,2.523758563675186,4.1983025319166645,4.1983025319166645,3.280886132777742,3.280886132777742,5.457793291491664,5.457793291491664,1.7666309945726302,1.7666309945726302,2.938811772341665,28800.0,0.0,1.8172785581591222,1.8172785581591222,0.0,2.480868831118032,2.480868831118032,0.0,4.298147389277154,4.298147389277154,28800.0,-3.32785059351105e-05,-3.32785059351105e-05,-0.00020534487986318314,-0.00020534487986318314,-0.00023862338579829363,-0.00023862338579829363,-0.00023862338579829363,1,0,6.6313822751322755,0.0,100.0,0.0,50.0,0.0,0.0,0.007853981633974483,0.007853981633974483,0.0,0.0,0.0,0.0,0.0,0.0,0.0,50.0,45.0,50.0,50.0,0.0,0.0,50.0,8333333.333333336,166666.66666666672,166666.66666666672,25.0,0.25,0.0,0.0,0.0,0.0,0.0,2.523758563675186,32.4,166666.66666666672,166666.66666666672,34.25995700661097,0.0,18.447669157405905,0.0,1,26.353813082008436,0.0,4.542765414615335,14.230249470757707,0.0,0.0,0.0,0.0,0.0,0.0,0.0,335.54716970571997,0.0,0.0,0.0,50.0,0.0,78.53981633974483,-0.10000000000047748,0.0,10000.0,78.53981633974483,0.0,10.0,0.007853981633974483,50.0,10000.0,78.53981633974483,0.0,10.0,0.007853981633974483,50.0,10000.0,78.53981633974483,0.0,10.0,0.007853981633974483,50.0,31.41592653589793,0.0,10000.0,78.53981633974483,0.0,1.0,1.0,1.02519118340856
2055,3053,19,N20-14-1,16,0,Rapport des essais: de tirants sous dÃ©formation imposÃ©e de courte durÃ©e,1993,0,Switzerland,Ã‰cole Polytechnique FÃ©dÃ©rale de Lausanne,Construction Materials Laboratory,"Bicher Farra, Jean-Paul Jaccoud",1150.0,1150.0,1000.0,1000.0,100.0,100,"[2,7,6]","[6,7,15]",60.0,"[0,21,0]",0,32.4,"[1,160x320,0]","[7,28,90]",2.523758563675186,"[1,160x320,1]",[28],30240.0,"[1,160x320,2]",[28],"[0,0,0,0,0.50,32,0,Sikament320,0]",196317.0,2,558.2,[14],[50],[1],[43],[0],[0],0.0,0.0,0,0,0.0,0.0,0.0,0,0,[0],[0],[0],[0],[0],2,1a,0,0,2,2,0.0,1,24.630086404143977,0.0,160.0,28,1,0.0,0,0,0,3,0.09,0.0,0.138,276.0,377.0,0,-1,2,0,0,0,10000.0,153.93804002589985,13,0.5,CN,32.4,1.0,24.4,39.036144578313255,2.523758563675186,4.1983025319166645,4.1983025319166645,3.280886132777742,3.280886132777742,5.457793291491664,5.457793291491664,1.7666309945726302,1.7666309945726302,2.938811772341665,28800.0,0.0,1.8172785581591222,1.8172785581591222,0.0,2.480868831118032,2.480868831118032,0.0,4.298147389277154,4.298147389277154,28800.0,-3.32785059351105e-05,-3.32785059351105e-05,-0.00020534487986318314,-0.00020534487986318314,-0.00023862338579829363,-0.00023862338579829363,-0.00023862338579829363,1,0,6.491964285714285,0.0,100.0,0.0,50.0,0.0,0.0,0.015393804002589986,0.015393804002589986,0.0,0.0,0.0,0.0,0.0,0.0,0.0,50.0,43.0,50.0,50.0,0.0,0.0,50.0,8333333.333333336,166666.66666666672,166666.66666666672,25.0,0.25,0.0,0.0,0.0,0.0,0.0,2.523758563675186,32.4,166666.66666666672,166666.66666666672,35.582595359270975,0.0,19.159859039607447,0.0,1,27.371227199439215,0.0,4.542765414615335,14.230249470757707,0.0,0.0,0.0,0.0,0.0,0.0,0.0,177.80677988906476,0.0,0.0,0.0,50.0,0.0,153.93804002589985,-0.10000000000047748,0.0,10000.0,153.93804002589985,0.0,14.0,0.015393804002589986,50.0,10000.0,153.93804002589985,0.0,14.0,0.015393804002589986,50.0,10000.0,153.93804002589985,0.0,14.0,0.015393804002589986,50.0,43.982297150257104,0.0,10000.0,153.93804002589985,0.0,1.0,1.0,0.8998532007599791
2058,3056,19,N20-14-1,23,0,Rapport des essais: de tirants sous dÃ©formation imposÃ©e de courte durÃ©e,1993,0,Switzerland,Ã‰cole Polytechnique FÃ©dÃ©rale de Lausanne,Construction Materials Laboratory,"Bicher Farra, Jean-Paul Jaccoud",1150.0,1150.0,1000.0,1000.0,100.0,100,"[2,7,6]","[6,7,15]",60.0,"[0,21,0]",0,32.4,"[1,160x320,0]","[7,28,90]",2.523758563675186,"[1,160x320,1]",[28],30240.0,"[1,160x320,2]",[28],"[0,0,0,0,0.50,32,0,Sikament320,0]",196317.0,2,558.2,[14],[50],[1],[43],[0],[0],0.0,0.0,0,0,0.0,0.0,0.0,0,0,[0],[0],[0],[0],[0],2,1a,0,0,2,2,0.0,1,26.169466804402976,0.0,170.0,28,1,0.0,0,0,0,5,0.09,0.0,0.148,183.0,280.0,0,-1,2,0,0,0,10000.0,153.93804002589985,13,0.5,CN,32.4,1.0,24.4,39.036144578313255,2.523758563675186,4.1983025319166645,4.1983025319166645,3.280886132777742,3.280886132777742,5.457793291491664,5.457793291491664,1.7666309945726302,1.7666309945726302,2.938811772341665,28800.0,0.0,1.8172785581591222,1.8172785581591222,0.0,2.480868831118032,2.480868831118032,0.0,4.298147389277154,4.298147389277154,28800.0,-3.32785059351105e-05,-3.32785059351105e-05,-0.00020534487986318314,-0.00020534487986318314,-0.00023862338579829363,-0.00023862338579829363,-0.00023862338579829363,1,0,6.491964285714285,0.0,100.0,0.0,50.0,0.0,0.0,0.015393804002589986,0.015393804002589986,0.0,0.0,0.0,0.0,0.0,0.0,0.0,50.0,43.0,50.0,50.0,0.0,0.0,50.0,8333333.333333336,166666.66666666672,166666.66666666672,25.0,0.25,0.0,0.0,0.0,0.0,0.0,2.523758563675186,32.4,166666.66666666672,166666.66666666672,35.582595359270975,0.0,19.159859039607447,0.0,1,27.371227199439215,0.0,4.542765414615335,14.230249470757707,0.0,0.0,0.0,0.0,0.0,0.0,0.0,177.80677988906476,0.0,0.0,0.0,50.0,0.0,153.93804002589985,-0.10000000000047748,0.0,10000.0,153.93804002589985,0.0,14.0,0.015393804002589986,50.0,10000.0,153.93804002589985,0.0,14.0,0.015393804002589986,50.0,10000.0,153.93804002589985,0.0,14.0,0.015393804002589986,50.0,43.982297150257104,0.0,10000.0,153.93804002589985,0.0,1.0,1.0,0.9560940258074778
2059,3057,19,N20-14-1,17,0,Rapport des essais: de tirants sous dÃ©formation imposÃ©e de courte durÃ©e,1993,0,Switzerland,Ã‰cole Polytechnique FÃ©dÃ©rale de Lausanne,Construction Materials Laboratory,"Bicher Farra, Jean-Paul Jaccoud",1150.0,1150.0,1000.0,1000.0,100.0,100,"[2,7,6]","[6,7,15]",60.0,"[0,21,0]",0,32.4,"[1,160x320,0]","[7,28,90]",2.523758563675186,"[1,160x320,1]",[28],30240.0,"[1,160x320,2]",[28],"[0,0,0,0,0.50,32,0,Sikament320,0]",196317.0,2,558.2,[14],[50],[1],[43],[0],[0],0.0,0.0,0,0,0.0,0.0,0.0,0,0,[0],[0],[0],[0],[0],2,1a,0,0,2,2,0.0,1,24.630086404143977,0.0,160.0,28,1,0.0,0,0,0,4,0.08,0.0,0.138,216.0,377.0,0,-1,2,0,0,0,10000.0,153.93804002589985,13,0.5,CN,32.4,1.0,24.4,39.036144578313255,2.523758563675186,4.1983025319166645,4.1983025319166645,3.280886132777742,3.280886132777742,5.457793291491664,5.457793291491664,1.7666309945726302,1.7666309945726302,2.938811772341665,28800.0,0.0,1.8172785581591222,1.8172785581591222,0.0,2.480868831118032,2.480868831118032,0.0,4.298147389277154,4.298147389277154,28800.0,-3.32785059351105e-05,-3.32785059351105e-05,-0.00020534487986318314,-0.00020534487986318314,-0.00023862338579829363,-0.00023862338579829363,-0.00023862338579829363,1,0,6.491964285714285,0.0,100.0,0.0,50.0,0.0,0.0,0.015393804002589986,0.015393804002589986,0.0,0.0,0.0,0.0,0.0,0.0,0.0,50.0,43.0,50.0,50.0,0.0,0.0,50.0,8333333.333333336,166666.66666666672,166666.66666666672,25.0,0.25,0.0,0.0,0.0,0.0,0.0,2.523758563675186,32.4,166666.66666666672,166666.66666666672,35.582595359270975,0.0,19.159859039607447,0.0,1,27.371227199439215,0.0,4.542765414615335,14.230249470757707,0.0,0.0,0.0,0.0,0.0,0.0,0.0,177.80677988906476,0.0,0.0,0.0,50.0,0.0,153.93804002589985,-0.10000000000047748,0.0,10000.0,153.93804002589985,0.0,14.0,0.015393804002589986,50.0,10000.0,153.93804002589985,0.0,14.0,0.015393804002589986,50.0,10000.0,153.93804002589985,0.0,14.0,0.015393804002589986,50.0,43.982297150257104,0.0,10000.0,153.93804002589985,0.0,1.0,1.0,0.8998532007599791
2060,3058,19,N20-14-1,25,0,Rapport des essais: de tirants sous dÃ©formation imposÃ©e de courte durÃ©e,1993,0,Switzerland,Ã‰cole Polytechnique FÃ©dÃ©rale de Lausanne,Construction Materials Laboratory,"Bicher Farra, Jean-Paul Jaccoud",1150.0,1150.0,1000.0,1000.0,100.0,100,"[2,7,6]","[6,7,15]",60.0,"[0,21,0]",0,32.4,"[1,160x320,0]","[7,28,90]",2.523758563675186,"[1,160x320,1]",[28],30240.0,"[1,160x320,2]",[28],"[0,0,0,0,0.50,32,0,Sikament320,0]",196317.0,2,558.2,[14],[50],[1],[43],[0],[0],0.0,0.0,0,0,0.0,0.0,0.0,0,0,[0],[0],[0],[0],[0],2,1a,0,0,2,2,0.0,1,30.01791780505047,0.0,195.0,28,1,0.0,0,0,0,5,0.11,0.0,0.165,184.0,184.0,0,-1,2,0,0,0,10000.0,153.93804002589985,13,0.5,CN,32.4,1.0,24.4,39.036144578313255,2.523758563675186,4.1983025319166645,4.1983025319166645,3.280886132777742,3.280886132777742,5.457793291491664,5.457793291491664,1.7666309945726302,1.7666309945726302,2.938811772341665,28800.0,0.0,1.8172785581591222,1.8172785581591222,0.0,2.480868831118032,2.480868831118032,0.0,4.298147389277154,4.298147389277154,28800.0,-3.32785059351105e-05,-3.32785059351105e-05,-0.00020534487986318314,-0.00020534487986318314,-0.00023862338579829363,-0.00023862338579829363,-0.00023862338579829363,1,0,6.491964285714285,0.0,100.0,0.0,50.0,0.0,0.0,0.015393804002589986,0.015393804002589986,0.0,0.0,0.0,0.0,0.0,0.0,0.0,50.0,43.0,50.0,50.0,0.0,0.0,50.0,8333333.333333336,166666.66666666672,166666.66666666672,25.0,0.25,0.0,0.0,0.0,0.0,0.0,2.523758563675186,32.4,166666.66666666672,166666.66666666672,35.582595359270975,0.0,19.159859039607447,0.0,1,27.371227199439215,0.0,4.542765414615335,14.230249470757707,0.0,0.0,0.0,0.0,0.0,0.0,0.0,177.80677988906476,0.0,0.0,0.0,50.0,0.0,153.93804002589985,-0.10000000000047748,0.0,10000.0,153.93804002589985,0.0,14.0,0.015393804002589986,50.0,10000.0,153.93804002589985,0.0,14.0,0.015393804002589986,50.0,10000.0,153.93804002589985,0.0,14.0,0.015393804002589986,50.0,43.982297150257104,0.0,10000.0,153.93804002589985,0.0,1.0,1.0,1.0966960884262245
2063,3061,19,N20-14-1,22,0,Rapport des essais: de tirants sous dÃ©formation imposÃ©e de courte durÃ©e,1993,0,Switzerland,Ã‰cole Polytechnique FÃ©dÃ©rale de Lausanne,Construction Materials Laboratory,"Bicher Farra, Jean-Paul Jaccoud",1150.0,1150.0,1000.0,1000.0,100.0,100,"[2,7,6]","[6,7,15]",60.0,"[0,21,0]",0,32.4,"[1,160x320,0]","[7,28,90]",2.523758563675186,"[1,160x320,1]",[28],30240.0,"[1,160x320,2]",[28],"[0,0,0,0,0.50,32,0,Sikament320,0]",196317.0,2,558.2,[14],[50],[1],[43],[0],[0],0.0,0.0,0,0,0.0,0.0,0.0,0,0,[0],[0],[0],[0],[0],2,1a,0,0,2,2,0.0,1,24.630086404143977,0.0,160.0,28,1,0.0,0,0,0,5,0.08,0.0,0.138,183.0,377.0,0,-1,2,0,0,0,10000.0,153.93804002589985,13,0.5,CN,32.4,1.0,24.4,39.036144578313255,2.523758563675186,4.1983025319166645,4.1983025319166645,3.280886132777742,3.280886132777742,5.457793291491664,5.457793291491664,1.7666309945726302,1.7666309945726302,2.938811772341665,28800.0,0.0,1.8172785581591222,1.8172785581591222,0.0,2.480868831118032,2.480868831118032,0.0,4.298147389277154,4.298147389277154,28800.0,-3.32785059351105e-05,-3.32785059351105e-05,-0.00020534487986318314,-0.00020534487986318314,-0.00023862338579829363,-0.00023862338579829363,-0.00023862338579829363,1,0,6.491964285714285,0.0,100.0,0.0,50.0,0.0,0.0,0.015393804002589986,0.015393804002589986,0.0,0.0,0.0,0.0,0.0,0.0,0.0,50.0,43.0,50.0,50.0,0.0,0.0,50.0,8333333.333333336,166666.66666666672,166666.66666666672,25.0,0.25,0.0,0.0,0.0,0.0,0.0,2.523758563675186,32.4,166666.66666666672,166666.66666666672,35.582595359270975,0.0,19.159859039607447,0.0,1,27.371227199439215,0.0,4.542765414615335,14.230249470757707,0.0,0.0,0.0,0.0,0.0,0.0,0.0,177.80677988906476,0.0,0.0,0.0,50.0,0.0,153.93804002589985,-0.10000000000047748,0.0,10000.0,153.93804002589985,0.0,14.0,0.015393804002589986,50.0,10000.0,153.93804002589985,0.0,14.0,0.015393804002589986,50.0,10000.0,153.93804002589985,0.0,14.0,0.015393804002589986,50.0,43.982297150257104,0.0,10000.0,153.93804002589985,0.0,1.0,1.0,0.8998532007599791
2064,3062,19,N20-14-1,20,0,Rapport des essais: de tirants sous dÃ©formation imposÃ©e de courte durÃ©e,1993,0,Switzerland,Ã‰cole Polytechnique FÃ©dÃ©rale de Lausanne,Construction Materials Laboratory,"Bicher Farra, Jean-Paul Jaccoud",1150.0,1150.0,1000.0,1000.0,100.0,100,"[2,7,6]","[6,7,15]",60.0,"[0,21,0]",0,32.4,"[1,160x320,0]","[7,28,90]",2.523758563675186,"[1,160x320,1]",[28],30240.0,"[1,160x320,2]",[28],"[0,0,0,0,0.50,32,0,Sikament320,0]",196317.0,2,558.2,[14],[50],[1],[43],[0],[0],0.0,0.0,0,0,0.0,0.0,0.0,0,0,[0],[0],[0],[0],[0],2,1a,0,0,2,2,0.0,1,24.784024444169876,0.0,161.0,28,1,0.0,0,0,0,5,0.08,0.0,0.138,181.0,377.0,0,-1,2,0,0,0,10000.0,153.93804002589985,13,0.5,CN,32.4,1.0,24.4,39.036144578313255,2.523758563675186,4.1983025319166645,4.1983025319166645,3.280886132777742,3.280886132777742,5.457793291491664,5.457793291491664,1.7666309945726302,1.7666309945726302,2.938811772341665,28800.0,0.0,1.8172785581591222,1.8172785581591222,0.0,2.480868831118032,2.480868831118032,0.0,4.298147389277154,4.298147389277154,28800.0,-3.32785059351105e-05,-3.32785059351105e-05,-0.00020534487986318314,-0.00020534487986318314,-0.00023862338579829363,-0.00023862338579829363,-0.00023862338579829363,1,0,6.491964285714285,0.0,100.0,0.0,50.0,0.0,0.0,0.015393804002589986,0.015393804002589986,0.0,0.0,0.0,0.0,0.0,0.0,0.0,50.0,43.0,50.0,50.0,0.0,0.0,50.0,8333333.333333336,166666.66666666672,166666.66666666672,25.0,0.25,0.0,0.0,0.0,0.0,0.0,2.523758563675186,32.4,166666.66666666672,166666.66666666672,35.582595359270975,0.0,19.159859039607447,0.0,1,27.371227199439215,0.0,4.542765414615335,14.230249470757707,0.0,0.0,0.0,0.0,0.0,0.0,0.0,177.80677988906476,0.0,0.0,0.0,50.0,0.0,153.93804002589985,-0.10000000000047748,0.0,10000.0,153.93804002589985,0.0,14.0,0.015393804002589986,50.0,10000.0,153.93804002589985,0.0,14.0,0.015393804002589986,50.0,10000.0,153.93804002589985,0.0,14.0,0.015393804002589986,50.0,43.982297150257104,0.0,10000.0,153.93804002589985,0.0,1.0,1.0,0.905477283264729
2065,3063,19,N20-14-1,30,0,Rapport des essais: de tirants sous dÃ©formation imposÃ©e de courte durÃ©e,1993,0,Switzerland,Ã‰cole Polytechnique FÃ©dÃ©rale de Lausanne,Construction Materials Laboratory,"Bicher Farra, Jean-Paul Jaccoud",1150.0,1150.0,1000.0,1000.0,100.0,100,"[2,7,6]","[6,7,15]",60.0,"[0,21,0]",0,32.4,"[1,160x320,0]","[7,28,90]",2.523758563675186,"[1,160x320,1]",[28],30240.0,"[1,160x320,2]",[28],"[0,0,0,0,0.50,32,0,Sikament320,0]",196317.0,2,558.2,[14],[50],[1],[43],[0],[0],0.0,0.0,0,0,0.0,0.0,0.0,0,0,[0],[0],[0],[0],[0],2,1a,0,0,2,2,0.0,1,40.02389040673396,0.0,260.0,28,1,0.0,0,0,0,6,0.17,0.0,0.232,159.0,263.7659200903871,0,-1,2,0,0,0,10000.0,153.93804002589985,13,0.5,CN,32.4,1.0,24.4,39.036144578313255,2.523758563675186,4.1983025319166645,4.1983025319166645,3.280886132777742,3.280886132777742,5.457793291491664,5.457793291491664,1.7666309945726302,1.7666309945726302,2.938811772341665,28800.0,0.0,1.8172785581591222,1.8172785581591222,0.0,2.480868831118032,2.480868831118032,0.0,4.298147389277154,4.298147389277154,28800.0,-3.32785059351105e-05,-3.32785059351105e-05,-0.00020534487986318314,-0.00020534487986318314,-0.00023862338579829363,-0.00023862338579829363,-0.00023862338579829363,1,0,6.491964285714285,0.0,100.0,0.0,50.0,0.0,0.0,0.015393804002589986,0.015393804002589986,0.0,0.0,0.0,0.0,0.0,0.0,0.0,50.0,43.0,50.0,50.0,0.0,0.0,50.0,8333333.333333336,166666.66666666672,166666.66666666672,25.0,0.25,0.0,0.0,0.0,0.0,0.0,2.523758563675186,32.4,166666.66666666672,166666.66666666672,35.582595359270975,0.0,19.159859039607447,0.0,2,27.371227199439215,0.0,4.542765414615335,14.230249470757707,0.0,0.0,0.0,0.0,0.0,0.0,0.0,177.80677988906476,0.0,0.0,0.0,50.0,0.0,153.93804002589985,-0.10000000000047748,0.0,10000.0,153.93804002589985,0.0,14.0,0.015393804002589986,50.0,10000.0,153.93804002589985,0.0,14.0,0.015393804002589986,50.0,10000.0,153.93804002589985,0.0,14.0,0.015393804002589986,50.0,43.982297150257104,0.0,10000.0,153.93804002589985,0.0,0.6028072161313107,0.7497577465766593,1.462261451234966
2067,3065,19,N20-14-1,31,0,Rapport des essais: de tirants sous dÃ©formation imposÃ©e de courte durÃ©e,1993,0,Switzerland,Ã‰cole Polytechnique FÃ©dÃ©rale de Lausanne,Construction Materials Laboratory,"Bicher Farra, Jean-Paul Jaccoud",1150.0,1150.0,1000.0,1000.0,100.0,100,"[2,7,6]","[6,7,15]",60.0,"[0,21,0]",0,32.4,"[1,160x320,0]","[7,28,90]",2.523758563675186,"[1,160x320,1]",[28],30240.0,"[1,160x320,2]",[28],"[0,0,0,0,0.50,32,0,Sikament320,0]",196317.0,2,558.2,[14],[50],[1],[43],[0],[0],0.0,0.0,0,0,0.0,0.0,0.0,0,0,[0],[0],[0],[0],[0],2,1a,0,0,2,2,0.0,1,48.33654456813255,0.0,314.0,28,1,0.0,0,0,0,6,0.22,0.0,0.335,159.0,284.03507272586836,0,-1,2,0,0,0,10000.0,153.93804002589985,13,0.5,CN,32.4,1.0,24.4,39.036144578313255,2.523758563675186,4.1983025319166645,4.1983025319166645,3.280886132777742,3.280886132777742,5.457793291491664,5.457793291491664,1.7666309945726302,1.7666309945726302,2.938811772341665,28800.0,0.0,1.8172785581591222,1.8172785581591222,0.0,2.480868831118032,2.480868831118032,0.0,4.298147389277154,4.298147389277154,28800.0,-3.32785059351105e-05,-3.32785059351105e-05,-0.00020534487986318314,-0.00020534487986318314,-0.00023862338579829363,-0.00023862338579829363,-0.00023862338579829363,1,0,6.491964285714285,0.0,100.0,0.0,50.0,0.0,0.0,0.015393804002589986,0.015393804002589986,0.0,0.0,0.0,0.0,0.0,0.0,0.0,50.0,43.0,50.0,50.0,0.0,0.0,50.0,8333333.333333336,166666.66666666672,166666.66666666672,25.0,0.25,0.0,0.0,0.0,0.0,0.0,2.523758563675186,32.4,166666.66666666672,166666.66666666672,35.582595359270975,0.0,19.159859039607447,0.0,2,27.371227199439215,0.0,4.542765414615335,14.230249470757707,0.0,0.0,0.0,0.0,0.0,0.0,0.0,177.80677988906476,0.0,0.0,0.0,50.0,0.0,153.93804002589985,-0.10000000000047748,0.0,10000.0,153.93804002589985,0.0,14.0,0.015393804002589986,50.0,10000.0,153.93804002589985,0.0,14.0,0.015393804002589986,50.0,10000.0,153.93804002589985,0.0,14.0,0.015393804002589986,50.0,43.982297150257104,0.0,10000.0,153.93804002589985,0.0,0.5597900233731211,0.6717612585271819,1.765961906491459
