Repository: iavdesch/Research

Readme
======

The supporting files are related to the study "A method for determining the performance of formulas for calculating the crack width and spacing in reinforced concrete elements".

The following files are relevant:
Research/Method_comparing_CWFs/Data_processing_for_GitHuB_Final (contains the data processing of the database "Crack width and crack spacing in reinforced and prestressed concrete elements: database")
Research/Method_comparing_CWFs/CWF_analysis_for_GitHuB_Final (contains the evaluation of the different crack width formulas)

File: Method_comparing_CWFs/Datasets_Used/Working_database_no_hordijk_no_initshrink.csv (part 38 of 83)
,ID,EPID,ELID,LOADID,DOI,title,year,journal,country,institution,laboratory,authors,Ltot,Lspan,Lcons,Lmeas,h,b,hc,thc,RH,Temp,pd,fcm,catfcm,tfcm,fctm,catfctm,tfctm,Ecm,catEcm,tEcm,mix,Es,fsr,fy,phi,zs,nbl,clat,phit,st,phiw,sw,type,method,fpk,fp01k,Ep,rel,fpr,npl,phip,Ap,zp,cplat,catf,epsin,catcal,selfw,typew,locw,epsc,Nrep,N,M,sigs,t0,t,PL,catp,t0p,tp,ncr,wm,wk,wmax,sm,smax,indLR,indNP,indtfcm,indtfctm,indtEcm,slab,Ac,Astot,ts,sc,class_C,fcm28,Bcc,fck28,fcm_cube_150,fctm28,fctmfl28,fctmfl,fct095_28,fct095,fct095fl_28,fct095fl,fct005,fct005_28,fct005fl,Ecm28,phi_bc,phi_bc_prestress,phi_bc_prior_load,phi_dc,phi_dc_prestress,phi_dc_prior_load,phi_creep,phi_creep_prestress,phi_creep_prior_load,Ecm0,eps_cbs,eps_cbs_prestress,eps_cds,eps_cds_prestress,shrinkage,shrinkage_prestress,shrinkage_init,bondLR,bondPR,ae,ap,sxLR,sxNP,zstot,zstensinit,Astensinit,rhotot,rhotensinit,At,Aw,Aptot,zptot,zeta1,zeta,phi_peq,ry,cy,ry0,rx,ryp,cyp,cog,Izz,Wb,Wt,rho,qself,Mself,ep,Mp,pre_loss,initstrain,fctmorg,fcmorg,W_Ib,W_It,Ncr095,Mcr095,Ncr005,Mcr005,CS,Ncr,Mcr,tau_bms,tau_max,xcinit,epsinit,dpsigs,xc,eps,epsbot,sigssimpl,sigsr,dpsigsr,xc_sr,eps_sr,zstottens,zptottens,Astens,Actens,Aptens,Aceff_MC2020,Aseff_MC2020,Apeff_MC2020,phi_eq_MC2020,rhoeff_MC2020,hceff_MC2020,Aceff_FPR,Aseff_FPR,Apeff_FPR,phi_eq_FPR,rhoeff_FPR,hceff_FPR,Aceff_SMTCM,Aseff_SMTCM,Apeff_SMTCM,phi_eq_SMTCM,rhoeff_SMTCM,hceff_SMTCM,sumcirc_SMTCM,sumcirc_p_SMTCM,Actensstate1,Astensstate1,Aptensstate1,r,p,k1
2069,3067,19,N20-14-1,29,0,Rapport des essais: de tirants sous dÃ©formation imposÃ©e de courte durÃ©e,1993,0,Switzerland,Ã‰cole Polytechnique FÃ©dÃ©rale de Lausanne,Construction Materials Laboratory,"Bicher Farra, Jean-Paul Jaccoud",1150.0,1150.0,1000.0,1000.0,100.0,100,"[2,7,6]","[6,7,15]",60.0,"[0,21,0]",0,32.4,"[1,160x320,0]","[7,28,90]",2.523758563675186,"[1,160x320,1]",[28],30240.0,"[1,160x320,2]",[28],"[0,0,0,0,0.50,32,0,Sikament320,0]",196317.0,2,558.2,[14],[50],[1],[43],[0],[0],0.0,0.0,0,0,0.0,0.0,0.0,0,0,[0],[0],[0],[0],[0],2,1a,0,0,2,2,0.0,1,34.94393508587927,0.0,227.0,28,1,0.0,0,0,0,6,0.14,0.0,0.203,158.0,158.0,0,-1,2,0,0,0,10000.0,153.93804002589985,13,0.5,CN,32.4,1.0,24.4,39.036144578313255,2.523758563675186,4.1983025319166645,4.1983025319166645,3.280886132777742,3.280886132777742,5.457793291491664,5.457793291491664,1.7666309945726302,1.7666309945726302,2.938811772341665,28800.0,0.0,1.8172785581591222,1.8172785581591222,0.0,2.480868831118032,2.480868831118032,0.0,4.298147389277154,4.298147389277154,28800.0,-3.32785059351105e-05,-3.32785059351105e-05,-0.00020534487986318314,-0.00020534487986318314,-0.00023862338579829363,-0.00023862338579829363,-0.00023862338579829363,1,0,6.491964285714285,0.0,100.0,0.0,50.0,0.0,0.0,0.015393804002589986,0.015393804002589986,0.0,0.0,0.0,0.0,0.0,0.0,0.0,50.0,43.0,50.0,50.0,0.0,0.0,50.0,8333333.333333336,166666.66666666672,166666.66666666672,25.0,0.25,0.0,0.0,0.0,0.0,0.0,2.523758563675186,32.4,166666.66666666672,166666.66666666672,35.582595359270975,0.0,19.159859039607447,0.0,1,27.371227199439215,0.0,4.542765414615335,14.230249470757707,0.0,0.0,0.0,0.0,0.0,0.0,0.0,177.80677988906476,0.0,0.0,0.0,50.0,0.0,153.93804002589985,-0.10000000000047748,0.0,10000.0,153.93804002589985,0.0,14.0,0.015393804002589986,50.0,10000.0,153.93804002589985,0.0,14.0,0.015393804002589986,50.0,10000.0,153.93804002589985,0.0,14.0,0.015393804002589986,50.0,43.982297150257104,0.0,10000.0,153.93804002589985,0.0,1.0,1.0,1.2766667285782205
2070,3068,19,N20-14-1,12,0,Rapport des essais: de tirants sous dÃ©formation imposÃ©e de courte durÃ©e,1993,0,Switzerland,Ã‰cole Polytechnique FÃ©dÃ©rale de Lausanne,Construction Materials Laboratory,"Bicher Farra, Jean-Paul Jaccoud",1150.0,1150.0,1000.0,1000.0,100.0,100,"[2,7,6]","[6,7,15]",60.0,"[0,21,0]",0,32.4,"[1,160x320,0]","[7,28,90]",2.523758563675186,"[1,160x320,1]",[28],30240.0,"[1,160x320,2]",[28],"[0,0,0,0,0.50,32,0,Sikament320,0]",196317.0,2,558.2,[14],[50],[1],[43],[0],[0],0.0,0.0,0,0,0.0,0.0,0.0,0,0,[0],[0],[0],[0],[0],2,1a,0,0,2,2,0.0,1,24.630086404143977,0.0,160.0,28,1,0.0,0,0,0,2,0.1,0.0,0.138,377.0,377.0,0,-1,2,0,0,0,10000.0,153.93804002589985,13,0.5,CN,32.4,1.0,24.4,39.036144578313255,2.523758563675186,4.1983025319166645,4.1983025319166645,3.280886132777742,3.280886132777742,5.457793291491664,5.457793291491664,1.7666309945726302,1.7666309945726302,2.938811772341665,28800.0,0.0,1.8172785581591222,1.8172785581591222,0.0,2.480868831118032,2.480868831118032,0.0,4.298147389277154,4.298147389277154,28800.0,-3.32785059351105e-05,-3.32785059351105e-05,-0.00020534487986318314,-0.00020534487986318314,-0.00023862338579829363,-0.00023862338579829363,-0.00023862338579829363,1,0,6.491964285714285,0.0,100.0,0.0,50.0,0.0,0.0,0.015393804002589986,0.015393804002589986,0.0,0.0,0.0,0.0,0.0,0.0,0.0,50.0,43.0,50.0,50.0,0.0,0.0,50.0,8333333.333333336,166666.66666666672,166666.66666666672,25.0,0.25,0.0,0.0,0.0,0.0,0.0,2.523758563675186,32.4,166666.66666666672,166666.66666666672,35.582595359270975,0.0,19.159859039607447,0.0,1,27.371227199439215,0.0,4.542765414615335,14.230249470757707,0.0,0.0,0.0,0.0,0.0,0.0,0.0,177.80677988906476,0.0,0.0,0.0,50.0,0.0,153.93804002589985,-0.10000000000047748,0.0,10000.0,153.93804002589985,0.0,14.0,0.015393804002589986,50.0,10000.0,153.93804002589985,0.0,14.0,0.015393804002589986,50.0,10000.0,153.93804002589985,0.0,14.0,0.015393804002589986,50.0,43.982297150257104,0.0,10000.0,153.93804002589985,0.0,1.0,1.0,0.8998532007599791
2072,3070,19,N20-14-1,28,0,Rapport des essais: de tirants sous dÃ©formation imposÃ©e de courte durÃ©e,1993,0,Switzerland,Ã‰cole Polytechnique FÃ©dÃ©rale de Lausanne,Construction Materials Laboratory,"Bicher Farra, Jean-Paul Jaccoud",1150.0,1150.0,1000.0,1000.0,100.0,100,"[2,7,6]","[6,7,15]",60.0,"[0,21,0]",0,32.4,"[1,160x320,0]","[7,28,90]",2.523758563675186,"[1,160x320,1]",[28],30240.0,"[1,160x320,2]",[28],"[0,0,0,0,0.50,32,0,Sikament320,0]",196317.0,2,558.2,[14],[50],[1],[43],[0],[0],0.0,0.0,0,0,0.0,0.0,0.0,0,0,[0],[0],[0],[0],[0],2,1a,0,0,2,2,0.0,1,30.17185584507637,0.0,196.0,28,1,0.0,0,0,0,6,0.11,0.0,0.165,158.0,184.0,0,-1,2,0,0,0,10000.0,153.93804002589985,13,0.5,CN,32.4,1.0,24.4,39.036144578313255,2.523758563675186,4.1983025319166645,4.1983025319166645,3.280886132777742,3.280886132777742,5.457793291491664,5.457793291491664,1.7666309945726302,1.7666309945726302,2.938811772341665,28800.0,0.0,1.8172785581591222,1.8172785581591222,0.0,2.480868831118032,2.480868831118032,0.0,4.298147389277154,4.298147389277154,28800.0,-3.32785059351105e-05,-3.32785059351105e-05,-0.00020534487986318314,-0.00020534487986318314,-0.00023862338579829363,-0.00023862338579829363,-0.00023862338579829363,1,0,6.491964285714285,0.0,100.0,0.0,50.0,0.0,0.0,0.015393804002589986,0.015393804002589986,0.0,0.0,0.0,0.0,0.0,0.0,0.0,50.0,43.0,50.0,50.0,0.0,0.0,50.0,8333333.333333336,166666.66666666672,166666.66666666672,25.0,0.25,0.0,0.0,0.0,0.0,0.0,2.523758563675186,32.4,166666.66666666672,166666.66666666672,35.582595359270975,0.0,19.159859039607447,0.0,1,27.371227199439215,0.0,4.542765414615335,14.230249470757707,0.0,0.0,0.0,0.0,0.0,0.0,0.0,177.80677988906476,0.0,0.0,0.0,50.0,0.0,153.93804002589985,-0.10000000000047748,0.0,10000.0,153.93804002589985,0.0,14.0,0.015393804002589986,50.0,10000.0,153.93804002589985,0.0,14.0,0.015393804002589986,50.0,10000.0,153.93804002589985,0.0,14.0,0.015393804002589986,50.0,43.982297150257104,0.0,10000.0,153.93804002589985,0.0,1.0,1.0,1.1023201709309742
2073,3071,19,N20-14-1,26,0,Rapport des essais: de tirants sous dÃ©formation imposÃ©e de courte durÃ©e,1993,0,Switzerland,Ã‰cole Polytechnique FÃ©dÃ©rale de Lausanne,Construction Materials Laboratory,"Bicher Farra, Jean-Paul Jaccoud",1150.0,1150.0,1000.0,1000.0,100.0,100,"[2,7,6]","[6,7,15]",60.0,"[0,21,0]",0,32.4,"[1,160x320,0]","[7,28,90]",2.523758563675186,"[1,160x320,1]",[28],30240.0,"[1,160x320,2]",[28],"[0,0,0,0,0.50,32,0,Sikament320,0]",196317.0,2,558.2,[14],[50],[1],[43],[0],[0],0.0,0.0,0,0,0.0,0.0,0.0,0,0,[0],[0],[0],[0],[0],2,1a,0,0,2,2,0.0,1,30.01791780505047,0.0,195.0,28,1,0.0,0,0,0,6,0.1,0.0,0.165,157.0,184.0,0,-1,2,0,0,0,10000.0,153.93804002589985,13,0.5,CN,32.4,1.0,24.4,39.036144578313255,2.523758563675186,4.1983025319166645,4.1983025319166645,3.280886132777742,3.280886132777742,5.457793291491664,5.457793291491664,1.7666309945726302,1.7666309945726302,2.938811772341665,28800.0,0.0,1.8172785581591222,1.8172785581591222,0.0,2.480868831118032,2.480868831118032,0.0,4.298147389277154,4.298147389277154,28800.0,-3.32785059351105e-05,-3.32785059351105e-05,-0.00020534487986318314,-0.00020534487986318314,-0.00023862338579829363,-0.00023862338579829363,-0.00023862338579829363,1,0,6.491964285714285,0.0,100.0,0.0,50.0,0.0,0.0,0.015393804002589986,0.015393804002589986,0.0,0.0,0.0,0.0,0.0,0.0,0.0,50.0,43.0,50.0,50.0,0.0,0.0,50.0,8333333.333333336,166666.66666666672,166666.66666666672,25.0,0.25,0.0,0.0,0.0,0.0,0.0,2.523758563675186,32.4,166666.66666666672,166666.66666666672,35.582595359270975,0.0,19.159859039607447,0.0,1,27.371227199439215,0.0,4.542765414615335,14.230249470757707,0.0,0.0,0.0,0.0,0.0,0.0,0.0,177.80677988906476,0.0,0.0,0.0,50.0,0.0,153.93804002589985,-0.10000000000047748,0.0,10000.0,153.93804002589985,0.0,14.0,0.015393804002589986,50.0,10000.0,153.93804002589985,0.0,14.0,0.015393804002589986,50.0,10000.0,153.93804002589985,0.0,14.0,0.015393804002589986,50.0,43.982297150257104,0.0,10000.0,153.93804002589985,0.0,1.0,1.0,1.0966960884262245
2076,3074,19,N20-14-1,19,0,Rapport des essais: de tirants sous dÃ©formation imposÃ©e de courte durÃ©e,1993,0,Switzerland,Ã‰cole Polytechnique FÃ©dÃ©rale de Lausanne,Construction Materials Laboratory,"Bicher Farra, Jean-Paul Jaccoud",1150.0,1150.0,1000.0,1000.0,100.0,100,"[2,7,6]","[6,7,15]",60.0,"[0,21,0]",0,32.4,"[1,160x320,0]","[7,28,90]",2.523758563675186,"[1,160x320,1]",[28],30240.0,"[1,160x320,2]",[28],"[0,0,0,0,0.50,32,0,Sikament320,0]",196317.0,2,558.2,[14],[50],[1],[43],[0],[0],0.0,0.0,0,0,0.0,0.0,0.0,0,0,[0],[0],[0],[0],[0],2,1a,0,0,2,2,0.0,1,24.784024444169876,0.0,161.0,28,1,0.0,0,0,0,4,0.08,0.0,0.138,219.0,377.0,0,-1,2,0,0,0,10000.0,153.93804002589985,13,0.5,CN,32.4,1.0,24.4,39.036144578313255,2.523758563675186,4.1983025319166645,4.1983025319166645,3.280886132777742,3.280886132777742,5.457793291491664,5.457793291491664,1.7666309945726302,1.7666309945726302,2.938811772341665,28800.0,0.0,1.8172785581591222,1.8172785581591222,0.0,2.480868831118032,2.480868831118032,0.0,4.298147389277154,4.298147389277154,28800.0,-3.32785059351105e-05,-3.32785059351105e-05,-0.00020534487986318314,-0.00020534487986318314,-0.00023862338579829363,-0.00023862338579829363,-0.00023862338579829363,1,0,6.491964285714285,0.0,100.0,0.0,50.0,0.0,0.0,0.015393804002589986,0.015393804002589986,0.0,0.0,0.0,0.0,0.0,0.0,0.0,50.0,43.0,50.0,50.0,0.0,0.0,50.0,8333333.333333336,166666.66666666672,166666.66666666672,25.0,0.25,0.0,0.0,0.0,0.0,0.0,2.523758563675186,32.4,166666.66666666672,166666.66666666672,35.582595359270975,0.0,19.159859039607447,0.0,1,27.371227199439215,0.0,4.542765414615335,14.230249470757707,0.0,0.0,0.0,0.0,0.0,0.0,0.0,177.80677988906476,0.0,0.0,0.0,50.0,0.0,153.93804002589985,-0.10000000000047748,0.0,10000.0,153.93804002589985,0.0,14.0,0.015393804002589986,50.0,10000.0,153.93804002589985,0.0,14.0,0.015393804002589986,50.0,10000.0,153.93804002589985,0.0,14.0,0.015393804002589986,50.0,43.982297150257104,0.0,10000.0,153.93804002589985,0.0,1.0,1.0,0.905477283264729
2078,3076,19,N20-14-1,24,0,Rapport des essais: de tirants sous dÃ©formation imposÃ©e de courte durÃ©e,1993,0,Switzerland,Ã‰cole Polytechnique FÃ©dÃ©rale de Lausanne,Construction Materials Laboratory,"Bicher Farra, Jean-Paul Jaccoud",1150.0,1150.0,1000.0,1000.0,100.0,100,"[2,7,6]","[6,7,15]",60.0,"[0,21,0]",0,32.4,"[1,160x320,0]","[7,28,90]",2.523758563675186,"[1,160x320,1]",[28],30240.0,"[1,160x320,2]",[28],"[0,0,0,0,0.50,32,0,Sikament320,0]",196317.0,2,558.2,[14],[50],[1],[43],[0],[0],0.0,0.0,0,0,0.0,0.0,0.0,0,0,[0],[0],[0],[0],[0],2,1a,0,0,2,2,0.0,1,28.170661324739676,0.0,183.0,28,1,0.0,0,0,0,5,0.1,0.0,0.149,184.0,222.0,0,-1,2,0,0,0,10000.0,153.93804002589985,13,0.5,CN,32.4,1.0,24.4,39.036144578313255,2.523758563675186,4.1983025319166645,4.1983025319166645,3.280886132777742,3.280886132777742,5.457793291491664,5.457793291491664,1.7666309945726302,1.7666309945726302,2.938811772341665,28800.0,0.0,1.8172785581591222,1.8172785581591222,0.0,2.480868831118032,2.480868831118032,0.0,4.298147389277154,4.298147389277154,28800.0,-3.32785059351105e-05,-3.32785059351105e-05,-0.00020534487986318314,-0.00020534487986318314,-0.00023862338579829363,-0.00023862338579829363,-0.00023862338579829363,1,0,6.491964285714285,0.0,100.0,0.0,50.0,0.0,0.0,0.015393804002589986,0.015393804002589986,0.0,0.0,0.0,0.0,0.0,0.0,0.0,50.0,43.0,50.0,50.0,0.0,0.0,50.0,8333333.333333336,166666.66666666672,166666.66666666672,25.0,0.25,0.0,0.0,0.0,0.0,0.0,2.523758563675186,32.4,166666.66666666672,166666.66666666672,35.582595359270975,0.0,19.159859039607447,0.0,1,27.371227199439215,0.0,4.542765414615335,14.230249470757707,0.0,0.0,0.0,0.0,0.0,0.0,0.0,177.80677988906476,0.0,0.0,0.0,50.0,0.0,153.93804002589985,-0.10000000000047748,0.0,10000.0,153.93804002589985,0.0,14.0,0.015393804002589986,50.0,10000.0,153.93804002589985,0.0,14.0,0.015393804002589986,50.0,10000.0,153.93804002589985,0.0,14.0,0.015393804002589986,50.0,43.982297150257104,0.0,10000.0,153.93804002589985,0.0,1.0,1.0,1.0292070983692263
2083,3081,19,N20-14-1,27,0,Rapport des essais: de tirants sous dÃ©formation imposÃ©e de courte durÃ©e,1993,0,Switzerland,Ã‰cole Polytechnique FÃ©dÃ©rale de Lausanne,Construction Materials Laboratory,"Bicher Farra, Jean-Paul Jaccoud",1150.0,1150.0,1000.0,1000.0,100.0,100,"[2,7,6]","[6,7,15]",60.0,"[0,21,0]",0,32.4,"[1,160x320,0]","[7,28,90]",2.523758563675186,"[1,160x320,1]",[28],30240.0,"[1,160x320,2]",[28],"[0,0,0,0,0.50,32,0,Sikament320,0]",196317.0,2,558.2,[14],[50],[1],[43],[0],[0],0.0,0.0,0,0,0.0,0.0,0.0,0,0,[0],[0],[0],[0],[0],2,1a,0,0,2,2,0.0,1,26.477342884454774,0.0,172.0,28,1,0.0,0,0,0,6,0.1,0.0,0.148,157.0,280.0,0,-1,2,0,0,0,10000.0,153.93804002589985,13,0.5,CN,32.4,1.0,24.4,39.036144578313255,2.523758563675186,4.1983025319166645,4.1983025319166645,3.280886132777742,3.280886132777742,5.457793291491664,5.457793291491664,1.7666309945726302,1.7666309945726302,2.938811772341665,28800.0,0.0,1.8172785581591222,1.8172785581591222,0.0,2.480868831118032,2.480868831118032,0.0,4.298147389277154,4.298147389277154,28800.0,-3.32785059351105e-05,-3.32785059351105e-05,-0.00020534487986318314,-0.00020534487986318314,-0.00023862338579829363,-0.00023862338579829363,-0.00023862338579829363,1,0,6.491964285714285,0.0,100.0,0.0,50.0,0.0,0.0,0.015393804002589986,0.015393804002589986,0.0,0.0,0.0,0.0,0.0,0.0,0.0,50.0,43.0,50.0,50.0,0.0,0.0,50.0,8333333.333333336,166666.66666666672,166666.66666666672,25.0,0.25,0.0,0.0,0.0,0.0,0.0,2.523758563675186,32.4,166666.66666666672,166666.66666666672,35.582595359270975,0.0,19.159859039607447,0.0,1,27.371227199439215,0.0,4.542765414615335,14.230249470757707,0.0,0.0,0.0,0.0,0.0,0.0,0.0,177.80677988906476,0.0,0.0,0.0,50.0,0.0,153.93804002589985,-0.10000000000047748,0.0,10000.0,153.93804002589985,0.0,14.0,0.015393804002589986,50.0,10000.0,153.93804002589985,0.0,14.0,0.015393804002589986,50.0,10000.0,153.93804002589985,0.0,14.0,0.015393804002589986,50.0,43.982297150257104,0.0,10000.0,153.93804002589985,0.0,1.0,1.0,0.9673421908169776
2084,3082,19,N20-14-1,13,0,Rapport des essais: de tirants sous dÃ©formation imposÃ©e de courte durÃ©e,1993,0,Switzerland,Ã‰cole Polytechnique FÃ©dÃ©rale de Lausanne,Construction Materials Laboratory,"Bicher Farra, Jean-Paul Jaccoud",1150.0,1150.0,1000.0,1000.0,100.0,100,"[2,7,6]","[6,7,15]",60.0,"[0,21,0]",0,32.4,"[1,160x320,0]","[7,28,90]",2.523758563675186,"[1,160x320,1]",[28],30240.0,"[1,160x320,2]",[28],"[0,0,0,0,0.50,32,0,Sikament320,0]",196317.0,2,558.2,[14],[50],[1],[43],[0],[0],0.0,0.0,0,0,0.0,0.0,0.0,0,0,[0],[0],[0],[0],[0],2,1a,0,0,2,2,0.0,1,24.630086404143977,0.0,160.0,28,1,0.0,0,0,0,3,0.08,0.0,0.138,270.0,377.0,0,-1,2,0,0,0,10000.0,153.93804002589985,13,0.5,CN,32.4,1.0,24.4,39.036144578313255,2.523758563675186,4.1983025319166645,4.1983025319166645,3.280886132777742,3.280886132777742,5.457793291491664,5.457793291491664,1.7666309945726302,1.7666309945726302,2.938811772341665,28800.0,0.0,1.8172785581591222,1.8172785581591222,0.0,2.480868831118032,2.480868831118032,0.0,4.298147389277154,4.298147389277154,28800.0,-3.32785059351105e-05,-3.32785059351105e-05,-0.00020534487986318314,-0.00020534487986318314,-0.00023862338579829363,-0.00023862338579829363,-0.00023862338579829363,1,0,6.491964285714285,0.0,100.0,0.0,50.0,0.0,0.0,0.015393804002589986,0.015393804002589986,0.0,0.0,0.0,0.0,0.0,0.0,0.0,50.0,43.0,50.0,50.0,0.0,0.0,50.0,8333333.333333336,166666.66666666672,166666.66666666672,25.0,0.25,0.0,0.0,0.0,0.0,0.0,2.523758563675186,32.4,166666.66666666672,166666.66666666672,35.582595359270975,0.0,19.159859039607447,0.0,1,27.371227199439215,0.0,4.542765414615335,14.230249470757707,0.0,0.0,0.0,0.0,0.0,0.0,0.0,177.80677988906476,0.0,0.0,0.0,50.0,0.0,153.93804002589985,-0.10000000000047748,0.0,10000.0,153.93804002589985,0.0,14.0,0.015393804002589986,50.0,10000.0,153.93804002589985,0.0,14.0,0.015393804002589986,50.0,10000.0,153.93804002589985,0.0,14.0,0.015393804002589986,50.0,43.982297150257104,0.0,10000.0,153.93804002589985,0.0,1.0,1.0,0.8998532007599791
2087,3085,19,N20-14-2,23,0,Rapport des essais: de tirants sous dÃ©formation imposÃ©e de courte durÃ©e,1993,0,Switzerland,Ã‰cole Polytechnique FÃ©dÃ©rale de Lausanne,Construction Materials Laboratory,"Bicher Farra, Jean-Paul Jaccoud",1150.0,1150.0,1000.0,1000.0,100.0,100,"[2,7,6]","[6,7,15]",60.0,"[0,21,0]",0,32.4,"[1,160x320,0]","[7,28,90]",2.523758563675186,"[1,160x320,1]",[28],30240.0,"[1,160x320,2]",[28],"[0,0,0,0,0.50,32,0,Sikament320,0]",196317.0,2,558.2,[14],[50],[1],[43],[0],[0],0.0,0.0,0,0,0.0,0.0,0.0,0,0,[0],[0],[0],[0],[0],2,1a,0,0,2,2,0.0,1,27.70884720466197,0.0,180.0,28,1,0.0,0,0,0,6,0.07,0.0,0.149,154.0,222.0,0,-1,2,0,0,0,10000.0,153.93804002589985,13,0.5,CN,32.4,1.0,24.4,39.036144578313255,2.523758563675186,4.1983025319166645,4.1983025319166645,3.280886132777742,3.280886132777742,5.457793291491664,5.457793291491664,1.7666309945726302,1.7666309945726302,2.938811772341665,28800.0,0.0,1.8172785581591222,1.8172785581591222,0.0,2.480868831118032,2.480868831118032,0.0,4.298147389277154,4.298147389277154,28800.0,-3.32785059351105e-05,-3.32785059351105e-05,-0.00020534487986318314,-0.00020534487986318314,-0.00023862338579829363,-0.00023862338579829363,-0.00023862338579829363,1,0,6.491964285714285,0.0,100.0,0.0,50.0,0.0,0.0,0.015393804002589986,0.015393804002589986,0.0,0.0,0.0,0.0,0.0,0.0,0.0,50.0,43.0,50.0,50.0,0.0,0.0,50.0,8333333.333333336,166666.66666666672,166666.66666666672,25.0,0.25,0.0,0.0,0.0,0.0,0.0,2.523758563675186,32.4,166666.66666666672,166666.66666666672,35.582595359270975,0.0,19.159859039607447,0.0,1,27.371227199439215,0.0,4.542765414615335,14.230249470757707,0.0,0.0,0.0,0.0,0.0,0.0,0.0,177.80677988906476,0.0,0.0,0.0,50.0,0.0,153.93804002589985,-0.10000000000047748,0.0,10000.0,153.93804002589985,0.0,14.0,0.015393804002589986,50.0,10000.0,153.93804002589985,0.0,14.0,0.015393804002589986,50.0,10000.0,153.93804002589985,0.0,14.0,0.015393804002589986,50.0,43.982297150257104,0.0,10000.0,153.93804002589985,0.0,1.0,1.0,1.0123348508549763
2088,3086,19,N20-14-2,20,0,Rapport des essais: de tirants sous dÃ©formation imposÃ©e de courte durÃ©e,1993,0,Switzerland,Ã‰cole Polytechnique FÃ©dÃ©rale de Lausanne,Construction Materials Laboratory,"Bicher Farra, Jean-Paul Jaccoud",1150.0,1150.0,1000.0,1000.0,100.0,100,"[2,7,6]","[6,7,15]",60.0,"[0,21,0]",0,32.4,"[1,160x320,0]","[7,28,90]",2.523758563675186,"[1,160x320,1]",[28],30240.0,"[1,160x320,2]",[28],"[0,0,0,0,0.50,32,0,Sikament320,0]",196317.0,2,558.2,[14],[50],[1],[43],[0],[0],0.0,0.0,0,0,0.0,0.0,0.0,0,0,[0],[0],[0],[0],[0],2,1a,0,0,2,2,0.0,1,26.169466804402976,0.0,170.0,28,1,0.0,0,0,0,5,0.07,0.0,0.148,178.0,280.0,0,-1,2,0,0,0,10000.0,153.93804002589985,13,0.5,CN,32.4,1.0,24.4,39.036144578313255,2.523758563675186,4.1983025319166645,4.1983025319166645,3.280886132777742,3.280886132777742,5.457793291491664,5.457793291491664,1.7666309945726302,1.7666309945726302,2.938811772341665,28800.0,0.0,1.8172785581591222,1.8172785581591222,0.0,2.480868831118032,2.480868831118032,0.0,4.298147389277154,4.298147389277154,28800.0,-3.32785059351105e-05,-3.32785059351105e-05,-0.00020534487986318314,-0.00020534487986318314,-0.00023862338579829363,-0.00023862338579829363,-0.00023862338579829363,1,0,6.491964285714285,0.0,100.0,0.0,50.0,0.0,0.0,0.015393804002589986,0.015393804002589986,0.0,0.0,0.0,0.0,0.0,0.0,0.0,50.0,43.0,50.0,50.0,0.0,0.0,50.0,8333333.333333336,166666.66666666672,166666.66666666672,25.0,0.25,0.0,0.0,0.0,0.0,0.0,2.523758563675186,32.4,166666.66666666672,166666.66666666672,35.582595359270975,0.0,19.159859039607447,0.0,1,27.371227199439215,0.0,4.542765414615335,14.230249470757707,0.0,0.0,0.0,0.0,0.0,0.0,0.0,177.80677988906476,0.0,0.0,0.0,50.0,0.0,153.93804002589985,-0.10000000000047748,0.0,10000.0,153.93804002589985,0.0,14.0,0.015393804002589986,50.0,10000.0,153.93804002589985,0.0,14.0,0.015393804002589986,50.0,10000.0,153.93804002589985,0.0,14.0,0.015393804002589986,50.0,43.982297150257104,0.0,10000.0,153.93804002589985,0.0,1.0,1.0,0.9560940258074778
2090,3088,19,N20-14-2,33,0,Rapport des essais: de tirants sous dÃ©formation imposÃ©e de courte durÃ©e,1993,0,Switzerland,Ã‰cole Polytechnique FÃ©dÃ©rale de Lausanne,Construction Materials Laboratory,"Bicher Farra, Jean-Paul Jaccoud",1150.0,1150.0,1000.0,1000.0,100.0,100,"[2,7,6]","[6,7,15]",60.0,"[0,21,0]",0,32.4,"[1,160x320,0]","[7,28,90]",2.523758563675186,"[1,160x320,1]",[28],30240.0,"[1,160x320,2]",[28],"[0,0,0,0,0.50,32,0,Sikament320,0]",196317.0,2,558.2,[14],[50],[1],[43],[0],[0],0.0,0.0,0,0,0.0,0.0,0.0,0,0,[0],[0],[0],[0],[0],2,1a,0,0,2,2,0.0,1,35.09787312590517,0.0,227.99999999999997,28,1,0.0,0,0,0,8,0.11,0.0,0.203,122.0,158.0,0,-1,2,0,0,0,10000.0,153.93804002589985,13,0.5,CN,32.4,1.0,24.4,39.036144578313255,2.523758563675186,4.1983025319166645,4.1983025319166645,3.280886132777742,3.280886132777742,5.457793291491664,5.457793291491664,1.7666309945726302,1.7666309945726302,2.938811772341665,28800.0,0.0,1.8172785581591222,1.8172785581591222,0.0,2.480868831118032,2.480868831118032,0.0,4.298147389277154,4.298147389277154,28800.0,-3.32785059351105e-05,-3.32785059351105e-05,-0.00020534487986318314,-0.00020534487986318314,-0.00023862338579829363,-0.00023862338579829363,-0.00023862338579829363,1,0,6.491964285714285,0.0,100.0,0.0,50.0,0.0,0.0,0.015393804002589986,0.015393804002589986,0.0,0.0,0.0,0.0,0.0,0.0,0.0,50.0,43.0,50.0,50.0,0.0,0.0,50.0,8333333.333333336,166666.66666666672,166666.66666666672,25.0,0.25,0.0,0.0,0.0,0.0,0.0,2.523758563675186,32.4,166666.66666666672,166666.66666666672,35.582595359270975,0.0,19.159859039607447,0.0,1,27.371227199439215,0.0,4.542765414615335,14.230249470757707,0.0,0.0,0.0,0.0,0.0,0.0,0.0,177.80677988906476,0.0,0.0,0.0,50.0,0.0,153.93804002589985,-0.10000000000047748,0.0,10000.0,153.93804002589985,0.0,14.0,0.015393804002589986,50.0,10000.0,153.93804002589985,0.0,14.0,0.015393804002589986,50.0,10000.0,153.93804002589985,0.0,14.0,0.015393804002589986,50.0,43.982297150257104,0.0,10000.0,153.93804002589985,0.0,1.0,1.0,1.2822908110829703
2091,3089,19,N20-14-2,18,0,Rapport des essais: de tirants sous dÃ©formation imposÃ©e de courte durÃ©e,1993,0,Switzerland,Ã‰cole Polytechnique FÃ©dÃ©rale de Lausanne,Construction Materials Laboratory,"Bicher Farra, Jean-Paul Jaccoud",1150.0,1150.0,1000.0,1000.0,100.0,100,"[2,7,6]","[6,7,15]",60.0,"[0,21,0]",0,32.4,"[1,160x320,0]","[7,28,90]",2.523758563675186,"[1,160x320,1]",[28],30240.0,"[1,160x320,2]",[28],"[0,0,0,0,0.50,32,0,Sikament320,0]",196317.0,2,558.2,[14],[50],[1],[43],[0],[0],0.0,0.0,0,0,0.0,0.0,0.0,0,0,[0],[0],[0],[0],[0],2,1a,0,0,2,2,0.0,1,24.168272284066276,0.0,157.0,28,1,0.0,0,0,0,4,0.07,0.0,0.117,215.0,367.0,0,-1,2,0,0,0,10000.0,153.93804002589985,13,0.5,CN,32.4,1.0,24.4,39.036144578313255,2.523758563675186,4.1983025319166645,4.1983025319166645,3.280886132777742,3.280886132777742,5.457793291491664,5.457793291491664,1.7666309945726302,1.7666309945726302,2.938811772341665,28800.0,0.0,1.8172785581591222,1.8172785581591222,0.0,2.480868831118032,2.480868831118032,0.0,4.298147389277154,4.298147389277154,28800.0,-3.32785059351105e-05,-3.32785059351105e-05,-0.00020534487986318314,-0.00020534487986318314,-0.00023862338579829363,-0.00023862338579829363,-0.00023862338579829363,1,0,6.491964285714285,0.0,100.0,0.0,50.0,0.0,0.0,0.015393804002589986,0.015393804002589986,0.0,0.0,0.0,0.0,0.0,0.0,0.0,50.0,43.0,50.0,50.0,0.0,0.0,50.0,8333333.333333336,166666.66666666672,166666.66666666672,25.0,0.25,0.0,0.0,0.0,0.0,0.0,2.523758563675186,32.4,166666.66666666672,166666.66666666672,35.582595359270975,0.0,19.159859039607447,0.0,1,27.371227199439215,0.0,4.542765414615335,14.230249470757707,0.0,0.0,0.0,0.0,0.0,0.0,0.0,177.80677988906476,0.0,0.0,0.0,50.0,0.0,153.93804002589985,-0.10000000000047748,0.0,10000.0,153.93804002589985,0.0,14.0,0.015393804002589986,50.0,10000.0,153.93804002589985,0.0,14.0,0.015393804002589986,50.0,10000.0,153.93804002589985,0.0,14.0,0.015393804002589986,50.0,43.982297150257104,0.0,10000.0,153.93804002589985,0.0,1.0,1.0,0.8829809532457294
2093,3091,19,N20-14-2,31,0,Rapport des essais: de tirants sous dÃ©formation imposÃ©e de courte durÃ©e,1993,0,Switzerland,Ã‰cole Polytechnique FÃ©dÃ©rale de Lausanne,Construction Materials Laboratory,"Bicher Farra, Jean-Paul Jaccoud",1150.0,1150.0,1000.0,1000.0,100.0,100,"[2,7,6]","[6,7,15]",60.0,"[0,21,0]",0,32.4,"[1,160x320,0]","[7,28,90]",2.523758563675186,"[1,160x320,1]",[28],30240.0,"[1,160x320,2]",[28],"[0,0,0,0,0.50,32,0,Sikament320,0]",196317.0,2,558.2,[14],[50],[1],[43],[0],[0],0.0,0.0,0,0,0.0,0.0,0.0,0,0,[0],[0],[0],[0],[0],2,1a,0,0,2,2,0.0,1,31.095484085231767,0.0,202.0,28,1,0.0,0,0,0,7,0.11,0.0,0.187,137.0,157.0,0,-1,2,0,0,0,10000.0,153.93804002589985,13,0.5,CN,32.4,1.0,24.4,39.036144578313255,2.523758563675186,4.1983025319166645,4.1983025319166645,3.280886132777742,3.280886132777742,5.457793291491664,5.457793291491664,1.7666309945726302,1.7666309945726302,2.938811772341665,28800.0,0.0,1.8172785581591222,1.8172785581591222,0.0,2.480868831118032,2.480868831118032,0.0,4.298147389277154,4.298147389277154,28800.0,-3.32785059351105e-05,-3.32785059351105e-05,-0.00020534487986318314,-0.00020534487986318314,-0.00023862338579829363,-0.00023862338579829363,-0.00023862338579829363,1,0,6.491964285714285,0.0,100.0,0.0,50.0,0.0,0.0,0.015393804002589986,0.015393804002589986,0.0,0.0,0.0,0.0,0.0,0.0,0.0,50.0,43.0,50.0,50.0,0.0,0.0,50.0,8333333.333333336,166666.66666666672,166666.66666666672,25.0,0.25,0.0,0.0,0.0,0.0,0.0,2.523758563675186,32.4,166666.66666666672,166666.66666666672,35.582595359270975,0.0,19.159859039607447,0.0,1,27.371227199439215,0.0,4.542765414615335,14.230249470757707,0.0,0.0,0.0,0.0,0.0,0.0,0.0,177.80677988906476,0.0,0.0,0.0,50.0,0.0,153.93804002589985,-0.10000000000047748,0.0,10000.0,153.93804002589985,0.0,14.0,0.015393804002589986,50.0,10000.0,153.93804002589985,0.0,14.0,0.015393804002589986,50.0,10000.0,153.93804002589985,0.0,14.0,0.015393804002589986,50.0,43.982297150257104,0.0,10000.0,153.93804002589985,0.0,1.0,1.0,1.1360646659594735
2094,3092,19,N20-14-2,26,0,Rapport des essais: de tirants sous dÃ©formation imposÃ©e de courte durÃ©e,1993,0,Switzerland,Ã‰cole Polytechnique FÃ©dÃ©rale de Lausanne,Construction Materials Laboratory,"Bicher Farra, Jean-Paul Jaccoud",1150.0,1150.0,1000.0,1000.0,100.0,100,"[2,7,6]","[6,7,15]",60.0,"[0,21,0]",0,32.4,"[1,160x320,0]","[7,28,90]",2.523758563675186,"[1,160x320,1]",[28],30240.0,"[1,160x320,2]",[28],"[0,0,0,0,0.50,32,0,Sikament320,0]",196317.0,2,558.2,[14],[50],[1],[43],[0],[0],0.0,0.0,0,0,0.0,0.0,0.0,0,0,[0],[0],[0],[0],[0],2,1a,0,0,2,2,0.0,1,27.70884720466197,0.0,180.0,28,1,0.0,0,0,0,6,0.08,0.0,0.149,154.0,222.0,0,-1,2,0,0,0,10000.0,153.93804002589985,13,0.5,CN,32.4,1.0,24.4,39.036144578313255,2.523758563675186,4.1983025319166645,4.1983025319166645,3.280886132777742,3.280886132777742,5.457793291491664,5.457793291491664,1.7666309945726302,1.7666309945726302,2.938811772341665,28800.0,0.0,1.8172785581591222,1.8172785581591222,0.0,2.480868831118032,2.480868831118032,0.0,4.298147389277154,4.298147389277154,28800.0,-3.32785059351105e-05,-3.32785059351105e-05,-0.00020534487986318314,-0.00020534487986318314,-0.00023862338579829363,-0.00023862338579829363,-0.00023862338579829363,1,0,6.491964285714285,0.0,100.0,0.0,50.0,0.0,0.0,0.015393804002589986,0.015393804002589986,0.0,0.0,0.0,0.0,0.0,0.0,0.0,50.0,43.0,50.0,50.0,0.0,0.0,50.0,8333333.333333336,166666.66666666672,166666.66666666672,25.0,0.25,0.0,0.0,0.0,0.0,0.0,2.523758563675186,32.4,166666.66666666672,166666.66666666672,35.582595359270975,0.0,19.159859039607447,0.0,1,27.371227199439215,0.0,4.542765414615335,14.230249470757707,0.0,0.0,0.0,0.0,0.0,0.0,0.0,177.80677988906476,0.0,0.0,0.0,50.0,0.0,153.93804002589985,-0.10000000000047748,0.0,10000.0,153.93804002589985,0.0,14.0,0.015393804002589986,50.0,10000.0,153.93804002589985,0.0,14.0,0.015393804002589986,50.0,10000.0,153.93804002589985,0.0,14.0,0.015393804002589986,50.0,43.982297150257104,0.0,10000.0,153.93804002589985,0.0,1.0,1.0,1.0123348508549763
2095,3093,19,N20-14-2,30,0,Rapport des essais: de tirants sous dÃ©formation imposÃ©e de courte durÃ©e,1993,0,Switzerland,Ã‰cole Polytechnique FÃ©dÃ©rale de Lausanne,Construction Materials Laboratory,"Bicher Farra, Jean-Paul Jaccoud",1150.0,1150.0,1000.0,1000.0,100.0,100,"[2,7,6]","[6,7,15]",60.0,"[0,21,0]",0,32.4,"[1,160x320,0]","[7,28,90]",2.523758563675186,"[1,160x320,1]",[28],30240.0,"[1,160x320,2]",[28],"[0,0,0,0,0.50,32,0,Sikament320,0]",196317.0,2,558.2,[14],[50],[1],[43],[0],[0],0.0,0.0,0,0,0.0,0.0,0.0,0,0,[0],[0],[0],[0],[0],2,1a,0,0,2,2,0.0,1,33.71243076567207,0.0,219.00000000000003,28,1,0.0,0,0,0,7,0.11,0.0,0.11,137.0,137.0,0,-1,2,0,0,0,10000.0,153.93804002589985,13,0.5,CN,32.4,1.0,24.4,39.036144578313255,2.523758563675186,4.1983025319166645,4.1983025319166645,3.280886132777742,3.280886132777742,5.457793291491664,5.457793291491664,1.7666309945726302,1.7666309945726302,2.938811772341665,28800.0,0.0,1.8172785581591222,1.8172785581591222,0.0,2.480868831118032,2.480868831118032,0.0,4.298147389277154,4.298147389277154,28800.0,-3.32785059351105e-05,-3.32785059351105e-05,-0.00020534487986318314,-0.00020534487986318314,-0.00023862338579829363,-0.00023862338579829363,-0.00023862338579829363,1,0,6.491964285714285,0.0,100.0,0.0,50.0,0.0,0.0,0.015393804002589986,0.015393804002589986,0.0,0.0,0.0,0.0,0.0,0.0,0.0,50.0,43.0,50.0,50.0,0.0,0.0,50.0,8333333.333333336,166666.66666666672,166666.66666666672,25.0,0.25,0.0,0.0,0.0,0.0,0.0,2.523758563675186,32.4,166666.66666666672,166666.66666666672,35.582595359270975,0.0,19.159859039607447,0.0,1,27.371227199439215,0.0,4.542765414615335,14.230249470757707,0.0,0.0,0.0,0.0,0.0,0.0,0.0,177.80677988906476,0.0,0.0,0.0,50.0,0.0,153.93804002589985,-0.10000000000047748,0.0,10000.0,153.93804002589985,0.0,14.0,0.015393804002589986,50.0,10000.0,153.93804002589985,0.0,14.0,0.015393804002589986,50.0,10000.0,153.93804002589985,0.0,14.0,0.015393804002589986,50.0,43.982297150257104,0.0,10000.0,153.93804002589985,0.0,1.0,1.0,1.2316740685402214
2096,3094,19,N20-14-2,25,0,Rapport des essais: de tirants sous dÃ©formation imposÃ©e de courte durÃ©e,1993,0,Switzerland,Ã‰cole Polytechnique FÃ©dÃ©rale de Lausanne,Construction Materials Laboratory,"Bicher Farra, Jean-Paul Jaccoud",1150.0,1150.0,1000.0,1000.0,100.0,100,"[2,7,6]","[6,7,15]",60.0,"[0,21,0]",0,32.4,"[1,160x320,0]","[7,28,90]",2.523758563675186,"[1,160x320,1]",[28],30240.0,"[1,160x320,2]",[28],"[0,0,0,0,0.50,32,0,Sikament320,0]",196317.0,2,558.2,[14],[50],[1],[43],[0],[0],0.0,0.0,0,0,0.0,0.0,0.0,0,0,[0],[0],[0],[0],[0],2,1a,0,0,2,2,0.0,1,26.169466804402976,0.0,170.0,28,1,0.0,0,0,0,6,0.07,0.0,0.148,179.0,280.0,0,-1,2,0,0,0,10000.0,153.93804002589985,13,0.5,CN,32.4,1.0,24.4,39.036144578313255,2.523758563675186,4.1983025319166645,4.1983025319166645,3.280886132777742,3.280886132777742,5.457793291491664,5.457793291491664,1.7666309945726302,1.7666309945726302,2.938811772341665,28800.0,0.0,1.8172785581591222,1.8172785581591222,0.0,2.480868831118032,2.480868831118032,0.0,4.298147389277154,4.298147389277154,28800.0,-3.32785059351105e-05,-3.32785059351105e-05,-0.00020534487986318314,-0.00020534487986318314,-0.00023862338579829363,-0.00023862338579829363,-0.00023862338579829363,1,0,6.491964285714285,0.0,100.0,0.0,50.0,0.0,0.0,0.015393804002589986,0.015393804002589986,0.0,0.0,0.0,0.0,0.0,0.0,0.0,50.0,43.0,50.0,50.0,0.0,0.0,50.0,8333333.333333336,166666.66666666672,166666.66666666672,25.0,0.25,0.0,0.0,0.0,0.0,0.0,2.523758563675186,32.4,166666.66666666672,166666.66666666672,35.582595359270975,0.0,19.159859039607447,0.0,1,27.371227199439215,0.0,4.542765414615335,14.230249470757707,0.0,0.0,0.0,0.0,0.0,0.0,0.0,177.80677988906476,0.0,0.0,0.0,50.0,0.0,153.93804002589985,-0.10000000000047748,0.0,10000.0,153.93804002589985,0.0,14.0,0.015393804002589986,50.0,10000.0,153.93804002589985,0.0,14.0,0.015393804002589986,50.0,10000.0,153.93804002589985,0.0,14.0,0.015393804002589986,50.0,43.982297150257104,0.0,10000.0,153.93804002589985,0.0,1.0,1.0,0.9560940258074778
2097,3095,19,N20-14-2,32,0,Rapport des essais: de tirants sous dÃ©formation imposÃ©e de courte durÃ©e,1993,0,Switzerland,Ã‰cole Polytechnique FÃ©dÃ©rale de Lausanne,Construction Materials Laboratory,"Bicher Farra, Jean-Paul Jaccoud",1150.0,1150.0,1000.0,1000.0,100.0,100,"[2,7,6]","[6,7,15]",60.0,"[0,21,0]",0,32.4,"[1,160x320,0]","[7,28,90]",2.523758563675186,"[1,160x320,1]",[28],30240.0,"[1,160x320,2]",[28],"[0,0,0,0,0.50,32,0,Sikament320,0]",196317.0,2,558.2,[14],[50],[1],[43],[0],[0],0.0,0.0,0,0,0.0,0.0,0.0,0,0,[0],[0],[0],[0],[0],2,1a,0,0,2,2,0.0,1,36.17543940608647,0.0,235.0,28,1,0.0,0,0,0,8,0.11,0.0,0.206,122.0,190.6832056985386,0,-1,2,0,0,0,10000.0,153.93804002589985,13,0.5,CN,32.4,1.0,24.4,39.036144578313255,2.523758563675186,4.1983025319166645,4.1983025319166645,3.280886132777742,3.280886132777742,5.457793291491664,5.457793291491664,1.7666309945726302,1.7666309945726302,2.938811772341665,28800.0,0.0,1.8172785581591222,1.8172785581591222,0.0,2.480868831118032,2.480868831118032,0.0,4.298147389277154,4.298147389277154,28800.0,-3.32785059351105e-05,-3.32785059351105e-05,-0.00020534487986318314,-0.00020534487986318314,-0.00023862338579829363,-0.00023862338579829363,-0.00023862338579829363,1,0,6.491964285714285,0.0,100.0,0.0,50.0,0.0,0.0,0.015393804002589986,0.015393804002589986,0.0,0.0,0.0,0.0,0.0,0.0,0.0,50.0,43.0,50.0,50.0,0.0,0.0,50.0,8333333.333333336,166666.66666666672,166666.66666666672,25.0,0.25,0.0,0.0,0.0,0.0,0.0,2.523758563675186,32.4,166666.66666666672,166666.66666666672,35.582595359270975,0.0,19.159859039607447,0.0,2,27.371227199439215,0.0,4.542765414615335,14.230249470757707,0.0,0.0,0.0,0.0,0.0,0.0,0.0,177.80677988906476,0.0,0.0,0.0,50.0,0.0,153.93804002589985,-0.10000000000047748,0.0,10000.0,153.93804002589985,0.0,14.0,0.015393804002589986,50.0,10000.0,153.93804002589985,0.0,14.0,0.015393804002589986,50.0,10000.0,153.93804002589985,0.0,14.0,0.015393804002589986,50.0,43.982297150257104,0.0,10000.0,153.93804002589985,0.0,0.6398046411747262,0.8083604201900833,1.3216593886162193
2099,3097,19,N20-14-2,34,0,Rapport des essais: de tirants sous dÃ©formation imposÃ©e de courte durÃ©e,1993,0,Switzerland,Ã‰cole Polytechnique FÃ©dÃ©rale de Lausanne,Construction Materials Laboratory,"Bicher Farra, Jean-Paul Jaccoud",1150.0,1150.0,1000.0,1000.0,100.0,100,"[2,7,6]","[6,7,15]",60.0,"[0,21,0]",0,32.4,"[1,160x320,0]","[7,28,90]",2.523758563675186,"[1,160x320,1]",[28],30240.0,"[1,160x320,2]",[28],"[0,0,0,0,0.50,32,0,Sikament320,0]",196317.0,2,558.2,[14],[50],[1],[43],[0],[0],0.0,0.0,0,0,0.0,0.0,0.0,0,0,[0],[0],[0],[0],[0],2,1a,0,0,2,2,0.0,1,35.86756332603466,0.0,233.0,28,1,0.0,0,0,0,8,0.12,0.0,0.206,122.0,190.6832056985386,0,-1,2,0,0,0,10000.0,153.93804002589985,13,0.5,CN,32.4,1.0,24.4,39.036144578313255,2.523758563675186,4.1983025319166645,4.1983025319166645,3.280886132777742,3.280886132777742,5.457793291491664,5.457793291491664,1.7666309945726302,1.7666309945726302,2.938811772341665,28800.0,0.0,1.8172785581591222,1.8172785581591222,0.0,2.480868831118032,2.480868831118032,0.0,4.298147389277154,4.298147389277154,28800.0,-3.32785059351105e-05,-3.32785059351105e-05,-0.00020534487986318314,-0.00020534487986318314,-0.00023862338579829363,-0.00023862338579829363,-0.00023862338579829363,1,0,6.491964285714285,0.0,100.0,0.0,50.0,0.0,0.0,0.015393804002589986,0.015393804002589986,0.0,0.0,0.0,0.0,0.0,0.0,0.0,50.0,43.0,50.0,50.0,0.0,0.0,50.0,8333333.333333336,166666.66666666672,166666.66666666672,25.0,0.25,0.0,0.0,0.0,0.0,0.0,2.523758563675186,32.4,166666.66666666672,166666.66666666672,35.582595359270975,0.0,19.159859039607447,0.0,2,27.371227199439215,0.0,4.542765414615335,14.230249470757707,0.0,0.0,0.0,0.0,0.0,0.0,0.0,177.80677988906476,0.0,0.0,0.0,50.0,0.0,153.93804002589985,-0.10000000000047748,0.0,10000.0,153.93804002589985,0.0,14.0,0.015393804002589986,50.0,10000.0,153.93804002589985,0.0,14.0,0.015393804002589986,50.0,10000.0,153.93804002589985,0.0,14.0,0.015393804002589986,50.0,43.982297150257104,0.0,10000.0,153.93804002589985,0.0,0.643611056753491,0.8139807489472056,1.3104112236067196
2104,3102,19,N20-14-2,24,0,Rapport des essais: de tirants sous dÃ©formation imposÃ©e de courte durÃ©e,1993,0,Switzerland,Ã‰cole Polytechnique FÃ©dÃ©rale de Lausanne,Construction Materials Laboratory,"Bicher Farra, Jean-Paul Jaccoud",1150.0,1150.0,1000.0,1000.0,100.0,100,"[2,7,6]","[6,7,15]",60.0,"[0,21,0]",0,32.4,"[1,160x320,0]","[7,28,90]",2.523758563675186,"[1,160x320,1]",[28],30240.0,"[1,160x320,2]",[28],"[0,0,0,0,0.50,32,0,Sikament320,0]",196317.0,2,558.2,[14],[50],[1],[43],[0],[0],0.0,0.0,0,0,0.0,0.0,0.0,0,0,[0],[0],[0],[0],[0],2,1a,0,0,2,2,0.0,1,25.09190052422168,0.0,163.0,28,1,0.0,0,0,0,6,0.07,0.0,0.138,154.0,377.0,0,-1,2,0,0,0,10000.0,153.93804002589985,13,0.5,CN,32.4,1.0,24.4,39.036144578313255,2.523758563675186,4.1983025319166645,4.1983025319166645,3.280886132777742,3.280886132777742,5.457793291491664,5.457793291491664,1.7666309945726302,1.7666309945726302,2.938811772341665,28800.0,0.0,1.8172785581591222,1.8172785581591222,0.0,2.480868831118032,2.480868831118032,0.0,4.298147389277154,4.298147389277154,28800.0,-3.32785059351105e-05,-3.32785059351105e-05,-0.00020534487986318314,-0.00020534487986318314,-0.00023862338579829363,-0.00023862338579829363,-0.00023862338579829363,1,0,6.491964285714285,0.0,100.0,0.0,50.0,0.0,0.0,0.015393804002589986,0.015393804002589986,0.0,0.0,0.0,0.0,0.0,0.0,0.0,50.0,43.0,50.0,50.0,0.0,0.0,50.0,8333333.333333336,166666.66666666672,166666.66666666672,25.0,0.25,0.0,0.0,0.0,0.0,0.0,2.523758563675186,32.4,166666.66666666672,166666.66666666672,35.582595359270975,0.0,19.159859039607447,0.0,1,27.371227199439215,0.0,4.542765414615335,14.230249470757707,0.0,0.0,0.0,0.0,0.0,0.0,0.0,177.80677988906476,0.0,0.0,0.0,50.0,0.0,153.93804002589985,-0.10000000000047748,0.0,10000.0,153.93804002589985,0.0,14.0,0.015393804002589986,50.0,10000.0,153.93804002589985,0.0,14.0,0.015393804002589986,50.0,10000.0,153.93804002589985,0.0,14.0,0.015393804002589986,50.0,43.982297150257104,0.0,10000.0,153.93804002589985,0.0,1.0,1.0,0.9167254482742289
2106,3104,19,N20-14-2,36,0,Rapport des essais: de tirants sous dÃ©formation imposÃ©e de courte durÃ©e,1993,0,Switzerland,Ã‰cole Polytechnique FÃ©dÃ©rale de Lausanne,Construction Materials Laboratory,"Bicher Farra, Jean-Paul Jaccoud",1150.0,1150.0,1000.0,1000.0,100.0,100,"[2,7,6]","[6,7,15]",60.0,"[0,21,0]",0,32.4,"[1,160x320,0]","[7,28,90]",2.523758563675186,"[1,160x320,1]",[28],30240.0,"[1,160x320,2]",[28],"[0,0,0,0,0.50,32,0,Sikament320,0]",196317.0,2,558.2,[14],[50],[1],[43],[0],[0],0.0,0.0,0,0,0.0,0.0,0.0,0,0,[0],[0],[0],[0],[0],2,1a,0,0,2,2,0.0,1,46.02747396774406,0.0,299.0,28,1,0.0,0,0,0,8,0.17,0.0,0.276,122.0,214.55075132707663,0,-1,2,0,0,0,10000.0,153.93804002589985,13,0.5,CN,32.4,1.0,24.4,39.036144578313255,2.523758563675186,4.1983025319166645,4.1983025319166645,3.280886132777742,3.280886132777742,5.457793291491664,5.457793291491664,1.7666309945726302,1.7666309945726302,2.938811772341665,28800.0,0.0,1.8172785581591222,1.8172785581591222,0.0,2.480868831118032,2.480868831118032,0.0,4.298147389277154,4.298147389277154,28800.0,-3.32785059351105e-05,-3.32785059351105e-05,-0.00020534487986318314,-0.00020534487986318314,-0.00023862338579829363,-0.00023862338579829363,-0.00023862338579829363,1,0,6.491964285714285,0.0,100.0,0.0,50.0,0.0,0.0,0.015393804002589986,0.015393804002589986,0.0,0.0,0.0,0.0,0.0,0.0,0.0,50.0,43.0,50.0,50.0,0.0,0.0,50.0,8333333.333333336,166666.66666666672,166666.66666666672,25.0,0.25,0.0,0.0,0.0,0.0,0.0,2.523758563675186,32.4,166666.66666666672,166666.66666666672,35.582595359270975,0.0,19.159859039607447,0.0,2,27.371227199439215,0.0,4.542765414615335,14.230249470757707,0.0,0.0,0.0,0.0,0.0,0.0,0.0,177.80677988906476,0.0,0.0,0.0,50.0,0.0,153.93804002589985,-0.10000000000047748,0.0,10000.0,153.93804002589985,0.0,14.0,0.015393804002589986,50.0,10000.0,153.93804002589985,0.0,14.0,0.015393804002589986,50.0,10000.0,153.93804002589985,0.0,14.0,0.015393804002589986,50.0,43.982297150257104,0.0,10000.0,153.93804002589985,0.0,0.5686300292372988,0.6887856499774516,1.681600668920211
