Repository: iavdesch/Research

Readme
======

The supporting files are related to the study "A method for determining the performance of formulas for calculating the crack width and spacing in reinforced concrete elements".

The following files are relevant:
Research/Method_comparing_CWFs/Data_processing_for_GitHuB_Final (contains the data processing of the database "Crack width and crack spacing in reinforced and prestressed concrete elements: database")
Research/Method_comparing_CWFs/CWF_analysis_for_GitHuB_Final (contains the evaluation of the different crack width formulas)

File: Method_comparing_CWFs/Datasets_Used/Working_database_no_hordijk_no_initshrink.csv (part 40 of 83)
,ID,EPID,ELID,LOADID,DOI,title,year,journal,country,institution,laboratory,authors,Ltot,Lspan,Lcons,Lmeas,h,b,hc,thc,RH,Temp,pd,fcm,catfcm,tfcm,fctm,catfctm,tfctm,Ecm,catEcm,tEcm,mix,Es,fsr,fy,phi,zs,nbl,clat,phit,st,phiw,sw,type,method,fpk,fp01k,Ep,rel,fpr,npl,phip,Ap,zp,cplat,catf,epsin,catcal,selfw,typew,locw,epsc,Nrep,N,M,sigs,t0,t,PL,catp,t0p,tp,ncr,wm,wk,wmax,sm,smax,indLR,indNP,indtfcm,indtfctm,indtEcm,slab,Ac,Astot,ts,sc,class_C,fcm28,Bcc,fck28,fcm_cube_150,fctm28,fctmfl28,fctmfl,fct095_28,fct095,fct095fl_28,fct095fl,fct005,fct005_28,fct005fl,Ecm28,phi_bc,phi_bc_prestress,phi_bc_prior_load,phi_dc,phi_dc_prestress,phi_dc_prior_load,phi_creep,phi_creep_prestress,phi_creep_prior_load,Ecm0,eps_cbs,eps_cbs_prestress,eps_cds,eps_cds_prestress,shrinkage,shrinkage_prestress,shrinkage_init,bondLR,bondPR,ae,ap,sxLR,sxNP,zstot,zstensinit,Astensinit,rhotot,rhotensinit,At,Aw,Aptot,zptot,zeta1,zeta,phi_peq,ry,cy,ry0,rx,ryp,cyp,cog,Izz,Wb,Wt,rho,qself,Mself,ep,Mp,pre_loss,initstrain,fctmorg,fcmorg,W_Ib,W_It,Ncr095,Mcr095,Ncr005,Mcr005,CS,Ncr,Mcr,tau_bms,tau_max,xcinit,epsinit,dpsigs,xc,eps,epsbot,sigssimpl,sigsr,dpsigsr,xc_sr,eps_sr,zstottens,zptottens,Astens,Actens,Aptens,Aceff_MC2020,Aseff_MC2020,Apeff_MC2020,phi_eq_MC2020,rhoeff_MC2020,hceff_MC2020,Aceff_FPR,Aseff_FPR,Apeff_FPR,phi_eq_FPR,rhoeff_FPR,hceff_FPR,Aceff_SMTCM,Aseff_SMTCM,Apeff_SMTCM,phi_eq_SMTCM,rhoeff_SMTCM,hceff_SMTCM,sumcirc_SMTCM,sumcirc_p_SMTCM,Actensstate1,Astensstate1,Aptensstate1,r,p,k1
2138,3136,19,N20-14-3,28,0,Rapport des essais: de tirants sous dÃ©formation imposÃ©e de courte durÃ©e,1993,0,Switzerland,Ã‰cole Polytechnique FÃ©dÃ©rale de Lausanne,Construction Materials Laboratory,"Bicher Farra, Jean-Paul Jaccoud",1150.0,1150.0,1000.0,1000.0,100.0,100,"[2,7,6]","[6,7,15]",60.0,"[0,21,0]",0,32.4,"[1,160x320,0]","[7,28,90]",2.523758563675186,"[1,160x320,1]",[28],30240.0,"[1,160x320,2]",[28],"[0,0,0,0,0.50,32,0,Sikament320,0]",196317.0,2,558.2,[14],[50],[1],[43],[0],[0],0.0,0.0,0,0,0.0,0.0,0.0,0,0,[0],[0],[0],[0],[0],2,1a,0,0,2,2,0.0,1,40.02389040673396,0.0,260.0,28,1,0.0,0,0,0,6,0.16,0.0,0.232,158.0,263.7659200903871,0,-1,2,0,0,0,10000.0,153.93804002589985,13,0.5,CN,32.4,1.0,24.4,39.036144578313255,2.523758563675186,4.1983025319166645,4.1983025319166645,3.280886132777742,3.280886132777742,5.457793291491664,5.457793291491664,1.7666309945726302,1.7666309945726302,2.938811772341665,28800.0,0.0,1.8172785581591222,1.8172785581591222,0.0,2.480868831118032,2.480868831118032,0.0,4.298147389277154,4.298147389277154,28800.0,-3.32785059351105e-05,-3.32785059351105e-05,-0.00020534487986318314,-0.00020534487986318314,-0.00023862338579829363,-0.00023862338579829363,-0.00023862338579829363,1,0,6.491964285714285,0.0,100.0,0.0,50.0,0.0,0.0,0.015393804002589986,0.015393804002589986,0.0,0.0,0.0,0.0,0.0,0.0,0.0,50.0,43.0,50.0,50.0,0.0,0.0,50.0,8333333.333333336,166666.66666666672,166666.66666666672,25.0,0.25,0.0,0.0,0.0,0.0,0.0,2.523758563675186,32.4,166666.66666666672,166666.66666666672,35.582595359270975,0.0,19.159859039607447,0.0,2,27.371227199439215,0.0,4.542765414615335,14.230249470757707,0.0,0.0,0.0,0.0,0.0,0.0,0.0,177.80677988906476,0.0,0.0,0.0,50.0,0.0,153.93804002589985,-0.10000000000047748,0.0,10000.0,153.93804002589985,0.0,14.0,0.015393804002589986,50.0,10000.0,153.93804002589985,0.0,14.0,0.015393804002589986,50.0,10000.0,153.93804002589985,0.0,14.0,0.015393804002589986,50.0,43.982297150257104,0.0,10000.0,153.93804002589985,0.0,0.6028072161313107,0.7497577465766593,1.462261451234966
2139,3137,19,N20-14-3,23,0,Rapport des essais: de tirants sous dÃ©formation imposÃ©e de courte durÃ©e,1993,0,Switzerland,Ã‰cole Polytechnique FÃ©dÃ©rale de Lausanne,Construction Materials Laboratory,"Bicher Farra, Jean-Paul Jaccoud",1150.0,1150.0,1000.0,1000.0,100.0,100,"[2,7,6]","[6,7,15]",60.0,"[0,21,0]",0,32.4,"[1,160x320,0]","[7,28,90]",2.523758563675186,"[1,160x320,1]",[28],30240.0,"[1,160x320,2]",[28],"[0,0,0,0,0.50,32,0,Sikament320,0]",196317.0,2,558.2,[14],[50],[1],[43],[0],[0],0.0,0.0,0,0,0.0,0.0,0.0,0,0,[0],[0],[0],[0],[0],2,1a,0,0,2,2,0.0,1,29.556103684972772,0.0,192.0,28,1,0.0,0,0,0,5,0.11,0.0,0.165,184.0,184.0,0,-1,2,0,0,0,10000.0,153.93804002589985,13,0.5,CN,32.4,1.0,24.4,39.036144578313255,2.523758563675186,4.1983025319166645,4.1983025319166645,3.280886132777742,3.280886132777742,5.457793291491664,5.457793291491664,1.7666309945726302,1.7666309945726302,2.938811772341665,28800.0,0.0,1.8172785581591222,1.8172785581591222,0.0,2.480868831118032,2.480868831118032,0.0,4.298147389277154,4.298147389277154,28800.0,-3.32785059351105e-05,-3.32785059351105e-05,-0.00020534487986318314,-0.00020534487986318314,-0.00023862338579829363,-0.00023862338579829363,-0.00023862338579829363,1,0,6.491964285714285,0.0,100.0,0.0,50.0,0.0,0.0,0.015393804002589986,0.015393804002589986,0.0,0.0,0.0,0.0,0.0,0.0,0.0,50.0,43.0,50.0,50.0,0.0,0.0,50.0,8333333.333333336,166666.66666666672,166666.66666666672,25.0,0.25,0.0,0.0,0.0,0.0,0.0,2.523758563675186,32.4,166666.66666666672,166666.66666666672,35.582595359270975,0.0,19.159859039607447,0.0,1,27.371227199439215,0.0,4.542765414615335,14.230249470757707,0.0,0.0,0.0,0.0,0.0,0.0,0.0,177.80677988906476,0.0,0.0,0.0,50.0,0.0,153.93804002589985,-0.10000000000047748,0.0,10000.0,153.93804002589985,0.0,14.0,0.015393804002589986,50.0,10000.0,153.93804002589985,0.0,14.0,0.015393804002589986,50.0,10000.0,153.93804002589985,0.0,14.0,0.015393804002589986,50.0,43.982297150257104,0.0,10000.0,153.93804002589985,0.0,1.0,1.0,1.079823840911975
2140,3138,19,N20-14-3,20,0,Rapport des essais: de tirants sous dÃ©formation imposÃ©e de courte durÃ©e,1993,0,Switzerland,Ã‰cole Polytechnique FÃ©dÃ©rale de Lausanne,Construction Materials Laboratory,"Bicher Farra, Jean-Paul Jaccoud",1150.0,1150.0,1000.0,1000.0,100.0,100,"[2,7,6]","[6,7,15]",60.0,"[0,21,0]",0,32.4,"[1,160x320,0]","[7,28,90]",2.523758563675186,"[1,160x320,1]",[28],30240.0,"[1,160x320,2]",[28],"[0,0,0,0,0.50,32,0,Sikament320,0]",196317.0,2,558.2,[14],[50],[1],[43],[0],[0],0.0,0.0,0,0,0.0,0.0,0.0,0,0,[0],[0],[0],[0],[0],2,1a,0,0,2,2,0.0,1,29.556103684972772,0.0,192.0,28,1,0.0,0,0,0,5,0.1,0.0,0.165,183.0,184.0,0,-1,2,0,0,0,10000.0,153.93804002589985,13,0.5,CN,32.4,1.0,24.4,39.036144578313255,2.523758563675186,4.1983025319166645,4.1983025319166645,3.280886132777742,3.280886132777742,5.457793291491664,5.457793291491664,1.7666309945726302,1.7666309945726302,2.938811772341665,28800.0,0.0,1.8172785581591222,1.8172785581591222,0.0,2.480868831118032,2.480868831118032,0.0,4.298147389277154,4.298147389277154,28800.0,-3.32785059351105e-05,-3.32785059351105e-05,-0.00020534487986318314,-0.00020534487986318314,-0.00023862338579829363,-0.00023862338579829363,-0.00023862338579829363,1,0,6.491964285714285,0.0,100.0,0.0,50.0,0.0,0.0,0.015393804002589986,0.015393804002589986,0.0,0.0,0.0,0.0,0.0,0.0,0.0,50.0,43.0,50.0,50.0,0.0,0.0,50.0,8333333.333333336,166666.66666666672,166666.66666666672,25.0,0.25,0.0,0.0,0.0,0.0,0.0,2.523758563675186,32.4,166666.66666666672,166666.66666666672,35.582595359270975,0.0,19.159859039607447,0.0,1,27.371227199439215,0.0,4.542765414615335,14.230249470757707,0.0,0.0,0.0,0.0,0.0,0.0,0.0,177.80677988906476,0.0,0.0,0.0,50.0,0.0,153.93804002589985,-0.10000000000047748,0.0,10000.0,153.93804002589985,0.0,14.0,0.015393804002589986,50.0,10000.0,153.93804002589985,0.0,14.0,0.015393804002589986,50.0,10000.0,153.93804002589985,0.0,14.0,0.015393804002589986,50.0,43.982297150257104,0.0,10000.0,153.93804002589985,0.0,1.0,1.0,1.079823840911975
2143,3141,19,N20-14-3,11,0,Rapport des essais: de tirants sous dÃ©formation imposÃ©e de courte durÃ©e,1993,0,Switzerland,Ã‰cole Polytechnique FÃ©dÃ©rale de Lausanne,Construction Materials Laboratory,"Bicher Farra, Jean-Paul Jaccoud",1150.0,1150.0,1000.0,1000.0,100.0,100,"[2,7,6]","[6,7,15]",60.0,"[0,21,0]",0,32.4,"[1,160x320,0]","[7,28,90]",2.523758563675186,"[1,160x320,1]",[28],30240.0,"[1,160x320,2]",[28],"[0,0,0,0,0.50,32,0,Sikament320,0]",196317.0,2,558.2,[14],[50],[1],[43],[0],[0],0.0,0.0,0,0,0.0,0.0,0.0,0,0,[0],[0],[0],[0],[0],2,1a,0,0,2,2,0.0,1,24.014334244040377,0.0,156.0,28,1,0.0,0,0,0,2,0.06,0.0,0.117,367.0,367.0,0,-1,2,0,0,0,10000.0,153.93804002589985,13,0.5,CN,32.4,1.0,24.4,39.036144578313255,2.523758563675186,4.1983025319166645,4.1983025319166645,3.280886132777742,3.280886132777742,5.457793291491664,5.457793291491664,1.7666309945726302,1.7666309945726302,2.938811772341665,28800.0,0.0,1.8172785581591222,1.8172785581591222,0.0,2.480868831118032,2.480868831118032,0.0,4.298147389277154,4.298147389277154,28800.0,-3.32785059351105e-05,-3.32785059351105e-05,-0.00020534487986318314,-0.00020534487986318314,-0.00023862338579829363,-0.00023862338579829363,-0.00023862338579829363,1,0,6.491964285714285,0.0,100.0,0.0,50.0,0.0,0.0,0.015393804002589986,0.015393804002589986,0.0,0.0,0.0,0.0,0.0,0.0,0.0,50.0,43.0,50.0,50.0,0.0,0.0,50.0,8333333.333333336,166666.66666666672,166666.66666666672,25.0,0.25,0.0,0.0,0.0,0.0,0.0,2.523758563675186,32.4,166666.66666666672,166666.66666666672,35.582595359270975,0.0,19.159859039607447,0.0,1,27.371227199439215,0.0,4.542765414615335,14.230249470757707,0.0,0.0,0.0,0.0,0.0,0.0,0.0,177.80677988906476,0.0,0.0,0.0,50.0,0.0,153.93804002589985,-0.10000000000047748,0.0,10000.0,153.93804002589985,0.0,14.0,0.015393804002589986,50.0,10000.0,153.93804002589985,0.0,14.0,0.015393804002589986,50.0,10000.0,153.93804002589985,0.0,14.0,0.015393804002589986,50.0,43.982297150257104,0.0,10000.0,153.93804002589985,0.0,1.0,1.0,0.8773568707409797
2145,3143,19,N20-14-3,15,0,Rapport des essais: de tirants sous dÃ©formation imposÃ©e de courte durÃ©e,1993,0,Switzerland,Ã‰cole Polytechnique FÃ©dÃ©rale de Lausanne,Construction Materials Laboratory,"Bicher Farra, Jean-Paul Jaccoud",1150.0,1150.0,1000.0,1000.0,100.0,100,"[2,7,6]","[6,7,15]",60.0,"[0,21,0]",0,32.4,"[1,160x320,0]","[7,28,90]",2.523758563675186,"[1,160x320,1]",[28],30240.0,"[1,160x320,2]",[28],"[0,0,0,0,0.50,32,0,Sikament320,0]",196317.0,2,558.2,[14],[50],[1],[43],[0],[0],0.0,0.0,0,0,0.0,0.0,0.0,0,0,[0],[0],[0],[0],[0],2,1a,0,0,2,2,0.0,1,24.014334244040377,0.0,156.0,28,1,0.0,0,0,0,3,0.09,0.0,0.117,277.0,367.0,0,-1,2,0,0,0,10000.0,153.93804002589985,13,0.5,CN,32.4,1.0,24.4,39.036144578313255,2.523758563675186,4.1983025319166645,4.1983025319166645,3.280886132777742,3.280886132777742,5.457793291491664,5.457793291491664,1.7666309945726302,1.7666309945726302,2.938811772341665,28800.0,0.0,1.8172785581591222,1.8172785581591222,0.0,2.480868831118032,2.480868831118032,0.0,4.298147389277154,4.298147389277154,28800.0,-3.32785059351105e-05,-3.32785059351105e-05,-0.00020534487986318314,-0.00020534487986318314,-0.00023862338579829363,-0.00023862338579829363,-0.00023862338579829363,1,0,6.491964285714285,0.0,100.0,0.0,50.0,0.0,0.0,0.015393804002589986,0.015393804002589986,0.0,0.0,0.0,0.0,0.0,0.0,0.0,50.0,43.0,50.0,50.0,0.0,0.0,50.0,8333333.333333336,166666.66666666672,166666.66666666672,25.0,0.25,0.0,0.0,0.0,0.0,0.0,2.523758563675186,32.4,166666.66666666672,166666.66666666672,35.582595359270975,0.0,19.159859039607447,0.0,1,27.371227199439215,0.0,4.542765414615335,14.230249470757707,0.0,0.0,0.0,0.0,0.0,0.0,0.0,177.80677988906476,0.0,0.0,0.0,50.0,0.0,153.93804002589985,-0.10000000000047748,0.0,10000.0,153.93804002589985,0.0,14.0,0.015393804002589986,50.0,10000.0,153.93804002589985,0.0,14.0,0.015393804002589986,50.0,10000.0,153.93804002589985,0.0,14.0,0.015393804002589986,50.0,43.982297150257104,0.0,10000.0,153.93804002589985,0.0,1.0,1.0,0.8773568707409797
2146,3144,19,N20-14-3,26,0,Rapport des essais: de tirants sous dÃ©formation imposÃ©e de courte durÃ©e,1993,0,Switzerland,Ã‰cole Polytechnique FÃ©dÃ©rale de Lausanne,Construction Materials Laboratory,"Bicher Farra, Jean-Paul Jaccoud",1150.0,1150.0,1000.0,1000.0,100.0,100,"[2,7,6]","[6,7,15]",60.0,"[0,21,0]",0,32.4,"[1,160x320,0]","[7,28,90]",2.523758563675186,"[1,160x320,1]",[28],30240.0,"[1,160x320,2]",[28],"[0,0,0,0,0.50,32,0,Sikament320,0]",196317.0,2,558.2,[14],[50],[1],[43],[0],[0],0.0,0.0,0,0,0.0,0.0,0.0,0,0,[0],[0],[0],[0],[0],2,1a,0,0,2,2,0.0,1,32.17305036541307,0.0,209.0,28,1,0.0,0,0,0,6,0.12,0.0,0.181,157.0,185.0,0,-1,2,0,0,0,10000.0,153.93804002589985,13,0.5,CN,32.4,1.0,24.4,39.036144578313255,2.523758563675186,4.1983025319166645,4.1983025319166645,3.280886132777742,3.280886132777742,5.457793291491664,5.457793291491664,1.7666309945726302,1.7666309945726302,2.938811772341665,28800.0,0.0,1.8172785581591222,1.8172785581591222,0.0,2.480868831118032,2.480868831118032,0.0,4.298147389277154,4.298147389277154,28800.0,-3.32785059351105e-05,-3.32785059351105e-05,-0.00020534487986318314,-0.00020534487986318314,-0.00023862338579829363,-0.00023862338579829363,-0.00023862338579829363,1,0,6.491964285714285,0.0,100.0,0.0,50.0,0.0,0.0,0.015393804002589986,0.015393804002589986,0.0,0.0,0.0,0.0,0.0,0.0,0.0,50.0,43.0,50.0,50.0,0.0,0.0,50.0,8333333.333333336,166666.66666666672,166666.66666666672,25.0,0.25,0.0,0.0,0.0,0.0,0.0,2.523758563675186,32.4,166666.66666666672,166666.66666666672,35.582595359270975,0.0,19.159859039607447,0.0,1,27.371227199439215,0.0,4.542765414615335,14.230249470757707,0.0,0.0,0.0,0.0,0.0,0.0,0.0,177.80677988906476,0.0,0.0,0.0,50.0,0.0,153.93804002589985,-0.10000000000047748,0.0,10000.0,153.93804002589985,0.0,14.0,0.015393804002589986,50.0,10000.0,153.93804002589985,0.0,14.0,0.015393804002589986,50.0,10000.0,153.93804002589985,0.0,14.0,0.015393804002589986,50.0,43.982297150257104,0.0,10000.0,153.93804002589985,0.0,1.0,1.0,1.1754332434927226
2147,3145,19,N20-14-3,24,0,Rapport des essais: de tirants sous dÃ©formation imposÃ©e de courte durÃ©e,1993,0,Switzerland,Ã‰cole Polytechnique FÃ©dÃ©rale de Lausanne,Construction Materials Laboratory,"Bicher Farra, Jean-Paul Jaccoud",1150.0,1150.0,1000.0,1000.0,100.0,100,"[2,7,6]","[6,7,15]",60.0,"[0,21,0]",0,32.4,"[1,160x320,0]","[7,28,90]",2.523758563675186,"[1,160x320,1]",[28],30240.0,"[1,160x320,2]",[28],"[0,0,0,0,0.50,32,0,Sikament320,0]",196317.0,2,558.2,[14],[50],[1],[43],[0],[0],0.0,0.0,0,0,0.0,0.0,0.0,0,0,[0],[0],[0],[0],[0],2,1a,0,0,2,2,0.0,1,32.01911232538717,0.0,208.0,28,1,0.0,0,0,0,5,0.12,0.0,0.181,185.0,185.0,0,-1,2,0,0,0,10000.0,153.93804002589985,13,0.5,CN,32.4,1.0,24.4,39.036144578313255,2.523758563675186,4.1983025319166645,4.1983025319166645,3.280886132777742,3.280886132777742,5.457793291491664,5.457793291491664,1.7666309945726302,1.7666309945726302,2.938811772341665,28800.0,0.0,1.8172785581591222,1.8172785581591222,0.0,2.480868831118032,2.480868831118032,0.0,4.298147389277154,4.298147389277154,28800.0,-3.32785059351105e-05,-3.32785059351105e-05,-0.00020534487986318314,-0.00020534487986318314,-0.00023862338579829363,-0.00023862338579829363,-0.00023862338579829363,1,0,6.491964285714285,0.0,100.0,0.0,50.0,0.0,0.0,0.015393804002589986,0.015393804002589986,0.0,0.0,0.0,0.0,0.0,0.0,0.0,50.0,43.0,50.0,50.0,0.0,0.0,50.0,8333333.333333336,166666.66666666672,166666.66666666672,25.0,0.25,0.0,0.0,0.0,0.0,0.0,2.523758563675186,32.4,166666.66666666672,166666.66666666672,35.582595359270975,0.0,19.159859039607447,0.0,1,27.371227199439215,0.0,4.542765414615335,14.230249470757707,0.0,0.0,0.0,0.0,0.0,0.0,0.0,177.80677988906476,0.0,0.0,0.0,50.0,0.0,153.93804002589985,-0.10000000000047748,0.0,10000.0,153.93804002589985,0.0,14.0,0.015393804002589986,50.0,10000.0,153.93804002589985,0.0,14.0,0.015393804002589986,50.0,10000.0,153.93804002589985,0.0,14.0,0.015393804002589986,50.0,43.982297150257104,0.0,10000.0,153.93804002589985,0.0,1.0,1.0,1.1698091609879728
2150,3148,19,N20-14-3,12,0,Rapport des essais: de tirants sous dÃ©formation imposÃ©e de courte durÃ©e,1993,0,Switzerland,Ã‰cole Polytechnique FÃ©dÃ©rale de Lausanne,Construction Materials Laboratory,"Bicher Farra, Jean-Paul Jaccoud",1150.0,1150.0,1000.0,1000.0,100.0,100,"[2,7,6]","[6,7,15]",60.0,"[0,21,0]",0,32.4,"[1,160x320,0]","[7,28,90]",2.523758563675186,"[1,160x320,1]",[28],30240.0,"[1,160x320,2]",[28],"[0,0,0,0,0.50,32,0,Sikament320,0]",196317.0,2,558.2,[14],[50],[1],[43],[0],[0],0.0,0.0,0,0,0.0,0.0,0.0,0,0,[0],[0],[0],[0],[0],2,1a,0,0,2,2,0.0,1,24.014334244040377,0.0,156.0,28,1,0.0,0,0,0,3,0.07,0.0,0.117,266.0,367.0,0,-1,2,0,0,0,10000.0,153.93804002589985,13,0.5,CN,32.4,1.0,24.4,39.036144578313255,2.523758563675186,4.1983025319166645,4.1983025319166645,3.280886132777742,3.280886132777742,5.457793291491664,5.457793291491664,1.7666309945726302,1.7666309945726302,2.938811772341665,28800.0,0.0,1.8172785581591222,1.8172785581591222,0.0,2.480868831118032,2.480868831118032,0.0,4.298147389277154,4.298147389277154,28800.0,-3.32785059351105e-05,-3.32785059351105e-05,-0.00020534487986318314,-0.00020534487986318314,-0.00023862338579829363,-0.00023862338579829363,-0.00023862338579829363,1,0,6.491964285714285,0.0,100.0,0.0,50.0,0.0,0.0,0.015393804002589986,0.015393804002589986,0.0,0.0,0.0,0.0,0.0,0.0,0.0,50.0,43.0,50.0,50.0,0.0,0.0,50.0,8333333.333333336,166666.66666666672,166666.66666666672,25.0,0.25,0.0,0.0,0.0,0.0,0.0,2.523758563675186,32.4,166666.66666666672,166666.66666666672,35.582595359270975,0.0,19.159859039607447,0.0,1,27.371227199439215,0.0,4.542765414615335,14.230249470757707,0.0,0.0,0.0,0.0,0.0,0.0,0.0,177.80677988906476,0.0,0.0,0.0,50.0,0.0,153.93804002589985,-0.10000000000047748,0.0,10000.0,153.93804002589985,0.0,14.0,0.015393804002589986,50.0,10000.0,153.93804002589985,0.0,14.0,0.015393804002589986,50.0,10000.0,153.93804002589985,0.0,14.0,0.015393804002589986,50.0,43.982297150257104,0.0,10000.0,153.93804002589985,0.0,1.0,1.0,0.8773568707409797
2158,3156,19,N20-20-1,19,0,Rapport des essais: de tirants sous dÃ©formation imposÃ©e de courte durÃ©e,1993,0,Switzerland,Ã‰cole Polytechnique FÃ©dÃ©rale de Lausanne,Construction Materials Laboratory,"Bicher Farra, Jean-Paul Jaccoud",1150.0,1150.0,1000.0,1000.0,100.0,100,"[2,7,6]","[6,7,15]",60.0,"[0,21,0]",0,32.4,"[1,160x320,0]","[7,28,90]",2.523758563675186,"[1,160x320,1]",[28],30240.0,"[1,160x320,2]",[28],"[0,0,0,0,0.50,32,0,Sikament320,0]",197500.0,2,531.6,[20],[50],[1],[40],[0],[0],0.0,0.0,0,0,0.0,0.0,0.0,0,0,[0],[0],[0],[0],[0],2,1a,0,0,2,2,0.0,1,49.95132319207771,0.0,159.0,28,1,0.0,0,0,0,7,0.1,0.0,0.155,134.0,249.79398762444632,0,-1,2,0,0,0,10000.0,314.1592653589793,13,0.5,CN,32.4,1.0,24.4,39.036144578313255,2.523758563675186,4.1983025319166645,4.1983025319166645,3.280886132777742,3.280886132777742,5.457793291491664,5.457793291491664,1.7666309945726302,1.7666309945726302,2.938811772341665,28800.0,0.0,1.8172785581591222,1.8172785581591222,0.0,2.480868831118032,2.480868831118032,0.0,4.298147389277154,4.298147389277154,28800.0,-3.32785059351105e-05,-3.32785059351105e-05,-0.00020534487986318314,-0.00020534487986318314,-0.00023862338579829363,-0.00023862338579829363,-0.00023862338579829363,1,0,6.531084656084656,0.0,100.0,0.0,50.0,0.0,0.0,0.031415926535897934,0.031415926535897934,0.0,0.0,0.0,0.0,0.0,0.0,0.0,50.0,40.0,50.0,50.0,0.0,0.0,50.00000000000001,8333333.333333336,166666.66666666674,166666.6666666667,25.0,0.25,0.0,0.0,0.0,0.0,0.0,2.523758563675186,32.4,166666.66666666674,166666.6666666667,38.50986520325553,0.0,20.736081263291442,0.0,2,29.622973233273488,0.0,4.542765414615335,14.230249470757707,0.0,0.0,0.0,0.0,0.0,0.0,0.0,94.29285238308762,0.0,0.0,0.0,50.0,0.0,314.1592653589793,-0.10000000000047748,0.0,10000.0,314.1592653589793,0.0,20.0,0.031415926535897934,50.0,10000.0,314.1592653589793,0.0,20.0,0.031415926535897934,50.0,10000.0,314.1592653589793,0.0,20.0,0.031415926535897934,50.0,62.83185307179586,0.0,10000.0,314.1592653589793,0.0,0.6099026786668921,0.72330273269321,1.6862359763391594
2161,3159,19,N20-20-1,20,0,Rapport des essais: de tirants sous dÃ©formation imposÃ©e de courte durÃ©e,1993,0,Switzerland,Ã‰cole Polytechnique FÃ©dÃ©rale de Lausanne,Construction Materials Laboratory,"Bicher Farra, Jean-Paul Jaccoud",1150.0,1150.0,1000.0,1000.0,100.0,100,"[2,7,6]","[6,7,15]",60.0,"[0,21,0]",0,32.4,"[1,160x320,0]","[7,28,90]",2.523758563675186,"[1,160x320,1]",[28],30240.0,"[1,160x320,2]",[28],"[0,0,0,0,0.50,32,0,Sikament320,0]",197500.0,2,531.6,[20],[50],[1],[40],[0],[0],0.0,0.0,0,0,0.0,0.0,0.0,0,0,[0],[0],[0],[0],[0],2,1a,0,0,2,2,0.0,1,69.11503837897546,0.0,220.0,28,1,0.0,0,0,0,7,0.15,0.0,0.195,135.0,274.21335043864474,0,-1,2,0,0,0,10000.0,314.1592653589793,13,0.5,CN,32.4,1.0,24.4,39.036144578313255,2.523758563675186,4.1983025319166645,4.1983025319166645,3.280886132777742,3.280886132777742,5.457793291491664,5.457793291491664,1.7666309945726302,1.7666309945726302,2.938811772341665,28800.0,0.0,1.8172785581591222,1.8172785581591222,0.0,2.480868831118032,2.480868831118032,0.0,4.298147389277154,4.298147389277154,28800.0,-3.32785059351105e-05,-3.32785059351105e-05,-0.00020534487986318314,-0.00020534487986318314,-0.00023862338579829363,-0.00023862338579829363,-0.00023862338579829363,1,0,6.531084656084656,0.0,100.0,0.0,50.0,0.0,0.0,0.031415926535897934,0.031415926535897934,0.0,0.0,0.0,0.0,0.0,0.0,0.0,50.0,40.0,50.0,50.0,0.0,0.0,50.00000000000001,8333333.333333336,166666.66666666674,166666.6666666667,25.0,0.25,0.0,0.0,0.0,0.0,0.0,2.523758563675186,32.4,166666.66666666674,166666.6666666667,38.50986520325553,0.0,20.736081263291442,0.0,2,29.622973233273488,0.0,4.542765414615335,14.230249470757707,0.0,0.0,0.0,0.0,0.0,0.0,0.0,94.29285238308762,0.0,0.0,0.0,50.0,0.0,314.1592653589793,-0.10000000000047748,0.0,10000.0,314.1592653589793,0.0,20.0,0.031415926535897934,50.0,10000.0,314.1592653589793,0.0,20.0,0.031415926535897934,50.0,10000.0,314.1592653589793,0.0,20.0,0.031415926535897934,50.0,62.83185307179586,0.0,10000.0,314.1592653589793,0.0,0.5579597045703789,0.6318849741907175,2.333156696821479
2187,3185,19,N20-20-2,32,0,Rapport des essais: de tirants sous dÃ©formation imposÃ©e de courte durÃ©e,1993,0,Switzerland,Ã‰cole Polytechnique FÃ©dÃ©rale de Lausanne,Construction Materials Laboratory,"Bicher Farra, Jean-Paul Jaccoud",1150.0,1150.0,1000.0,1000.0,100.0,100,"[2,7,6]","[6,7,15]",60.0,"[0,21,0]",0,32.4,"[1,160x320,0]","[7,28,90]",2.523758563675186,"[1,160x320,1]",[28],30240.0,"[1,160x320,2]",[28],"[0,0,0,0,0.50,32,0,Sikament320,0]",197500.0,2,531.6,[20],[50],[1],[40],[0],[0],0.0,0.0,0,0,0.0,0.0,0.0,0,0,[0],[0],[0],[0],[0],2,1a,0,0,2,2,0.0,1,69.11503837897546,0.0,220.0,28,1,0.0,0,0,0,6,0.15,0.0,0.195,153.0,274.21335043864474,0,-1,2,0,0,0,10000.0,314.1592653589793,13,0.5,CN,32.4,1.0,24.4,39.036144578313255,2.523758563675186,4.1983025319166645,4.1983025319166645,3.280886132777742,3.280886132777742,5.457793291491664,5.457793291491664,1.7666309945726302,1.7666309945726302,2.938811772341665,28800.0,0.0,1.8172785581591222,1.8172785581591222,0.0,2.480868831118032,2.480868831118032,0.0,4.298147389277154,4.298147389277154,28800.0,-3.32785059351105e-05,-3.32785059351105e-05,-0.00020534487986318314,-0.00020534487986318314,-0.00023862338579829363,-0.00023862338579829363,-0.00023862338579829363,1,0,6.531084656084656,0.0,100.0,0.0,50.0,0.0,0.0,0.031415926535897934,0.031415926535897934,0.0,0.0,0.0,0.0,0.0,0.0,0.0,50.0,40.0,50.0,50.0,0.0,0.0,50.00000000000001,8333333.333333336,166666.66666666674,166666.6666666667,25.0,0.25,0.0,0.0,0.0,0.0,0.0,2.523758563675186,32.4,166666.66666666674,166666.6666666667,38.50986520325553,0.0,20.736081263291442,0.0,2,29.622973233273488,0.0,4.542765414615335,14.230249470757707,0.0,0.0,0.0,0.0,0.0,0.0,0.0,94.29285238308762,0.0,0.0,0.0,50.0,0.0,314.1592653589793,-0.10000000000047748,0.0,10000.0,314.1592653589793,0.0,20.0,0.031415926535897934,50.0,10000.0,314.1592653589793,0.0,20.0,0.031415926535897934,50.0,10000.0,314.1592653589793,0.0,20.0,0.031415926535897934,50.0,62.83185307179586,0.0,10000.0,314.1592653589793,0.0,0.5579597045703789,0.6318849741907175,2.333156696821479
2190,3188,19,N20-20-2,31,0,Rapport des essais: de tirants sous dÃ©formation imposÃ©e de courte durÃ©e,1993,0,Switzerland,Ã‰cole Polytechnique FÃ©dÃ©rale de Lausanne,Construction Materials Laboratory,"Bicher Farra, Jean-Paul Jaccoud",1150.0,1150.0,1000.0,1000.0,100.0,100,"[2,7,6]","[6,7,15]",60.0,"[0,21,0]",0,32.4,"[1,160x320,0]","[7,28,90]",2.523758563675186,"[1,160x320,1]",[28],30240.0,"[1,160x320,2]",[28],"[0,0,0,0,0.50,32,0,Sikament320,0]",197500.0,2,531.6,[20],[50],[1],[40],[0],[0],0.0,0.0,0,0,0.0,0.0,0.0,0,0,[0],[0],[0],[0],[0],2,1a,0,0,2,2,0.0,1,50.2654824574367,0.0,160.0,28,1,0.0,0,0,0,6,0.1,0.0,0.155,152.0,249.79398762444632,0,-1,2,0,0,0,10000.0,314.1592653589793,13,0.5,CN,32.4,1.0,24.4,39.036144578313255,2.523758563675186,4.1983025319166645,4.1983025319166645,3.280886132777742,3.280886132777742,5.457793291491664,5.457793291491664,1.7666309945726302,1.7666309945726302,2.938811772341665,28800.0,0.0,1.8172785581591222,1.8172785581591222,0.0,2.480868831118032,2.480868831118032,0.0,4.298147389277154,4.298147389277154,28800.0,-3.32785059351105e-05,-3.32785059351105e-05,-0.00020534487986318314,-0.00020534487986318314,-0.00023862338579829363,-0.00023862338579829363,-0.00023862338579829363,1,0,6.531084656084656,0.0,100.0,0.0,50.0,0.0,0.0,0.031415926535897934,0.031415926535897934,0.0,0.0,0.0,0.0,0.0,0.0,0.0,50.0,40.0,50.0,50.0,0.0,0.0,50.00000000000001,8333333.333333336,166666.66666666674,166666.6666666667,25.0,0.25,0.0,0.0,0.0,0.0,0.0,2.523758563675186,32.4,166666.66666666674,166666.6666666667,38.50986520325553,0.0,20.736081263291442,0.0,2,29.622973233273488,0.0,4.542765414615335,14.230249470757707,0.0,0.0,0.0,0.0,0.0,0.0,0.0,94.29285238308762,0.0,0.0,0.0,50.0,0.0,314.1592653589793,-0.10000000000047748,0.0,10000.0,314.1592653589793,0.0,20.0,0.031415926535897934,50.0,10000.0,314.1592653589793,0.0,20.0,0.031415926535897934,50.0,10000.0,314.1592653589793,0.0,20.0,0.031415926535897934,50.0,62.83185307179586,0.0,10000.0,314.1592653589793,0.0,0.6085014353048599,0.7209606415832198,1.6968412340519847
2212,3210,19,N20-20-3,31,0,Rapport des essais: de tirants sous dÃ©formation imposÃ©e de courte durÃ©e,1993,0,Switzerland,Ã‰cole Polytechnique FÃ©dÃ©rale de Lausanne,Construction Materials Laboratory,"Bicher Farra, Jean-Paul Jaccoud",1150.0,1150.0,1000.0,1000.0,100.0,100,"[2,7,6]","[6,7,15]",60.0,"[0,21,0]",0,32.4,"[1,160x320,0]","[7,28,90]",2.523758563675186,"[1,160x320,1]",[28],30240.0,"[1,160x320,2]",[28],"[0,0,0,0,0.50,32,0,Sikament320,0]",197500.0,2,531.6,[20],[50],[1],[40],[0],[0],0.0,0.0,0,0,0.0,0.0,0.0,0,0,[0],[0],[0],[0],[0],2,1a,0,0,2,2,0.0,1,49.95132319207771,0.0,159.0,28,1,0.0,0,0,0,7,0.1,0.0,0.155,134.0,249.79398762444632,0,-1,2,0,0,0,10000.0,314.1592653589793,13,0.5,CN,32.4,1.0,24.4,39.036144578313255,2.523758563675186,4.1983025319166645,4.1983025319166645,3.280886132777742,3.280886132777742,5.457793291491664,5.457793291491664,1.7666309945726302,1.7666309945726302,2.938811772341665,28800.0,0.0,1.8172785581591222,1.8172785581591222,0.0,2.480868831118032,2.480868831118032,0.0,4.298147389277154,4.298147389277154,28800.0,-3.32785059351105e-05,-3.32785059351105e-05,-0.00020534487986318314,-0.00020534487986318314,-0.00023862338579829363,-0.00023862338579829363,-0.00023862338579829363,1,0,6.531084656084656,0.0,100.0,0.0,50.0,0.0,0.0,0.031415926535897934,0.031415926535897934,0.0,0.0,0.0,0.0,0.0,0.0,0.0,50.0,40.0,50.0,50.0,0.0,0.0,50.00000000000001,8333333.333333336,166666.66666666674,166666.6666666667,25.0,0.25,0.0,0.0,0.0,0.0,0.0,2.523758563675186,32.4,166666.66666666674,166666.6666666667,38.50986520325553,0.0,20.736081263291442,0.0,2,29.622973233273488,0.0,4.542765414615335,14.230249470757707,0.0,0.0,0.0,0.0,0.0,0.0,0.0,94.29285238308762,0.0,0.0,0.0,50.0,0.0,314.1592653589793,-0.10000000000047748,0.0,10000.0,314.1592653589793,0.0,20.0,0.031415926535897934,50.0,10000.0,314.1592653589793,0.0,20.0,0.031415926535897934,50.0,10000.0,314.1592653589793,0.0,20.0,0.031415926535897934,50.0,62.83185307179586,0.0,10000.0,314.1592653589793,0.0,0.6099026786668921,0.72330273269321,1.6862359763391594
2217,3215,19,N20-20-3,32,0,Rapport des essais: de tirants sous dÃ©formation imposÃ©e de courte durÃ©e,1993,0,Switzerland,Ã‰cole Polytechnique FÃ©dÃ©rale de Lausanne,Construction Materials Laboratory,"Bicher Farra, Jean-Paul Jaccoud",1150.0,1150.0,1000.0,1000.0,100.0,100,"[2,7,6]","[6,7,15]",60.0,"[0,21,0]",0,32.4,"[1,160x320,0]","[7,28,90]",2.523758563675186,"[1,160x320,1]",[28],30240.0,"[1,160x320,2]",[28],"[0,0,0,0,0.50,32,0,Sikament320,0]",197500.0,2,531.6,[20],[50],[1],[40],[0],[0],0.0,0.0,0,0,0.0,0.0,0.0,0,0,[0],[0],[0],[0],[0],2,1a,0,0,2,2,0.0,1,69.11503837897546,0.0,220.0,28,1,0.0,0,0,0,7,0.15,0.0,0.195,135.0,274.21335043864474,0,-1,2,0,0,0,10000.0,314.1592653589793,13,0.5,CN,32.4,1.0,24.4,39.036144578313255,2.523758563675186,4.1983025319166645,4.1983025319166645,3.280886132777742,3.280886132777742,5.457793291491664,5.457793291491664,1.7666309945726302,1.7666309945726302,2.938811772341665,28800.0,0.0,1.8172785581591222,1.8172785581591222,0.0,2.480868831118032,2.480868831118032,0.0,4.298147389277154,4.298147389277154,28800.0,-3.32785059351105e-05,-3.32785059351105e-05,-0.00020534487986318314,-0.00020534487986318314,-0.00023862338579829363,-0.00023862338579829363,-0.00023862338579829363,1,0,6.531084656084656,0.0,100.0,0.0,50.0,0.0,0.0,0.031415926535897934,0.031415926535897934,0.0,0.0,0.0,0.0,0.0,0.0,0.0,50.0,40.0,50.0,50.0,0.0,0.0,50.00000000000001,8333333.333333336,166666.66666666674,166666.6666666667,25.0,0.25,0.0,0.0,0.0,0.0,0.0,2.523758563675186,32.4,166666.66666666674,166666.6666666667,38.50986520325553,0.0,20.736081263291442,0.0,2,29.622973233273488,0.0,4.542765414615335,14.230249470757707,0.0,0.0,0.0,0.0,0.0,0.0,0.0,94.29285238308762,0.0,0.0,0.0,50.0,0.0,314.1592653589793,-0.10000000000047748,0.0,10000.0,314.1592653589793,0.0,20.0,0.031415926535897934,50.0,10000.0,314.1592653589793,0.0,20.0,0.031415926535897934,50.0,10000.0,314.1592653589793,0.0,20.0,0.031415926535897934,50.0,62.83185307179586,0.0,10000.0,314.1592653589793,0.0,0.5579597045703789,0.6318849741907175,2.333156696821479
2246,3244,19,N22-10-1,24,0,Rapport des essais: de tirants sous dÃ©formation imposÃ©e de courte durÃ©e,1993,0,Switzerland,Ã‰cole Polytechnique FÃ©dÃ©rale de Lausanne,Construction Materials Laboratory,"Bicher Farra, Jean-Paul Jaccoud",1150.0,1150.0,1000.0,1000.0,100.0,100,"[2,7,6]","[6,7,15]",60.0,"[0,21,0]",0,48.6,"[1,160x320,0]","[7,28,90]",3.5438223579189856,"[1,160x320,1]",[28],31290.0,"[1,160x320,2]",[28],"[0,0,0,0,0.49,32,0,Sikament320,0]",200533.0,2,579.3,[10],[50],[1],[45],[0],[0],0.0,0.0,0,0,0.0,0.0,0.0,0,0,[0],[0],[0],[0],[0],2,1a,0,0,2,2,0.0,1,26.546457922833753,0.0,338.0,28,1,0.0,0,0,0,4,0.22,0.0,0.273,233.0,684.0,0,-1,2,0,0,0,10000.0,78.53981633974483,13,0.5,CN,48.6,1.0,40.6,58.55421686746988,3.5438223579189856,5.89519084434457,5.89519084434457,4.606969065294681,4.606969065294681,7.663748097647941,7.663748097647941,2.4806756505432896,2.4806756505432896,4.126633591041198,29800.0,0.0,1.3682253136856384,1.3682253136856384,0.0,1.4338587669997374,1.4338587669997374,0.0,2.8020840806853755,2.8020840806853755,29800.0,-6.123466307586498e-05,-6.123466307586498e-05,-0.00016405571726337052,-0.00016405571726337052,-0.0002252903803392355,-0.0002252903803392355,-0.0002252903803392355,1,0,6.408852668584212,0.0,100.0,0.0,50.0,0.0,0.0,0.007853981633974483,0.007853981633974483,0.0,0.0,0.0,0.0,0.0,0.0,0.0,50.0,45.0,50.0,50.0,0.0,0.0,50.00000000000001,8333333.333333336,166666.66666666674,166666.6666666667,25.0,0.25,0.0,0.0,0.0,0.0,0.0,3.5438223579189856,48.6,166666.66666666674,166666.6666666667,48.026778541548886,0.0,25.860573060834014,0.0,1,36.943675801191446,0.0,6.378880244254174,17.428425057933378,0.0,0.0,0.0,0.0,0.0,0.0,0.0,470.3814895795245,0.0,0.0,0.0,50.0,0.0,78.53981633974483,-0.10000000000047748,0.0,10000.0,78.53981633974483,0.0,10.0,0.007853981633974483,50.0,10000.0,78.53981633974483,0.0,10.0,0.007853981633974483,50.0,10000.0,78.53981633974483,0.0,10.0,0.007853981633974483,50.0,31.41592653589793,0.0,10000.0,78.53981633974483,0.0,1.0,1.0,0.7185656908016073
2251,3249,19,N22-10-1,13,0,Rapport des essais: de tirants sous dÃ©formation imposÃ©e de courte durÃ©e,1993,0,Switzerland,Ã‰cole Polytechnique FÃ©dÃ©rale de Lausanne,Construction Materials Laboratory,"Bicher Farra, Jean-Paul Jaccoud",1150.0,1150.0,1000.0,1000.0,100.0,100,"[2,7,6]","[6,7,15]",60.0,"[0,21,0]",0,48.6,"[1,160x320,0]","[7,28,90]",3.5438223579189856,"[1,160x320,1]",[28],31290.0,"[1,160x320,2]",[28],"[0,0,0,0,0.49,32,0,Sikament320,0]",200533.0,2,579.3,[10],[50],[1],[45],[0],[0],0.0,0.0,0,0,0.0,0.0,0.0,0,0,[0],[0],[0],[0],[0],2,1a,0,0,2,2,0.0,1,25.918139392115794,0.0,330.0,28,1,0.0,0,0,0,2,0.18,0.0,0.197,421.0,421.0,0,-1,2,0,0,0,10000.0,78.53981633974483,13,0.5,CN,48.6,1.0,40.6,58.55421686746988,3.5438223579189856,5.89519084434457,5.89519084434457,4.606969065294681,4.606969065294681,7.663748097647941,7.663748097647941,2.4806756505432896,2.4806756505432896,4.126633591041198,29800.0,0.0,1.3682253136856384,1.3682253136856384,0.0,1.4338587669997374,1.4338587669997374,0.0,2.8020840806853755,2.8020840806853755,29800.0,-6.123466307586498e-05,-6.123466307586498e-05,-0.00016405571726337052,-0.00016405571726337052,-0.0002252903803392355,-0.0002252903803392355,-0.0002252903803392355,1,0,6.408852668584212,0.0,100.0,0.0,50.0,0.0,0.0,0.007853981633974483,0.007853981633974483,0.0,0.0,0.0,0.0,0.0,0.0,0.0,50.0,45.0,50.0,50.0,0.0,0.0,50.00000000000001,8333333.333333336,166666.66666666674,166666.6666666667,25.0,0.25,0.0,0.0,0.0,0.0,0.0,3.5438223579189856,48.6,166666.66666666674,166666.6666666667,48.026778541548886,0.0,25.860573060834014,0.0,1,36.943675801191446,0.0,6.378880244254174,17.428425057933378,0.0,0.0,0.0,0.0,0.0,0.0,0.0,470.3814895795245,0.0,0.0,0.0,50.0,0.0,78.53981633974483,-0.10000000000047748,0.0,10000.0,78.53981633974483,0.0,10.0,0.007853981633974483,50.0,10000.0,78.53981633974483,0.0,10.0,0.007853981633974483,50.0,10000.0,78.53981633974483,0.0,10.0,0.007853981633974483,50.0,31.41592653589793,0.0,10000.0,78.53981633974483,0.0,1.0,1.0,0.7015582188299716
2265,3263,19,N22-10-2,26,0,Rapport des essais: de tirants sous dÃ©formation imposÃ©e de courte durÃ©e,1993,0,Switzerland,Ã‰cole Polytechnique FÃ©dÃ©rale de Lausanne,Construction Materials Laboratory,"Bicher Farra, Jean-Paul Jaccoud",1150.0,1150.0,1000.0,1000.0,100.0,100,"[2,7,6]","[6,7,15]",60.0,"[0,21,0]",0,48.6,"[1,160x320,0]","[7,28,90]",3.5438223579189856,"[1,160x320,1]",[28],31290.0,"[1,160x320,2]",[28],"[0,0,0,0,0.49,32,0,Sikament320,0]",200533.0,2,579.3,[10],[50],[1],[45],[0],[0],0.0,0.0,0,0,0.0,0.0,0.0,0,0,[0],[0],[0],[0],[0],2,1a,0,0,2,2,0.0,1,27.09623663721197,0.0,345.0,28,1,0.0,0,0,0,5,0.23,0.0,0.358,192.0,775.0,0,-1,2,0,0,0,10000.0,78.53981633974483,13,0.5,CN,48.6,1.0,40.6,58.55421686746988,3.5438223579189856,5.89519084434457,5.89519084434457,4.606969065294681,4.606969065294681,7.663748097647941,7.663748097647941,2.4806756505432896,2.4806756505432896,4.126633591041198,29800.0,0.0,1.3682253136856384,1.3682253136856384,0.0,1.4338587669997374,1.4338587669997374,0.0,2.8020840806853755,2.8020840806853755,29800.0,-6.123466307586498e-05,-6.123466307586498e-05,-0.00016405571726337052,-0.00016405571726337052,-0.0002252903803392355,-0.0002252903803392355,-0.0002252903803392355,1,0,6.408852668584212,0.0,100.0,0.0,50.0,0.0,0.0,0.007853981633974483,0.007853981633974483,0.0,0.0,0.0,0.0,0.0,0.0,0.0,50.0,45.0,50.0,50.0,0.0,0.0,50.00000000000001,8333333.333333336,166666.66666666674,166666.6666666667,25.0,0.25,0.0,0.0,0.0,0.0,0.0,3.5438223579189856,48.6,166666.66666666674,166666.6666666667,48.026778541548886,0.0,25.860573060834014,0.0,1,36.943675801191446,0.0,6.378880244254174,17.428425057933378,0.0,0.0,0.0,0.0,0.0,0.0,0.0,470.3814895795245,0.0,0.0,0.0,50.0,0.0,78.53981633974483,-0.10000000000047748,0.0,10000.0,78.53981633974483,0.0,10.0,0.007853981633974483,50.0,10000.0,78.53981633974483,0.0,10.0,0.007853981633974483,50.0,10000.0,78.53981633974483,0.0,10.0,0.007853981633974483,50.0,31.41592653589793,0.0,10000.0,78.53981633974483,0.0,1.0,1.0,0.7334472287767886
2269,3267,19,N22-10-2,8,0,Rapport des essais: de tirants sous dÃ©formation imposÃ©e de courte durÃ©e,1993,0,Switzerland,Ã‰cole Polytechnique FÃ©dÃ©rale de Lausanne,Construction Materials Laboratory,"Bicher Farra, Jean-Paul Jaccoud",1150.0,1150.0,1000.0,1000.0,100.0,100,"[2,7,6]","[6,7,15]",60.0,"[0,21,0]",0,48.6,"[1,160x320,0]","[7,28,90]",3.5438223579189856,"[1,160x320,1]",[28],31290.0,"[1,160x320,2]",[28],"[0,0,0,0,0.49,32,0,Sikament320,0]",200533.0,2,579.3,[10],[50],[1],[45],[0],[0],0.0,0.0,0,0,0.0,0.0,0.0,0,0,[0],[0],[0],[0],[0],2,1a,0,0,2,2,0.0,1,26.70353755551324,0.0,340.0,28,1,0.0,0,0,0,1,0.17,0.0,0.273,684.0,684.0,0,-1,2,0,0,0,10000.0,78.53981633974483,13,0.5,CN,48.6,1.0,40.6,58.55421686746988,3.5438223579189856,5.89519084434457,5.89519084434457,4.606969065294681,4.606969065294681,7.663748097647941,7.663748097647941,2.4806756505432896,2.4806756505432896,4.126633591041198,29800.0,0.0,1.3682253136856384,1.3682253136856384,0.0,1.4338587669997374,1.4338587669997374,0.0,2.8020840806853755,2.8020840806853755,29800.0,-6.123466307586498e-05,-6.123466307586498e-05,-0.00016405571726337052,-0.00016405571726337052,-0.0002252903803392355,-0.0002252903803392355,-0.0002252903803392355,1,0,6.408852668584212,0.0,100.0,0.0,50.0,0.0,0.0,0.007853981633974483,0.007853981633974483,0.0,0.0,0.0,0.0,0.0,0.0,0.0,50.0,45.0,50.0,50.0,0.0,0.0,50.00000000000001,8333333.333333336,166666.66666666674,166666.6666666667,25.0,0.25,0.0,0.0,0.0,0.0,0.0,3.5438223579189856,48.6,166666.66666666674,166666.6666666667,48.026778541548886,0.0,25.860573060834014,0.0,1,36.943675801191446,0.0,6.378880244254174,17.428425057933378,0.0,0.0,0.0,0.0,0.0,0.0,0.0,470.3814895795245,0.0,0.0,0.0,50.0,0.0,78.53981633974483,-0.10000000000047748,0.0,10000.0,78.53981633974483,0.0,10.0,0.007853981633974483,50.0,10000.0,78.53981633974483,0.0,10.0,0.007853981633974483,50.0,10000.0,78.53981633974483,0.0,10.0,0.007853981633974483,50.0,31.41592653589793,0.0,10000.0,78.53981633974483,0.0,1.0,1.0,0.7228175587945161
2271,3269,19,N22-10-2,14,0,Rapport des essais: de tirants sous dÃ©formation imposÃ©e de courte durÃ©e,1993,0,Switzerland,Ã‰cole Polytechnique FÃ©dÃ©rale de Lausanne,Construction Materials Laboratory,"Bicher Farra, Jean-Paul Jaccoud",1150.0,1150.0,1000.0,1000.0,100.0,100,"[2,7,6]","[6,7,15]",60.0,"[0,21,0]",0,48.6,"[1,160x320,0]","[7,28,90]",3.5438223579189856,"[1,160x320,1]",[28],31290.0,"[1,160x320,2]",[28],"[0,0,0,0,0.49,32,0,Sikament320,0]",200533.0,2,579.3,[10],[50],[1],[45],[0],[0],0.0,0.0,0,0,0.0,0.0,0.0,0,0,[0],[0],[0],[0],[0],2,1a,0,0,2,2,0.0,1,27.488935718910692,0.0,350.0,28,1,0.0,0,0,0,2,0.24,0.0,0.358,435.0,775.0,0,-1,2,0,0,0,10000.0,78.53981633974483,13,0.5,CN,48.6,1.0,40.6,58.55421686746988,3.5438223579189856,5.89519084434457,5.89519084434457,4.606969065294681,4.606969065294681,7.663748097647941,7.663748097647941,2.4806756505432896,2.4806756505432896,4.126633591041198,29800.0,0.0,1.3682253136856384,1.3682253136856384,0.0,1.4338587669997374,1.4338587669997374,0.0,2.8020840806853755,2.8020840806853755,29800.0,-6.123466307586498e-05,-6.123466307586498e-05,-0.00016405571726337052,-0.00016405571726337052,-0.0002252903803392355,-0.0002252903803392355,-0.0002252903803392355,1,0,6.408852668584212,0.0,100.0,0.0,50.0,0.0,0.0,0.007853981633974483,0.007853981633974483,0.0,0.0,0.0,0.0,0.0,0.0,0.0,50.0,45.0,50.0,50.0,0.0,0.0,50.00000000000001,8333333.333333336,166666.66666666674,166666.6666666667,25.0,0.25,0.0,0.0,0.0,0.0,0.0,3.5438223579189856,48.6,166666.66666666674,166666.6666666667,48.026778541548886,0.0,25.860573060834014,0.0,1,36.943675801191446,0.0,6.378880244254174,17.428425057933378,0.0,0.0,0.0,0.0,0.0,0.0,0.0,470.3814895795245,0.0,0.0,0.0,50.0,0.0,78.53981633974483,-0.10000000000047748,0.0,10000.0,78.53981633974483,0.0,10.0,0.007853981633974483,50.0,10000.0,78.53981633974483,0.0,10.0,0.007853981633974483,50.0,10000.0,78.53981633974483,0.0,10.0,0.007853981633974483,50.0,31.41592653589793,0.0,10000.0,78.53981633974483,0.0,1.0,1.0,0.7440768987590608
