Repository: iavdesch/Research

Readme
======

The supporting files are related to the study "A method for determining the performance of formulas for calculating the crack width and spacing in reinforced concrete elements".

The following files are relevant:
Research/Method_comparing_CWFs/Data_processing_for_GitHuB_Final (contains the data processing of the database "Crack width and crack spacing in reinforced and prestressed concrete elements: database")
Research/Method_comparing_CWFs/CWF_analysis_for_GitHuB_Final (contains the evaluation of the different crack width formulas)

File: Method_comparing_CWFs/Datasets_Used/Working_database_no_hordijk_no_initshrink.csv (part 41 of 83)
,ID,EPID,ELID,LOADID,DOI,title,year,journal,country,institution,laboratory,authors,Ltot,Lspan,Lcons,Lmeas,h,b,hc,thc,RH,Temp,pd,fcm,catfcm,tfcm,fctm,catfctm,tfctm,Ecm,catEcm,tEcm,mix,Es,fsr,fy,phi,zs,nbl,clat,phit,st,phiw,sw,type,method,fpk,fp01k,Ep,rel,fpr,npl,phip,Ap,zp,cplat,catf,epsin,catcal,selfw,typew,locw,epsc,Nrep,N,M,sigs,t0,t,PL,catp,t0p,tp,ncr,wm,wk,wmax,sm,smax,indLR,indNP,indtfcm,indtfctm,indtEcm,slab,Ac,Astot,ts,sc,class_C,fcm28,Bcc,fck28,fcm_cube_150,fctm28,fctmfl28,fctmfl,fct095_28,fct095,fct095fl_28,fct095fl,fct005,fct005_28,fct005fl,Ecm28,phi_bc,phi_bc_prestress,phi_bc_prior_load,phi_dc,phi_dc_prestress,phi_dc_prior_load,phi_creep,phi_creep_prestress,phi_creep_prior_load,Ecm0,eps_cbs,eps_cbs_prestress,eps_cds,eps_cds_prestress,shrinkage,shrinkage_prestress,shrinkage_init,bondLR,bondPR,ae,ap,sxLR,sxNP,zstot,zstensinit,Astensinit,rhotot,rhotensinit,At,Aw,Aptot,zptot,zeta1,zeta,phi_peq,ry,cy,ry0,rx,ryp,cyp,cog,Izz,Wb,Wt,rho,qself,Mself,ep,Mp,pre_loss,initstrain,fctmorg,fcmorg,W_Ib,W_It,Ncr095,Mcr095,Ncr005,Mcr005,CS,Ncr,Mcr,tau_bms,tau_max,xcinit,epsinit,dpsigs,xc,eps,epsbot,sigssimpl,sigsr,dpsigsr,xc_sr,eps_sr,zstottens,zptottens,Astens,Actens,Aptens,Aceff_MC2020,Aseff_MC2020,Apeff_MC2020,phi_eq_MC2020,rhoeff_MC2020,hceff_MC2020,Aceff_FPR,Aseff_FPR,Apeff_FPR,phi_eq_FPR,rhoeff_FPR,hceff_FPR,Aceff_SMTCM,Aseff_SMTCM,Apeff_SMTCM,phi_eq_SMTCM,rhoeff_SMTCM,hceff_SMTCM,sumcirc_SMTCM,sumcirc_p_SMTCM,Actensstate1,Astensstate1,Aptensstate1,r,p,k1
2272,3270,19,N22-10-2,10,0,Rapport des essais: de tirants sous dÃ©formation imposÃ©e de courte durÃ©e,1993,0,Switzerland,Ã‰cole Polytechnique FÃ©dÃ©rale de Lausanne,Construction Materials Laboratory,"Bicher Farra, Jean-Paul Jaccoud",1150.0,1150.0,1000.0,1000.0,100.0,100,"[2,7,6]","[6,7,15]",60.0,"[0,21,0]",0,48.6,"[1,160x320,0]","[7,28,90]",3.5438223579189856,"[1,160x320,1]",[28],31290.0,"[1,160x320,2]",[28],"[0,0,0,0,0.49,32,0,Sikament320,0]",200533.0,2,579.3,[10],[50],[1],[45],[0],[0],0.0,0.0,0,0,0.0,0.0,0.0,0,0,[0],[0],[0],[0],[0],2,1a,0,0,2,2,0.0,1,27.488935718910692,0.0,350.0,28,1,0.0,0,0,0,1,0.27,0.0,0.358,775.0,775.0,0,-1,2,0,0,0,10000.0,78.53981633974483,13,0.5,CN,48.6,1.0,40.6,58.55421686746988,3.5438223579189856,5.89519084434457,5.89519084434457,4.606969065294681,4.606969065294681,7.663748097647941,7.663748097647941,2.4806756505432896,2.4806756505432896,4.126633591041198,29800.0,0.0,1.3682253136856384,1.3682253136856384,0.0,1.4338587669997374,1.4338587669997374,0.0,2.8020840806853755,2.8020840806853755,29800.0,-6.123466307586498e-05,-6.123466307586498e-05,-0.00016405571726337052,-0.00016405571726337052,-0.0002252903803392355,-0.0002252903803392355,-0.0002252903803392355,1,0,6.408852668584212,0.0,100.0,0.0,50.0,0.0,0.0,0.007853981633974483,0.007853981633974483,0.0,0.0,0.0,0.0,0.0,0.0,0.0,50.0,45.0,50.0,50.0,0.0,0.0,50.00000000000001,8333333.333333336,166666.66666666674,166666.6666666667,25.0,0.25,0.0,0.0,0.0,0.0,0.0,3.5438223579189856,48.6,166666.66666666674,166666.6666666667,48.026778541548886,0.0,25.860573060834014,0.0,1,36.943675801191446,0.0,6.378880244254174,17.428425057933378,0.0,0.0,0.0,0.0,0.0,0.0,0.0,470.3814895795245,0.0,0.0,0.0,50.0,0.0,78.53981633974483,-0.10000000000047748,0.0,10000.0,78.53981633974483,0.0,10.0,0.007853981633974483,50.0,10000.0,78.53981633974483,0.0,10.0,0.007853981633974483,50.0,10000.0,78.53981633974483,0.0,10.0,0.007853981633974483,50.0,31.41592653589793,0.0,10000.0,78.53981633974483,0.0,1.0,1.0,0.7440768987590608
2298,3296,19,N22-10-3,10,0,Rapport des essais: de tirants sous dÃ©formation imposÃ©e de courte durÃ©e,1993,0,Switzerland,Ã‰cole Polytechnique FÃ©dÃ©rale de Lausanne,Construction Materials Laboratory,"Bicher Farra, Jean-Paul Jaccoud",1150.0,1150.0,1000.0,1000.0,100.0,100,"[2,7,6]","[6,7,15]",60.0,"[0,21,0]",0,48.6,"[1,160x320,0]","[7,28,90]",3.5438223579189856,"[1,160x320,1]",[28],31290.0,"[1,160x320,2]",[28],"[0,0,0,0,0.49,32,0,Sikament320,0]",200533.0,2,579.3,[10],[50],[1],[45],[0],[0],0.0,0.0,0,0,0.0,0.0,0.0,0,0,[0],[0],[0],[0],[0],2,1a,0,0,2,2,0.0,1,25.99667920845554,0.0,331.0,28,1,0.0,0,0,0,3,0.14,0.0,0.197,292.0,421.0,0,-1,2,0,0,0,10000.0,78.53981633974483,13,0.5,CN,48.6,1.0,40.6,58.55421686746988,3.5438223579189856,5.89519084434457,5.89519084434457,4.606969065294681,4.606969065294681,7.663748097647941,7.663748097647941,2.4806756505432896,2.4806756505432896,4.126633591041198,29800.0,0.0,1.3682253136856384,1.3682253136856384,0.0,1.4338587669997374,1.4338587669997374,0.0,2.8020840806853755,2.8020840806853755,29800.0,-6.123466307586498e-05,-6.123466307586498e-05,-0.00016405571726337052,-0.00016405571726337052,-0.0002252903803392355,-0.0002252903803392355,-0.0002252903803392355,1,0,6.408852668584212,0.0,100.0,0.0,50.0,0.0,0.0,0.007853981633974483,0.007853981633974483,0.0,0.0,0.0,0.0,0.0,0.0,0.0,50.0,45.0,50.0,50.0,0.0,0.0,50.00000000000001,8333333.333333336,166666.66666666674,166666.6666666667,25.0,0.25,0.0,0.0,0.0,0.0,0.0,3.5438223579189856,48.6,166666.66666666674,166666.6666666667,48.026778541548886,0.0,25.860573060834014,0.0,1,36.943675801191446,0.0,6.378880244254174,17.428425057933378,0.0,0.0,0.0,0.0,0.0,0.0,0.0,470.3814895795245,0.0,0.0,0.0,50.0,0.0,78.53981633974483,-0.10000000000047748,0.0,10000.0,78.53981633974483,0.0,10.0,0.007853981633974483,50.0,10000.0,78.53981633974483,0.0,10.0,0.007853981633974483,50.0,10000.0,78.53981633974483,0.0,10.0,0.007853981633974483,50.0,31.41592653589793,0.0,10000.0,78.53981633974483,0.0,1.0,1.0,0.703684152826426
2308,3306,19,N22-10-3,4,0,Rapport des essais: de tirants sous dÃ©formation imposÃ©e de courte durÃ©e,1993,0,Switzerland,Ã‰cole Polytechnique FÃ©dÃ©rale de Lausanne,Construction Materials Laboratory,"Bicher Farra, Jean-Paul Jaccoud",1150.0,1150.0,1000.0,1000.0,100.0,100,"[2,7,6]","[6,7,15]",60.0,"[0,21,0]",0,48.6,"[1,160x320,0]","[7,28,90]",3.5438223579189856,"[1,160x320,1]",[28],31290.0,"[1,160x320,2]",[28],"[0,0,0,0,0.49,32,0,Sikament320,0]",200533.0,2,579.3,[10],[50],[1],[45],[0],[0],0.0,0.0,0,0,0.0,0.0,0.0,0,0,[0],[0],[0],[0],[0],2,1a,0,0,2,2,0.0,1,27.488935718910692,0.0,350.0,28,1,0.0,0,0,0,1,0.1,0.0,0.358,563.0,775.0,0,-1,2,0,0,0,10000.0,78.53981633974483,13,0.5,CN,48.6,1.0,40.6,58.55421686746988,3.5438223579189856,5.89519084434457,5.89519084434457,4.606969065294681,4.606969065294681,7.663748097647941,7.663748097647941,2.4806756505432896,2.4806756505432896,4.126633591041198,29800.0,0.0,1.3682253136856384,1.3682253136856384,0.0,1.4338587669997374,1.4338587669997374,0.0,2.8020840806853755,2.8020840806853755,29800.0,-6.123466307586498e-05,-6.123466307586498e-05,-0.00016405571726337052,-0.00016405571726337052,-0.0002252903803392355,-0.0002252903803392355,-0.0002252903803392355,1,0,6.408852668584212,0.0,100.0,0.0,50.0,0.0,0.0,0.007853981633974483,0.007853981633974483,0.0,0.0,0.0,0.0,0.0,0.0,0.0,50.0,45.0,50.0,50.0,0.0,0.0,50.00000000000001,8333333.333333336,166666.66666666674,166666.6666666667,25.0,0.25,0.0,0.0,0.0,0.0,0.0,3.5438223579189856,48.6,166666.66666666674,166666.6666666667,48.026778541548886,0.0,25.860573060834014,0.0,1,36.943675801191446,0.0,6.378880244254174,17.428425057933378,0.0,0.0,0.0,0.0,0.0,0.0,0.0,470.3814895795245,0.0,0.0,0.0,50.0,0.0,78.53981633974483,-0.10000000000047748,0.0,10000.0,78.53981633974483,0.0,10.0,0.007853981633974483,50.0,10000.0,78.53981633974483,0.0,10.0,0.007853981633974483,50.0,10000.0,78.53981633974483,0.0,10.0,0.007853981633974483,50.0,31.41592653589793,0.0,10000.0,78.53981633974483,0.0,1.0,1.0,0.7440768987590608
2309,3307,19,N22-10-3,7,0,Rapport des essais: de tirants sous dÃ©formation imposÃ©e de courte durÃ©e,1993,0,Switzerland,Ã‰cole Polytechnique FÃ©dÃ©rale de Lausanne,Construction Materials Laboratory,"Bicher Farra, Jean-Paul Jaccoud",1150.0,1150.0,1000.0,1000.0,100.0,100,"[2,7,6]","[6,7,15]",60.0,"[0,21,0]",0,48.6,"[1,160x320,0]","[7,28,90]",3.5438223579189856,"[1,160x320,1]",[28],31290.0,"[1,160x320,2]",[28],"[0,0,0,0,0.49,32,0,Sikament320,0]",200533.0,2,579.3,[10],[50],[1],[45],[0],[0],0.0,0.0,0,0,0.0,0.0,0.0,0,0,[0],[0],[0],[0],[0],2,1a,0,0,2,2,0.0,1,27.253316269891457,0.0,347.0,28,1,0.0,0,0,0,2,0.13,0.0,0.358,394.0,775.0,0,-1,2,0,0,0,10000.0,78.53981633974483,13,0.5,CN,48.6,1.0,40.6,58.55421686746988,3.5438223579189856,5.89519084434457,5.89519084434457,4.606969065294681,4.606969065294681,7.663748097647941,7.663748097647941,2.4806756505432896,2.4806756505432896,4.126633591041198,29800.0,0.0,1.3682253136856384,1.3682253136856384,0.0,1.4338587669997374,1.4338587669997374,0.0,2.8020840806853755,2.8020840806853755,29800.0,-6.123466307586498e-05,-6.123466307586498e-05,-0.00016405571726337052,-0.00016405571726337052,-0.0002252903803392355,-0.0002252903803392355,-0.0002252903803392355,1,0,6.408852668584212,0.0,100.0,0.0,50.0,0.0,0.0,0.007853981633974483,0.007853981633974483,0.0,0.0,0.0,0.0,0.0,0.0,0.0,50.0,45.0,50.0,50.0,0.0,0.0,50.00000000000001,8333333.333333336,166666.66666666674,166666.6666666667,25.0,0.25,0.0,0.0,0.0,0.0,0.0,3.5438223579189856,48.6,166666.66666666674,166666.6666666667,48.026778541548886,0.0,25.860573060834014,0.0,1,36.943675801191446,0.0,6.378880244254174,17.428425057933378,0.0,0.0,0.0,0.0,0.0,0.0,0.0,470.3814895795245,0.0,0.0,0.0,50.0,0.0,78.53981633974483,-0.10000000000047748,0.0,10000.0,78.53981633974483,0.0,10.0,0.007853981633974483,50.0,10000.0,78.53981633974483,0.0,10.0,0.007853981633974483,50.0,10000.0,78.53981633974483,0.0,10.0,0.007853981633974483,50.0,31.41592653589793,0.0,10000.0,78.53981633974483,0.0,1.0,1.0,0.7376990967696974
2310,3308,19,N22-10-3,13,0,Rapport des essais: de tirants sous dÃ©formation imposÃ©e de courte durÃ©e,1993,0,Switzerland,Ã‰cole Polytechnique FÃ©dÃ©rale de Lausanne,Construction Materials Laboratory,"Bicher Farra, Jean-Paul Jaccoud",1150.0,1150.0,1000.0,1000.0,100.0,100,"[2,7,6]","[6,7,15]",60.0,"[0,21,0]",0,48.6,"[1,160x320,0]","[7,28,90]",3.5438223579189856,"[1,160x320,1]",[28],31290.0,"[1,160x320,2]",[28],"[0,0,0,0,0.49,32,0,Sikament320,0]",200533.0,2,579.3,[10],[50],[1],[45],[0],[0],0.0,0.0,0,0,0.0,0.0,0.0,0,0,[0],[0],[0],[0],[0],2,1a,0,0,2,2,0.0,1,26.546457922833753,0.0,338.0,28,1,0.0,0,0,0,3,0.18,0.0,0.273,300.0,684.0,0,-1,2,0,0,0,10000.0,78.53981633974483,13,0.5,CN,48.6,1.0,40.6,58.55421686746988,3.5438223579189856,5.89519084434457,5.89519084434457,4.606969065294681,4.606969065294681,7.663748097647941,7.663748097647941,2.4806756505432896,2.4806756505432896,4.126633591041198,29800.0,0.0,1.3682253136856384,1.3682253136856384,0.0,1.4338587669997374,1.4338587669997374,0.0,2.8020840806853755,2.8020840806853755,29800.0,-6.123466307586498e-05,-6.123466307586498e-05,-0.00016405571726337052,-0.00016405571726337052,-0.0002252903803392355,-0.0002252903803392355,-0.0002252903803392355,1,0,6.408852668584212,0.0,100.0,0.0,50.0,0.0,0.0,0.007853981633974483,0.007853981633974483,0.0,0.0,0.0,0.0,0.0,0.0,0.0,50.0,45.0,50.0,50.0,0.0,0.0,50.00000000000001,8333333.333333336,166666.66666666674,166666.6666666667,25.0,0.25,0.0,0.0,0.0,0.0,0.0,3.5438223579189856,48.6,166666.66666666674,166666.6666666667,48.026778541548886,0.0,25.860573060834014,0.0,1,36.943675801191446,0.0,6.378880244254174,17.428425057933378,0.0,0.0,0.0,0.0,0.0,0.0,0.0,470.3814895795245,0.0,0.0,0.0,50.0,0.0,78.53981633974483,-0.10000000000047748,0.0,10000.0,78.53981633974483,0.0,10.0,0.007853981633974483,50.0,10000.0,78.53981633974483,0.0,10.0,0.007853981633974483,50.0,10000.0,78.53981633974483,0.0,10.0,0.007853981633974483,50.0,31.41592653589793,0.0,10000.0,78.53981633974483,0.0,1.0,1.0,0.7185656908016073
2312,3310,19,N22-10-3,16,0,Rapport des essais: de tirants sous dÃ©formation imposÃ©e de courte durÃ©e,1993,0,Switzerland,Ã‰cole Polytechnique FÃ©dÃ©rale de Lausanne,Construction Materials Laboratory,"Bicher Farra, Jean-Paul Jaccoud",1150.0,1150.0,1000.0,1000.0,100.0,100,"[2,7,6]","[6,7,15]",60.0,"[0,21,0]",0,48.6,"[1,160x320,0]","[7,28,90]",3.5438223579189856,"[1,160x320,1]",[28],31290.0,"[1,160x320,2]",[28],"[0,0,0,0,0.49,32,0,Sikament320,0]",200533.0,2,579.3,[10],[50],[1],[45],[0],[0],0.0,0.0,0,0,0.0,0.0,0.0,0,0,[0],[0],[0],[0],[0],2,1a,0,0,2,2,0.0,1,26.46791810649401,0.0,337.0,28,1,0.0,0,0,0,4,0.2,0.0,0.273,232.0,684.0,0,-1,2,0,0,0,10000.0,78.53981633974483,13,0.5,CN,48.6,1.0,40.6,58.55421686746988,3.5438223579189856,5.89519084434457,5.89519084434457,4.606969065294681,4.606969065294681,7.663748097647941,7.663748097647941,2.4806756505432896,2.4806756505432896,4.126633591041198,29800.0,0.0,1.3682253136856384,1.3682253136856384,0.0,1.4338587669997374,1.4338587669997374,0.0,2.8020840806853755,2.8020840806853755,29800.0,-6.123466307586498e-05,-6.123466307586498e-05,-0.00016405571726337052,-0.00016405571726337052,-0.0002252903803392355,-0.0002252903803392355,-0.0002252903803392355,1,0,6.408852668584212,0.0,100.0,0.0,50.0,0.0,0.0,0.007853981633974483,0.007853981633974483,0.0,0.0,0.0,0.0,0.0,0.0,0.0,50.0,45.0,50.0,50.0,0.0,0.0,50.00000000000001,8333333.333333336,166666.66666666674,166666.6666666667,25.0,0.25,0.0,0.0,0.0,0.0,0.0,3.5438223579189856,48.6,166666.66666666674,166666.6666666667,48.026778541548886,0.0,25.860573060834014,0.0,1,36.943675801191446,0.0,6.378880244254174,17.428425057933378,0.0,0.0,0.0,0.0,0.0,0.0,0.0,470.3814895795245,0.0,0.0,0.0,50.0,0.0,78.53981633974483,-0.10000000000047748,0.0,10000.0,78.53981633974483,0.0,10.0,0.007853981633974483,50.0,10000.0,78.53981633974483,0.0,10.0,0.007853981633974483,50.0,10000.0,78.53981633974483,0.0,10.0,0.007853981633974483,50.0,31.41592653589793,0.0,10000.0,78.53981633974483,0.0,1.0,1.0,0.7164397568051529
2316,3314,19,N22-14-1,16,0,Rapport des essais: de tirants sous dÃ©formation imposÃ©e de courte durÃ©e,1993,0,Switzerland,Ã‰cole Polytechnique FÃ©dÃ©rale de Lausanne,Construction Materials Laboratory,"Bicher Farra, Jean-Paul Jaccoud",1150.0,1150.0,1000.0,1000.0,100.0,100,"[2,7,6]","[6,7,15]",60.0,"[0,21,0]",0,48.6,"[1,160x320,0]","[7,28,90]",3.5438223579189856,"[1,160x320,1]",[28],31290.0,"[1,160x320,2]",[28],"[0,0,0,0,0.49,32,0,Sikament320,0]",196317.0,2,558.2,[14],[50],[1],[43],[0],[0],0.0,0.0,0,0,0.0,0.0,0.0,0,0,[0],[0],[0],[0],[0],2,1a,0,0,2,2,0.0,1,30.17185584507637,0.0,196.0,28,1,0.0,0,0,0,3,0.11,0.0,0.143,278.0,374.0,0,-1,2,0,0,0,10000.0,153.93804002589985,13,0.5,CN,48.6,1.0,40.6,58.55421686746988,3.5438223579189856,5.89519084434457,5.89519084434457,4.606969065294681,4.606969065294681,7.663748097647941,7.663748097647941,2.4806756505432896,2.4806756505432896,4.126633591041198,29800.0,0.0,1.3682253136856384,1.3682253136856384,0.0,1.4338587669997374,1.4338587669997374,0.0,2.8020840806853755,2.8020840806853755,29800.0,-6.123466307586498e-05,-6.123466307586498e-05,-0.00016405571726337052,-0.00016405571726337052,-0.0002252903803392355,-0.0002252903803392355,-0.0002252903803392355,1,0,6.274113135186961,0.0,100.0,0.0,50.0,0.0,0.0,0.015393804002589986,0.015393804002589986,0.0,0.0,0.0,0.0,0.0,0.0,0.0,50.0,43.0,50.0,50.0,0.0,0.0,50.0,8333333.333333336,166666.66666666672,166666.66666666672,25.0,0.25,0.0,0.0,0.0,0.0,0.0,3.5438223579189856,48.6,166666.66666666672,166666.66666666672,49.81002728291068,0.0,26.820783921567287,0.0,1,38.31540560223898,0.0,6.378880244254174,17.428425057933378,0.0,0.0,0.0,0.0,0.0,0.0,0.0,248.90147747621364,0.0,0.0,0.0,50.0,0.0,153.93804002589985,-0.10000000000047748,0.0,10000.0,153.93804002589985,0.0,14.0,0.015393804002589986,50.0,10000.0,153.93804002589985,0.0,14.0,0.015393804002589986,50.0,10000.0,153.93804002589985,0.0,14.0,0.015393804002589986,50.0,43.982297150257104,0.0,10000.0,153.93804002589985,0.0,1.0,1.0,0.7874601709374377
2318,3316,19,N22-14-1,19,0,Rapport des essais: de tirants sous dÃ©formation imposÃ©e de courte durÃ©e,1993,0,Switzerland,Ã‰cole Polytechnique FÃ©dÃ©rale de Lausanne,Construction Materials Laboratory,"Bicher Farra, Jean-Paul Jaccoud",1150.0,1150.0,1000.0,1000.0,100.0,100,"[2,7,6]","[6,7,15]",60.0,"[0,21,0]",0,48.6,"[1,160x320,0]","[7,28,90]",3.5438223579189856,"[1,160x320,1]",[28],31290.0,"[1,160x320,2]",[28],"[0,0,0,0,0.49,32,0,Sikament320,0]",196317.0,2,558.2,[14],[50],[1],[43],[0],[0],0.0,0.0,0,0,0.0,0.0,0.0,0,0,[0],[0],[0],[0],[0],2,1a,0,0,2,2,0.0,1,30.32579388510227,0.0,197.0,28,1,0.0,0,0,0,4,0.11,0.0,0.143,221.0,374.0,0,-1,2,0,0,0,10000.0,153.93804002589985,13,0.5,CN,48.6,1.0,40.6,58.55421686746988,3.5438223579189856,5.89519084434457,5.89519084434457,4.606969065294681,4.606969065294681,7.663748097647941,7.663748097647941,2.4806756505432896,2.4806756505432896,4.126633591041198,29800.0,0.0,1.3682253136856384,1.3682253136856384,0.0,1.4338587669997374,1.4338587669997374,0.0,2.8020840806853755,2.8020840806853755,29800.0,-6.123466307586498e-05,-6.123466307586498e-05,-0.00016405571726337052,-0.00016405571726337052,-0.0002252903803392355,-0.0002252903803392355,-0.0002252903803392355,1,0,6.274113135186961,0.0,100.0,0.0,50.0,0.0,0.0,0.015393804002589986,0.015393804002589986,0.0,0.0,0.0,0.0,0.0,0.0,0.0,50.0,43.0,50.0,50.0,0.0,0.0,50.0,8333333.333333336,166666.66666666672,166666.66666666672,25.0,0.25,0.0,0.0,0.0,0.0,0.0,3.5438223579189856,48.6,166666.66666666672,166666.66666666672,49.81002728291068,0.0,26.820783921567287,0.0,1,38.31540560223898,0.0,6.378880244254174,17.428425057933378,0.0,0.0,0.0,0.0,0.0,0.0,0.0,248.90147747621364,0.0,0.0,0.0,50.0,0.0,153.93804002589985,-0.10000000000047748,0.0,10000.0,153.93804002589985,0.0,14.0,0.015393804002589986,50.0,10000.0,153.93804002589985,0.0,14.0,0.015393804002589986,50.0,10000.0,153.93804002589985,0.0,14.0,0.015393804002589986,50.0,43.982297150257104,0.0,10000.0,153.93804002589985,0.0,1.0,1.0,0.7914778248707921
2320,3318,19,N22-14-1,18,0,Rapport des essais: de tirants sous dÃ©formation imposÃ©e de courte durÃ©e,1993,0,Switzerland,Ã‰cole Polytechnique FÃ©dÃ©rale de Lausanne,Construction Materials Laboratory,"Bicher Farra, Jean-Paul Jaccoud",1150.0,1150.0,1000.0,1000.0,100.0,100,"[2,7,6]","[6,7,15]",60.0,"[0,21,0]",0,48.6,"[1,160x320,0]","[7,28,90]",3.5438223579189856,"[1,160x320,1]",[28],31290.0,"[1,160x320,2]",[28],"[0,0,0,0,0.49,32,0,Sikament320,0]",196317.0,2,558.2,[14],[50],[1],[43],[0],[0],0.0,0.0,0,0,0.0,0.0,0.0,0,0,[0],[0],[0],[0],[0],2,1a,0,0,2,2,0.0,1,27.70884720466197,0.0,180.0,28,1,0.0,0,0,0,4,0.1,0.0,0.133,218.0,361.0,0,-1,2,0,0,0,10000.0,153.93804002589985,13,0.5,CN,48.6,1.0,40.6,58.55421686746988,3.5438223579189856,5.89519084434457,5.89519084434457,4.606969065294681,4.606969065294681,7.663748097647941,7.663748097647941,2.4806756505432896,2.4806756505432896,4.126633591041198,29800.0,0.0,1.3682253136856384,1.3682253136856384,0.0,1.4338587669997374,1.4338587669997374,0.0,2.8020840806853755,2.8020840806853755,29800.0,-6.123466307586498e-05,-6.123466307586498e-05,-0.00016405571726337052,-0.00016405571726337052,-0.0002252903803392355,-0.0002252903803392355,-0.0002252903803392355,1,0,6.274113135186961,0.0,100.0,0.0,50.0,0.0,0.0,0.015393804002589986,0.015393804002589986,0.0,0.0,0.0,0.0,0.0,0.0,0.0,50.0,43.0,50.0,50.0,0.0,0.0,50.0,8333333.333333336,166666.66666666672,166666.66666666672,25.0,0.25,0.0,0.0,0.0,0.0,0.0,3.5438223579189856,48.6,166666.66666666672,166666.66666666672,49.81002728291068,0.0,26.820783921567287,0.0,1,38.31540560223898,0.0,6.378880244254174,17.428425057933378,0.0,0.0,0.0,0.0,0.0,0.0,0.0,248.90147747621364,0.0,0.0,0.0,50.0,0.0,153.93804002589985,-0.10000000000047748,0.0,10000.0,153.93804002589985,0.0,14.0,0.015393804002589986,50.0,10000.0,153.93804002589985,0.0,14.0,0.015393804002589986,50.0,10000.0,153.93804002589985,0.0,14.0,0.015393804002589986,50.0,43.982297150257104,0.0,10000.0,153.93804002589985,0.0,1.0,1.0,0.7231777080037693
2324,3322,19,N22-14-1,13,0,Rapport des essais: de tirants sous dÃ©formation imposÃ©e de courte durÃ©e,1993,0,Switzerland,Ã‰cole Polytechnique FÃ©dÃ©rale de Lausanne,Construction Materials Laboratory,"Bicher Farra, Jean-Paul Jaccoud",1150.0,1150.0,1000.0,1000.0,100.0,100,"[2,7,6]","[6,7,15]",60.0,"[0,21,0]",0,48.6,"[1,160x320,0]","[7,28,90]",3.5438223579189856,"[1,160x320,1]",[28],31290.0,"[1,160x320,2]",[28],"[0,0,0,0,0.49,32,0,Sikament320,0]",196317.0,2,558.2,[14],[50],[1],[43],[0],[0],0.0,0.0,0,0,0.0,0.0,0.0,0,0,[0],[0],[0],[0],[0],2,1a,0,0,2,2,0.0,1,29.556103684972772,0.0,192.0,28,1,0.0,0,0,0,3,0.09,0.0,0.15,271.0,369.0,0,-1,2,0,0,0,10000.0,153.93804002589985,13,0.5,CN,48.6,1.0,40.6,58.55421686746988,3.5438223579189856,5.89519084434457,5.89519084434457,4.606969065294681,4.606969065294681,7.663748097647941,7.663748097647941,2.4806756505432896,2.4806756505432896,4.126633591041198,29800.0,0.0,1.3682253136856384,1.3682253136856384,0.0,1.4338587669997374,1.4338587669997374,0.0,2.8020840806853755,2.8020840806853755,29800.0,-6.123466307586498e-05,-6.123466307586498e-05,-0.00016405571726337052,-0.00016405571726337052,-0.0002252903803392355,-0.0002252903803392355,-0.0002252903803392355,1,0,6.274113135186961,0.0,100.0,0.0,50.0,0.0,0.0,0.015393804002589986,0.015393804002589986,0.0,0.0,0.0,0.0,0.0,0.0,0.0,50.0,43.0,50.0,50.0,0.0,0.0,50.0,8333333.333333336,166666.66666666672,166666.66666666672,25.0,0.25,0.0,0.0,0.0,0.0,0.0,3.5438223579189856,48.6,166666.66666666672,166666.66666666672,49.81002728291068,0.0,26.820783921567287,0.0,1,38.31540560223898,0.0,6.378880244254174,17.428425057933378,0.0,0.0,0.0,0.0,0.0,0.0,0.0,248.90147747621364,0.0,0.0,0.0,50.0,0.0,153.93804002589985,-0.10000000000047748,0.0,10000.0,153.93804002589985,0.0,14.0,0.015393804002589986,50.0,10000.0,153.93804002589985,0.0,14.0,0.015393804002589986,50.0,10000.0,153.93804002589985,0.0,14.0,0.015393804002589986,50.0,43.982297150257104,0.0,10000.0,153.93804002589985,0.0,1.0,1.0,0.7713895552040207
2325,3323,19,N22-14-1,26,0,Rapport des essais: de tirants sous dÃ©formation imposÃ©e de courte durÃ©e,1993,0,Switzerland,Ã‰cole Polytechnique FÃ©dÃ©rale de Lausanne,Construction Materials Laboratory,"Bicher Farra, Jean-Paul Jaccoud",1150.0,1150.0,1000.0,1000.0,100.0,100,"[2,7,6]","[6,7,15]",60.0,"[0,21,0]",0,48.6,"[1,160x320,0]","[7,28,90]",3.5438223579189856,"[1,160x320,1]",[28],31290.0,"[1,160x320,2]",[28],"[0,0,0,0,0.49,32,0,Sikament320,0]",196317.0,2,558.2,[14],[50],[1],[43],[0],[0],0.0,0.0,0,0,0.0,0.0,0.0,0,0,[0],[0],[0],[0],[0],2,1a,0,0,2,2,0.0,1,44.180217487433254,0.0,287.0,28,1,0.0,0,0,0,5,0.2,0.0,0.278,187.0,187.0,0,-1,2,0,0,0,10000.0,153.93804002589985,13,0.5,CN,48.6,1.0,40.6,58.55421686746988,3.5438223579189856,5.89519084434457,5.89519084434457,4.606969065294681,4.606969065294681,7.663748097647941,7.663748097647941,2.4806756505432896,2.4806756505432896,4.126633591041198,29800.0,0.0,1.3682253136856384,1.3682253136856384,0.0,1.4338587669997374,1.4338587669997374,0.0,2.8020840806853755,2.8020840806853755,29800.0,-6.123466307586498e-05,-6.123466307586498e-05,-0.00016405571726337052,-0.00016405571726337052,-0.0002252903803392355,-0.0002252903803392355,-0.0002252903803392355,1,0,6.274113135186961,0.0,100.0,0.0,50.0,0.0,0.0,0.015393804002589986,0.015393804002589986,0.0,0.0,0.0,0.0,0.0,0.0,0.0,50.0,43.0,50.0,50.0,0.0,0.0,50.0,8333333.333333336,166666.66666666672,166666.66666666672,25.0,0.25,0.0,0.0,0.0,0.0,0.0,3.5438223579189856,48.6,166666.66666666672,166666.66666666672,49.81002728291068,0.0,26.820783921567287,0.0,1,38.31540560223898,0.0,6.378880244254174,17.428425057933378,0.0,0.0,0.0,0.0,0.0,0.0,0.0,248.90147747621364,0.0,0.0,0.0,50.0,0.0,153.93804002589985,-0.10000000000047748,0.0,10000.0,153.93804002589985,0.0,14.0,0.015393804002589986,50.0,10000.0,153.93804002589985,0.0,14.0,0.015393804002589986,50.0,10000.0,153.93804002589985,0.0,14.0,0.015393804002589986,50.0,43.982297150257104,0.0,10000.0,153.93804002589985,0.0,1.0,1.0,1.1530666788726767
2327,3325,19,N22-14-1,12,0,Rapport des essais: de tirants sous dÃ©formation imposÃ©e de courte durÃ©e,1993,0,Switzerland,Ã‰cole Polytechnique FÃ©dÃ©rale de Lausanne,Construction Materials Laboratory,"Bicher Farra, Jean-Paul Jaccoud",1150.0,1150.0,1000.0,1000.0,100.0,100,"[2,7,6]","[6,7,15]",60.0,"[0,21,0]",0,48.6,"[1,160x320,0]","[7,28,90]",3.5438223579189856,"[1,160x320,1]",[28],31290.0,"[1,160x320,2]",[28],"[0,0,0,0,0.49,32,0,Sikament320,0]",196317.0,2,558.2,[14],[50],[1],[43],[0],[0],0.0,0.0,0,0,0.0,0.0,0.0,0,0,[0],[0],[0],[0],[0],2,1a,0,0,2,2,0.0,1,30.17185584507637,0.0,196.0,28,1,0.0,0,0,0,2,0.11,0.0,0.143,374.0,374.0,0,-1,2,0,0,0,10000.0,153.93804002589985,13,0.5,CN,48.6,1.0,40.6,58.55421686746988,3.5438223579189856,5.89519084434457,5.89519084434457,4.606969065294681,4.606969065294681,7.663748097647941,7.663748097647941,2.4806756505432896,2.4806756505432896,4.126633591041198,29800.0,0.0,1.3682253136856384,1.3682253136856384,0.0,1.4338587669997374,1.4338587669997374,0.0,2.8020840806853755,2.8020840806853755,29800.0,-6.123466307586498e-05,-6.123466307586498e-05,-0.00016405571726337052,-0.00016405571726337052,-0.0002252903803392355,-0.0002252903803392355,-0.0002252903803392355,1,0,6.274113135186961,0.0,100.0,0.0,50.0,0.0,0.0,0.015393804002589986,0.015393804002589986,0.0,0.0,0.0,0.0,0.0,0.0,0.0,50.0,43.0,50.0,50.0,0.0,0.0,50.0,8333333.333333336,166666.66666666672,166666.66666666672,25.0,0.25,0.0,0.0,0.0,0.0,0.0,3.5438223579189856,48.6,166666.66666666672,166666.66666666672,49.81002728291068,0.0,26.820783921567287,0.0,1,38.31540560223898,0.0,6.378880244254174,17.428425057933378,0.0,0.0,0.0,0.0,0.0,0.0,0.0,248.90147747621364,0.0,0.0,0.0,50.0,0.0,153.93804002589985,-0.10000000000047748,0.0,10000.0,153.93804002589985,0.0,14.0,0.015393804002589986,50.0,10000.0,153.93804002589985,0.0,14.0,0.015393804002589986,50.0,10000.0,153.93804002589985,0.0,14.0,0.015393804002589986,50.0,43.982297150257104,0.0,10000.0,153.93804002589985,0.0,1.0,1.0,0.7874601709374377
2328,3326,19,N22-14-1,24,0,Rapport des essais: de tirants sous dÃ©formation imposÃ©e de courte durÃ©e,1993,0,Switzerland,Ã‰cole Polytechnique FÃ©dÃ©rale de Lausanne,Construction Materials Laboratory,"Bicher Farra, Jean-Paul Jaccoud",1150.0,1150.0,1000.0,1000.0,100.0,100,"[2,7,6]","[6,7,15]",60.0,"[0,21,0]",0,48.6,"[1,160x320,0]","[7,28,90]",3.5438223579189856,"[1,160x320,1]",[28],31290.0,"[1,160x320,2]",[28],"[0,0,0,0,0.49,32,0,Sikament320,0]",196317.0,2,558.2,[14],[50],[1],[43],[0],[0],0.0,0.0,0,0,0.0,0.0,0.0,0,0,[0],[0],[0],[0],[0],2,1a,0,0,2,2,0.0,1,34.94393508587927,0.0,227.0,28,1,0.0,0,0,0,5,0.13,0.0,0.173,185.0,224.0,0,-1,2,0,0,0,10000.0,153.93804002589985,13,0.5,CN,48.6,1.0,40.6,58.55421686746988,3.5438223579189856,5.89519084434457,5.89519084434457,4.606969065294681,4.606969065294681,7.663748097647941,7.663748097647941,2.4806756505432896,2.4806756505432896,4.126633591041198,29800.0,0.0,1.3682253136856384,1.3682253136856384,0.0,1.4338587669997374,1.4338587669997374,0.0,2.8020840806853755,2.8020840806853755,29800.0,-6.123466307586498e-05,-6.123466307586498e-05,-0.00016405571726337052,-0.00016405571726337052,-0.0002252903803392355,-0.0002252903803392355,-0.0002252903803392355,1,0,6.274113135186961,0.0,100.0,0.0,50.0,0.0,0.0,0.015393804002589986,0.015393804002589986,0.0,0.0,0.0,0.0,0.0,0.0,0.0,50.0,43.0,50.0,50.0,0.0,0.0,50.0,8333333.333333336,166666.66666666672,166666.66666666672,25.0,0.25,0.0,0.0,0.0,0.0,0.0,3.5438223579189856,48.6,166666.66666666672,166666.66666666672,49.81002728291068,0.0,26.820783921567287,0.0,1,38.31540560223898,0.0,6.378880244254174,17.428425057933378,0.0,0.0,0.0,0.0,0.0,0.0,0.0,248.90147747621364,0.0,0.0,0.0,50.0,0.0,153.93804002589985,-0.10000000000047748,0.0,10000.0,153.93804002589985,0.0,14.0,0.015393804002589986,50.0,10000.0,153.93804002589985,0.0,14.0,0.015393804002589986,50.0,10000.0,153.93804002589985,0.0,14.0,0.015393804002589986,50.0,43.982297150257104,0.0,10000.0,153.93804002589985,0.0,1.0,1.0,0.9120074428714203
2330,3328,19,N22-14-1,17,0,Rapport des essais: de tirants sous dÃ©formation imposÃ©e de courte durÃ©e,1993,0,Switzerland,Ã‰cole Polytechnique FÃ©dÃ©rale de Lausanne,Construction Materials Laboratory,"Bicher Farra, Jean-Paul Jaccoud",1150.0,1150.0,1000.0,1000.0,100.0,100,"[2,7,6]","[6,7,15]",60.0,"[0,21,0]",0,48.6,"[1,160x320,0]","[7,28,90]",3.5438223579189856,"[1,160x320,1]",[28],31290.0,"[1,160x320,2]",[28],"[0,0,0,0,0.49,32,0,Sikament320,0]",196317.0,2,558.2,[14],[50],[1],[43],[0],[0],0.0,0.0,0,0,0.0,0.0,0.0,0,0,[0],[0],[0],[0],[0],2,1a,0,0,2,2,0.0,1,31.403360165283573,0.0,204.0,28,1,0.0,0,0,0,4,0.1,0.0,0.164,218.0,279.0,0,-1,2,0,0,0,10000.0,153.93804002589985,13,0.5,CN,48.6,1.0,40.6,58.55421686746988,3.5438223579189856,5.89519084434457,5.89519084434457,4.606969065294681,4.606969065294681,7.663748097647941,7.663748097647941,2.4806756505432896,2.4806756505432896,4.126633591041198,29800.0,0.0,1.3682253136856384,1.3682253136856384,0.0,1.4338587669997374,1.4338587669997374,0.0,2.8020840806853755,2.8020840806853755,29800.0,-6.123466307586498e-05,-6.123466307586498e-05,-0.00016405571726337052,-0.00016405571726337052,-0.0002252903803392355,-0.0002252903803392355,-0.0002252903803392355,1,0,6.274113135186961,0.0,100.0,0.0,50.0,0.0,0.0,0.015393804002589986,0.015393804002589986,0.0,0.0,0.0,0.0,0.0,0.0,0.0,50.0,43.0,50.0,50.0,0.0,0.0,50.0,8333333.333333336,166666.66666666672,166666.66666666672,25.0,0.25,0.0,0.0,0.0,0.0,0.0,3.5438223579189856,48.6,166666.66666666672,166666.66666666672,49.81002728291068,0.0,26.820783921567287,0.0,1,38.31540560223898,0.0,6.378880244254174,17.428425057933378,0.0,0.0,0.0,0.0,0.0,0.0,0.0,248.90147747621364,0.0,0.0,0.0,50.0,0.0,153.93804002589985,-0.10000000000047748,0.0,10000.0,153.93804002589985,0.0,14.0,0.015393804002589986,50.0,10000.0,153.93804002589985,0.0,14.0,0.015393804002589986,50.0,10000.0,153.93804002589985,0.0,14.0,0.015393804002589986,50.0,43.982297150257104,0.0,10000.0,153.93804002589985,0.0,1.0,1.0,0.819601402404272
2331,3329,19,N22-14-1,23,0,Rapport des essais: de tirants sous dÃ©formation imposÃ©e de courte durÃ©e,1993,0,Switzerland,Ã‰cole Polytechnique FÃ©dÃ©rale de Lausanne,Construction Materials Laboratory,"Bicher Farra, Jean-Paul Jaccoud",1150.0,1150.0,1000.0,1000.0,100.0,100,"[2,7,6]","[6,7,15]",60.0,"[0,21,0]",0,48.6,"[1,160x320,0]","[7,28,90]",3.5438223579189856,"[1,160x320,1]",[28],31290.0,"[1,160x320,2]",[28],"[0,0,0,0,0.49,32,0,Sikament320,0]",196317.0,2,558.2,[14],[50],[1],[43],[0],[0],0.0,0.0,0,0,0.0,0.0,0.0,0,0,[0],[0],[0],[0],[0],2,1a,0,0,2,2,0.0,1,31.86517428536127,0.0,207.0,28,1,0.0,0,0,0,5,0.12,0.0,0.164,184.0,279.0,0,-1,2,0,0,0,10000.0,153.93804002589985,13,0.5,CN,48.6,1.0,40.6,58.55421686746988,3.5438223579189856,5.89519084434457,5.89519084434457,4.606969065294681,4.606969065294681,7.663748097647941,7.663748097647941,2.4806756505432896,2.4806756505432896,4.126633591041198,29800.0,0.0,1.3682253136856384,1.3682253136856384,0.0,1.4338587669997374,1.4338587669997374,0.0,2.8020840806853755,2.8020840806853755,29800.0,-6.123466307586498e-05,-6.123466307586498e-05,-0.00016405571726337052,-0.00016405571726337052,-0.0002252903803392355,-0.0002252903803392355,-0.0002252903803392355,1,0,6.274113135186961,0.0,100.0,0.0,50.0,0.0,0.0,0.015393804002589986,0.015393804002589986,0.0,0.0,0.0,0.0,0.0,0.0,0.0,50.0,43.0,50.0,50.0,0.0,0.0,50.0,8333333.333333336,166666.66666666672,166666.66666666672,25.0,0.25,0.0,0.0,0.0,0.0,0.0,3.5438223579189856,48.6,166666.66666666672,166666.66666666672,49.81002728291068,0.0,26.820783921567287,0.0,1,38.31540560223898,0.0,6.378880244254174,17.428425057933378,0.0,0.0,0.0,0.0,0.0,0.0,0.0,248.90147747621364,0.0,0.0,0.0,50.0,0.0,153.93804002589985,-0.10000000000047748,0.0,10000.0,153.93804002589985,0.0,14.0,0.015393804002589986,50.0,10000.0,153.93804002589985,0.0,14.0,0.015393804002589986,50.0,10000.0,153.93804002589985,0.0,14.0,0.015393804002589986,50.0,43.982297150257104,0.0,10000.0,153.93804002589985,0.0,1.0,1.0,0.8316543642043348
2332,3330,19,N22-14-1,11,0,Rapport des essais: de tirants sous dÃ©formation imposÃ©e de courte durÃ©e,1993,0,Switzerland,Ã‰cole Polytechnique FÃ©dÃ©rale de Lausanne,Construction Materials Laboratory,"Bicher Farra, Jean-Paul Jaccoud",1150.0,1150.0,1000.0,1000.0,100.0,100,"[2,7,6]","[6,7,15]",60.0,"[0,21,0]",0,48.6,"[1,160x320,0]","[7,28,90]",3.5438223579189856,"[1,160x320,1]",[28],31290.0,"[1,160x320,2]",[28],"[0,0,0,0,0.49,32,0,Sikament320,0]",196317.0,2,558.2,[14],[50],[1],[43],[0],[0],0.0,0.0,0,0,0.0,0.0,0.0,0,0,[0],[0],[0],[0],[0],2,1a,0,0,2,2,0.0,1,28.170661324739676,0.0,183.0,28,1,0.0,0,0,0,2,0.1,0.0,0.127,369.0,369.0,0,-1,2,0,0,0,10000.0,153.93804002589985,13,0.5,CN,48.6,1.0,40.6,58.55421686746988,3.5438223579189856,5.89519084434457,5.89519084434457,4.606969065294681,4.606969065294681,7.663748097647941,7.663748097647941,2.4806756505432896,2.4806756505432896,4.126633591041198,29800.0,0.0,1.3682253136856384,1.3682253136856384,0.0,1.4338587669997374,1.4338587669997374,0.0,2.8020840806853755,2.8020840806853755,29800.0,-6.123466307586498e-05,-6.123466307586498e-05,-0.00016405571726337052,-0.00016405571726337052,-0.0002252903803392355,-0.0002252903803392355,-0.0002252903803392355,1,0,6.274113135186961,0.0,100.0,0.0,50.0,0.0,0.0,0.015393804002589986,0.015393804002589986,0.0,0.0,0.0,0.0,0.0,0.0,0.0,50.0,43.0,50.0,50.0,0.0,0.0,50.0,8333333.333333336,166666.66666666672,166666.66666666672,25.0,0.25,0.0,0.0,0.0,0.0,0.0,3.5438223579189856,48.6,166666.66666666672,166666.66666666672,49.81002728291068,0.0,26.820783921567287,0.0,1,38.31540560223898,0.0,6.378880244254174,17.428425057933378,0.0,0.0,0.0,0.0,0.0,0.0,0.0,248.90147747621364,0.0,0.0,0.0,50.0,0.0,153.93804002589985,-0.10000000000047748,0.0,10000.0,153.93804002589985,0.0,14.0,0.015393804002589986,50.0,10000.0,153.93804002589985,0.0,14.0,0.015393804002589986,50.0,10000.0,153.93804002589985,0.0,14.0,0.015393804002589986,50.0,43.982297150257104,0.0,10000.0,153.93804002589985,0.0,1.0,1.0,0.7352306698038323
2333,3331,19,N22-14-1,22,0,Rapport des essais: de tirants sous dÃ©formation imposÃ©e de courte durÃ©e,1993,0,Switzerland,Ã‰cole Polytechnique FÃ©dÃ©rale de Lausanne,Construction Materials Laboratory,"Bicher Farra, Jean-Paul Jaccoud",1150.0,1150.0,1000.0,1000.0,100.0,100,"[2,7,6]","[6,7,15]",60.0,"[0,21,0]",0,48.6,"[1,160x320,0]","[7,28,90]",3.5438223579189856,"[1,160x320,1]",[28],31290.0,"[1,160x320,2]",[28],"[0,0,0,0,0.49,32,0,Sikament320,0]",196317.0,2,558.2,[14],[50],[1],[43],[0],[0],0.0,0.0,0,0,0.0,0.0,0.0,0,0,[0],[0],[0],[0],[0],2,1a,0,0,2,2,0.0,1,35.09787312590517,0.0,227.99999999999997,28,1,0.0,0,0,0,5,0.12,0.0,0.173,184.0,224.0,0,-1,2,0,0,0,10000.0,153.93804002589985,13,0.5,CN,48.6,1.0,40.6,58.55421686746988,3.5438223579189856,5.89519084434457,5.89519084434457,4.606969065294681,4.606969065294681,7.663748097647941,7.663748097647941,2.4806756505432896,2.4806756505432896,4.126633591041198,29800.0,0.0,1.3682253136856384,1.3682253136856384,0.0,1.4338587669997374,1.4338587669997374,0.0,2.8020840806853755,2.8020840806853755,29800.0,-6.123466307586498e-05,-6.123466307586498e-05,-0.00016405571726337052,-0.00016405571726337052,-0.0002252903803392355,-0.0002252903803392355,-0.0002252903803392355,1,0,6.274113135186961,0.0,100.0,0.0,50.0,0.0,0.0,0.015393804002589986,0.015393804002589986,0.0,0.0,0.0,0.0,0.0,0.0,0.0,50.0,43.0,50.0,50.0,0.0,0.0,50.0,8333333.333333336,166666.66666666672,166666.66666666672,25.0,0.25,0.0,0.0,0.0,0.0,0.0,3.5438223579189856,48.6,166666.66666666672,166666.66666666672,49.81002728291068,0.0,26.820783921567287,0.0,1,38.31540560223898,0.0,6.378880244254174,17.428425057933378,0.0,0.0,0.0,0.0,0.0,0.0,0.0,248.90147747621364,0.0,0.0,0.0,50.0,0.0,153.93804002589985,-0.10000000000047748,0.0,10000.0,153.93804002589985,0.0,14.0,0.015393804002589986,50.0,10000.0,153.93804002589985,0.0,14.0,0.015393804002589986,50.0,10000.0,153.93804002589985,0.0,14.0,0.015393804002589986,50.0,43.982297150257104,0.0,10000.0,153.93804002589985,0.0,1.0,1.0,0.9160250968047746
2335,3333,19,N22-14-1,25,0,Rapport des essais: de tirants sous dÃ©formation imposÃ©e de courte durÃ©e,1993,0,Switzerland,Ã‰cole Polytechnique FÃ©dÃ©rale de Lausanne,Construction Materials Laboratory,"Bicher Farra, Jean-Paul Jaccoud",1150.0,1150.0,1000.0,1000.0,100.0,100,"[2,7,6]","[6,7,15]",60.0,"[0,21,0]",0,48.6,"[1,160x320,0]","[7,28,90]",3.5438223579189856,"[1,160x320,1]",[28],31290.0,"[1,160x320,2]",[28],"[0,0,0,0,0.49,32,0,Sikament320,0]",196317.0,2,558.2,[14],[50],[1],[43],[0],[0],0.0,0.0,0,0,0.0,0.0,0.0,0,0,[0],[0],[0],[0],[0],2,1a,0,0,2,2,0.0,1,40.17782844675986,0.0,261.0,28,1,0.0,0,0,0,5,0.17,0.0,0.224,187.0,187.0,0,-1,2,0,0,0,10000.0,153.93804002589985,13,0.5,CN,48.6,1.0,40.6,58.55421686746988,3.5438223579189856,5.89519084434457,5.89519084434457,4.606969065294681,4.606969065294681,7.663748097647941,7.663748097647941,2.4806756505432896,2.4806756505432896,4.126633591041198,29800.0,0.0,1.3682253136856384,1.3682253136856384,0.0,1.4338587669997374,1.4338587669997374,0.0,2.8020840806853755,2.8020840806853755,29800.0,-6.123466307586498e-05,-6.123466307586498e-05,-0.00016405571726337052,-0.00016405571726337052,-0.0002252903803392355,-0.0002252903803392355,-0.0002252903803392355,1,0,6.274113135186961,0.0,100.0,0.0,50.0,0.0,0.0,0.015393804002589986,0.015393804002589986,0.0,0.0,0.0,0.0,0.0,0.0,0.0,50.0,43.0,50.0,50.0,0.0,0.0,50.0,8333333.333333336,166666.66666666672,166666.66666666672,25.0,0.25,0.0,0.0,0.0,0.0,0.0,3.5438223579189856,48.6,166666.66666666672,166666.66666666672,49.81002728291068,0.0,26.820783921567287,0.0,1,38.31540560223898,0.0,6.378880244254174,17.428425057933378,0.0,0.0,0.0,0.0,0.0,0.0,0.0,248.90147747621364,0.0,0.0,0.0,50.0,0.0,153.93804002589985,-0.10000000000047748,0.0,10000.0,153.93804002589985,0.0,14.0,0.015393804002589986,50.0,10000.0,153.93804002589985,0.0,14.0,0.015393804002589986,50.0,10000.0,153.93804002589985,0.0,14.0,0.015393804002589986,50.0,43.982297150257104,0.0,10000.0,153.93804002589985,0.0,1.0,1.0,1.0486076766054657
2336,3334,19,N22-14-1,15,0,Rapport des essais: de tirants sous dÃ©formation imposÃ©e de courte durÃ©e,1993,0,Switzerland,Ã‰cole Polytechnique FÃ©dÃ©rale de Lausanne,Construction Materials Laboratory,"Bicher Farra, Jean-Paul Jaccoud",1150.0,1150.0,1000.0,1000.0,100.0,100,"[2,7,6]","[6,7,15]",60.0,"[0,21,0]",0,48.6,"[1,160x320,0]","[7,28,90]",3.5438223579189856,"[1,160x320,1]",[28],31290.0,"[1,160x320,2]",[28],"[0,0,0,0,0.49,32,0,Sikament320,0]",196317.0,2,558.2,[14],[50],[1],[43],[0],[0],0.0,0.0,0,0,0.0,0.0,0.0,0,0,[0],[0],[0],[0],[0],2,1a,0,0,2,2,0.0,1,28.324599364765575,0.0,184.0,28,1,0.0,0,0,0,3,0.1,0.0,0.127,278.0,369.0,0,-1,2,0,0,0,10000.0,153.93804002589985,13,0.5,CN,48.6,1.0,40.6,58.55421686746988,3.5438223579189856,5.89519084434457,5.89519084434457,4.606969065294681,4.606969065294681,7.663748097647941,7.663748097647941,2.4806756505432896,2.4806756505432896,4.126633591041198,29800.0,0.0,1.3682253136856384,1.3682253136856384,0.0,1.4338587669997374,1.4338587669997374,0.0,2.8020840806853755,2.8020840806853755,29800.0,-6.123466307586498e-05,-6.123466307586498e-05,-0.00016405571726337052,-0.00016405571726337052,-0.0002252903803392355,-0.0002252903803392355,-0.0002252903803392355,1,0,6.274113135186961,0.0,100.0,0.0,50.0,0.0,0.0,0.015393804002589986,0.015393804002589986,0.0,0.0,0.0,0.0,0.0,0.0,0.0,50.0,43.0,50.0,50.0,0.0,0.0,50.0,8333333.333333336,166666.66666666672,166666.66666666672,25.0,0.25,0.0,0.0,0.0,0.0,0.0,3.5438223579189856,48.6,166666.66666666672,166666.66666666672,49.81002728291068,0.0,26.820783921567287,0.0,1,38.31540560223898,0.0,6.378880244254174,17.428425057933378,0.0,0.0,0.0,0.0,0.0,0.0,0.0,248.90147747621364,0.0,0.0,0.0,50.0,0.0,153.93804002589985,-0.10000000000047748,0.0,10000.0,153.93804002589985,0.0,14.0,0.015393804002589986,50.0,10000.0,153.93804002589985,0.0,14.0,0.015393804002589986,50.0,10000.0,153.93804002589985,0.0,14.0,0.015393804002589986,50.0,43.982297150257104,0.0,10000.0,153.93804002589985,0.0,1.0,1.0,0.7392483237371865
2339,3337,19,N22-14-1,20,0,Rapport des essais: de tirants sous dÃ©formation imposÃ©e de courte durÃ©e,1993,0,Switzerland,Ã‰cole Polytechnique FÃ©dÃ©rale de Lausanne,Construction Materials Laboratory,"Bicher Farra, Jean-Paul Jaccoud",1150.0,1150.0,1000.0,1000.0,100.0,100,"[2,7,6]","[6,7,15]",60.0,"[0,21,0]",0,48.6,"[1,160x320,0]","[7,28,90]",3.5438223579189856,"[1,160x320,1]",[28],31290.0,"[1,160x320,2]",[28],"[0,0,0,0,0.49,32,0,Sikament320,0]",196317.0,2,558.2,[14],[50],[1],[43],[0],[0],0.0,0.0,0,0,0.0,0.0,0.0,0,0,[0],[0],[0],[0],[0],2,1a,0,0,2,2,0.0,1,31.557298205309472,0.0,205.0,28,1,0.0,0,0,0,4,0.11,0.0,0.164,221.0,279.0,0,-1,2,0,0,0,10000.0,153.93804002589985,13,0.5,CN,48.6,1.0,40.6,58.55421686746988,3.5438223579189856,5.89519084434457,5.89519084434457,4.606969065294681,4.606969065294681,7.663748097647941,7.663748097647941,2.4806756505432896,2.4806756505432896,4.126633591041198,29800.0,0.0,1.3682253136856384,1.3682253136856384,0.0,1.4338587669997374,1.4338587669997374,0.0,2.8020840806853755,2.8020840806853755,29800.0,-6.123466307586498e-05,-6.123466307586498e-05,-0.00016405571726337052,-0.00016405571726337052,-0.0002252903803392355,-0.0002252903803392355,-0.0002252903803392355,1,0,6.274113135186961,0.0,100.0,0.0,50.0,0.0,0.0,0.015393804002589986,0.015393804002589986,0.0,0.0,0.0,0.0,0.0,0.0,0.0,50.0,43.0,50.0,50.0,0.0,0.0,50.0,8333333.333333336,166666.66666666672,166666.66666666672,25.0,0.25,0.0,0.0,0.0,0.0,0.0,3.5438223579189856,48.6,166666.66666666672,166666.66666666672,49.81002728291068,0.0,26.820783921567287,0.0,1,38.31540560223898,0.0,6.378880244254174,17.428425057933378,0.0,0.0,0.0,0.0,0.0,0.0,0.0,248.90147747621364,0.0,0.0,0.0,50.0,0.0,153.93804002589985,-0.10000000000047748,0.0,10000.0,153.93804002589985,0.0,14.0,0.015393804002589986,50.0,10000.0,153.93804002589985,0.0,14.0,0.015393804002589986,50.0,10000.0,153.93804002589985,0.0,14.0,0.015393804002589986,50.0,43.982297150257104,0.0,10000.0,153.93804002589985,0.0,1.0,1.0,0.8236190563376263
