Repository: iavdesch/Research

Readme
======

The supporting files are related to the study "A method for determining the performance of formulas for calculating the crack width and spacing in reinforced concrete elements".

The following files are relevant:
Research/Method_comparing_CWFs/Data_processing_for_GitHuB_Final (contains the data processing of the database "Crack width and crack spacing in reinforced and prestressed concrete elements: database")
Research/Method_comparing_CWFs/CWF_analysis_for_GitHuB_Final (contains the evaluation of the different crack width formulas)

File: Method_comparing_CWFs/Datasets_Used/Working_database_no_hordijk_no_initshrink.csv (part 42 of 83)
,ID,EPID,ELID,LOADID,DOI,title,year,journal,country,institution,laboratory,authors,Ltot,Lspan,Lcons,Lmeas,h,b,hc,thc,RH,Temp,pd,fcm,catfcm,tfcm,fctm,catfctm,tfctm,Ecm,catEcm,tEcm,mix,Es,fsr,fy,phi,zs,nbl,clat,phit,st,phiw,sw,type,method,fpk,fp01k,Ep,rel,fpr,npl,phip,Ap,zp,cplat,catf,epsin,catcal,selfw,typew,locw,epsc,Nrep,N,M,sigs,t0,t,PL,catp,t0p,tp,ncr,wm,wk,wmax,sm,smax,indLR,indNP,indtfcm,indtfctm,indtEcm,slab,Ac,Astot,ts,sc,class_C,fcm28,Bcc,fck28,fcm_cube_150,fctm28,fctmfl28,fctmfl,fct095_28,fct095,fct095fl_28,fct095fl,fct005,fct005_28,fct005fl,Ecm28,phi_bc,phi_bc_prestress,phi_bc_prior_load,phi_dc,phi_dc_prestress,phi_dc_prior_load,phi_creep,phi_creep_prestress,phi_creep_prior_load,Ecm0,eps_cbs,eps_cbs_prestress,eps_cds,eps_cds_prestress,shrinkage,shrinkage_prestress,shrinkage_init,bondLR,bondPR,ae,ap,sxLR,sxNP,zstot,zstensinit,Astensinit,rhotot,rhotensinit,At,Aw,Aptot,zptot,zeta1,zeta,phi_peq,ry,cy,ry0,rx,ryp,cyp,cog,Izz,Wb,Wt,rho,qself,Mself,ep,Mp,pre_loss,initstrain,fctmorg,fcmorg,W_Ib,W_It,Ncr095,Mcr095,Ncr005,Mcr005,CS,Ncr,Mcr,tau_bms,tau_max,xcinit,epsinit,dpsigs,xc,eps,epsbot,sigssimpl,sigsr,dpsigsr,xc_sr,eps_sr,zstottens,zptottens,Astens,Actens,Aptens,Aceff_MC2020,Aseff_MC2020,Apeff_MC2020,phi_eq_MC2020,rhoeff_MC2020,hceff_MC2020,Aceff_FPR,Aseff_FPR,Apeff_FPR,phi_eq_FPR,rhoeff_FPR,hceff_FPR,Aceff_SMTCM,Aseff_SMTCM,Apeff_SMTCM,phi_eq_SMTCM,rhoeff_SMTCM,hceff_SMTCM,sumcirc_SMTCM,sumcirc_p_SMTCM,Actensstate1,Astensstate1,Aptensstate1,r,p,k1
2341,3339,19,N22-14-1,21,0,Rapport des essais: de tirants sous dÃ©formation imposÃ©e de courte durÃ©e,1993,0,Switzerland,Ã‰cole Polytechnique FÃ©dÃ©rale de Lausanne,Construction Materials Laboratory,"Bicher Farra, Jean-Paul Jaccoud",1150.0,1150.0,1000.0,1000.0,100.0,100,"[2,7,6]","[6,7,15]",60.0,"[0,21,0]",0,48.6,"[1,160x320,0]","[7,28,90]",3.5438223579189856,"[1,160x320,1]",[28],31290.0,"[1,160x320,2]",[28],"[0,0,0,0,0.49,32,0,Sikament320,0]",196317.0,2,558.2,[14],[50],[1],[43],[0],[0],0.0,0.0,0,0,0.0,0.0,0.0,0,0,[0],[0],[0],[0],[0],2,1a,0,0,2,2,0.0,1,35.09787312590517,0.0,227.99999999999997,28,1,0.0,0,0,0,4,0.13,0.0,0.173,223.0,224.0,0,-1,2,0,0,0,10000.0,153.93804002589985,13,0.5,CN,48.6,1.0,40.6,58.55421686746988,3.5438223579189856,5.89519084434457,5.89519084434457,4.606969065294681,4.606969065294681,7.663748097647941,7.663748097647941,2.4806756505432896,2.4806756505432896,4.126633591041198,29800.0,0.0,1.3682253136856384,1.3682253136856384,0.0,1.4338587669997374,1.4338587669997374,0.0,2.8020840806853755,2.8020840806853755,29800.0,-6.123466307586498e-05,-6.123466307586498e-05,-0.00016405571726337052,-0.00016405571726337052,-0.0002252903803392355,-0.0002252903803392355,-0.0002252903803392355,1,0,6.274113135186961,0.0,100.0,0.0,50.0,0.0,0.0,0.015393804002589986,0.015393804002589986,0.0,0.0,0.0,0.0,0.0,0.0,0.0,50.0,43.0,50.0,50.0,0.0,0.0,50.0,8333333.333333336,166666.66666666672,166666.66666666672,25.0,0.25,0.0,0.0,0.0,0.0,0.0,3.5438223579189856,48.6,166666.66666666672,166666.66666666672,49.81002728291068,0.0,26.820783921567287,0.0,1,38.31540560223898,0.0,6.378880244254174,17.428425057933378,0.0,0.0,0.0,0.0,0.0,0.0,0.0,248.90147747621364,0.0,0.0,0.0,50.0,0.0,153.93804002589985,-0.10000000000047748,0.0,10000.0,153.93804002589985,0.0,14.0,0.015393804002589986,50.0,10000.0,153.93804002589985,0.0,14.0,0.015393804002589986,50.0,10000.0,153.93804002589985,0.0,14.0,0.015393804002589986,50.0,43.982297150257104,0.0,10000.0,153.93804002589985,0.0,1.0,1.0,0.9160250968047746
2342,3340,19,N22-14-2,15,0,Rapport des essais: de tirants sous dÃ©formation imposÃ©e de courte durÃ©e,1993,0,Switzerland,Ã‰cole Polytechnique FÃ©dÃ©rale de Lausanne,Construction Materials Laboratory,"Bicher Farra, Jean-Paul Jaccoud",1150.0,1150.0,1000.0,1000.0,100.0,100,"[2,7,6]","[6,7,15]",60.0,"[0,21,0]",0,48.6,"[1,160x320,0]","[7,28,90]",3.5438223579189856,"[1,160x320,1]",[28],31290.0,"[1,160x320,2]",[28],"[0,0,0,0,0.49,32,0,Sikament320,0]",196317.0,2,558.2,[14],[50],[1],[43],[0],[0],0.0,0.0,0,0,0.0,0.0,0.0,0,0,[0],[0],[0],[0],[0],2,1a,0,0,2,2,0.0,1,32.94274056554257,0.0,214.0,28,1,0.0,0,0,0,3,0.13,0.0,0.159,282.0,282.0,0,-1,2,0,0,0,10000.0,153.93804002589985,13,0.5,CN,48.6,1.0,40.6,58.55421686746988,3.5438223579189856,5.89519084434457,5.89519084434457,4.606969065294681,4.606969065294681,7.663748097647941,7.663748097647941,2.4806756505432896,2.4806756505432896,4.126633591041198,29800.0,0.0,1.3682253136856384,1.3682253136856384,0.0,1.4338587669997374,1.4338587669997374,0.0,2.8020840806853755,2.8020840806853755,29800.0,-6.123466307586498e-05,-6.123466307586498e-05,-0.00016405571726337052,-0.00016405571726337052,-0.0002252903803392355,-0.0002252903803392355,-0.0002252903803392355,1,0,6.274113135186961,0.0,100.0,0.0,50.0,0.0,0.0,0.015393804002589986,0.015393804002589986,0.0,0.0,0.0,0.0,0.0,0.0,0.0,50.0,43.0,50.0,50.0,0.0,0.0,50.0,8333333.333333336,166666.66666666672,166666.66666666672,25.0,0.25,0.0,0.0,0.0,0.0,0.0,3.5438223579189856,48.6,166666.66666666672,166666.66666666672,49.81002728291068,0.0,26.820783921567287,0.0,1,38.31540560223898,0.0,6.378880244254174,17.428425057933378,0.0,0.0,0.0,0.0,0.0,0.0,0.0,248.90147747621364,0.0,0.0,0.0,50.0,0.0,153.93804002589985,-0.10000000000047748,0.0,10000.0,153.93804002589985,0.0,14.0,0.015393804002589986,50.0,10000.0,153.93804002589985,0.0,14.0,0.015393804002589986,50.0,10000.0,153.93804002589985,0.0,14.0,0.015393804002589986,50.0,43.982297150257104,0.0,10000.0,153.93804002589985,0.0,1.0,1.0,0.8597779417378149
2343,3341,19,N22-14-2,17,0,Rapport des essais: de tirants sous dÃ©formation imposÃ©e de courte durÃ©e,1993,0,Switzerland,Ã‰cole Polytechnique FÃ©dÃ©rale de Lausanne,Construction Materials Laboratory,"Bicher Farra, Jean-Paul Jaccoud",1150.0,1150.0,1000.0,1000.0,100.0,100,"[2,7,6]","[6,7,15]",60.0,"[0,21,0]",0,48.6,"[1,160x320,0]","[7,28,90]",3.5438223579189856,"[1,160x320,1]",[28],31290.0,"[1,160x320,2]",[28],"[0,0,0,0,0.49,32,0,Sikament320,0]",196317.0,2,558.2,[14],[50],[1],[43],[0],[0],0.0,0.0,0,0,0.0,0.0,0.0,0,0,[0],[0],[0],[0],[0],2,1a,0,0,2,2,0.0,1,30.63366996515407,0.0,199.0,28,1,0.0,0,0,0,4,0.12,0.0,0.143,220.0,374.0,0,-1,2,0,0,0,10000.0,153.93804002589985,13,0.5,CN,48.6,1.0,40.6,58.55421686746988,3.5438223579189856,5.89519084434457,5.89519084434457,4.606969065294681,4.606969065294681,7.663748097647941,7.663748097647941,2.4806756505432896,2.4806756505432896,4.126633591041198,29800.0,0.0,1.3682253136856384,1.3682253136856384,0.0,1.4338587669997374,1.4338587669997374,0.0,2.8020840806853755,2.8020840806853755,29800.0,-6.123466307586498e-05,-6.123466307586498e-05,-0.00016405571726337052,-0.00016405571726337052,-0.0002252903803392355,-0.0002252903803392355,-0.0002252903803392355,1,0,6.274113135186961,0.0,100.0,0.0,50.0,0.0,0.0,0.015393804002589986,0.015393804002589986,0.0,0.0,0.0,0.0,0.0,0.0,0.0,50.0,43.0,50.0,50.0,0.0,0.0,50.0,8333333.333333336,166666.66666666672,166666.66666666672,25.0,0.25,0.0,0.0,0.0,0.0,0.0,3.5438223579189856,48.6,166666.66666666672,166666.66666666672,49.81002728291068,0.0,26.820783921567287,0.0,1,38.31540560223898,0.0,6.378880244254174,17.428425057933378,0.0,0.0,0.0,0.0,0.0,0.0,0.0,248.90147747621364,0.0,0.0,0.0,50.0,0.0,153.93804002589985,-0.10000000000047748,0.0,10000.0,153.93804002589985,0.0,14.0,0.015393804002589986,50.0,10000.0,153.93804002589985,0.0,14.0,0.015393804002589986,50.0,10000.0,153.93804002589985,0.0,14.0,0.015393804002589986,50.0,43.982297150257104,0.0,10000.0,153.93804002589985,0.0,1.0,1.0,0.7995131327375006
2344,3342,19,N22-14-2,26,0,Rapport des essais: de tirants sous dÃ©formation imposÃ©e de courte durÃ©e,1993,0,Switzerland,Ã‰cole Polytechnique FÃ©dÃ©rale de Lausanne,Construction Materials Laboratory,"Bicher Farra, Jean-Paul Jaccoud",1150.0,1150.0,1000.0,1000.0,100.0,100,"[2,7,6]","[6,7,15]",60.0,"[0,21,0]",0,48.6,"[1,160x320,0]","[7,28,90]",3.5438223579189856,"[1,160x320,1]",[28],31290.0,"[1,160x320,2]",[28],"[0,0,0,0,0.49,32,0,Sikament320,0]",196317.0,2,558.2,[14],[50],[1],[43],[0],[0],0.0,0.0,0,0,0.0,0.0,0.0,0,0,[0],[0],[0],[0],[0],2,1a,0,0,2,2,0.0,1,45.87353592771816,0.0,298.0,28,1,0.0,0,0,0,6,0.19,0.0,0.315,159.0,159.0,0,-1,2,0,0,0,10000.0,153.93804002589985,13,0.5,CN,48.6,1.0,40.6,58.55421686746988,3.5438223579189856,5.89519084434457,5.89519084434457,4.606969065294681,4.606969065294681,7.663748097647941,7.663748097647941,2.4806756505432896,2.4806756505432896,4.126633591041198,29800.0,0.0,1.3682253136856384,1.3682253136856384,0.0,1.4338587669997374,1.4338587669997374,0.0,2.8020840806853755,2.8020840806853755,29800.0,-6.123466307586498e-05,-6.123466307586498e-05,-0.00016405571726337052,-0.00016405571726337052,-0.0002252903803392355,-0.0002252903803392355,-0.0002252903803392355,1,0,6.274113135186961,0.0,100.0,0.0,50.0,0.0,0.0,0.015393804002589986,0.015393804002589986,0.0,0.0,0.0,0.0,0.0,0.0,0.0,50.0,43.0,50.0,50.0,0.0,0.0,50.0,8333333.333333336,166666.66666666672,166666.66666666672,25.0,0.25,0.0,0.0,0.0,0.0,0.0,3.5438223579189856,48.6,166666.66666666672,166666.66666666672,49.81002728291068,0.0,26.820783921567287,0.0,1,38.31540560223898,0.0,6.378880244254174,17.428425057933378,0.0,0.0,0.0,0.0,0.0,0.0,0.0,248.90147747621364,0.0,0.0,0.0,50.0,0.0,153.93804002589985,-0.10000000000047748,0.0,10000.0,153.93804002589985,0.0,14.0,0.015393804002589986,50.0,10000.0,153.93804002589985,0.0,14.0,0.015393804002589986,50.0,10000.0,153.93804002589985,0.0,14.0,0.015393804002589986,50.0,43.982297150257104,0.0,10000.0,153.93804002589985,0.0,1.0,1.0,1.1972608721395739
2346,3344,19,N22-14-2,22,0,Rapport des essais: de tirants sous dÃ©formation imposÃ©e de courte durÃ©e,1993,0,Switzerland,Ã‰cole Polytechnique FÃ©dÃ©rale de Lausanne,Construction Materials Laboratory,"Bicher Farra, Jean-Paul Jaccoud",1150.0,1150.0,1000.0,1000.0,100.0,100,"[2,7,6]","[6,7,15]",60.0,"[0,21,0]",0,48.6,"[1,160x320,0]","[7,28,90]",3.5438223579189856,"[1,160x320,1]",[28],31290.0,"[1,160x320,2]",[28],"[0,0,0,0,0.49,32,0,Sikament320,0]",196317.0,2,558.2,[14],[50],[1],[43],[0],[0],0.0,0.0,0,0,0.0,0.0,0.0,0,0,[0],[0],[0],[0],[0],2,1a,0,0,2,2,0.0,1,40.17782844675986,0.0,261.0,28,1,0.0,0,0,0,5,0.16,0.0,0.224,186.0,187.0,0,-1,2,0,0,0,10000.0,153.93804002589985,13,0.5,CN,48.6,1.0,40.6,58.55421686746988,3.5438223579189856,5.89519084434457,5.89519084434457,4.606969065294681,4.606969065294681,7.663748097647941,7.663748097647941,2.4806756505432896,2.4806756505432896,4.126633591041198,29800.0,0.0,1.3682253136856384,1.3682253136856384,0.0,1.4338587669997374,1.4338587669997374,0.0,2.8020840806853755,2.8020840806853755,29800.0,-6.123466307586498e-05,-6.123466307586498e-05,-0.00016405571726337052,-0.00016405571726337052,-0.0002252903803392355,-0.0002252903803392355,-0.0002252903803392355,1,0,6.274113135186961,0.0,100.0,0.0,50.0,0.0,0.0,0.015393804002589986,0.015393804002589986,0.0,0.0,0.0,0.0,0.0,0.0,0.0,50.0,43.0,50.0,50.0,0.0,0.0,50.0,8333333.333333336,166666.66666666672,166666.66666666672,25.0,0.25,0.0,0.0,0.0,0.0,0.0,3.5438223579189856,48.6,166666.66666666672,166666.66666666672,49.81002728291068,0.0,26.820783921567287,0.0,1,38.31540560223898,0.0,6.378880244254174,17.428425057933378,0.0,0.0,0.0,0.0,0.0,0.0,0.0,248.90147747621364,0.0,0.0,0.0,50.0,0.0,153.93804002589985,-0.10000000000047748,0.0,10000.0,153.93804002589985,0.0,14.0,0.015393804002589986,50.0,10000.0,153.93804002589985,0.0,14.0,0.015393804002589986,50.0,10000.0,153.93804002589985,0.0,14.0,0.015393804002589986,50.0,43.982297150257104,0.0,10000.0,153.93804002589985,0.0,1.0,1.0,1.0486076766054657
2347,3345,19,N22-14-2,25,0,Rapport des essais: de tirants sous dÃ©formation imposÃ©e de courte durÃ©e,1993,0,Switzerland,Ã‰cole Polytechnique FÃ©dÃ©rale de Lausanne,Construction Materials Laboratory,"Bicher Farra, Jean-Paul Jaccoud",1150.0,1150.0,1000.0,1000.0,100.0,100,"[2,7,6]","[6,7,15]",60.0,"[0,21,0]",0,48.6,"[1,160x320,0]","[7,28,90]",3.5438223579189856,"[1,160x320,1]",[28],31290.0,"[1,160x320,2]",[28],"[0,0,0,0,0.49,32,0,Sikament320,0]",196317.0,2,558.2,[14],[50],[1],[43],[0],[0],0.0,0.0,0,0,0.0,0.0,0.0,0,0,[0],[0],[0],[0],[0],2,1a,0,0,2,2,0.0,1,42.79477512720016,0.0,278.0,28,1,0.0,0,0,0,6,0.17,0.0,0.215,159.0,159.0,0,-1,2,0,0,0,10000.0,153.93804002589985,13,0.5,CN,48.6,1.0,40.6,58.55421686746988,3.5438223579189856,5.89519084434457,5.89519084434457,4.606969065294681,4.606969065294681,7.663748097647941,7.663748097647941,2.4806756505432896,2.4806756505432896,4.126633591041198,29800.0,0.0,1.3682253136856384,1.3682253136856384,0.0,1.4338587669997374,1.4338587669997374,0.0,2.8020840806853755,2.8020840806853755,29800.0,-6.123466307586498e-05,-6.123466307586498e-05,-0.00016405571726337052,-0.00016405571726337052,-0.0002252903803392355,-0.0002252903803392355,-0.0002252903803392355,1,0,6.274113135186961,0.0,100.0,0.0,50.0,0.0,0.0,0.015393804002589986,0.015393804002589986,0.0,0.0,0.0,0.0,0.0,0.0,0.0,50.0,43.0,50.0,50.0,0.0,0.0,50.0,8333333.333333336,166666.66666666672,166666.66666666672,25.0,0.25,0.0,0.0,0.0,0.0,0.0,3.5438223579189856,48.6,166666.66666666672,166666.66666666672,49.81002728291068,0.0,26.820783921567287,0.0,1,38.31540560223898,0.0,6.378880244254174,17.428425057933378,0.0,0.0,0.0,0.0,0.0,0.0,0.0,248.90147747621364,0.0,0.0,0.0,50.0,0.0,153.93804002589985,-0.10000000000047748,0.0,10000.0,153.93804002589985,0.0,14.0,0.015393804002589986,50.0,10000.0,153.93804002589985,0.0,14.0,0.015393804002589986,50.0,10000.0,153.93804002589985,0.0,14.0,0.015393804002589986,50.0,43.982297150257104,0.0,10000.0,153.93804002589985,0.0,1.0,1.0,1.1169077934724885
2348,3346,19,N22-14-2,12,0,Rapport des essais: de tirants sous dÃ©formation imposÃ©e de courte durÃ©e,1993,0,Switzerland,Ã‰cole Polytechnique FÃ©dÃ©rale de Lausanne,Construction Materials Laboratory,"Bicher Farra, Jean-Paul Jaccoud",1150.0,1150.0,1000.0,1000.0,100.0,100,"[2,7,6]","[6,7,15]",60.0,"[0,21,0]",0,48.6,"[1,160x320,0]","[7,28,90]",3.5438223579189856,"[1,160x320,1]",[28],31290.0,"[1,160x320,2]",[28],"[0,0,0,0,0.49,32,0,Sikament320,0]",196317.0,2,558.2,[14],[50],[1],[43],[0],[0],0.0,0.0,0,0,0.0,0.0,0.0,0,0,[0],[0],[0],[0],[0],2,1a,0,0,2,2,0.0,1,26.939157004532472,0.0,175.0,28,1,0.0,0,0,0,3,0.09,0.0,0.133,275.0,361.0,0,-1,2,0,0,0,10000.0,153.93804002589985,13,0.5,CN,48.6,1.0,40.6,58.55421686746988,3.5438223579189856,5.89519084434457,5.89519084434457,4.606969065294681,4.606969065294681,7.663748097647941,7.663748097647941,2.4806756505432896,2.4806756505432896,4.126633591041198,29800.0,0.0,1.3682253136856384,1.3682253136856384,0.0,1.4338587669997374,1.4338587669997374,0.0,2.8020840806853755,2.8020840806853755,29800.0,-6.123466307586498e-05,-6.123466307586498e-05,-0.00016405571726337052,-0.00016405571726337052,-0.0002252903803392355,-0.0002252903803392355,-0.0002252903803392355,1,0,6.274113135186961,0.0,100.0,0.0,50.0,0.0,0.0,0.015393804002589986,0.015393804002589986,0.0,0.0,0.0,0.0,0.0,0.0,0.0,50.0,43.0,50.0,50.0,0.0,0.0,50.0,8333333.333333336,166666.66666666672,166666.66666666672,25.0,0.25,0.0,0.0,0.0,0.0,0.0,3.5438223579189856,48.6,166666.66666666672,166666.66666666672,49.81002728291068,0.0,26.820783921567287,0.0,1,38.31540560223898,0.0,6.378880244254174,17.428425057933378,0.0,0.0,0.0,0.0,0.0,0.0,0.0,248.90147747621364,0.0,0.0,0.0,50.0,0.0,153.93804002589985,-0.10000000000047748,0.0,10000.0,153.93804002589985,0.0,14.0,0.015393804002589986,50.0,10000.0,153.93804002589985,0.0,14.0,0.015393804002589986,50.0,10000.0,153.93804002589985,0.0,14.0,0.015393804002589986,50.0,43.982297150257104,0.0,10000.0,153.93804002589985,0.0,1.0,1.0,0.703089438336998
2350,3348,19,N22-14-2,13,0,Rapport des essais: de tirants sous dÃ©formation imposÃ©e de courte durÃ©e,1993,0,Switzerland,Ã‰cole Polytechnique FÃ©dÃ©rale de Lausanne,Construction Materials Laboratory,"Bicher Farra, Jean-Paul Jaccoud",1150.0,1150.0,1000.0,1000.0,100.0,100,"[2,7,6]","[6,7,15]",60.0,"[0,21,0]",0,48.6,"[1,160x320,0]","[7,28,90]",3.5438223579189856,"[1,160x320,1]",[28],31290.0,"[1,160x320,2]",[28],"[0,0,0,0,0.49,32,0,Sikament320,0]",196317.0,2,558.2,[14],[50],[1],[43],[0],[0],0.0,0.0,0,0,0.0,0.0,0.0,0,0,[0],[0],[0],[0],[0],2,1a,0,0,2,2,0.0,1,29.09428956489507,0.0,189.0,28,1,0.0,0,0,0,3,0.1,0.0,0.15,277.0,369.0,0,-1,2,0,0,0,10000.0,153.93804002589985,13,0.5,CN,48.6,1.0,40.6,58.55421686746988,3.5438223579189856,5.89519084434457,5.89519084434457,4.606969065294681,4.606969065294681,7.663748097647941,7.663748097647941,2.4806756505432896,2.4806756505432896,4.126633591041198,29800.0,0.0,1.3682253136856384,1.3682253136856384,0.0,1.4338587669997374,1.4338587669997374,0.0,2.8020840806853755,2.8020840806853755,29800.0,-6.123466307586498e-05,-6.123466307586498e-05,-0.00016405571726337052,-0.00016405571726337052,-0.0002252903803392355,-0.0002252903803392355,-0.0002252903803392355,1,0,6.274113135186961,0.0,100.0,0.0,50.0,0.0,0.0,0.015393804002589986,0.015393804002589986,0.0,0.0,0.0,0.0,0.0,0.0,0.0,50.0,43.0,50.0,50.0,0.0,0.0,50.0,8333333.333333336,166666.66666666672,166666.66666666672,25.0,0.25,0.0,0.0,0.0,0.0,0.0,3.5438223579189856,48.6,166666.66666666672,166666.66666666672,49.81002728291068,0.0,26.820783921567287,0.0,1,38.31540560223898,0.0,6.378880244254174,17.428425057933378,0.0,0.0,0.0,0.0,0.0,0.0,0.0,248.90147747621364,0.0,0.0,0.0,50.0,0.0,153.93804002589985,-0.10000000000047748,0.0,10000.0,153.93804002589985,0.0,14.0,0.015393804002589986,50.0,10000.0,153.93804002589985,0.0,14.0,0.015393804002589986,50.0,10000.0,153.93804002589985,0.0,14.0,0.015393804002589986,50.0,43.982297150257104,0.0,10000.0,153.93804002589985,0.0,1.0,1.0,0.7593365934039579
2357,3355,19,N22-14-2,18,0,Rapport des essais: de tirants sous dÃ©formation imposÃ©e de courte durÃ©e,1993,0,Switzerland,Ã‰cole Polytechnique FÃ©dÃ©rale de Lausanne,Construction Materials Laboratory,"Bicher Farra, Jean-Paul Jaccoud",1150.0,1150.0,1000.0,1000.0,100.0,100,"[2,7,6]","[6,7,15]",60.0,"[0,21,0]",0,48.6,"[1,160x320,0]","[7,28,90]",3.5438223579189856,"[1,160x320,1]",[28],31290.0,"[1,160x320,2]",[28],"[0,0,0,0,0.49,32,0,Sikament320,0]",196317.0,2,558.2,[14],[50],[1],[43],[0],[0],0.0,0.0,0,0,0.0,0.0,0.0,0,0,[0],[0],[0],[0],[0],2,1a,0,0,2,2,0.0,1,34.63605900582747,0.0,225.0,28,1,0.0,0,0,0,4,0.14,0.0,0.173,224.0,224.0,0,-1,2,0,0,0,10000.0,153.93804002589985,13,0.5,CN,48.6,1.0,40.6,58.55421686746988,3.5438223579189856,5.89519084434457,5.89519084434457,4.606969065294681,4.606969065294681,7.663748097647941,7.663748097647941,2.4806756505432896,2.4806756505432896,4.126633591041198,29800.0,0.0,1.3682253136856384,1.3682253136856384,0.0,1.4338587669997374,1.4338587669997374,0.0,2.8020840806853755,2.8020840806853755,29800.0,-6.123466307586498e-05,-6.123466307586498e-05,-0.00016405571726337052,-0.00016405571726337052,-0.0002252903803392355,-0.0002252903803392355,-0.0002252903803392355,1,0,6.274113135186961,0.0,100.0,0.0,50.0,0.0,0.0,0.015393804002589986,0.015393804002589986,0.0,0.0,0.0,0.0,0.0,0.0,0.0,50.0,43.0,50.0,50.0,0.0,0.0,50.0,8333333.333333336,166666.66666666672,166666.66666666672,25.0,0.25,0.0,0.0,0.0,0.0,0.0,3.5438223579189856,48.6,166666.66666666672,166666.66666666672,49.81002728291068,0.0,26.820783921567287,0.0,1,38.31540560223898,0.0,6.378880244254174,17.428425057933378,0.0,0.0,0.0,0.0,0.0,0.0,0.0,248.90147747621364,0.0,0.0,0.0,50.0,0.0,153.93804002589985,-0.10000000000047748,0.0,10000.0,153.93804002589985,0.0,14.0,0.015393804002589986,50.0,10000.0,153.93804002589985,0.0,14.0,0.015393804002589986,50.0,10000.0,153.93804002589985,0.0,14.0,0.015393804002589986,50.0,43.982297150257104,0.0,10000.0,153.93804002589985,0.0,1.0,1.0,0.9039721350047119
2358,3356,19,N22-14-2,24,0,Rapport des essais: de tirants sous dÃ©formation imposÃ©e de courte durÃ©e,1993,0,Switzerland,Ã‰cole Polytechnique FÃ©dÃ©rale de Lausanne,Construction Materials Laboratory,"Bicher Farra, Jean-Paul Jaccoud",1150.0,1150.0,1000.0,1000.0,100.0,100,"[2,7,6]","[6,7,15]",60.0,"[0,21,0]",0,48.6,"[1,160x320,0]","[7,28,90]",3.5438223579189856,"[1,160x320,1]",[28],31290.0,"[1,160x320,2]",[28],"[0,0,0,0,0.49,32,0,Sikament320,0]",196317.0,2,558.2,[14],[50],[1],[43],[0],[0],0.0,0.0,0,0,0.0,0.0,0.0,0,0,[0],[0],[0],[0],[0],2,1a,0,0,2,2,0.0,1,40.33176648678576,0.0,262.0,28,1,0.0,0,0,0,6,0.16,0.0,0.205,158.0,158.0,0,-1,2,0,0,0,10000.0,153.93804002589985,13,0.5,CN,48.6,1.0,40.6,58.55421686746988,3.5438223579189856,5.89519084434457,5.89519084434457,4.606969065294681,4.606969065294681,7.663748097647941,7.663748097647941,2.4806756505432896,2.4806756505432896,4.126633591041198,29800.0,0.0,1.3682253136856384,1.3682253136856384,0.0,1.4338587669997374,1.4338587669997374,0.0,2.8020840806853755,2.8020840806853755,29800.0,-6.123466307586498e-05,-6.123466307586498e-05,-0.00016405571726337052,-0.00016405571726337052,-0.0002252903803392355,-0.0002252903803392355,-0.0002252903803392355,1,0,6.274113135186961,0.0,100.0,0.0,50.0,0.0,0.0,0.015393804002589986,0.015393804002589986,0.0,0.0,0.0,0.0,0.0,0.0,0.0,50.0,43.0,50.0,50.0,0.0,0.0,50.0,8333333.333333336,166666.66666666672,166666.66666666672,25.0,0.25,0.0,0.0,0.0,0.0,0.0,3.5438223579189856,48.6,166666.66666666672,166666.66666666672,49.81002728291068,0.0,26.820783921567287,0.0,1,38.31540560223898,0.0,6.378880244254174,17.428425057933378,0.0,0.0,0.0,0.0,0.0,0.0,0.0,248.90147747621364,0.0,0.0,0.0,50.0,0.0,153.93804002589985,-0.10000000000047748,0.0,10000.0,153.93804002589985,0.0,14.0,0.015393804002589986,50.0,10000.0,153.93804002589985,0.0,14.0,0.015393804002589986,50.0,10000.0,153.93804002589985,0.0,14.0,0.015393804002589986,50.0,43.982297150257104,0.0,10000.0,153.93804002589985,0.0,1.0,1.0,1.0526253305388198
2359,3357,19,N22-14-2,14,0,Rapport des essais: de tirants sous dÃ©formation imposÃ©e de courte durÃ©e,1993,0,Switzerland,Ã‰cole Polytechnique FÃ©dÃ©rale de Lausanne,Construction Materials Laboratory,"Bicher Farra, Jean-Paul Jaccoud",1150.0,1150.0,1000.0,1000.0,100.0,100,"[2,7,6]","[6,7,15]",60.0,"[0,21,0]",0,48.6,"[1,160x320,0]","[7,28,90]",3.5438223579189856,"[1,160x320,1]",[28],31290.0,"[1,160x320,2]",[28],"[0,0,0,0,0.49,32,0,Sikament320,0]",196317.0,2,558.2,[14],[50],[1],[43],[0],[0],0.0,0.0,0,0,0.0,0.0,0.0,0,0,[0],[0],[0],[0],[0],2,1a,0,0,2,2,0.0,1,31.095484085231767,0.0,202.0,28,1,0.0,0,0,0,3,0.12,0.0,0.164,279.0,279.0,0,-1,2,0,0,0,10000.0,153.93804002589985,13,0.5,CN,48.6,1.0,40.6,58.55421686746988,3.5438223579189856,5.89519084434457,5.89519084434457,4.606969065294681,4.606969065294681,7.663748097647941,7.663748097647941,2.4806756505432896,2.4806756505432896,4.126633591041198,29800.0,0.0,1.3682253136856384,1.3682253136856384,0.0,1.4338587669997374,1.4338587669997374,0.0,2.8020840806853755,2.8020840806853755,29800.0,-6.123466307586498e-05,-6.123466307586498e-05,-0.00016405571726337052,-0.00016405571726337052,-0.0002252903803392355,-0.0002252903803392355,-0.0002252903803392355,1,0,6.274113135186961,0.0,100.0,0.0,50.0,0.0,0.0,0.015393804002589986,0.015393804002589986,0.0,0.0,0.0,0.0,0.0,0.0,0.0,50.0,43.0,50.0,50.0,0.0,0.0,50.0,8333333.333333336,166666.66666666672,166666.66666666672,25.0,0.25,0.0,0.0,0.0,0.0,0.0,3.5438223579189856,48.6,166666.66666666672,166666.66666666672,49.81002728291068,0.0,26.820783921567287,0.0,1,38.31540560223898,0.0,6.378880244254174,17.428425057933378,0.0,0.0,0.0,0.0,0.0,0.0,0.0,248.90147747621364,0.0,0.0,0.0,50.0,0.0,153.93804002589985,-0.10000000000047748,0.0,10000.0,153.93804002589985,0.0,14.0,0.015393804002589986,50.0,10000.0,153.93804002589985,0.0,14.0,0.015393804002589986,50.0,10000.0,153.93804002589985,0.0,14.0,0.015393804002589986,50.0,43.982297150257104,0.0,10000.0,153.93804002589985,0.0,1.0,1.0,0.8115660945375633
2360,3358,19,N22-14-2,16,0,Rapport des essais: de tirants sous dÃ©formation imposÃ©e de courte durÃ©e,1993,0,Switzerland,Ã‰cole Polytechnique FÃ©dÃ©rale de Lausanne,Construction Materials Laboratory,"Bicher Farra, Jean-Paul Jaccoud",1150.0,1150.0,1000.0,1000.0,100.0,100,"[2,7,6]","[6,7,15]",60.0,"[0,21,0]",0,48.6,"[1,160x320,0]","[7,28,90]",3.5438223579189856,"[1,160x320,1]",[28],31290.0,"[1,160x320,2]",[28],"[0,0,0,0,0.49,32,0,Sikament320,0]",196317.0,2,558.2,[14],[50],[1],[43],[0],[0],0.0,0.0,0,0,0.0,0.0,0.0,0,0,[0],[0],[0],[0],[0],2,1a,0,0,2,2,0.0,1,34.63605900582747,0.0,225.0,28,1,0.0,0,0,0,4,0.12,0.0,0.173,220.0,224.0,0,-1,2,0,0,0,10000.0,153.93804002589985,13,0.5,CN,48.6,1.0,40.6,58.55421686746988,3.5438223579189856,5.89519084434457,5.89519084434457,4.606969065294681,4.606969065294681,7.663748097647941,7.663748097647941,2.4806756505432896,2.4806756505432896,4.126633591041198,29800.0,0.0,1.3682253136856384,1.3682253136856384,0.0,1.4338587669997374,1.4338587669997374,0.0,2.8020840806853755,2.8020840806853755,29800.0,-6.123466307586498e-05,-6.123466307586498e-05,-0.00016405571726337052,-0.00016405571726337052,-0.0002252903803392355,-0.0002252903803392355,-0.0002252903803392355,1,0,6.274113135186961,0.0,100.0,0.0,50.0,0.0,0.0,0.015393804002589986,0.015393804002589986,0.0,0.0,0.0,0.0,0.0,0.0,0.0,50.0,43.0,50.0,50.0,0.0,0.0,50.0,8333333.333333336,166666.66666666672,166666.66666666672,25.0,0.25,0.0,0.0,0.0,0.0,0.0,3.5438223579189856,48.6,166666.66666666672,166666.66666666672,49.81002728291068,0.0,26.820783921567287,0.0,1,38.31540560223898,0.0,6.378880244254174,17.428425057933378,0.0,0.0,0.0,0.0,0.0,0.0,0.0,248.90147747621364,0.0,0.0,0.0,50.0,0.0,153.93804002589985,-0.10000000000047748,0.0,10000.0,153.93804002589985,0.0,14.0,0.015393804002589986,50.0,10000.0,153.93804002589985,0.0,14.0,0.015393804002589986,50.0,10000.0,153.93804002589985,0.0,14.0,0.015393804002589986,50.0,43.982297150257104,0.0,10000.0,153.93804002589985,0.0,1.0,1.0,0.9039721350047119
2361,3359,19,N22-14-2,21,0,Rapport des essais: de tirants sous dÃ©formation imposÃ©e de courte durÃ©e,1993,0,Switzerland,Ã‰cole Polytechnique FÃ©dÃ©rale de Lausanne,Construction Materials Laboratory,"Bicher Farra, Jean-Paul Jaccoud",1150.0,1150.0,1000.0,1000.0,100.0,100,"[2,7,6]","[6,7,15]",60.0,"[0,21,0]",0,48.6,"[1,160x320,0]","[7,28,90]",3.5438223579189856,"[1,160x320,1]",[28],31290.0,"[1,160x320,2]",[28],"[0,0,0,0,0.49,32,0,Sikament320,0]",196317.0,2,558.2,[14],[50],[1],[43],[0],[0],0.0,0.0,0,0,0.0,0.0,0.0,0,0,[0],[0],[0],[0],[0],2,1a,0,0,2,2,0.0,1,36.17543940608647,0.0,235.0,28,1,0.0,0,0,0,5,0.14,0.0,0.164,185.0,185.0,0,-1,2,0,0,0,10000.0,153.93804002589985,13,0.5,CN,48.6,1.0,40.6,58.55421686746988,3.5438223579189856,5.89519084434457,5.89519084434457,4.606969065294681,4.606969065294681,7.663748097647941,7.663748097647941,2.4806756505432896,2.4806756505432896,4.126633591041198,29800.0,0.0,1.3682253136856384,1.3682253136856384,0.0,1.4338587669997374,1.4338587669997374,0.0,2.8020840806853755,2.8020840806853755,29800.0,-6.123466307586498e-05,-6.123466307586498e-05,-0.00016405571726337052,-0.00016405571726337052,-0.0002252903803392355,-0.0002252903803392355,-0.0002252903803392355,1,0,6.274113135186961,0.0,100.0,0.0,50.0,0.0,0.0,0.015393804002589986,0.015393804002589986,0.0,0.0,0.0,0.0,0.0,0.0,0.0,50.0,43.0,50.0,50.0,0.0,0.0,50.0,8333333.333333336,166666.66666666672,166666.66666666672,25.0,0.25,0.0,0.0,0.0,0.0,0.0,3.5438223579189856,48.6,166666.66666666672,166666.66666666672,49.81002728291068,0.0,26.820783921567287,0.0,1,38.31540560223898,0.0,6.378880244254174,17.428425057933378,0.0,0.0,0.0,0.0,0.0,0.0,0.0,248.90147747621364,0.0,0.0,0.0,50.0,0.0,153.93804002589985,-0.10000000000047748,0.0,10000.0,153.93804002589985,0.0,14.0,0.015393804002589986,50.0,10000.0,153.93804002589985,0.0,14.0,0.015393804002589986,50.0,10000.0,153.93804002589985,0.0,14.0,0.015393804002589986,50.0,43.982297150257104,0.0,10000.0,153.93804002589985,0.0,1.0,1.0,0.9441486743382546
2364,3362,19,N22-14-2,23,0,Rapport des essais: de tirants sous dÃ©formation imposÃ©e de courte durÃ©e,1993,0,Switzerland,Ã‰cole Polytechnique FÃ©dÃ©rale de Lausanne,Construction Materials Laboratory,"Bicher Farra, Jean-Paul Jaccoud",1150.0,1150.0,1000.0,1000.0,100.0,100,"[2,7,6]","[6,7,15]",60.0,"[0,21,0]",0,48.6,"[1,160x320,0]","[7,28,90]",3.5438223579189856,"[1,160x320,1]",[28],31290.0,"[1,160x320,2]",[28],"[0,0,0,0,0.49,32,0,Sikament320,0]",196317.0,2,558.2,[14],[50],[1],[43],[0],[0],0.0,0.0,0,0,0.0,0.0,0.0,0,0,[0],[0],[0],[0],[0],2,1a,0,0,2,2,0.0,1,42.79477512720016,0.0,278.0,28,1,0.0,0,0,0,6,0.16,0.0,0.215,158.0,159.0,0,-1,2,0,0,0,10000.0,153.93804002589985,13,0.5,CN,48.6,1.0,40.6,58.55421686746988,3.5438223579189856,5.89519084434457,5.89519084434457,4.606969065294681,4.606969065294681,7.663748097647941,7.663748097647941,2.4806756505432896,2.4806756505432896,4.126633591041198,29800.0,0.0,1.3682253136856384,1.3682253136856384,0.0,1.4338587669997374,1.4338587669997374,0.0,2.8020840806853755,2.8020840806853755,29800.0,-6.123466307586498e-05,-6.123466307586498e-05,-0.00016405571726337052,-0.00016405571726337052,-0.0002252903803392355,-0.0002252903803392355,-0.0002252903803392355,1,0,6.274113135186961,0.0,100.0,0.0,50.0,0.0,0.0,0.015393804002589986,0.015393804002589986,0.0,0.0,0.0,0.0,0.0,0.0,0.0,50.0,43.0,50.0,50.0,0.0,0.0,50.0,8333333.333333336,166666.66666666672,166666.66666666672,25.0,0.25,0.0,0.0,0.0,0.0,0.0,3.5438223579189856,48.6,166666.66666666672,166666.66666666672,49.81002728291068,0.0,26.820783921567287,0.0,1,38.31540560223898,0.0,6.378880244254174,17.428425057933378,0.0,0.0,0.0,0.0,0.0,0.0,0.0,248.90147747621364,0.0,0.0,0.0,50.0,0.0,153.93804002589985,-0.10000000000047748,0.0,10000.0,153.93804002589985,0.0,14.0,0.015393804002589986,50.0,10000.0,153.93804002589985,0.0,14.0,0.015393804002589986,50.0,10000.0,153.93804002589985,0.0,14.0,0.015393804002589986,50.0,43.982297150257104,0.0,10000.0,153.93804002589985,0.0,1.0,1.0,1.1169077934724885
2365,3363,19,N22-14-2,20,0,Rapport des essais: de tirants sous dÃ©formation imposÃ©e de courte durÃ©e,1993,0,Switzerland,Ã‰cole Polytechnique FÃ©dÃ©rale de Lausanne,Construction Materials Laboratory,"Bicher Farra, Jean-Paul Jaccoud",1150.0,1150.0,1000.0,1000.0,100.0,100,"[2,7,6]","[6,7,15]",60.0,"[0,21,0]",0,48.6,"[1,160x320,0]","[7,28,90]",3.5438223579189856,"[1,160x320,1]",[28],31290.0,"[1,160x320,2]",[28],"[0,0,0,0,0.49,32,0,Sikament320,0]",196317.0,2,558.2,[14],[50],[1],[43],[0],[0],0.0,0.0,0,0,0.0,0.0,0.0,0,0,[0],[0],[0],[0],[0],2,1a,0,0,2,2,0.0,1,32.94274056554257,0.0,214.0,28,1,0.0,0,0,0,5,0.13,0.0,0.159,184.0,282.0,0,-1,2,0,0,0,10000.0,153.93804002589985,13,0.5,CN,48.6,1.0,40.6,58.55421686746988,3.5438223579189856,5.89519084434457,5.89519084434457,4.606969065294681,4.606969065294681,7.663748097647941,7.663748097647941,2.4806756505432896,2.4806756505432896,4.126633591041198,29800.0,0.0,1.3682253136856384,1.3682253136856384,0.0,1.4338587669997374,1.4338587669997374,0.0,2.8020840806853755,2.8020840806853755,29800.0,-6.123466307586498e-05,-6.123466307586498e-05,-0.00016405571726337052,-0.00016405571726337052,-0.0002252903803392355,-0.0002252903803392355,-0.0002252903803392355,1,0,6.274113135186961,0.0,100.0,0.0,50.0,0.0,0.0,0.015393804002589986,0.015393804002589986,0.0,0.0,0.0,0.0,0.0,0.0,0.0,50.0,43.0,50.0,50.0,0.0,0.0,50.0,8333333.333333336,166666.66666666672,166666.66666666672,25.0,0.25,0.0,0.0,0.0,0.0,0.0,3.5438223579189856,48.6,166666.66666666672,166666.66666666672,49.81002728291068,0.0,26.820783921567287,0.0,1,38.31540560223898,0.0,6.378880244254174,17.428425057933378,0.0,0.0,0.0,0.0,0.0,0.0,0.0,248.90147747621364,0.0,0.0,0.0,50.0,0.0,153.93804002589985,-0.10000000000047748,0.0,10000.0,153.93804002589985,0.0,14.0,0.015393804002589986,50.0,10000.0,153.93804002589985,0.0,14.0,0.015393804002589986,50.0,10000.0,153.93804002589985,0.0,14.0,0.015393804002589986,50.0,43.982297150257104,0.0,10000.0,153.93804002589985,0.0,1.0,1.0,0.8597779417378149
2366,3364,19,N22-14-2,10,0,Rapport des essais: de tirants sous dÃ©formation imposÃ©e de courte durÃ©e,1993,0,Switzerland,Ã‰cole Polytechnique FÃ©dÃ©rale de Lausanne,Construction Materials Laboratory,"Bicher Farra, Jean-Paul Jaccoud",1150.0,1150.0,1000.0,1000.0,100.0,100,"[2,7,6]","[6,7,15]",60.0,"[0,21,0]",0,48.6,"[1,160x320,0]","[7,28,90]",3.5438223579189856,"[1,160x320,1]",[28],31290.0,"[1,160x320,2]",[28],"[0,0,0,0,0.49,32,0,Sikament320,0]",196317.0,2,558.2,[14],[50],[1],[43],[0],[0],0.0,0.0,0,0,0.0,0.0,0.0,0,0,[0],[0],[0],[0],[0],2,1a,0,0,2,2,0.0,1,26.939157004532472,0.0,175.0,28,1,0.0,0,0,0,3,0.08,0.0,0.133,265.0,361.0,0,-1,2,0,0,0,10000.0,153.93804002589985,13,0.5,CN,48.6,1.0,40.6,58.55421686746988,3.5438223579189856,5.89519084434457,5.89519084434457,4.606969065294681,4.606969065294681,7.663748097647941,7.663748097647941,2.4806756505432896,2.4806756505432896,4.126633591041198,29800.0,0.0,1.3682253136856384,1.3682253136856384,0.0,1.4338587669997374,1.4338587669997374,0.0,2.8020840806853755,2.8020840806853755,29800.0,-6.123466307586498e-05,-6.123466307586498e-05,-0.00016405571726337052,-0.00016405571726337052,-0.0002252903803392355,-0.0002252903803392355,-0.0002252903803392355,1,0,6.274113135186961,0.0,100.0,0.0,50.0,0.0,0.0,0.015393804002589986,0.015393804002589986,0.0,0.0,0.0,0.0,0.0,0.0,0.0,50.0,43.0,50.0,50.0,0.0,0.0,50.0,8333333.333333336,166666.66666666672,166666.66666666672,25.0,0.25,0.0,0.0,0.0,0.0,0.0,3.5438223579189856,48.6,166666.66666666672,166666.66666666672,49.81002728291068,0.0,26.820783921567287,0.0,1,38.31540560223898,0.0,6.378880244254174,17.428425057933378,0.0,0.0,0.0,0.0,0.0,0.0,0.0,248.90147747621364,0.0,0.0,0.0,50.0,0.0,153.93804002589985,-0.10000000000047748,0.0,10000.0,153.93804002589985,0.0,14.0,0.015393804002589986,50.0,10000.0,153.93804002589985,0.0,14.0,0.015393804002589986,50.0,10000.0,153.93804002589985,0.0,14.0,0.015393804002589986,50.0,43.982297150257104,0.0,10000.0,153.93804002589985,0.0,1.0,1.0,0.703089438336998
2367,3365,19,N22-14-2,19,0,Rapport des essais: de tirants sous dÃ©formation imposÃ©e de courte durÃ©e,1993,0,Switzerland,Ã‰cole Polytechnique FÃ©dÃ©rale de Lausanne,Construction Materials Laboratory,"Bicher Farra, Jean-Paul Jaccoud",1150.0,1150.0,1000.0,1000.0,100.0,100,"[2,7,6]","[6,7,15]",60.0,"[0,21,0]",0,48.6,"[1,160x320,0]","[7,28,90]",3.5438223579189856,"[1,160x320,1]",[28],31290.0,"[1,160x320,2]",[28],"[0,0,0,0,0.49,32,0,Sikament320,0]",196317.0,2,558.2,[14],[50],[1],[43],[0],[0],0.0,0.0,0,0,0.0,0.0,0.0,0,0,[0],[0],[0],[0],[0],2,1a,0,0,2,2,0.0,1,36.17543940608647,0.0,235.0,28,1,0.0,0,0,0,5,0.13,0.0,0.164,184.0,185.0,0,-1,2,0,0,0,10000.0,153.93804002589985,13,0.5,CN,48.6,1.0,40.6,58.55421686746988,3.5438223579189856,5.89519084434457,5.89519084434457,4.606969065294681,4.606969065294681,7.663748097647941,7.663748097647941,2.4806756505432896,2.4806756505432896,4.126633591041198,29800.0,0.0,1.3682253136856384,1.3682253136856384,0.0,1.4338587669997374,1.4338587669997374,0.0,2.8020840806853755,2.8020840806853755,29800.0,-6.123466307586498e-05,-6.123466307586498e-05,-0.00016405571726337052,-0.00016405571726337052,-0.0002252903803392355,-0.0002252903803392355,-0.0002252903803392355,1,0,6.274113135186961,0.0,100.0,0.0,50.0,0.0,0.0,0.015393804002589986,0.015393804002589986,0.0,0.0,0.0,0.0,0.0,0.0,0.0,50.0,43.0,50.0,50.0,0.0,0.0,50.0,8333333.333333336,166666.66666666672,166666.66666666672,25.0,0.25,0.0,0.0,0.0,0.0,0.0,3.5438223579189856,48.6,166666.66666666672,166666.66666666672,49.81002728291068,0.0,26.820783921567287,0.0,1,38.31540560223898,0.0,6.378880244254174,17.428425057933378,0.0,0.0,0.0,0.0,0.0,0.0,0.0,248.90147747621364,0.0,0.0,0.0,50.0,0.0,153.93804002589985,-0.10000000000047748,0.0,10000.0,153.93804002589985,0.0,14.0,0.015393804002589986,50.0,10000.0,153.93804002589985,0.0,14.0,0.015393804002589986,50.0,10000.0,153.93804002589985,0.0,14.0,0.015393804002589986,50.0,43.982297150257104,0.0,10000.0,153.93804002589985,0.0,1.0,1.0,0.9441486743382546
2368,3366,19,N22-14-3,26,0,Rapport des essais: de tirants sous dÃ©formation imposÃ©e de courte durÃ©e,1993,0,Switzerland,Ã‰cole Polytechnique FÃ©dÃ©rale de Lausanne,Construction Materials Laboratory,"Bicher Farra, Jean-Paul Jaccoud",1150.0,1150.0,1000.0,1000.0,100.0,100,"[2,7,6]","[6,7,15]",60.0,"[0,21,0]",0,48.6,"[1,160x320,0]","[7,28,90]",3.5438223579189856,"[1,160x320,1]",[28],31290.0,"[1,160x320,2]",[28],"[0,0,0,0,0.49,32,0,Sikament320,0]",196317.0,2,558.2,[14],[50],[1],[43],[0],[0],0.0,0.0,0,0,0.0,0.0,0.0,0,0,[0],[0],[0],[0],[0],2,1a,0,0,2,2,0.0,1,33.71243076567207,0.0,219.00000000000003,28,1,0.0,0,0,0,6,0.11,0.0,0.159,157.0,157.0,0,-1,2,0,0,0,10000.0,153.93804002589985,13,0.5,CN,48.6,1.0,40.6,58.55421686746988,3.5438223579189856,5.89519084434457,5.89519084434457,4.606969065294681,4.606969065294681,7.663748097647941,7.663748097647941,2.4806756505432896,2.4806756505432896,4.126633591041198,29800.0,0.0,1.3682253136856384,1.3682253136856384,0.0,1.4338587669997374,1.4338587669997374,0.0,2.8020840806853755,2.8020840806853755,29800.0,-6.123466307586498e-05,-6.123466307586498e-05,-0.00016405571726337052,-0.00016405571726337052,-0.0002252903803392355,-0.0002252903803392355,-0.0002252903803392355,1,0,6.274113135186961,0.0,100.0,0.0,50.0,0.0,0.0,0.015393804002589986,0.015393804002589986,0.0,0.0,0.0,0.0,0.0,0.0,0.0,50.0,43.0,50.0,50.0,0.0,0.0,50.0,8333333.333333336,166666.66666666672,166666.66666666672,25.0,0.25,0.0,0.0,0.0,0.0,0.0,3.5438223579189856,48.6,166666.66666666672,166666.66666666672,49.81002728291068,0.0,26.820783921567287,0.0,1,38.31540560223898,0.0,6.378880244254174,17.428425057933378,0.0,0.0,0.0,0.0,0.0,0.0,0.0,248.90147747621364,0.0,0.0,0.0,50.0,0.0,153.93804002589985,-0.10000000000047748,0.0,10000.0,153.93804002589985,0.0,14.0,0.015393804002589986,50.0,10000.0,153.93804002589985,0.0,14.0,0.015393804002589986,50.0,10000.0,153.93804002589985,0.0,14.0,0.015393804002589986,50.0,43.982297150257104,0.0,10000.0,153.93804002589985,0.0,1.0,1.0,0.8798662114045861
2370,3368,19,N22-14-3,32,0,Rapport des essais: de tirants sous dÃ©formation imposÃ©e de courte durÃ©e,1993,0,Switzerland,Ã‰cole Polytechnique FÃ©dÃ©rale de Lausanne,Construction Materials Laboratory,"Bicher Farra, Jean-Paul Jaccoud",1150.0,1150.0,1000.0,1000.0,100.0,100,"[2,7,6]","[6,7,15]",60.0,"[0,21,0]",0,48.6,"[1,160x320,0]","[7,28,90]",3.5438223579189856,"[1,160x320,1]",[28],31290.0,"[1,160x320,2]",[28],"[0,0,0,0,0.49,32,0,Sikament320,0]",196317.0,2,558.2,[14],[50],[1],[43],[0],[0],0.0,0.0,0,0,0.0,0.0,0.0,0,0,[0],[0],[0],[0],[0],2,1a,0,0,2,2,0.0,1,50.02986300841745,0.0,325.0,28,1,0.0,0,0,0,6,0.22,0.0,0.387,167.0,258.8183832976803,0,-1,2,0,0,0,10000.0,153.93804002589985,13,0.5,CN,48.6,1.0,40.6,58.55421686746988,3.5438223579189856,5.89519084434457,5.89519084434457,4.606969065294681,4.606969065294681,7.663748097647941,7.663748097647941,2.4806756505432896,2.4806756505432896,4.126633591041198,29800.0,0.0,1.3682253136856384,1.3682253136856384,0.0,1.4338587669997374,1.4338587669997374,0.0,2.8020840806853755,2.8020840806853755,29800.0,-6.123466307586498e-05,-6.123466307586498e-05,-0.00016405571726337052,-0.00016405571726337052,-0.0002252903803392355,-0.0002252903803392355,-0.0002252903803392355,1,0,6.274113135186961,0.0,100.0,0.0,50.0,0.0,0.0,0.015393804002589986,0.015393804002589986,0.0,0.0,0.0,0.0,0.0,0.0,0.0,50.0,43.0,50.0,50.0,0.0,0.0,50.0,8333333.333333336,166666.66666666672,166666.66666666672,25.0,0.25,0.0,0.0,0.0,0.0,0.0,3.5438223579189856,48.6,166666.66666666672,166666.66666666672,49.81002728291068,0.0,26.820783921567287,0.0,2,38.31540560223898,0.0,6.378880244254174,17.428425057933378,0.0,0.0,0.0,0.0,0.0,0.0,0.0,248.90147747621364,0.0,0.0,0.0,50.0,0.0,153.93804002589985,-0.10000000000047748,0.0,10000.0,153.93804002589985,0.0,14.0,0.015393804002589986,50.0,10000.0,153.93804002589985,0.0,14.0,0.015393804002589986,50.0,10000.0,153.93804002589985,0.0,14.0,0.015393804002589986,50.0,43.982297150257104,0.0,10000.0,153.93804002589985,0.0,0.6452401018513616,0.8163630414282124,1.3057375283401391
2371,3369,19,N22-14-3,27,0,Rapport des essais: de tirants sous dÃ©formation imposÃ©e de courte durÃ©e,1993,0,Switzerland,Ã‰cole Polytechnique FÃ©dÃ©rale de Lausanne,Construction Materials Laboratory,"Bicher Farra, Jean-Paul Jaccoud",1150.0,1150.0,1000.0,1000.0,100.0,100,"[2,7,6]","[6,7,15]",60.0,"[0,21,0]",0,48.6,"[1,160x320,0]","[7,28,90]",3.5438223579189856,"[1,160x320,1]",[28],31290.0,"[1,160x320,2]",[28],"[0,0,0,0,0.49,32,0,Sikament320,0]",196317.0,2,558.2,[14],[50],[1],[43],[0],[0],0.0,0.0,0,0,0.0,0.0,0.0,0,0,[0],[0],[0],[0],[0],2,1a,0,0,2,2,0.0,1,29.556103684972772,0.0,192.0,28,1,0.0,0,0,0,6,0.11,0.0,0.15,157.0,369.0,0,-1,2,0,0,0,10000.0,153.93804002589985,13,0.5,CN,48.6,1.0,40.6,58.55421686746988,3.5438223579189856,5.89519084434457,5.89519084434457,4.606969065294681,4.606969065294681,7.663748097647941,7.663748097647941,2.4806756505432896,2.4806756505432896,4.126633591041198,29800.0,0.0,1.3682253136856384,1.3682253136856384,0.0,1.4338587669997374,1.4338587669997374,0.0,2.8020840806853755,2.8020840806853755,29800.0,-6.123466307586498e-05,-6.123466307586498e-05,-0.00016405571726337052,-0.00016405571726337052,-0.0002252903803392355,-0.0002252903803392355,-0.0002252903803392355,1,0,6.274113135186961,0.0,100.0,0.0,50.0,0.0,0.0,0.015393804002589986,0.015393804002589986,0.0,0.0,0.0,0.0,0.0,0.0,0.0,50.0,43.0,50.0,50.0,0.0,0.0,50.0,8333333.333333336,166666.66666666672,166666.66666666672,25.0,0.25,0.0,0.0,0.0,0.0,0.0,3.5438223579189856,48.6,166666.66666666672,166666.66666666672,49.81002728291068,0.0,26.820783921567287,0.0,1,38.31540560223898,0.0,6.378880244254174,17.428425057933378,0.0,0.0,0.0,0.0,0.0,0.0,0.0,248.90147747621364,0.0,0.0,0.0,50.0,0.0,153.93804002589985,-0.10000000000047748,0.0,10000.0,153.93804002589985,0.0,14.0,0.015393804002589986,50.0,10000.0,153.93804002589985,0.0,14.0,0.015393804002589986,50.0,10000.0,153.93804002589985,0.0,14.0,0.015393804002589986,50.0,43.982297150257104,0.0,10000.0,153.93804002589985,0.0,1.0,1.0,0.7713895552040207
