Repository: iavdesch/Research

Readme
======

The supporting files are related to the study "A method for determining the performance of formulas for calculating the crack width and spacing in reinforced concrete elements".

The following files are relevant:
Research/Method_comparing_CWFs/Data_processing_for_GitHuB_Final (contains the data processing of the database "Crack width and crack spacing in reinforced and prestressed concrete elements: database")
Research/Method_comparing_CWFs/CWF_analysis_for_GitHuB_Final (contains the evaluation of the different crack width formulas)

File: Method_comparing_CWFs/Datasets_Used/Working_database_no_hordijk_no_initshrink.csv (part 43 of 83)
,ID,EPID,ELID,LOADID,DOI,title,year,journal,country,institution,laboratory,authors,Ltot,Lspan,Lcons,Lmeas,h,b,hc,thc,RH,Temp,pd,fcm,catfcm,tfcm,fctm,catfctm,tfctm,Ecm,catEcm,tEcm,mix,Es,fsr,fy,phi,zs,nbl,clat,phit,st,phiw,sw,type,method,fpk,fp01k,Ep,rel,fpr,npl,phip,Ap,zp,cplat,catf,epsin,catcal,selfw,typew,locw,epsc,Nrep,N,M,sigs,t0,t,PL,catp,t0p,tp,ncr,wm,wk,wmax,sm,smax,indLR,indNP,indtfcm,indtfctm,indtEcm,slab,Ac,Astot,ts,sc,class_C,fcm28,Bcc,fck28,fcm_cube_150,fctm28,fctmfl28,fctmfl,fct095_28,fct095,fct095fl_28,fct095fl,fct005,fct005_28,fct005fl,Ecm28,phi_bc,phi_bc_prestress,phi_bc_prior_load,phi_dc,phi_dc_prestress,phi_dc_prior_load,phi_creep,phi_creep_prestress,phi_creep_prior_load,Ecm0,eps_cbs,eps_cbs_prestress,eps_cds,eps_cds_prestress,shrinkage,shrinkage_prestress,shrinkage_init,bondLR,bondPR,ae,ap,sxLR,sxNP,zstot,zstensinit,Astensinit,rhotot,rhotensinit,At,Aw,Aptot,zptot,zeta1,zeta,phi_peq,ry,cy,ry0,rx,ryp,cyp,cog,Izz,Wb,Wt,rho,qself,Mself,ep,Mp,pre_loss,initstrain,fctmorg,fcmorg,W_Ib,W_It,Ncr095,Mcr095,Ncr005,Mcr005,CS,Ncr,Mcr,tau_bms,tau_max,xcinit,epsinit,dpsigs,xc,eps,epsbot,sigssimpl,sigsr,dpsigsr,xc_sr,eps_sr,zstottens,zptottens,Astens,Actens,Aptens,Aceff_MC2020,Aseff_MC2020,Apeff_MC2020,phi_eq_MC2020,rhoeff_MC2020,hceff_MC2020,Aceff_FPR,Aseff_FPR,Apeff_FPR,phi_eq_FPR,rhoeff_FPR,hceff_FPR,Aceff_SMTCM,Aseff_SMTCM,Apeff_SMTCM,phi_eq_SMTCM,rhoeff_SMTCM,hceff_SMTCM,sumcirc_SMTCM,sumcirc_p_SMTCM,Actensstate1,Astensstate1,Aptensstate1,r,p,k1
2372,3370,19,N22-14-3,28,0,Rapport des essais: de tirants sous dÃ©formation imposÃ©e de courte durÃ©e,1993,0,Switzerland,Ã‰cole Polytechnique FÃ©dÃ©rale de Lausanne,Construction Materials Laboratory,"Bicher Farra, Jean-Paul Jaccoud",1150.0,1150.0,1000.0,1000.0,100.0,100,"[2,7,6]","[6,7,15]",60.0,"[0,21,0]",0,48.6,"[1,160x320,0]","[7,28,90]",3.5438223579189856,"[1,160x320,1]",[28],31290.0,"[1,160x320,2]",[28],"[0,0,0,0,0.49,32,0,Sikament320,0]",196317.0,2,558.2,[14],[50],[1],[43],[0],[0],0.0,0.0,0,0,0.0,0.0,0.0,0,0,[0],[0],[0],[0],[0],2,1a,0,0,2,2,0.0,1,33.09667860556847,0.0,215.00000000000003,28,1,0.0,0,0,0,6,0.12,0.0,0.159,157.0,282.0,0,-1,2,0,0,0,10000.0,153.93804002589985,13,0.5,CN,48.6,1.0,40.6,58.55421686746988,3.5438223579189856,5.89519084434457,5.89519084434457,4.606969065294681,4.606969065294681,7.663748097647941,7.663748097647941,2.4806756505432896,2.4806756505432896,4.126633591041198,29800.0,0.0,1.3682253136856384,1.3682253136856384,0.0,1.4338587669997374,1.4338587669997374,0.0,2.8020840806853755,2.8020840806853755,29800.0,-6.123466307586498e-05,-6.123466307586498e-05,-0.00016405571726337052,-0.00016405571726337052,-0.0002252903803392355,-0.0002252903803392355,-0.0002252903803392355,1,0,6.274113135186961,0.0,100.0,0.0,50.0,0.0,0.0,0.015393804002589986,0.015393804002589986,0.0,0.0,0.0,0.0,0.0,0.0,0.0,50.0,43.0,50.0,50.0,0.0,0.0,50.0,8333333.333333336,166666.66666666672,166666.66666666672,25.0,0.25,0.0,0.0,0.0,0.0,0.0,3.5438223579189856,48.6,166666.66666666672,166666.66666666672,49.81002728291068,0.0,26.820783921567287,0.0,1,38.31540560223898,0.0,6.378880244254174,17.428425057933378,0.0,0.0,0.0,0.0,0.0,0.0,0.0,248.90147747621364,0.0,0.0,0.0,50.0,0.0,153.93804002589985,-0.10000000000047748,0.0,10000.0,153.93804002589985,0.0,14.0,0.015393804002589986,50.0,10000.0,153.93804002589985,0.0,14.0,0.015393804002589986,50.0,10000.0,153.93804002589985,0.0,14.0,0.015393804002589986,50.0,43.982297150257104,0.0,10000.0,153.93804002589985,0.0,1.0,1.0,0.863795595671169
2373,3371,19,N22-14-3,14,0,Rapport des essais: de tirants sous dÃ©formation imposÃ©e de courte durÃ©e,1993,0,Switzerland,Ã‰cole Polytechnique FÃ©dÃ©rale de Lausanne,Construction Materials Laboratory,"Bicher Farra, Jean-Paul Jaccoud",1150.0,1150.0,1000.0,1000.0,100.0,100,"[2,7,6]","[6,7,15]",60.0,"[0,21,0]",0,48.6,"[1,160x320,0]","[7,28,90]",3.5438223579189856,"[1,160x320,1]",[28],31290.0,"[1,160x320,2]",[28],"[0,0,0,0,0.49,32,0,Sikament320,0]",196317.0,2,558.2,[14],[50],[1],[43],[0],[0],0.0,0.0,0,0,0.0,0.0,0.0,0,0,[0],[0],[0],[0],[0],2,1a,0,0,2,2,0.0,1,28.940351524869172,0.0,188.0,28,1,0.0,0,0,0,3,0.08,0.0,0.127,266.0,369.0,0,-1,2,0,0,0,10000.0,153.93804002589985,13,0.5,CN,48.6,1.0,40.6,58.55421686746988,3.5438223579189856,5.89519084434457,5.89519084434457,4.606969065294681,4.606969065294681,7.663748097647941,7.663748097647941,2.4806756505432896,2.4806756505432896,4.126633591041198,29800.0,0.0,1.3682253136856384,1.3682253136856384,0.0,1.4338587669997374,1.4338587669997374,0.0,2.8020840806853755,2.8020840806853755,29800.0,-6.123466307586498e-05,-6.123466307586498e-05,-0.00016405571726337052,-0.00016405571726337052,-0.0002252903803392355,-0.0002252903803392355,-0.0002252903803392355,1,0,6.274113135186961,0.0,100.0,0.0,50.0,0.0,0.0,0.015393804002589986,0.015393804002589986,0.0,0.0,0.0,0.0,0.0,0.0,0.0,50.0,43.0,50.0,50.0,0.0,0.0,50.0,8333333.333333336,166666.66666666672,166666.66666666672,25.0,0.25,0.0,0.0,0.0,0.0,0.0,3.5438223579189856,48.6,166666.66666666672,166666.66666666672,49.81002728291068,0.0,26.820783921567287,0.0,1,38.31540560223898,0.0,6.378880244254174,17.428425057933378,0.0,0.0,0.0,0.0,0.0,0.0,0.0,248.90147747621364,0.0,0.0,0.0,50.0,0.0,153.93804002589985,-0.10000000000047748,0.0,10000.0,153.93804002589985,0.0,14.0,0.015393804002589986,50.0,10000.0,153.93804002589985,0.0,14.0,0.015393804002589986,50.0,10000.0,153.93804002589985,0.0,14.0,0.015393804002589986,50.0,43.982297150257104,0.0,10000.0,153.93804002589985,0.0,1.0,1.0,0.7553189394706036
2374,3372,19,N22-14-3,19,0,Rapport des essais: de tirants sous dÃ©formation imposÃ©e de courte durÃ©e,1993,0,Switzerland,Ã‰cole Polytechnique FÃ©dÃ©rale de Lausanne,Construction Materials Laboratory,"Bicher Farra, Jean-Paul Jaccoud",1150.0,1150.0,1000.0,1000.0,100.0,100,"[2,7,6]","[6,7,15]",60.0,"[0,21,0]",0,48.6,"[1,160x320,0]","[7,28,90]",3.5438223579189856,"[1,160x320,1]",[28],31290.0,"[1,160x320,2]",[28],"[0,0,0,0,0.49,32,0,Sikament320,0]",196317.0,2,558.2,[14],[50],[1],[43],[0],[0],0.0,0.0,0,0,0.0,0.0,0.0,0,0,[0],[0],[0],[0],[0],2,1a,0,0,2,2,0.0,1,27.093095044558375,0.0,176.0,28,1,0.0,0,0,0,4,0.09,0.0,0.133,220.0,361.0,0,-1,2,0,0,0,10000.0,153.93804002589985,13,0.5,CN,48.6,1.0,40.6,58.55421686746988,3.5438223579189856,5.89519084434457,5.89519084434457,4.606969065294681,4.606969065294681,7.663748097647941,7.663748097647941,2.4806756505432896,2.4806756505432896,4.126633591041198,29800.0,0.0,1.3682253136856384,1.3682253136856384,0.0,1.4338587669997374,1.4338587669997374,0.0,2.8020840806853755,2.8020840806853755,29800.0,-6.123466307586498e-05,-6.123466307586498e-05,-0.00016405571726337052,-0.00016405571726337052,-0.0002252903803392355,-0.0002252903803392355,-0.0002252903803392355,1,0,6.274113135186961,0.0,100.0,0.0,50.0,0.0,0.0,0.015393804002589986,0.015393804002589986,0.0,0.0,0.0,0.0,0.0,0.0,0.0,50.0,43.0,50.0,50.0,0.0,0.0,50.0,8333333.333333336,166666.66666666672,166666.66666666672,25.0,0.25,0.0,0.0,0.0,0.0,0.0,3.5438223579189856,48.6,166666.66666666672,166666.66666666672,49.81002728291068,0.0,26.820783921567287,0.0,1,38.31540560223898,0.0,6.378880244254174,17.428425057933378,0.0,0.0,0.0,0.0,0.0,0.0,0.0,248.90147747621364,0.0,0.0,0.0,50.0,0.0,153.93804002589985,-0.10000000000047748,0.0,10000.0,153.93804002589985,0.0,14.0,0.015393804002589986,50.0,10000.0,153.93804002589985,0.0,14.0,0.015393804002589986,50.0,10000.0,153.93804002589985,0.0,14.0,0.015393804002589986,50.0,43.982297150257104,0.0,10000.0,153.93804002589985,0.0,1.0,1.0,0.7071070922703523
2376,3374,19,N22-14-3,21,0,Rapport des essais: de tirants sous dÃ©formation imposÃ©e de courte durÃ©e,1993,0,Switzerland,Ã‰cole Polytechnique FÃ©dÃ©rale de Lausanne,Construction Materials Laboratory,"Bicher Farra, Jean-Paul Jaccoud",1150.0,1150.0,1000.0,1000.0,100.0,100,"[2,7,6]","[6,7,15]",60.0,"[0,21,0]",0,48.6,"[1,160x320,0]","[7,28,90]",3.5438223579189856,"[1,160x320,1]",[28],31290.0,"[1,160x320,2]",[28],"[0,0,0,0,0.49,32,0,Sikament320,0]",196317.0,2,558.2,[14],[50],[1],[43],[0],[0],0.0,0.0,0,0,0.0,0.0,0.0,0,0,[0],[0],[0],[0],[0],2,1a,0,0,2,2,0.0,1,28.940351524869172,0.0,188.0,28,1,0.0,0,0,0,5,0.09,0.0,0.127,182.0,369.0,0,-1,2,0,0,0,10000.0,153.93804002589985,13,0.5,CN,48.6,1.0,40.6,58.55421686746988,3.5438223579189856,5.89519084434457,5.89519084434457,4.606969065294681,4.606969065294681,7.663748097647941,7.663748097647941,2.4806756505432896,2.4806756505432896,4.126633591041198,29800.0,0.0,1.3682253136856384,1.3682253136856384,0.0,1.4338587669997374,1.4338587669997374,0.0,2.8020840806853755,2.8020840806853755,29800.0,-6.123466307586498e-05,-6.123466307586498e-05,-0.00016405571726337052,-0.00016405571726337052,-0.0002252903803392355,-0.0002252903803392355,-0.0002252903803392355,1,0,6.274113135186961,0.0,100.0,0.0,50.0,0.0,0.0,0.015393804002589986,0.015393804002589986,0.0,0.0,0.0,0.0,0.0,0.0,0.0,50.0,43.0,50.0,50.0,0.0,0.0,50.0,8333333.333333336,166666.66666666672,166666.66666666672,25.0,0.25,0.0,0.0,0.0,0.0,0.0,3.5438223579189856,48.6,166666.66666666672,166666.66666666672,49.81002728291068,0.0,26.820783921567287,0.0,1,38.31540560223898,0.0,6.378880244254174,17.428425057933378,0.0,0.0,0.0,0.0,0.0,0.0,0.0,248.90147747621364,0.0,0.0,0.0,50.0,0.0,153.93804002589985,-0.10000000000047748,0.0,10000.0,153.93804002589985,0.0,14.0,0.015393804002589986,50.0,10000.0,153.93804002589985,0.0,14.0,0.015393804002589986,50.0,10000.0,153.93804002589985,0.0,14.0,0.015393804002589986,50.0,43.982297150257104,0.0,10000.0,153.93804002589985,0.0,1.0,1.0,0.7553189394706036
2377,3375,19,N22-14-3,13,0,Rapport des essais: de tirants sous dÃ©formation imposÃ©e de courte durÃ©e,1993,0,Switzerland,Ã‰cole Polytechnique FÃ©dÃ©rale de Lausanne,Construction Materials Laboratory,"Bicher Farra, Jean-Paul Jaccoud",1150.0,1150.0,1000.0,1000.0,100.0,100,"[2,7,6]","[6,7,15]",60.0,"[0,21,0]",0,48.6,"[1,160x320,0]","[7,28,90]",3.5438223579189856,"[1,160x320,1]",[28],31290.0,"[1,160x320,2]",[28],"[0,0,0,0,0.49,32,0,Sikament320,0]",196317.0,2,558.2,[14],[50],[1],[43],[0],[0],0.0,0.0,0,0,0.0,0.0,0.0,0,0,[0],[0],[0],[0],[0],2,1a,0,0,2,2,0.0,1,29.09428956489507,0.0,189.0,28,1,0.0,0,0,0,2,0.1,0.0,0.15,369.0,369.0,0,-1,2,0,0,0,10000.0,153.93804002589985,13,0.5,CN,48.6,1.0,40.6,58.55421686746988,3.5438223579189856,5.89519084434457,5.89519084434457,4.606969065294681,4.606969065294681,7.663748097647941,7.663748097647941,2.4806756505432896,2.4806756505432896,4.126633591041198,29800.0,0.0,1.3682253136856384,1.3682253136856384,0.0,1.4338587669997374,1.4338587669997374,0.0,2.8020840806853755,2.8020840806853755,29800.0,-6.123466307586498e-05,-6.123466307586498e-05,-0.00016405571726337052,-0.00016405571726337052,-0.0002252903803392355,-0.0002252903803392355,-0.0002252903803392355,1,0,6.274113135186961,0.0,100.0,0.0,50.0,0.0,0.0,0.015393804002589986,0.015393804002589986,0.0,0.0,0.0,0.0,0.0,0.0,0.0,50.0,43.0,50.0,50.0,0.0,0.0,50.0,8333333.333333336,166666.66666666672,166666.66666666672,25.0,0.25,0.0,0.0,0.0,0.0,0.0,3.5438223579189856,48.6,166666.66666666672,166666.66666666672,49.81002728291068,0.0,26.820783921567287,0.0,1,38.31540560223898,0.0,6.378880244254174,17.428425057933378,0.0,0.0,0.0,0.0,0.0,0.0,0.0,248.90147747621364,0.0,0.0,0.0,50.0,0.0,153.93804002589985,-0.10000000000047748,0.0,10000.0,153.93804002589985,0.0,14.0,0.015393804002589986,50.0,10000.0,153.93804002589985,0.0,14.0,0.015393804002589986,50.0,10000.0,153.93804002589985,0.0,14.0,0.015393804002589986,50.0,43.982297150257104,0.0,10000.0,153.93804002589985,0.0,1.0,1.0,0.7593365934039579
2378,3376,19,N22-14-3,24,0,Rapport des essais: de tirants sous dÃ©formation imposÃ©e de courte durÃ©e,1993,0,Switzerland,Ã‰cole Polytechnique FÃ©dÃ©rale de Lausanne,Construction Materials Laboratory,"Bicher Farra, Jean-Paul Jaccoud",1150.0,1150.0,1000.0,1000.0,100.0,100,"[2,7,6]","[6,7,15]",60.0,"[0,21,0]",0,48.6,"[1,160x320,0]","[7,28,90]",3.5438223579189856,"[1,160x320,1]",[28],31290.0,"[1,160x320,2]",[28],"[0,0,0,0,0.49,32,0,Sikament320,0]",196317.0,2,558.2,[14],[50],[1],[43],[0],[0],0.0,0.0,0,0,0.0,0.0,0.0,0,0,[0],[0],[0],[0],[0],2,1a,0,0,2,2,0.0,1,31.095484085231767,0.0,202.0,28,1,0.0,0,0,0,5,0.11,0.0,0.164,184.0,279.0,0,-1,2,0,0,0,10000.0,153.93804002589985,13,0.5,CN,48.6,1.0,40.6,58.55421686746988,3.5438223579189856,5.89519084434457,5.89519084434457,4.606969065294681,4.606969065294681,7.663748097647941,7.663748097647941,2.4806756505432896,2.4806756505432896,4.126633591041198,29800.0,0.0,1.3682253136856384,1.3682253136856384,0.0,1.4338587669997374,1.4338587669997374,0.0,2.8020840806853755,2.8020840806853755,29800.0,-6.123466307586498e-05,-6.123466307586498e-05,-0.00016405571726337052,-0.00016405571726337052,-0.0002252903803392355,-0.0002252903803392355,-0.0002252903803392355,1,0,6.274113135186961,0.0,100.0,0.0,50.0,0.0,0.0,0.015393804002589986,0.015393804002589986,0.0,0.0,0.0,0.0,0.0,0.0,0.0,50.0,43.0,50.0,50.0,0.0,0.0,50.0,8333333.333333336,166666.66666666672,166666.66666666672,25.0,0.25,0.0,0.0,0.0,0.0,0.0,3.5438223579189856,48.6,166666.66666666672,166666.66666666672,49.81002728291068,0.0,26.820783921567287,0.0,1,38.31540560223898,0.0,6.378880244254174,17.428425057933378,0.0,0.0,0.0,0.0,0.0,0.0,0.0,248.90147747621364,0.0,0.0,0.0,50.0,0.0,153.93804002589985,-0.10000000000047748,0.0,10000.0,153.93804002589985,0.0,14.0,0.015393804002589986,50.0,10000.0,153.93804002589985,0.0,14.0,0.015393804002589986,50.0,10000.0,153.93804002589985,0.0,14.0,0.015393804002589986,50.0,43.982297150257104,0.0,10000.0,153.93804002589985,0.0,1.0,1.0,0.8115660945375633
2381,3379,19,N22-14-3,17,0,Rapport des essais: de tirants sous dÃ©formation imposÃ©e de courte durÃ©e,1993,0,Switzerland,Ã‰cole Polytechnique FÃ©dÃ©rale de Lausanne,Construction Materials Laboratory,"Bicher Farra, Jean-Paul Jaccoud",1150.0,1150.0,1000.0,1000.0,100.0,100,"[2,7,6]","[6,7,15]",60.0,"[0,21,0]",0,48.6,"[1,160x320,0]","[7,28,90]",3.5438223579189856,"[1,160x320,1]",[28],31290.0,"[1,160x320,2]",[28],"[0,0,0,0,0.49,32,0,Sikament320,0]",196317.0,2,558.2,[14],[50],[1],[43],[0],[0],0.0,0.0,0,0,0.0,0.0,0.0,0,0,[0],[0],[0],[0],[0],2,1a,0,0,2,2,0.0,1,28.786413484843273,0.0,187.0,28,1,0.0,0,0,0,4,0.09,0.0,0.127,217.0,369.0,0,-1,2,0,0,0,10000.0,153.93804002589985,13,0.5,CN,48.6,1.0,40.6,58.55421686746988,3.5438223579189856,5.89519084434457,5.89519084434457,4.606969065294681,4.606969065294681,7.663748097647941,7.663748097647941,2.4806756505432896,2.4806756505432896,4.126633591041198,29800.0,0.0,1.3682253136856384,1.3682253136856384,0.0,1.4338587669997374,1.4338587669997374,0.0,2.8020840806853755,2.8020840806853755,29800.0,-6.123466307586498e-05,-6.123466307586498e-05,-0.00016405571726337052,-0.00016405571726337052,-0.0002252903803392355,-0.0002252903803392355,-0.0002252903803392355,1,0,6.274113135186961,0.0,100.0,0.0,50.0,0.0,0.0,0.015393804002589986,0.015393804002589986,0.0,0.0,0.0,0.0,0.0,0.0,0.0,50.0,43.0,50.0,50.0,0.0,0.0,50.0,8333333.333333336,166666.66666666672,166666.66666666672,25.0,0.25,0.0,0.0,0.0,0.0,0.0,3.5438223579189856,48.6,166666.66666666672,166666.66666666672,49.81002728291068,0.0,26.820783921567287,0.0,1,38.31540560223898,0.0,6.378880244254174,17.428425057933378,0.0,0.0,0.0,0.0,0.0,0.0,0.0,248.90147747621364,0.0,0.0,0.0,50.0,0.0,153.93804002589985,-0.10000000000047748,0.0,10000.0,153.93804002589985,0.0,14.0,0.015393804002589986,50.0,10000.0,153.93804002589985,0.0,14.0,0.015393804002589986,50.0,10000.0,153.93804002589985,0.0,14.0,0.015393804002589986,50.0,43.982297150257104,0.0,10000.0,153.93804002589985,0.0,1.0,1.0,0.7513012855372493
2383,3381,19,N22-14-3,12,0,Rapport des essais: de tirants sous dÃ©formation imposÃ©e de courte durÃ©e,1993,0,Switzerland,Ã‰cole Polytechnique FÃ©dÃ©rale de Lausanne,Construction Materials Laboratory,"Bicher Farra, Jean-Paul Jaccoud",1150.0,1150.0,1000.0,1000.0,100.0,100,"[2,7,6]","[6,7,15]",60.0,"[0,21,0]",0,48.6,"[1,160x320,0]","[7,28,90]",3.5438223579189856,"[1,160x320,1]",[28],31290.0,"[1,160x320,2]",[28],"[0,0,0,0,0.49,32,0,Sikament320,0]",196317.0,2,558.2,[14],[50],[1],[43],[0],[0],0.0,0.0,0,0,0.0,0.0,0.0,0,0,[0],[0],[0],[0],[0],2,1a,0,0,2,2,0.0,1,27.093095044558375,0.0,176.0,28,1,0.0,0,0,0,2,0.09,0.0,0.133,361.0,361.0,0,-1,2,0,0,0,10000.0,153.93804002589985,13,0.5,CN,48.6,1.0,40.6,58.55421686746988,3.5438223579189856,5.89519084434457,5.89519084434457,4.606969065294681,4.606969065294681,7.663748097647941,7.663748097647941,2.4806756505432896,2.4806756505432896,4.126633591041198,29800.0,0.0,1.3682253136856384,1.3682253136856384,0.0,1.4338587669997374,1.4338587669997374,0.0,2.8020840806853755,2.8020840806853755,29800.0,-6.123466307586498e-05,-6.123466307586498e-05,-0.00016405571726337052,-0.00016405571726337052,-0.0002252903803392355,-0.0002252903803392355,-0.0002252903803392355,1,0,6.274113135186961,0.0,100.0,0.0,50.0,0.0,0.0,0.015393804002589986,0.015393804002589986,0.0,0.0,0.0,0.0,0.0,0.0,0.0,50.0,43.0,50.0,50.0,0.0,0.0,50.0,8333333.333333336,166666.66666666672,166666.66666666672,25.0,0.25,0.0,0.0,0.0,0.0,0.0,3.5438223579189856,48.6,166666.66666666672,166666.66666666672,49.81002728291068,0.0,26.820783921567287,0.0,1,38.31540560223898,0.0,6.378880244254174,17.428425057933378,0.0,0.0,0.0,0.0,0.0,0.0,0.0,248.90147747621364,0.0,0.0,0.0,50.0,0.0,153.93804002589985,-0.10000000000047748,0.0,10000.0,153.93804002589985,0.0,14.0,0.015393804002589986,50.0,10000.0,153.93804002589985,0.0,14.0,0.015393804002589986,50.0,10000.0,153.93804002589985,0.0,14.0,0.015393804002589986,50.0,43.982297150257104,0.0,10000.0,153.93804002589985,0.0,1.0,1.0,0.7071070922703523
2387,3385,19,N22-14-3,30,0,Rapport des essais: de tirants sous dÃ©formation imposÃ©e de courte durÃ©e,1993,0,Switzerland,Ã‰cole Polytechnique FÃ©dÃ©rale de Lausanne,Construction Materials Laboratory,"Bicher Farra, Jean-Paul Jaccoud",1150.0,1150.0,1000.0,1000.0,100.0,100,"[2,7,6]","[6,7,15]",60.0,"[0,21,0]",0,48.6,"[1,160x320,0]","[7,28,90]",3.5438223579189856,"[1,160x320,1]",[28],31290.0,"[1,160x320,2]",[28],"[0,0,0,0,0.49,32,0,Sikament320,0]",196317.0,2,558.2,[14],[50],[1],[43],[0],[0],0.0,0.0,0,0,0.0,0.0,0.0,0,0,[0],[0],[0],[0],[0],2,1a,0,0,2,2,0.0,1,39.408138246630365,0.0,256.0,28,1,0.0,0,0,0,6,0.15,0.0,0.224,159.0,187.0,0,-1,2,0,0,0,10000.0,153.93804002589985,13,0.5,CN,48.6,1.0,40.6,58.55421686746988,3.5438223579189856,5.89519084434457,5.89519084434457,4.606969065294681,4.606969065294681,7.663748097647941,7.663748097647941,2.4806756505432896,2.4806756505432896,4.126633591041198,29800.0,0.0,1.3682253136856384,1.3682253136856384,0.0,1.4338587669997374,1.4338587669997374,0.0,2.8020840806853755,2.8020840806853755,29800.0,-6.123466307586498e-05,-6.123466307586498e-05,-0.00016405571726337052,-0.00016405571726337052,-0.0002252903803392355,-0.0002252903803392355,-0.0002252903803392355,1,0,6.274113135186961,0.0,100.0,0.0,50.0,0.0,0.0,0.015393804002589986,0.015393804002589986,0.0,0.0,0.0,0.0,0.0,0.0,0.0,50.0,43.0,50.0,50.0,0.0,0.0,50.0,8333333.333333336,166666.66666666672,166666.66666666672,25.0,0.25,0.0,0.0,0.0,0.0,0.0,3.5438223579189856,48.6,166666.66666666672,166666.66666666672,49.81002728291068,0.0,26.820783921567287,0.0,1,38.31540560223898,0.0,6.378880244254174,17.428425057933378,0.0,0.0,0.0,0.0,0.0,0.0,0.0,248.90147747621364,0.0,0.0,0.0,50.0,0.0,153.93804002589985,-0.10000000000047748,0.0,10000.0,153.93804002589985,0.0,14.0,0.015393804002589986,50.0,10000.0,153.93804002589985,0.0,14.0,0.015393804002589986,50.0,10000.0,153.93804002589985,0.0,14.0,0.015393804002589986,50.0,43.982297150257104,0.0,10000.0,153.93804002589985,0.0,1.0,1.0,1.0285194069386943
2388,3386,19,N22-14-3,31,0,Rapport des essais: de tirants sous dÃ©formation imposÃ©e de courte durÃ©e,1993,0,Switzerland,Ã‰cole Polytechnique FÃ©dÃ©rale de Lausanne,Construction Materials Laboratory,"Bicher Farra, Jean-Paul Jaccoud",1150.0,1150.0,1000.0,1000.0,100.0,100,"[2,7,6]","[6,7,15]",60.0,"[0,21,0]",0,48.6,"[1,160x320,0]","[7,28,90]",3.5438223579189856,"[1,160x320,1]",[28],31290.0,"[1,160x320,2]",[28],"[0,0,0,0,0.49,32,0,Sikament320,0]",196317.0,2,558.2,[14],[50],[1],[43],[0],[0],0.0,0.0,0,0,0.0,0.0,0.0,0,0,[0],[0],[0],[0],[0],2,1a,0,0,2,2,0.0,1,45.56565984766635,0.0,296.0,28,1,0.0,0,0,0,6,0.19,0.0,0.315,159.0,159.0,0,-1,2,0,0,0,10000.0,153.93804002589985,13,0.5,CN,48.6,1.0,40.6,58.55421686746988,3.5438223579189856,5.89519084434457,5.89519084434457,4.606969065294681,4.606969065294681,7.663748097647941,7.663748097647941,2.4806756505432896,2.4806756505432896,4.126633591041198,29800.0,0.0,1.3682253136856384,1.3682253136856384,0.0,1.4338587669997374,1.4338587669997374,0.0,2.8020840806853755,2.8020840806853755,29800.0,-6.123466307586498e-05,-6.123466307586498e-05,-0.00016405571726337052,-0.00016405571726337052,-0.0002252903803392355,-0.0002252903803392355,-0.0002252903803392355,1,0,6.274113135186961,0.0,100.0,0.0,50.0,0.0,0.0,0.015393804002589986,0.015393804002589986,0.0,0.0,0.0,0.0,0.0,0.0,0.0,50.0,43.0,50.0,50.0,0.0,0.0,50.0,8333333.333333336,166666.66666666672,166666.66666666672,25.0,0.25,0.0,0.0,0.0,0.0,0.0,3.5438223579189856,48.6,166666.66666666672,166666.66666666672,49.81002728291068,0.0,26.820783921567287,0.0,1,38.31540560223898,0.0,6.378880244254174,17.428425057933378,0.0,0.0,0.0,0.0,0.0,0.0,0.0,248.90147747621364,0.0,0.0,0.0,50.0,0.0,153.93804002589985,-0.10000000000047748,0.0,10000.0,153.93804002589985,0.0,14.0,0.015393804002589986,50.0,10000.0,153.93804002589985,0.0,14.0,0.015393804002589986,50.0,10000.0,153.93804002589985,0.0,14.0,0.015393804002589986,50.0,43.982297150257104,0.0,10000.0,153.93804002589985,0.0,1.0,1.0,1.189225564272865
2391,3389,19,N22-14-3,23,0,Rapport des essais: de tirants sous dÃ©formation imposÃ©e de courte durÃ©e,1993,0,Switzerland,Ã‰cole Polytechnique FÃ©dÃ©rale de Lausanne,Construction Materials Laboratory,"Bicher Farra, Jean-Paul Jaccoud",1150.0,1150.0,1000.0,1000.0,100.0,100,"[2,7,6]","[6,7,15]",60.0,"[0,21,0]",0,48.6,"[1,160x320,0]","[7,28,90]",3.5438223579189856,"[1,160x320,1]",[28],31290.0,"[1,160x320,2]",[28],"[0,0,0,0,0.49,32,0,Sikament320,0]",196317.0,2,558.2,[14],[50],[1],[43],[0],[0],0.0,0.0,0,0,0.0,0.0,0.0,0,0,[0],[0],[0],[0],[0],2,1a,0,0,2,2,0.0,1,28.940351524869172,0.0,188.0,28,1,0.0,0,0,0,5,0.1,0.0,0.127,183.0,369.0,0,-1,2,0,0,0,10000.0,153.93804002589985,13,0.5,CN,48.6,1.0,40.6,58.55421686746988,3.5438223579189856,5.89519084434457,5.89519084434457,4.606969065294681,4.606969065294681,7.663748097647941,7.663748097647941,2.4806756505432896,2.4806756505432896,4.126633591041198,29800.0,0.0,1.3682253136856384,1.3682253136856384,0.0,1.4338587669997374,1.4338587669997374,0.0,2.8020840806853755,2.8020840806853755,29800.0,-6.123466307586498e-05,-6.123466307586498e-05,-0.00016405571726337052,-0.00016405571726337052,-0.0002252903803392355,-0.0002252903803392355,-0.0002252903803392355,1,0,6.274113135186961,0.0,100.0,0.0,50.0,0.0,0.0,0.015393804002589986,0.015393804002589986,0.0,0.0,0.0,0.0,0.0,0.0,0.0,50.0,43.0,50.0,50.0,0.0,0.0,50.0,8333333.333333336,166666.66666666672,166666.66666666672,25.0,0.25,0.0,0.0,0.0,0.0,0.0,3.5438223579189856,48.6,166666.66666666672,166666.66666666672,49.81002728291068,0.0,26.820783921567287,0.0,1,38.31540560223898,0.0,6.378880244254174,17.428425057933378,0.0,0.0,0.0,0.0,0.0,0.0,0.0,248.90147747621364,0.0,0.0,0.0,50.0,0.0,153.93804002589985,-0.10000000000047748,0.0,10000.0,153.93804002589985,0.0,14.0,0.015393804002589986,50.0,10000.0,153.93804002589985,0.0,14.0,0.015393804002589986,50.0,10000.0,153.93804002589985,0.0,14.0,0.015393804002589986,50.0,43.982297150257104,0.0,10000.0,153.93804002589985,0.0,1.0,1.0,0.7553189394706036
2394,3392,19,N22-14-3,25,0,Rapport des essais: de tirants sous dÃ©formation imposÃ©e de courte durÃ©e,1993,0,Switzerland,Ã‰cole Polytechnique FÃ©dÃ©rale de Lausanne,Construction Materials Laboratory,"Bicher Farra, Jean-Paul Jaccoud",1150.0,1150.0,1000.0,1000.0,100.0,100,"[2,7,6]","[6,7,15]",60.0,"[0,21,0]",0,48.6,"[1,160x320,0]","[7,28,90]",3.5438223579189856,"[1,160x320,1]",[28],31290.0,"[1,160x320,2]",[28],"[0,0,0,0,0.49,32,0,Sikament320,0]",196317.0,2,558.2,[14],[50],[1],[43],[0],[0],0.0,0.0,0,0,0.0,0.0,0.0,0,0,[0],[0],[0],[0],[0],2,1a,0,0,2,2,0.0,1,32.94274056554257,0.0,214.0,28,1,0.0,0,0,0,5,0.12,0.0,0.159,157.0,282.0,0,-1,2,0,0,0,10000.0,153.93804002589985,13,0.5,CN,48.6,1.0,40.6,58.55421686746988,3.5438223579189856,5.89519084434457,5.89519084434457,4.606969065294681,4.606969065294681,7.663748097647941,7.663748097647941,2.4806756505432896,2.4806756505432896,4.126633591041198,29800.0,0.0,1.3682253136856384,1.3682253136856384,0.0,1.4338587669997374,1.4338587669997374,0.0,2.8020840806853755,2.8020840806853755,29800.0,-6.123466307586498e-05,-6.123466307586498e-05,-0.00016405571726337052,-0.00016405571726337052,-0.0002252903803392355,-0.0002252903803392355,-0.0002252903803392355,1,0,6.274113135186961,0.0,100.0,0.0,50.0,0.0,0.0,0.015393804002589986,0.015393804002589986,0.0,0.0,0.0,0.0,0.0,0.0,0.0,50.0,43.0,50.0,50.0,0.0,0.0,50.0,8333333.333333336,166666.66666666672,166666.66666666672,25.0,0.25,0.0,0.0,0.0,0.0,0.0,3.5438223579189856,48.6,166666.66666666672,166666.66666666672,49.81002728291068,0.0,26.820783921567287,0.0,1,38.31540560223898,0.0,6.378880244254174,17.428425057933378,0.0,0.0,0.0,0.0,0.0,0.0,0.0,248.90147747621364,0.0,0.0,0.0,50.0,0.0,153.93804002589985,-0.10000000000047748,0.0,10000.0,153.93804002589985,0.0,14.0,0.015393804002589986,50.0,10000.0,153.93804002589985,0.0,14.0,0.015393804002589986,50.0,10000.0,153.93804002589985,0.0,14.0,0.015393804002589986,50.0,43.982297150257104,0.0,10000.0,153.93804002589985,0.0,1.0,1.0,0.8597779417378149
2396,3394,19,N22-14-3,29,0,Rapport des essais: de tirants sous dÃ©formation imposÃ©e de courte durÃ©e,1993,0,Switzerland,Ã‰cole Polytechnique FÃ©dÃ©rale de Lausanne,Construction Materials Laboratory,"Bicher Farra, Jean-Paul Jaccoud",1150.0,1150.0,1000.0,1000.0,100.0,100,"[2,7,6]","[6,7,15]",60.0,"[0,21,0]",0,48.6,"[1,160x320,0]","[7,28,90]",3.5438223579189856,"[1,160x320,1]",[28],31290.0,"[1,160x320,2]",[28],"[0,0,0,0,0.49,32,0,Sikament320,0]",196317.0,2,558.2,[14],[50],[1],[43],[0],[0],0.0,0.0,0,0,0.0,0.0,0.0,0,0,[0],[0],[0],[0],[0],2,1a,0,0,2,2,0.0,1,35.251811165931066,0.0,229.0,28,1,0.0,0,0,0,6,0.12,0.0,0.173,158.0,224.0,0,-1,2,0,0,0,10000.0,153.93804002589985,13,0.5,CN,48.6,1.0,40.6,58.55421686746988,3.5438223579189856,5.89519084434457,5.89519084434457,4.606969065294681,4.606969065294681,7.663748097647941,7.663748097647941,2.4806756505432896,2.4806756505432896,4.126633591041198,29800.0,0.0,1.3682253136856384,1.3682253136856384,0.0,1.4338587669997374,1.4338587669997374,0.0,2.8020840806853755,2.8020840806853755,29800.0,-6.123466307586498e-05,-6.123466307586498e-05,-0.00016405571726337052,-0.00016405571726337052,-0.0002252903803392355,-0.0002252903803392355,-0.0002252903803392355,1,0,6.274113135186961,0.0,100.0,0.0,50.0,0.0,0.0,0.015393804002589986,0.015393804002589986,0.0,0.0,0.0,0.0,0.0,0.0,0.0,50.0,43.0,50.0,50.0,0.0,0.0,50.0,8333333.333333336,166666.66666666672,166666.66666666672,25.0,0.25,0.0,0.0,0.0,0.0,0.0,3.5438223579189856,48.6,166666.66666666672,166666.66666666672,49.81002728291068,0.0,26.820783921567287,0.0,1,38.31540560223898,0.0,6.378880244254174,17.428425057933378,0.0,0.0,0.0,0.0,0.0,0.0,0.0,248.90147747621364,0.0,0.0,0.0,50.0,0.0,153.93804002589985,-0.10000000000047748,0.0,10000.0,153.93804002589985,0.0,14.0,0.015393804002589986,50.0,10000.0,153.93804002589985,0.0,14.0,0.015393804002589986,50.0,10000.0,153.93804002589985,0.0,14.0,0.015393804002589986,50.0,43.982297150257104,0.0,10000.0,153.93804002589985,0.0,1.0,1.0,0.9200427507381289
2397,3395,19,N22-14-3,16,0,Rapport des essais: de tirants sous dÃ©formation imposÃ©e de courte durÃ©e,1993,0,Switzerland,Ã‰cole Polytechnique FÃ©dÃ©rale de Lausanne,Construction Materials Laboratory,"Bicher Farra, Jean-Paul Jaccoud",1150.0,1150.0,1000.0,1000.0,100.0,100,"[2,7,6]","[6,7,15]",60.0,"[0,21,0]",0,48.6,"[1,160x320,0]","[7,28,90]",3.5438223579189856,"[1,160x320,1]",[28],31290.0,"[1,160x320,2]",[28],"[0,0,0,0,0.49,32,0,Sikament320,0]",196317.0,2,558.2,[14],[50],[1],[43],[0],[0],0.0,0.0,0,0,0.0,0.0,0.0,0,0,[0],[0],[0],[0],[0],2,1a,0,0,2,2,0.0,1,27.093095044558375,0.0,176.0,28,1,0.0,0,0,0,3,0.09,0.0,0.133,275.0,361.0,0,-1,2,0,0,0,10000.0,153.93804002589985,13,0.5,CN,48.6,1.0,40.6,58.55421686746988,3.5438223579189856,5.89519084434457,5.89519084434457,4.606969065294681,4.606969065294681,7.663748097647941,7.663748097647941,2.4806756505432896,2.4806756505432896,4.126633591041198,29800.0,0.0,1.3682253136856384,1.3682253136856384,0.0,1.4338587669997374,1.4338587669997374,0.0,2.8020840806853755,2.8020840806853755,29800.0,-6.123466307586498e-05,-6.123466307586498e-05,-0.00016405571726337052,-0.00016405571726337052,-0.0002252903803392355,-0.0002252903803392355,-0.0002252903803392355,1,0,6.274113135186961,0.0,100.0,0.0,50.0,0.0,0.0,0.015393804002589986,0.015393804002589986,0.0,0.0,0.0,0.0,0.0,0.0,0.0,50.0,43.0,50.0,50.0,0.0,0.0,50.0,8333333.333333336,166666.66666666672,166666.66666666672,25.0,0.25,0.0,0.0,0.0,0.0,0.0,3.5438223579189856,48.6,166666.66666666672,166666.66666666672,49.81002728291068,0.0,26.820783921567287,0.0,1,38.31540560223898,0.0,6.378880244254174,17.428425057933378,0.0,0.0,0.0,0.0,0.0,0.0,0.0,248.90147747621364,0.0,0.0,0.0,50.0,0.0,153.93804002589985,-0.10000000000047748,0.0,10000.0,153.93804002589985,0.0,14.0,0.015393804002589986,50.0,10000.0,153.93804002589985,0.0,14.0,0.015393804002589986,50.0,10000.0,153.93804002589985,0.0,14.0,0.015393804002589986,50.0,43.982297150257104,0.0,10000.0,153.93804002589985,0.0,1.0,1.0,0.7071070922703523
2399,3397,19,N22-14-3,20,0,Rapport des essais: de tirants sous dÃ©formation imposÃ©e de courte durÃ©e,1993,0,Switzerland,Ã‰cole Polytechnique FÃ©dÃ©rale de Lausanne,Construction Materials Laboratory,"Bicher Farra, Jean-Paul Jaccoud",1150.0,1150.0,1000.0,1000.0,100.0,100,"[2,7,6]","[6,7,15]",60.0,"[0,21,0]",0,48.6,"[1,160x320,0]","[7,28,90]",3.5438223579189856,"[1,160x320,1]",[28],31290.0,"[1,160x320,2]",[28],"[0,0,0,0,0.49,32,0,Sikament320,0]",196317.0,2,558.2,[14],[50],[1],[43],[0],[0],0.0,0.0,0,0,0.0,0.0,0.0,0,0,[0],[0],[0],[0],[0],2,1a,0,0,2,2,0.0,1,28.940351524869172,0.0,188.0,28,1,0.0,0,0,0,4,0.1,0.0,0.127,220.0,369.0,0,-1,2,0,0,0,10000.0,153.93804002589985,13,0.5,CN,48.6,1.0,40.6,58.55421686746988,3.5438223579189856,5.89519084434457,5.89519084434457,4.606969065294681,4.606969065294681,7.663748097647941,7.663748097647941,2.4806756505432896,2.4806756505432896,4.126633591041198,29800.0,0.0,1.3682253136856384,1.3682253136856384,0.0,1.4338587669997374,1.4338587669997374,0.0,2.8020840806853755,2.8020840806853755,29800.0,-6.123466307586498e-05,-6.123466307586498e-05,-0.00016405571726337052,-0.00016405571726337052,-0.0002252903803392355,-0.0002252903803392355,-0.0002252903803392355,1,0,6.274113135186961,0.0,100.0,0.0,50.0,0.0,0.0,0.015393804002589986,0.015393804002589986,0.0,0.0,0.0,0.0,0.0,0.0,0.0,50.0,43.0,50.0,50.0,0.0,0.0,50.0,8333333.333333336,166666.66666666672,166666.66666666672,25.0,0.25,0.0,0.0,0.0,0.0,0.0,3.5438223579189856,48.6,166666.66666666672,166666.66666666672,49.81002728291068,0.0,26.820783921567287,0.0,1,38.31540560223898,0.0,6.378880244254174,17.428425057933378,0.0,0.0,0.0,0.0,0.0,0.0,0.0,248.90147747621364,0.0,0.0,0.0,50.0,0.0,153.93804002589985,-0.10000000000047748,0.0,10000.0,153.93804002589985,0.0,14.0,0.015393804002589986,50.0,10000.0,153.93804002589985,0.0,14.0,0.015393804002589986,50.0,10000.0,153.93804002589985,0.0,14.0,0.015393804002589986,50.0,43.982297150257104,0.0,10000.0,153.93804002589985,0.0,1.0,1.0,0.7553189394706036
2412,3410,19,N22-20-1,29,0,Rapport des essais: de tirants sous dÃ©formation imposÃ©e de courte durÃ©e,1993,0,Switzerland,Ã‰cole Polytechnique FÃ©dÃ©rale de Lausanne,Construction Materials Laboratory,"Bicher Farra, Jean-Paul Jaccoud",1150.0,1150.0,1000.0,1000.0,100.0,100,"[2,7,6]","[6,7,15]",60.0,"[0,21,0]",0,48.6,"[1,160x320,0]","[7,28,90]",3.5438223579189856,"[1,160x320,1]",[28],31290.0,"[1,160x320,2]",[28],"[0,0,0,0,0.49,32,0,Sikament320,0]",197500.0,2,531.6,[20],[50],[1],[40],[0],[0],0.0,0.0,0,0,0.0,0.0,0.0,0,0,[0],[0],[0],[0],[0],2,1a,0,0,2,2,0.0,1,50.2654824574367,0.0,160.0,28,1,0.0,0,0,0,8,0.09,0.0,0.124,120.0,178.0,0,-1,2,0,0,0,10000.0,314.1592653589793,13,0.5,CN,48.6,1.0,40.6,58.55421686746988,3.5438223579189856,5.89519084434457,5.89519084434457,4.606969065294681,4.606969065294681,7.663748097647941,7.663748097647941,2.4806756505432896,2.4806756505432896,4.126633591041198,29800.0,0.0,1.3682253136856384,1.3682253136856384,0.0,1.4338587669997374,1.4338587669997374,0.0,2.8020840806853755,2.8020840806853755,29800.0,-6.123466307586498e-05,-6.123466307586498e-05,-0.00016405571726337052,-0.00016405571726337052,-0.0002252903803392355,-0.0002252903803392355,-0.0002252903803392355,1,0,6.311920741450943,0.0,100.0,0.0,50.0,0.0,0.0,0.031415926535897934,0.031415926535897934,0.0,0.0,0.0,0.0,0.0,0.0,0.0,50.0,40.0,50.0,50.0,0.0,0.0,49.99999999999999,8333333.333333336,166666.6666666667,166666.66666666674,25.0,0.25,0.0,0.0,0.0,0.0,0.0,3.5438223579189856,48.6,166666.6666666667,166666.66666666674,53.75775049505669,0.0,28.946481035799753,0.0,1,41.35211576542822,0.0,6.378880244254174,17.428425057933378,0.0,0.0,0.0,0.0,0.0,0.0,0.0,131.62787262752394,0.0,0.0,0.0,50.0,0.0,314.1592653589793,-0.10000000000047748,0.0,10000.0,314.1592653589793,0.0,20.0,0.031415926535897934,50.0,10000.0,314.1592653589793,0.0,20.0,0.031415926535897934,50.0,10000.0,314.1592653589793,0.0,20.0,0.031415926535897934,50.0,62.83185307179586,0.0,10000.0,314.1592653589793,0.0,1.0,1.0,1.2155480203859448
2425,3423,19,N22-20-1,30,0,Rapport des essais: de tirants sous dÃ©formation imposÃ©e de courte durÃ©e,1993,0,Switzerland,Ã‰cole Polytechnique FÃ©dÃ©rale de Lausanne,Construction Materials Laboratory,"Bicher Farra, Jean-Paul Jaccoud",1150.0,1150.0,1000.0,1000.0,100.0,100,"[2,7,6]","[6,7,15]",60.0,"[0,21,0]",0,48.6,"[1,160x320,0]","[7,28,90]",3.5438223579189856,"[1,160x320,1]",[28],31290.0,"[1,160x320,2]",[28],"[0,0,0,0,0.49,32,0,Sikament320,0]",197500.0,2,531.6,[20],[50],[1],[40],[0],[0],0.0,0.0,0,0,0.0,0.0,0.0,0,0,[0],[0],[0],[0],[0],2,1a,0,0,2,2,0.0,1,60.31857894892403,0.0,192.0,28,1,0.0,0,0,0,8,0.11,0.0,0.158,120.0,275.7380518988186,0,-1,2,0,0,0,10000.0,314.1592653589793,13,0.5,CN,48.6,1.0,40.6,58.55421686746988,3.5438223579189856,5.89519084434457,5.89519084434457,4.606969065294681,4.606969065294681,7.663748097647941,7.663748097647941,2.4806756505432896,2.4806756505432896,4.126633591041198,29800.0,0.0,1.3682253136856384,1.3682253136856384,0.0,1.4338587669997374,1.4338587669997374,0.0,2.8020840806853755,2.8020840806853755,29800.0,-6.123466307586498e-05,-6.123466307586498e-05,-0.00016405571726337052,-0.00016405571726337052,-0.0002252903803392355,-0.0002252903803392355,-0.0002252903803392355,1,0,6.311920741450943,0.0,100.0,0.0,50.0,0.0,0.0,0.031415926535897934,0.031415926535897934,0.0,0.0,0.0,0.0,0.0,0.0,0.0,50.0,40.0,50.0,50.0,0.0,0.0,49.99999999999999,8333333.333333336,166666.6666666667,166666.66666666674,25.0,0.25,0.0,0.0,0.0,0.0,0.0,3.5438223579189856,48.6,166666.6666666667,166666.66666666674,53.75775049505669,0.0,28.946481035799753,0.0,2,41.35211576542822,0.0,6.378880244254174,17.428425057933378,0.0,0.0,0.0,0.0,0.0,0.0,0.0,131.62787262752394,0.0,0.0,0.0,50.0,0.0,314.1592653589793,-0.10000000000047748,0.0,10000.0,314.1592653589793,0.0,20.0,0.031415926535897934,50.0,10000.0,314.1592653589793,0.0,20.0,0.031415926535897934,50.0,10000.0,314.1592653589793,0.0,20.0,0.031415926535897934,50.0,62.83185307179586,0.0,10000.0,314.1592653589793,0.0,0.649166840656739,0.7861294154478423,1.4586576244631335
2430,3428,19,N22-20-1,31,0,Rapport des essais: de tirants sous dÃ©formation imposÃ©e de courte durÃ©e,1993,0,Switzerland,Ã‰cole Polytechnique FÃ©dÃ©rale de Lausanne,Construction Materials Laboratory,"Bicher Farra, Jean-Paul Jaccoud",1150.0,1150.0,1000.0,1000.0,100.0,100,"[2,7,6]","[6,7,15]",60.0,"[0,21,0]",0,48.6,"[1,160x320,0]","[7,28,90]",3.5438223579189856,"[1,160x320,1]",[28],31290.0,"[1,160x320,2]",[28],"[0,0,0,0,0.49,32,0,Sikament320,0]",197500.0,2,531.6,[20],[50],[1],[40],[0],[0],0.0,0.0,0,0,0.0,0.0,0.0,0,0,[0],[0],[0],[0],[0],2,1a,0,0,2,2,0.0,1,69.11503837897546,0.0,220.0,28,1,0.0,0,0,0,8,0.13,0.0,0.198,121.0,251.6683278150442,0,-1,2,0,0,0,10000.0,314.1592653589793,13,0.5,CN,48.6,1.0,40.6,58.55421686746988,3.5438223579189856,5.89519084434457,5.89519084434457,4.606969065294681,4.606969065294681,7.663748097647941,7.663748097647941,2.4806756505432896,2.4806756505432896,4.126633591041198,29800.0,0.0,1.3682253136856384,1.3682253136856384,0.0,1.4338587669997374,1.4338587669997374,0.0,2.8020840806853755,2.8020840806853755,29800.0,-6.123466307586498e-05,-6.123466307586498e-05,-0.00016405571726337052,-0.00016405571726337052,-0.0002252903803392355,-0.0002252903803392355,-0.0002252903803392355,1,0,6.311920741450943,0.0,100.0,0.0,50.0,0.0,0.0,0.031415926535897934,0.031415926535897934,0.0,0.0,0.0,0.0,0.0,0.0,0.0,50.0,40.0,50.0,50.0,0.0,0.0,49.99999999999999,8333333.333333336,166666.6666666667,166666.66666666674,25.0,0.25,0.0,0.0,0.0,0.0,0.0,3.5438223579189856,48.6,166666.6666666667,166666.66666666674,53.75775049505669,0.0,28.946481035799753,0.0,2,41.35211576542822,0.0,6.378880244254174,17.428425057933378,0.0,0.0,0.0,0.0,0.0,0.0,0.0,131.62787262752394,0.0,0.0,0.0,50.0,0.0,314.1592653589793,-0.10000000000047748,0.0,10000.0,314.1592653589793,0.0,20.0,0.031415926535897934,50.0,10000.0,314.1592653589793,0.0,20.0,0.031415926535897934,50.0,10000.0,314.1592653589793,0.0,20.0,0.031415926535897934,50.0,62.83185307179586,0.0,10000.0,314.1592653589793,0.0,0.6119164907917118,0.7266569382841299,1.671378528030674
2449,3447,19,N22-20-2,34,0,Rapport des essais: de tirants sous dÃ©formation imposÃ©e de courte durÃ©e,1993,0,Switzerland,Ã‰cole Polytechnique FÃ©dÃ©rale de Lausanne,Construction Materials Laboratory,"Bicher Farra, Jean-Paul Jaccoud",1150.0,1150.0,1000.0,1000.0,100.0,100,"[2,7,6]","[6,7,15]",60.0,"[0,21,0]",0,48.6,"[1,160x320,0]","[7,28,90]",3.5438223579189856,"[1,160x320,1]",[28],31290.0,"[1,160x320,2]",[28],"[0,0,0,0,0.49,32,0,Sikament320,0]",197500.0,2,531.6,[20],[50],[1],[40],[0],[0],0.0,0.0,0,0,0.0,0.0,0.0,0,0,[0],[0],[0],[0],[0],2,1a,0,0,2,2,0.0,1,69.11503837897546,0.0,220.0,28,1,0.0,0,0,0,6,0.15,0.0,0.198,154.0,251.6683278150442,0,-1,2,0,0,0,10000.0,314.1592653589793,13,0.5,CN,48.6,1.0,40.6,58.55421686746988,3.5438223579189856,5.89519084434457,5.89519084434457,4.606969065294681,4.606969065294681,7.663748097647941,7.663748097647941,2.4806756505432896,2.4806756505432896,4.126633591041198,29800.0,0.0,1.3682253136856384,1.3682253136856384,0.0,1.4338587669997374,1.4338587669997374,0.0,2.8020840806853755,2.8020840806853755,29800.0,-6.123466307586498e-05,-6.123466307586498e-05,-0.00016405571726337052,-0.00016405571726337052,-0.0002252903803392355,-0.0002252903803392355,-0.0002252903803392355,1,0,6.311920741450943,0.0,100.0,0.0,50.0,0.0,0.0,0.031415926535897934,0.031415926535897934,0.0,0.0,0.0,0.0,0.0,0.0,0.0,50.0,40.0,50.0,50.0,0.0,0.0,49.99999999999999,8333333.333333336,166666.6666666667,166666.66666666674,25.0,0.25,0.0,0.0,0.0,0.0,0.0,3.5438223579189856,48.6,166666.6666666667,166666.66666666674,53.75775049505669,0.0,28.946481035799753,0.0,2,41.35211576542822,0.0,6.378880244254174,17.428425057933378,0.0,0.0,0.0,0.0,0.0,0.0,0.0,131.62787262752394,0.0,0.0,0.0,50.0,0.0,314.1592653589793,-0.10000000000047748,0.0,10000.0,314.1592653589793,0.0,20.0,0.031415926535897934,50.0,10000.0,314.1592653589793,0.0,20.0,0.031415926535897934,50.0,10000.0,314.1592653589793,0.0,20.0,0.031415926535897934,50.0,62.83185307179586,0.0,10000.0,314.1592653589793,0.0,0.6119164907917118,0.7266569382841299,1.671378528030674
2454,3452,19,N22-20-2,33,0,Rapport des essais: de tirants sous dÃ©formation imposÃ©e de courte durÃ©e,1993,0,Switzerland,Ã‰cole Polytechnique FÃ©dÃ©rale de Lausanne,Construction Materials Laboratory,"Bicher Farra, Jean-Paul Jaccoud",1150.0,1150.0,1000.0,1000.0,100.0,100,"[2,7,6]","[6,7,15]",60.0,"[0,21,0]",0,48.6,"[1,160x320,0]","[7,28,90]",3.5438223579189856,"[1,160x320,1]",[28],31290.0,"[1,160x320,2]",[28],"[0,0,0,0,0.49,32,0,Sikament320,0]",197500.0,2,531.6,[20],[50],[1],[40],[0],[0],0.0,0.0,0,0,0.0,0.0,0.0,0,0,[0],[0],[0],[0],[0],2,1a,0,0,2,2,0.0,1,58.119464091411174,0.0,185.0,28,1,0.0,0,0,0,6,0.13,0.0,0.16144264073144657,153.0,231.1625910024641,0,-1,2,0,0,0,10000.0,314.1592653589793,13,0.5,CN,48.6,1.0,40.6,58.55421686746988,3.5438223579189856,5.89519084434457,5.89519084434457,4.606969065294681,4.606969065294681,7.663748097647941,7.663748097647941,2.4806756505432896,2.4806756505432896,4.126633591041198,29800.0,0.0,1.3682253136856384,1.3682253136856384,0.0,1.4338587669997374,1.4338587669997374,0.0,2.8020840806853755,2.8020840806853755,29800.0,-6.123466307586498e-05,-6.123466307586498e-05,-0.00016405571726337052,-0.00016405571726337052,-0.0002252903803392355,-0.0002252903803392355,-0.0002252903803392355,1,0,6.311920741450943,0.0,100.0,0.0,50.0,0.0,0.0,0.031415926535897934,0.031415926535897934,0.0,0.0,0.0,0.0,0.0,0.0,0.0,50.0,40.0,50.0,50.0,0.0,0.0,49.99999999999999,8333333.333333336,166666.6666666667,166666.66666666674,25.0,0.25,0.0,0.0,0.0,0.0,0.0,3.5438223579189856,48.6,166666.6666666667,166666.66666666674,53.75775049505669,0.0,28.946481035799753,0.0,2,41.35211576542822,0.0,6.378880244254174,17.428425057933378,0.0,0.0,0.0,0.0,0.0,0.0,0.0,131.62787262752394,0.0,0.0,0.0,50.0,0.0,314.1592653589793,-0.10000000000047748,0.0,10000.0,314.1592653589793,0.0,20.0,0.031415926535897934,50.0,10000.0,314.1592653589793,0.0,20.0,0.031415926535897934,50.0,10000.0,314.1592653589793,0.0,20.0,0.031415926535897934,50.0,62.83185307179586,0.0,10000.0,314.1592653589793,0.0,0.6618717991371237,0.8052395538812441,1.4054773985712485
