Repository: iavdesch/Research

Readme
======

The supporting files are related to the study "A method for determining the performance of formulas for calculating the crack width and spacing in reinforced concrete elements".

The following files are relevant:
Research/Method_comparing_CWFs/Data_processing_for_GitHuB_Final (contains the data processing of the database "Crack width and crack spacing in reinforced and prestressed concrete elements: database")
Research/Method_comparing_CWFs/CWF_analysis_for_GitHuB_Final (contains the evaluation of the different crack width formulas)

File: Method_comparing_CWFs/Datasets_Used/Working_database_no_hordijk_no_initshrink.csv (part 44 of 83)
,ID,EPID,ELID,LOADID,DOI,title,year,journal,country,institution,laboratory,authors,Ltot,Lspan,Lcons,Lmeas,h,b,hc,thc,RH,Temp,pd,fcm,catfcm,tfcm,fctm,catfctm,tfctm,Ecm,catEcm,tEcm,mix,Es,fsr,fy,phi,zs,nbl,clat,phit,st,phiw,sw,type,method,fpk,fp01k,Ep,rel,fpr,npl,phip,Ap,zp,cplat,catf,epsin,catcal,selfw,typew,locw,epsc,Nrep,N,M,sigs,t0,t,PL,catp,t0p,tp,ncr,wm,wk,wmax,sm,smax,indLR,indNP,indtfcm,indtfctm,indtEcm,slab,Ac,Astot,ts,sc,class_C,fcm28,Bcc,fck28,fcm_cube_150,fctm28,fctmfl28,fctmfl,fct095_28,fct095,fct095fl_28,fct095fl,fct005,fct005_28,fct005fl,Ecm28,phi_bc,phi_bc_prestress,phi_bc_prior_load,phi_dc,phi_dc_prestress,phi_dc_prior_load,phi_creep,phi_creep_prestress,phi_creep_prior_load,Ecm0,eps_cbs,eps_cbs_prestress,eps_cds,eps_cds_prestress,shrinkage,shrinkage_prestress,shrinkage_init,bondLR,bondPR,ae,ap,sxLR,sxNP,zstot,zstensinit,Astensinit,rhotot,rhotensinit,At,Aw,Aptot,zptot,zeta1,zeta,phi_peq,ry,cy,ry0,rx,ryp,cyp,cog,Izz,Wb,Wt,rho,qself,Mself,ep,Mp,pre_loss,initstrain,fctmorg,fcmorg,W_Ib,W_It,Ncr095,Mcr095,Ncr005,Mcr005,CS,Ncr,Mcr,tau_bms,tau_max,xcinit,epsinit,dpsigs,xc,eps,epsbot,sigssimpl,sigsr,dpsigsr,xc_sr,eps_sr,zstottens,zptottens,Astens,Actens,Aptens,Aceff_MC2020,Aseff_MC2020,Apeff_MC2020,phi_eq_MC2020,rhoeff_MC2020,hceff_MC2020,Aceff_FPR,Aseff_FPR,Apeff_FPR,phi_eq_FPR,rhoeff_FPR,hceff_FPR,Aceff_SMTCM,Aseff_SMTCM,Apeff_SMTCM,phi_eq_SMTCM,rhoeff_SMTCM,hceff_SMTCM,sumcirc_SMTCM,sumcirc_p_SMTCM,Actensstate1,Astensstate1,Aptensstate1,r,p,k1
2459,3457,19,N22-20-2,32,0,Rapport des essais: de tirants sous dÃ©formation imposÃ©e de courte durÃ©e,1993,0,Switzerland,Ã‰cole Polytechnique FÃ©dÃ©rale de Lausanne,Construction Materials Laboratory,"Bicher Farra, Jean-Paul Jaccoud",1150.0,1150.0,1000.0,1000.0,100.0,100,"[2,7,6]","[6,7,15]",60.0,"[0,21,0]",0,48.6,"[1,160x320,0]","[7,28,90]",3.5438223579189856,"[1,160x320,1]",[28],31290.0,"[1,160x320,2]",[28],"[0,0,0,0,0.49,32,0,Sikament320,0]",197500.0,2,531.6,[20],[50],[1],[40],[0],[0],0.0,0.0,0,0,0.0,0.0,0.0,0,0,[0],[0],[0],[0],[0],2,1a,0,0,2,2,0.0,1,60.31857894892403,0.0,192.0,28,1,0.0,0,0,0,6,0.15,0.0,0.158,179.0,275.7380518988186,0,-1,2,0,0,0,10000.0,314.1592653589793,13,0.5,CN,48.6,1.0,40.6,58.55421686746988,3.5438223579189856,5.89519084434457,5.89519084434457,4.606969065294681,4.606969065294681,7.663748097647941,7.663748097647941,2.4806756505432896,2.4806756505432896,4.126633591041198,29800.0,0.0,1.3682253136856384,1.3682253136856384,0.0,1.4338587669997374,1.4338587669997374,0.0,2.8020840806853755,2.8020840806853755,29800.0,-6.123466307586498e-05,-6.123466307586498e-05,-0.00016405571726337052,-0.00016405571726337052,-0.0002252903803392355,-0.0002252903803392355,-0.0002252903803392355,1,0,6.311920741450943,0.0,100.0,0.0,50.0,0.0,0.0,0.031415926535897934,0.031415926535897934,0.0,0.0,0.0,0.0,0.0,0.0,0.0,50.0,40.0,50.0,50.0,0.0,0.0,49.99999999999999,8333333.333333336,166666.6666666667,166666.66666666674,25.0,0.25,0.0,0.0,0.0,0.0,0.0,3.5438223579189856,48.6,166666.6666666667,166666.66666666674,53.75775049505669,0.0,28.946481035799753,0.0,2,41.35211576542822,0.0,6.378880244254174,17.428425057933378,0.0,0.0,0.0,0.0,0.0,0.0,0.0,131.62787262752394,0.0,0.0,0.0,50.0,0.0,314.1592653589793,-0.10000000000047748,0.0,10000.0,314.1592653589793,0.0,20.0,0.031415926535897934,50.0,10000.0,314.1592653589793,0.0,20.0,0.031415926535897934,50.0,10000.0,314.1592653589793,0.0,20.0,0.031415926535897934,50.0,62.83185307179586,0.0,10000.0,314.1592653589793,0.0,0.649166840656739,0.7861294154478423,1.4586576244631335
2462,3460,19,N22-20-2,31,0,Rapport des essais: de tirants sous dÃ©formation imposÃ©e de courte durÃ©e,1993,0,Switzerland,Ã‰cole Polytechnique FÃ©dÃ©rale de Lausanne,Construction Materials Laboratory,"Bicher Farra, Jean-Paul Jaccoud",1150.0,1150.0,1000.0,1000.0,100.0,100,"[2,7,6]","[6,7,15]",60.0,"[0,21,0]",0,48.6,"[1,160x320,0]","[7,28,90]",3.5438223579189856,"[1,160x320,1]",[28],31290.0,"[1,160x320,2]",[28],"[0,0,0,0,0.49,32,0,Sikament320,0]",197500.0,2,531.6,[20],[50],[1],[40],[0],[0],0.0,0.0,0,0,0.0,0.0,0.0,0,0,[0],[0],[0],[0],[0],2,1a,0,0,2,2,0.0,1,50.2654824574367,0.0,160.0,28,1,0.0,0,0,0,5,0.12,0.0,0.124,178.0,178.0,0,-1,2,0,0,0,10000.0,314.1592653589793,13,0.5,CN,48.6,1.0,40.6,58.55421686746988,3.5438223579189856,5.89519084434457,5.89519084434457,4.606969065294681,4.606969065294681,7.663748097647941,7.663748097647941,2.4806756505432896,2.4806756505432896,4.126633591041198,29800.0,0.0,1.3682253136856384,1.3682253136856384,0.0,1.4338587669997374,1.4338587669997374,0.0,2.8020840806853755,2.8020840806853755,29800.0,-6.123466307586498e-05,-6.123466307586498e-05,-0.00016405571726337052,-0.00016405571726337052,-0.0002252903803392355,-0.0002252903803392355,-0.0002252903803392355,1,0,6.311920741450943,0.0,100.0,0.0,50.0,0.0,0.0,0.031415926535897934,0.031415926535897934,0.0,0.0,0.0,0.0,0.0,0.0,0.0,50.0,40.0,50.0,50.0,0.0,0.0,49.99999999999999,8333333.333333336,166666.6666666667,166666.66666666674,25.0,0.25,0.0,0.0,0.0,0.0,0.0,3.5438223579189856,48.6,166666.6666666667,166666.66666666674,53.75775049505669,0.0,28.946481035799753,0.0,1,41.35211576542822,0.0,6.378880244254174,17.428425057933378,0.0,0.0,0.0,0.0,0.0,0.0,0.0,131.62787262752394,0.0,0.0,0.0,50.0,0.0,314.1592653589793,-0.10000000000047748,0.0,10000.0,314.1592653589793,0.0,20.0,0.031415926535897934,50.0,10000.0,314.1592653589793,0.0,20.0,0.031415926535897934,50.0,10000.0,314.1592653589793,0.0,20.0,0.031415926535897934,50.0,62.83185307179586,0.0,10000.0,314.1592653589793,0.0,1.0,1.0,1.2155480203859448
2470,3468,19,N22-20-3,34,0,Rapport des essais: de tirants sous dÃ©formation imposÃ©e de courte durÃ©e,1993,0,Switzerland,Ã‰cole Polytechnique FÃ©dÃ©rale de Lausanne,Construction Materials Laboratory,"Bicher Farra, Jean-Paul Jaccoud",1150.0,1150.0,1000.0,1000.0,100.0,100,"[2,7,6]","[6,7,15]",60.0,"[0,21,0]",0,48.6,"[1,160x320,0]","[7,28,90]",3.5438223579189856,"[1,160x320,1]",[28],31290.0,"[1,160x320,2]",[28],"[0,0,0,0,0.49,32,0,Sikament320,0]",197500.0,2,531.6,[20],[50],[1],[40],[0],[0],0.0,0.0,0,0,0.0,0.0,0.0,0,0,[0],[0],[0],[0],[0],2,1a,0,0,2,2,0.0,1,60.31857894892403,0.0,192.0,28,1,0.0,0,0,0,8,0.11,0.0,0.158,120.0,275.7380518988186,0,-1,2,0,0,0,10000.0,314.1592653589793,13,0.5,CN,48.6,1.0,40.6,58.55421686746988,3.5438223579189856,5.89519084434457,5.89519084434457,4.606969065294681,4.606969065294681,7.663748097647941,7.663748097647941,2.4806756505432896,2.4806756505432896,4.126633591041198,29800.0,0.0,1.3682253136856384,1.3682253136856384,0.0,1.4338587669997374,1.4338587669997374,0.0,2.8020840806853755,2.8020840806853755,29800.0,-6.123466307586498e-05,-6.123466307586498e-05,-0.00016405571726337052,-0.00016405571726337052,-0.0002252903803392355,-0.0002252903803392355,-0.0002252903803392355,1,0,6.311920741450943,0.0,100.0,0.0,50.0,0.0,0.0,0.031415926535897934,0.031415926535897934,0.0,0.0,0.0,0.0,0.0,0.0,0.0,50.0,40.0,50.0,50.0,0.0,0.0,49.99999999999999,8333333.333333336,166666.6666666667,166666.66666666674,25.0,0.25,0.0,0.0,0.0,0.0,0.0,3.5438223579189856,48.6,166666.6666666667,166666.66666666674,53.75775049505669,0.0,28.946481035799753,0.0,2,41.35211576542822,0.0,6.378880244254174,17.428425057933378,0.0,0.0,0.0,0.0,0.0,0.0,0.0,131.62787262752394,0.0,0.0,0.0,50.0,0.0,314.1592653589793,-0.10000000000047748,0.0,10000.0,314.1592653589793,0.0,20.0,0.031415926535897934,50.0,10000.0,314.1592653589793,0.0,20.0,0.031415926535897934,50.0,10000.0,314.1592653589793,0.0,20.0,0.031415926535897934,50.0,62.83185307179586,0.0,10000.0,314.1592653589793,0.0,0.649166840656739,0.7861294154478423,1.4586576244631335
2484,3482,19,N22-20-3,33,0,Rapport des essais: de tirants sous dÃ©formation imposÃ©e de courte durÃ©e,1993,0,Switzerland,Ã‰cole Polytechnique FÃ©dÃ©rale de Lausanne,Construction Materials Laboratory,"Bicher Farra, Jean-Paul Jaccoud",1150.0,1150.0,1000.0,1000.0,100.0,100,"[2,7,6]","[6,7,15]",60.0,"[0,21,0]",0,48.6,"[1,160x320,0]","[7,28,90]",3.5438223579189856,"[1,160x320,1]",[28],31290.0,"[1,160x320,2]",[28],"[0,0,0,0,0.49,32,0,Sikament320,0]",197500.0,2,531.6,[20],[50],[1],[40],[0],[0],0.0,0.0,0,0,0.0,0.0,0.0,0,0,[0],[0],[0],[0],[0],2,1a,0,0,2,2,0.0,1,47.752208334564855,0.0,152.0,28,1,0.0,0,0,0,8,0.08,0.0,0.112,120.0,120.0,0,-1,2,0,0,0,10000.0,314.1592653589793,13,0.5,CN,48.6,1.0,40.6,58.55421686746988,3.5438223579189856,5.89519084434457,5.89519084434457,4.606969065294681,4.606969065294681,7.663748097647941,7.663748097647941,2.4806756505432896,2.4806756505432896,4.126633591041198,29800.0,0.0,1.3682253136856384,1.3682253136856384,0.0,1.4338587669997374,1.4338587669997374,0.0,2.8020840806853755,2.8020840806853755,29800.0,-6.123466307586498e-05,-6.123466307586498e-05,-0.00016405571726337052,-0.00016405571726337052,-0.0002252903803392355,-0.0002252903803392355,-0.0002252903803392355,1,0,6.311920741450943,0.0,100.0,0.0,50.0,0.0,0.0,0.031415926535897934,0.031415926535897934,0.0,0.0,0.0,0.0,0.0,0.0,0.0,50.0,40.0,50.0,50.0,0.0,0.0,49.99999999999999,8333333.333333336,166666.6666666667,166666.66666666674,25.0,0.25,0.0,0.0,0.0,0.0,0.0,3.5438223579189856,48.6,166666.6666666667,166666.66666666674,53.75775049505669,0.0,28.946481035799753,0.0,1,41.35211576542822,0.0,6.378880244254174,17.428425057933378,0.0,0.0,0.0,0.0,0.0,0.0,0.0,131.62787262752394,0.0,0.0,0.0,50.0,0.0,314.1592653589793,-0.10000000000047748,0.0,10000.0,314.1592653589793,0.0,20.0,0.031415926535897934,50.0,10000.0,314.1592653589793,0.0,20.0,0.031415926535897934,50.0,10000.0,314.1592653589793,0.0,20.0,0.031415926535897934,50.0,62.83185307179586,0.0,10000.0,314.1592653589793,0.0,1.0,1.0,1.1547706193666474
2488,3486,19,N22-20-3,35,0,Rapport des essais: de tirants sous dÃ©formation imposÃ©e de courte durÃ©e,1993,0,Switzerland,Ã‰cole Polytechnique FÃ©dÃ©rale de Lausanne,Construction Materials Laboratory,"Bicher Farra, Jean-Paul Jaccoud",1150.0,1150.0,1000.0,1000.0,100.0,100,"[2,7,6]","[6,7,15]",60.0,"[0,21,0]",0,48.6,"[1,160x320,0]","[7,28,90]",3.5438223579189856,"[1,160x320,1]",[28],31290.0,"[1,160x320,2]",[28],"[0,0,0,0,0.49,32,0,Sikament320,0]",197500.0,2,531.6,[20],[50],[1],[40],[0],[0],0.0,0.0,0,0,0.0,0.0,0.0,0,0,[0],[0],[0],[0],[0],2,1a,0,0,2,2,0.0,1,63.14601233715485,0.0,201.0,28,1,0.0,0,0,0,8,0.12,0.0,0.165,120.0,188.92810268089391,0,-1,2,0,0,0,10000.0,314.1592653589793,13,0.5,CN,48.6,1.0,40.6,58.55421686746988,3.5438223579189856,5.89519084434457,5.89519084434457,4.606969065294681,4.606969065294681,7.663748097647941,7.663748097647941,2.4806756505432896,2.4806756505432896,4.126633591041198,29800.0,0.0,1.3682253136856384,1.3682253136856384,0.0,1.4338587669997374,1.4338587669997374,0.0,2.8020840806853755,2.8020840806853755,29800.0,-6.123466307586498e-05,-6.123466307586498e-05,-0.00016405571726337052,-0.00016405571726337052,-0.0002252903803392355,-0.0002252903803392355,-0.0002252903803392355,1,0,6.311920741450943,0.0,100.0,0.0,50.0,0.0,0.0,0.031415926535897934,0.031415926535897934,0.0,0.0,0.0,0.0,0.0,0.0,0.0,50.0,40.0,50.0,50.0,0.0,0.0,49.99999999999999,8333333.333333336,166666.6666666667,166666.66666666674,25.0,0.25,0.0,0.0,0.0,0.0,0.0,3.5438223579189856,48.6,166666.6666666667,166666.66666666674,53.75775049505669,0.0,28.946481035799753,0.0,2,41.35211576542822,0.0,6.378880244254174,17.428425057933378,0.0,0.0,0.0,0.0,0.0,0.0,0.0,131.62787262752394,0.0,0.0,0.0,50.0,0.0,314.1592653589793,-0.10000000000047748,0.0,10000.0,314.1592653589793,0.0,20.0,0.031415926535897934,50.0,10000.0,314.1592653589793,0.0,20.0,0.031415926535897934,50.0,10000.0,314.1592653589793,0.0,20.0,0.031415926535897934,50.0,62.83185307179586,0.0,10000.0,314.1592653589793,0.0,0.6351622564202857,0.7643552057053804,1.5270322006098431
2492,3490,19,N22-20-3,31,0,Rapport des essais: de tirants sous dÃ©formation imposÃ©e de courte durÃ©e,1993,0,Switzerland,Ã‰cole Polytechnique FÃ©dÃ©rale de Lausanne,Construction Materials Laboratory,"Bicher Farra, Jean-Paul Jaccoud",1150.0,1150.0,1000.0,1000.0,100.0,100,"[2,7,6]","[6,7,15]",60.0,"[0,21,0]",0,48.6,"[1,160x320,0]","[7,28,90]",3.5438223579189856,"[1,160x320,1]",[28],31290.0,"[1,160x320,2]",[28],"[0,0,0,0,0.49,32,0,Sikament320,0]",197500.0,2,531.6,[20],[50],[1],[40],[0],[0],0.0,0.0,0,0,0.0,0.0,0.0,0,0,[0],[0],[0],[0],[0],2,1a,0,0,2,2,0.0,1,47.43804906920588,0.0,151.0,28,1,0.0,0,0,0,8,0.08,0.0,0.112,120.0,120.0,0,-1,2,0,0,0,10000.0,314.1592653589793,13,0.5,CN,48.6,1.0,40.6,58.55421686746988,3.5438223579189856,5.89519084434457,5.89519084434457,4.606969065294681,4.606969065294681,7.663748097647941,7.663748097647941,2.4806756505432896,2.4806756505432896,4.126633591041198,29800.0,0.0,1.3682253136856384,1.3682253136856384,0.0,1.4338587669997374,1.4338587669997374,0.0,2.8020840806853755,2.8020840806853755,29800.0,-6.123466307586498e-05,-6.123466307586498e-05,-0.00016405571726337052,-0.00016405571726337052,-0.0002252903803392355,-0.0002252903803392355,-0.0002252903803392355,1,0,6.311920741450943,0.0,100.0,0.0,50.0,0.0,0.0,0.031415926535897934,0.031415926535897934,0.0,0.0,0.0,0.0,0.0,0.0,0.0,50.0,40.0,50.0,50.0,0.0,0.0,49.99999999999999,8333333.333333336,166666.6666666667,166666.66666666674,25.0,0.25,0.0,0.0,0.0,0.0,0.0,3.5438223579189856,48.6,166666.6666666667,166666.66666666674,53.75775049505669,0.0,28.946481035799753,0.0,1,41.35211576542822,0.0,6.378880244254174,17.428425057933378,0.0,0.0,0.0,0.0,0.0,0.0,0.0,131.62787262752394,0.0,0.0,0.0,50.0,0.0,314.1592653589793,-0.10000000000047748,0.0,10000.0,314.1592653589793,0.0,20.0,0.031415926535897934,50.0,10000.0,314.1592653589793,0.0,20.0,0.031415926535897934,50.0,10000.0,314.1592653589793,0.0,20.0,0.031415926535897934,50.0,62.83185307179586,0.0,10000.0,314.1592653589793,0.0,1.0,1.0,1.1471734442392354
2500,3498,19,N22-20-3,36,0,Rapport des essais: de tirants sous dÃ©formation imposÃ©e de courte durÃ©e,1993,0,Switzerland,Ã‰cole Polytechnique FÃ©dÃ©rale de Lausanne,Construction Materials Laboratory,"Bicher Farra, Jean-Paul Jaccoud",1150.0,1150.0,1000.0,1000.0,100.0,100,"[2,7,6]","[6,7,15]",60.0,"[0,21,0]",0,48.6,"[1,160x320,0]","[7,28,90]",3.5438223579189856,"[1,160x320,1]",[28],31290.0,"[1,160x320,2]",[28],"[0,0,0,0,0.49,32,0,Sikament320,0]",197500.0,2,531.6,[20],[50],[1],[40],[0],[0],0.0,0.0,0,0,0.0,0.0,0.0,0,0,[0],[0],[0],[0],[0],2,1a,0,0,2,2,0.0,1,69.42919764433444,0.0,221.0,28,1,0.0,0,0,0,8,0.13,0.0,0.198,120.0,251.6683278150442,0,-1,2,0,0,0,10000.0,314.1592653589793,13,0.5,CN,48.6,1.0,40.6,58.55421686746988,3.5438223579189856,5.89519084434457,5.89519084434457,4.606969065294681,4.606969065294681,7.663748097647941,7.663748097647941,2.4806756505432896,2.4806756505432896,4.126633591041198,29800.0,0.0,1.3682253136856384,1.3682253136856384,0.0,1.4338587669997374,1.4338587669997374,0.0,2.8020840806853755,2.8020840806853755,29800.0,-6.123466307586498e-05,-6.123466307586498e-05,-0.00016405571726337052,-0.00016405571726337052,-0.0002252903803392355,-0.0002252903803392355,-0.0002252903803392355,1,0,6.311920741450943,0.0,100.0,0.0,50.0,0.0,0.0,0.031415926535897934,0.031415926535897934,0.0,0.0,0.0,0.0,0.0,0.0,0.0,50.0,40.0,50.0,50.0,0.0,0.0,49.99999999999999,8333333.333333336,166666.6666666667,166666.66666666674,25.0,0.25,0.0,0.0,0.0,0.0,0.0,3.5438223579189856,48.6,166666.6666666667,166666.66666666674,53.75775049505669,0.0,28.946481035799753,0.0,2,41.35211576542822,0.0,6.378880244254174,17.428425057933378,0.0,0.0,0.0,0.0,0.0,0.0,0.0,131.62787262752394,0.0,0.0,0.0,50.0,0.0,314.1592653589793,-0.10000000000047748,0.0,10000.0,314.1592653589793,0.0,20.0,0.031415926535897934,50.0,10000.0,314.1592653589793,0.0,20.0,0.031415926535897934,50.0,10000.0,314.1592653589793,0.0,20.0,0.031415926535897934,50.0,62.83185307179586,0.0,10000.0,314.1592653589793,0.0,0.6108792264807431,0.7249310039061826,1.6789757031580863
2502,3500,19,N30-10-1,21,0,Rapport des essais: de tirants sous dÃ©formation imposÃ©e de courte durÃ©e,1993,0,Switzerland,Ã‰cole Polytechnique FÃ©dÃ©rale de Lausanne,Construction Materials Laboratory,"Bicher Farra, Jean-Paul Jaccoud",1150.0,1150.0,1000.0,1000.0,100.0,100,"[2,7,6]","[6,7,15]",60.0,"[0,21,0]",0,36.9,"[1,160x320,0]","[7,28,90]",2.8252257109447765,"[1,160x320,1]",[28],33810.0,"[1,160x320,2]",[28],"[0,0,0,0,0.43,32,0,Sikament320,0]",200533.0,2,579.3,[10],[50],[1],[45],[0],[0],0.0,0.0,0,0,0.0,0.0,0.0,0,0,[0],[0],[0],[0],[0],2,1a,0,0,2,2,0.0,1,24.19026343264141,0.0,308.0,28,1,0.0,0,0,0,4,0.19,0.0,0.25,234.0,673.0,0,-1,2,0,0,0,10000.0,78.53981633974483,13,0.5,CN,36.9,1.0,28.9,44.45783132530121,2.8252257109447765,4.69979673421014,4.69979673421014,3.6727934242282094,3.6727934242282094,6.109735754473182,6.109735754473182,1.9776579976613433,1.9776579976613433,3.289857713947098,32200.0,0.0,1.6591458048322998,1.6591458048322998,0.0,2.0810886600471963,2.0810886600471963,0.0,3.740234464879496,3.740234464879496,32200.0,-4.090135496245166e-05,-4.090135496245166e-05,-0.00019365976307978629,-0.00019365976307978629,-0.00023456111804223795,-0.00023456111804223795,-0.00023456111804223795,1,0,5.93117420881396,0.0,100.0,0.0,50.0,0.0,0.0,0.007853981633974483,0.007853981633974483,0.0,0.0,0.0,0.0,0.0,0.0,0.0,50.0,45.0,50.0,50.0,0.0,0.0,49.99999999999999,8333333.333333336,166666.6666666667,166666.66666666674,25.0,0.25,0.0,0.0,0.0,0.0,0.0,2.8252257109447765,36.9,166666.6666666667,166666.66666666674,38.15038332366236,0.0,20.54251409735665,0.0,1,29.346448710509506,0.0,5.085406279700598,15.186342548487438,0.0,0.0,0.0,0.0,0.0,0.0,0.0,373.6505899576293,0.0,0.0,0.0,50.0,0.0,78.53981633974483,-0.10000000000047748,0.0,10000.0,78.53981633974483,0.0,10.0,0.007853981633974483,50.0,10000.0,78.53981633974483,0.0,10.0,0.007853981633974483,50.0,10000.0,78.53981633974483,0.0,10.0,0.007853981633974483,50.0,31.41592653589793,0.0,10000.0,78.53981633974483,0.0,1.0,1.0,0.824299514781781
2503,3501,19,N30-10-1,4,0,Rapport des essais: de tirants sous dÃ©formation imposÃ©e de courte durÃ©e,1993,0,Switzerland,Ã‰cole Polytechnique FÃ©dÃ©rale de Lausanne,Construction Materials Laboratory,"Bicher Farra, Jean-Paul Jaccoud",1150.0,1150.0,1000.0,1000.0,100.0,100,"[2,7,6]","[6,7,15]",60.0,"[0,21,0]",0,36.9,"[1,160x320,0]","[7,28,90]",2.8252257109447765,"[1,160x320,1]",[28],33810.0,"[1,160x320,2]",[28],"[0,0,0,0,0.43,32,0,Sikament320,0]",200533.0,2,579.3,[10],[50],[1],[45],[0],[0],0.0,0.0,0,0,0.0,0.0,0.0,0,0,[0],[0],[0],[0],[0],2,1a,0,0,2,2,0.0,1,21.83406894244906,0.0,278.0,28,1,0.0,0,0,0,1,0.06,0.0,0.18,520.0,678.0,0,-1,2,0,0,0,10000.0,78.53981633974483,13,0.5,CN,36.9,1.0,28.9,44.45783132530121,2.8252257109447765,4.69979673421014,4.69979673421014,3.6727934242282094,3.6727934242282094,6.109735754473182,6.109735754473182,1.9776579976613433,1.9776579976613433,3.289857713947098,32200.0,0.0,1.6591458048322998,1.6591458048322998,0.0,2.0810886600471963,2.0810886600471963,0.0,3.740234464879496,3.740234464879496,32200.0,-4.090135496245166e-05,-4.090135496245166e-05,-0.00019365976307978629,-0.00019365976307978629,-0.00023456111804223795,-0.00023456111804223795,-0.00023456111804223795,1,0,5.93117420881396,0.0,100.0,0.0,50.0,0.0,0.0,0.007853981633974483,0.007853981633974483,0.0,0.0,0.0,0.0,0.0,0.0,0.0,50.0,45.0,50.0,50.0,0.0,0.0,49.99999999999999,8333333.333333336,166666.6666666667,166666.66666666674,25.0,0.25,0.0,0.0,0.0,0.0,0.0,2.8252257109447765,36.9,166666.6666666667,166666.66666666674,38.15038332366236,0.0,20.54251409735665,0.0,1,29.346448710509506,0.0,5.085406279700598,15.186342548487438,0.0,0.0,0.0,0.0,0.0,0.0,0.0,373.6505899576293,0.0,0.0,0.0,50.0,0.0,78.53981633974483,-0.10000000000047748,0.0,10000.0,78.53981633974483,0.0,10.0,0.007853981633974483,50.0,10000.0,78.53981633974483,0.0,10.0,0.007853981633974483,50.0,10000.0,78.53981633974483,0.0,10.0,0.007853981633974483,50.0,31.41592653589793,0.0,10000.0,78.53981633974483,0.0,1.0,1.0,0.7440106010043347
2505,3503,19,N30-10-1,9,0,Rapport des essais: de tirants sous dÃ©formation imposÃ©e de courte durÃ©e,1993,0,Switzerland,Ã‰cole Polytechnique FÃ©dÃ©rale de Lausanne,Construction Materials Laboratory,"Bicher Farra, Jean-Paul Jaccoud",1150.0,1150.0,1000.0,1000.0,100.0,100,"[2,7,6]","[6,7,15]",60.0,"[0,21,0]",0,36.9,"[1,160x320,0]","[7,28,90]",2.8252257109447765,"[1,160x320,1]",[28],33810.0,"[1,160x320,2]",[28],"[0,0,0,0,0.43,32,0,Sikament320,0]",200533.0,2,579.3,[10],[50],[1],[45],[0],[0],0.0,0.0,0,0,0.0,0.0,0.0,0,0,[0],[0],[0],[0],[0],2,1a,0,0,2,2,0.0,1,23.56194490192345,0.0,300.0,28,1,0.0,0,0,0,1,0.15,0.0,0.228,703.0,703.0,0,-1,2,0,0,0,10000.0,78.53981633974483,13,0.5,CN,36.9,1.0,28.9,44.45783132530121,2.8252257109447765,4.69979673421014,4.69979673421014,3.6727934242282094,3.6727934242282094,6.109735754473182,6.109735754473182,1.9776579976613433,1.9776579976613433,3.289857713947098,32200.0,0.0,1.6591458048322998,1.6591458048322998,0.0,2.0810886600471963,2.0810886600471963,0.0,3.740234464879496,3.740234464879496,32200.0,-4.090135496245166e-05,-4.090135496245166e-05,-0.00019365976307978629,-0.00019365976307978629,-0.00023456111804223795,-0.00023456111804223795,-0.00023456111804223795,1,0,5.93117420881396,0.0,100.0,0.0,50.0,0.0,0.0,0.007853981633974483,0.007853981633974483,0.0,0.0,0.0,0.0,0.0,0.0,0.0,50.0,45.0,50.0,50.0,0.0,0.0,49.99999999999999,8333333.333333336,166666.6666666667,166666.66666666674,25.0,0.25,0.0,0.0,0.0,0.0,0.0,2.8252257109447765,36.9,166666.6666666667,166666.66666666674,38.15038332366236,0.0,20.54251409735665,0.0,1,29.346448710509506,0.0,5.085406279700598,15.186342548487438,0.0,0.0,0.0,0.0,0.0,0.0,0.0,373.6505899576293,0.0,0.0,0.0,50.0,0.0,78.53981633974483,-0.10000000000047748,0.0,10000.0,78.53981633974483,0.0,10.0,0.007853981633974483,50.0,10000.0,78.53981633974483,0.0,10.0,0.007853981633974483,50.0,10000.0,78.53981633974483,0.0,10.0,0.007853981633974483,50.0,31.41592653589793,0.0,10000.0,78.53981633974483,0.0,1.0,1.0,0.802889137774462
2508,3506,19,N30-10-1,8,0,Rapport des essais: de tirants sous dÃ©formation imposÃ©e de courte durÃ©e,1993,0,Switzerland,Ã‰cole Polytechnique FÃ©dÃ©rale de Lausanne,Construction Materials Laboratory,"Bicher Farra, Jean-Paul Jaccoud",1150.0,1150.0,1000.0,1000.0,100.0,100,"[2,7,6]","[6,7,15]",60.0,"[0,21,0]",0,36.9,"[1,160x320,0]","[7,28,90]",2.8252257109447765,"[1,160x320,1]",[28],33810.0,"[1,160x320,2]",[28],"[0,0,0,0,0.43,32,0,Sikament320,0]",200533.0,2,579.3,[10],[50],[1],[45],[0],[0],0.0,0.0,0,0,0.0,0.0,0.0,0,0,[0],[0],[0],[0],[0],2,1a,0,0,2,2,0.0,1,21.991148575128555,0.0,280.0,28,1,0.0,0,0,0,1,0.11,0.0,0.18,656.0,678.0,0,-1,2,0,0,0,10000.0,78.53981633974483,13,0.5,CN,36.9,1.0,28.9,44.45783132530121,2.8252257109447765,4.69979673421014,4.69979673421014,3.6727934242282094,3.6727934242282094,6.109735754473182,6.109735754473182,1.9776579976613433,1.9776579976613433,3.289857713947098,32200.0,0.0,1.6591458048322998,1.6591458048322998,0.0,2.0810886600471963,2.0810886600471963,0.0,3.740234464879496,3.740234464879496,32200.0,-4.090135496245166e-05,-4.090135496245166e-05,-0.00019365976307978629,-0.00019365976307978629,-0.00023456111804223795,-0.00023456111804223795,-0.00023456111804223795,1,0,5.93117420881396,0.0,100.0,0.0,50.0,0.0,0.0,0.007853981633974483,0.007853981633974483,0.0,0.0,0.0,0.0,0.0,0.0,0.0,50.0,45.0,50.0,50.0,0.0,0.0,49.99999999999999,8333333.333333336,166666.6666666667,166666.66666666674,25.0,0.25,0.0,0.0,0.0,0.0,0.0,2.8252257109447765,36.9,166666.6666666667,166666.66666666674,38.15038332366236,0.0,20.54251409735665,0.0,1,29.346448710509506,0.0,5.085406279700598,15.186342548487438,0.0,0.0,0.0,0.0,0.0,0.0,0.0,373.6505899576293,0.0,0.0,0.0,50.0,0.0,78.53981633974483,-0.10000000000047748,0.0,10000.0,78.53981633974483,0.0,10.0,0.007853981633974483,50.0,10000.0,78.53981633974483,0.0,10.0,0.007853981633974483,50.0,10000.0,78.53981633974483,0.0,10.0,0.007853981633974483,50.0,31.41592653589793,0.0,10000.0,78.53981633974483,0.0,1.0,1.0,0.7493631952561646
2509,3507,19,N30-10-1,16,0,Rapport des essais: de tirants sous dÃ©formation imposÃ©e de courte durÃ©e,1993,0,Switzerland,Ã‰cole Polytechnique FÃ©dÃ©rale de Lausanne,Construction Materials Laboratory,"Bicher Farra, Jean-Paul Jaccoud",1150.0,1150.0,1000.0,1000.0,100.0,100,"[2,7,6]","[6,7,15]",60.0,"[0,21,0]",0,36.9,"[1,160x320,0]","[7,28,90]",2.8252257109447765,"[1,160x320,1]",[28],33810.0,"[1,160x320,2]",[28],"[0,0,0,0,0.43,32,0,Sikament320,0]",200533.0,2,579.3,[10],[50],[1],[45],[0],[0],0.0,0.0,0,0,0.0,0.0,0.0,0,0,[0],[0],[0],[0],[0],2,1a,0,0,2,2,0.0,1,24.347343065320896,0.0,310.0,28,1,0.0,0,0,0,3,0.16,0.0,0.25,302.0,673.0,0,-1,2,0,0,0,10000.0,78.53981633974483,13,0.5,CN,36.9,1.0,28.9,44.45783132530121,2.8252257109447765,4.69979673421014,4.69979673421014,3.6727934242282094,3.6727934242282094,6.109735754473182,6.109735754473182,1.9776579976613433,1.9776579976613433,3.289857713947098,32200.0,0.0,1.6591458048322998,1.6591458048322998,0.0,2.0810886600471963,2.0810886600471963,0.0,3.740234464879496,3.740234464879496,32200.0,-4.090135496245166e-05,-4.090135496245166e-05,-0.00019365976307978629,-0.00019365976307978629,-0.00023456111804223795,-0.00023456111804223795,-0.00023456111804223795,1,0,5.93117420881396,0.0,100.0,0.0,50.0,0.0,0.0,0.007853981633974483,0.007853981633974483,0.0,0.0,0.0,0.0,0.0,0.0,0.0,50.0,45.0,50.0,50.0,0.0,0.0,49.99999999999999,8333333.333333336,166666.6666666667,166666.66666666674,25.0,0.25,0.0,0.0,0.0,0.0,0.0,2.8252257109447765,36.9,166666.6666666667,166666.66666666674,38.15038332366236,0.0,20.54251409735665,0.0,1,29.346448710509506,0.0,5.085406279700598,15.186342548487438,0.0,0.0,0.0,0.0,0.0,0.0,0.0,373.6505899576293,0.0,0.0,0.0,50.0,0.0,78.53981633974483,-0.10000000000047748,0.0,10000.0,78.53981633974483,0.0,10.0,0.007853981633974483,50.0,10000.0,78.53981633974483,0.0,10.0,0.007853981633974483,50.0,10000.0,78.53981633974483,0.0,10.0,0.007853981633974483,50.0,31.41592653589793,0.0,10000.0,78.53981633974483,0.0,1.0,1.0,0.8296521090336106
2512,3510,19,N30-10-1,12,0,Rapport des essais: de tirants sous dÃ©formation imposÃ©e de courte durÃ©e,1993,0,Switzerland,Ã‰cole Polytechnique FÃ©dÃ©rale de Lausanne,Construction Materials Laboratory,"Bicher Farra, Jean-Paul Jaccoud",1150.0,1150.0,1000.0,1000.0,100.0,100,"[2,7,6]","[6,7,15]",60.0,"[0,21,0]",0,36.9,"[1,160x320,0]","[7,28,90]",2.8252257109447765,"[1,160x320,1]",[28],33810.0,"[1,160x320,2]",[28],"[0,0,0,0,0.43,32,0,Sikament320,0]",200533.0,2,579.3,[10],[50],[1],[45],[0],[0],0.0,0.0,0,0,0.0,0.0,0.0,0,0,[0],[0],[0],[0],[0],2,1a,0,0,2,2,0.0,1,21.991148575128555,0.0,280.0,28,1,0.0,0,0,0,2,0.13,0.0,0.18,418.0,678.0,0,-1,2,0,0,0,10000.0,78.53981633974483,13,0.5,CN,36.9,1.0,28.9,44.45783132530121,2.8252257109447765,4.69979673421014,4.69979673421014,3.6727934242282094,3.6727934242282094,6.109735754473182,6.109735754473182,1.9776579976613433,1.9776579976613433,3.289857713947098,32200.0,0.0,1.6591458048322998,1.6591458048322998,0.0,2.0810886600471963,2.0810886600471963,0.0,3.740234464879496,3.740234464879496,32200.0,-4.090135496245166e-05,-4.090135496245166e-05,-0.00019365976307978629,-0.00019365976307978629,-0.00023456111804223795,-0.00023456111804223795,-0.00023456111804223795,1,0,5.93117420881396,0.0,100.0,0.0,50.0,0.0,0.0,0.007853981633974483,0.007853981633974483,0.0,0.0,0.0,0.0,0.0,0.0,0.0,50.0,45.0,50.0,50.0,0.0,0.0,49.99999999999999,8333333.333333336,166666.6666666667,166666.66666666674,25.0,0.25,0.0,0.0,0.0,0.0,0.0,2.8252257109447765,36.9,166666.6666666667,166666.66666666674,38.15038332366236,0.0,20.54251409735665,0.0,1,29.346448710509506,0.0,5.085406279700598,15.186342548487438,0.0,0.0,0.0,0.0,0.0,0.0,0.0,373.6505899576293,0.0,0.0,0.0,50.0,0.0,78.53981633974483,-0.10000000000047748,0.0,10000.0,78.53981633974483,0.0,10.0,0.007853981633974483,50.0,10000.0,78.53981633974483,0.0,10.0,0.007853981633974483,50.0,10000.0,78.53981633974483,0.0,10.0,0.007853981633974483,50.0,31.41592653589793,0.0,10000.0,78.53981633974483,0.0,1.0,1.0,0.7493631952561646
2513,3511,19,N30-10-1,10,0,Rapport des essais: de tirants sous dÃ©formation imposÃ©e de courte durÃ©e,1993,0,Switzerland,Ã‰cole Polytechnique FÃ©dÃ©rale de Lausanne,Construction Materials Laboratory,"Bicher Farra, Jean-Paul Jaccoud",1150.0,1150.0,1000.0,1000.0,100.0,100,"[2,7,6]","[6,7,15]",60.0,"[0,21,0]",0,36.9,"[1,160x320,0]","[7,28,90]",2.8252257109447765,"[1,160x320,1]",[28],33810.0,"[1,160x320,2]",[28],"[0,0,0,0,0.43,32,0,Sikament320,0]",200533.0,2,579.3,[10],[50],[1],[45],[0],[0],0.0,0.0,0,0,0.0,0.0,0.0,0,0,[0],[0],[0],[0],[0],2,1a,0,0,2,2,0.0,1,24.504422698000386,0.0,312.0,28,1,0.0,0,0,0,2,0.12,0.0,0.25,404.0,673.0,0,-1,2,0,0,0,10000.0,78.53981633974483,13,0.5,CN,36.9,1.0,28.9,44.45783132530121,2.8252257109447765,4.69979673421014,4.69979673421014,3.6727934242282094,3.6727934242282094,6.109735754473182,6.109735754473182,1.9776579976613433,1.9776579976613433,3.289857713947098,32200.0,0.0,1.6591458048322998,1.6591458048322998,0.0,2.0810886600471963,2.0810886600471963,0.0,3.740234464879496,3.740234464879496,32200.0,-4.090135496245166e-05,-4.090135496245166e-05,-0.00019365976307978629,-0.00019365976307978629,-0.00023456111804223795,-0.00023456111804223795,-0.00023456111804223795,1,0,5.93117420881396,0.0,100.0,0.0,50.0,0.0,0.0,0.007853981633974483,0.007853981633974483,0.0,0.0,0.0,0.0,0.0,0.0,0.0,50.0,45.0,50.0,50.0,0.0,0.0,49.99999999999999,8333333.333333336,166666.6666666667,166666.66666666674,25.0,0.25,0.0,0.0,0.0,0.0,0.0,2.8252257109447765,36.9,166666.6666666667,166666.66666666674,38.15038332366236,0.0,20.54251409735665,0.0,1,29.346448710509506,0.0,5.085406279700598,15.186342548487438,0.0,0.0,0.0,0.0,0.0,0.0,0.0,373.6505899576293,0.0,0.0,0.0,50.0,0.0,78.53981633974483,-0.10000000000047748,0.0,10000.0,78.53981633974483,0.0,10.0,0.007853981633974483,50.0,10000.0,78.53981633974483,0.0,10.0,0.007853981633974483,50.0,10000.0,78.53981633974483,0.0,10.0,0.007853981633974483,50.0,31.41592653589793,0.0,10000.0,78.53981633974483,0.0,1.0,1.0,0.8350047032854404
2514,3512,19,N30-10-1,11,0,Rapport des essais: de tirants sous dÃ©formation imposÃ©e de courte durÃ©e,1993,0,Switzerland,Ã‰cole Polytechnique FÃ©dÃ©rale de Lausanne,Construction Materials Laboratory,"Bicher Farra, Jean-Paul Jaccoud",1150.0,1150.0,1000.0,1000.0,100.0,100,"[2,7,6]","[6,7,15]",60.0,"[0,21,0]",0,36.9,"[1,160x320,0]","[7,28,90]",2.8252257109447765,"[1,160x320,1]",[28],33810.0,"[1,160x320,2]",[28],"[0,0,0,0,0.43,32,0,Sikament320,0]",200533.0,2,579.3,[10],[50],[1],[45],[0],[0],0.0,0.0,0,0,0.0,0.0,0.0,0,0,[0],[0],[0],[0],[0],2,1a,0,0,2,2,0.0,1,21.362830044410597,0.0,272.0,28,1,0.0,0,0,0,2,0.12,0.0,0.216,404.0,404.0,0,-1,2,0,0,0,10000.0,78.53981633974483,13,0.5,CN,36.9,1.0,28.9,44.45783132530121,2.8252257109447765,4.69979673421014,4.69979673421014,3.6727934242282094,3.6727934242282094,6.109735754473182,6.109735754473182,1.9776579976613433,1.9776579976613433,3.289857713947098,32200.0,0.0,1.6591458048322998,1.6591458048322998,0.0,2.0810886600471963,2.0810886600471963,0.0,3.740234464879496,3.740234464879496,32200.0,-4.090135496245166e-05,-4.090135496245166e-05,-0.00019365976307978629,-0.00019365976307978629,-0.00023456111804223795,-0.00023456111804223795,-0.00023456111804223795,1,0,5.93117420881396,0.0,100.0,0.0,50.0,0.0,0.0,0.007853981633974483,0.007853981633974483,0.0,0.0,0.0,0.0,0.0,0.0,0.0,50.0,45.0,50.0,50.0,0.0,0.0,49.99999999999999,8333333.333333336,166666.6666666667,166666.66666666674,25.0,0.25,0.0,0.0,0.0,0.0,0.0,2.8252257109447765,36.9,166666.6666666667,166666.66666666674,38.15038332366236,0.0,20.54251409735665,0.0,1,29.346448710509506,0.0,5.085406279700598,15.186342548487438,0.0,0.0,0.0,0.0,0.0,0.0,0.0,373.6505899576293,0.0,0.0,0.0,50.0,0.0,78.53981633974483,-0.10000000000047748,0.0,10000.0,78.53981633974483,0.0,10.0,0.007853981633974483,50.0,10000.0,78.53981633974483,0.0,10.0,0.007853981633974483,50.0,10000.0,78.53981633974483,0.0,10.0,0.007853981633974483,50.0,31.41592653589793,0.0,10000.0,78.53981633974483,0.0,1.0,1.0,0.7279528182488456
2517,3515,19,N30-10-1,15,0,Rapport des essais: de tirants sous dÃ©formation imposÃ©e de courte durÃ©e,1993,0,Switzerland,Ã‰cole Polytechnique FÃ©dÃ©rale de Lausanne,Construction Materials Laboratory,"Bicher Farra, Jean-Paul Jaccoud",1150.0,1150.0,1000.0,1000.0,100.0,100,"[2,7,6]","[6,7,15]",60.0,"[0,21,0]",0,36.9,"[1,160x320,0]","[7,28,90]",2.8252257109447765,"[1,160x320,1]",[28],33810.0,"[1,160x320,2]",[28],"[0,0,0,0,0.43,32,0,Sikament320,0]",200533.0,2,579.3,[10],[50],[1],[45],[0],[0],0.0,0.0,0,0,0.0,0.0,0.0,0,0,[0],[0],[0],[0],[0],2,1a,0,0,2,2,0.0,1,21.991148575128555,0.0,280.0,28,1,0.0,0,0,0,3,0.15,0.0,0.18,302.0,678.0,0,-1,2,0,0,0,10000.0,78.53981633974483,13,0.5,CN,36.9,1.0,28.9,44.45783132530121,2.8252257109447765,4.69979673421014,4.69979673421014,3.6727934242282094,3.6727934242282094,6.109735754473182,6.109735754473182,1.9776579976613433,1.9776579976613433,3.289857713947098,32200.0,0.0,1.6591458048322998,1.6591458048322998,0.0,2.0810886600471963,2.0810886600471963,0.0,3.740234464879496,3.740234464879496,32200.0,-4.090135496245166e-05,-4.090135496245166e-05,-0.00019365976307978629,-0.00019365976307978629,-0.00023456111804223795,-0.00023456111804223795,-0.00023456111804223795,1,0,5.93117420881396,0.0,100.0,0.0,50.0,0.0,0.0,0.007853981633974483,0.007853981633974483,0.0,0.0,0.0,0.0,0.0,0.0,0.0,50.0,45.0,50.0,50.0,0.0,0.0,49.99999999999999,8333333.333333336,166666.6666666667,166666.66666666674,25.0,0.25,0.0,0.0,0.0,0.0,0.0,2.8252257109447765,36.9,166666.6666666667,166666.66666666674,38.15038332366236,0.0,20.54251409735665,0.0,1,29.346448710509506,0.0,5.085406279700598,15.186342548487438,0.0,0.0,0.0,0.0,0.0,0.0,0.0,373.6505899576293,0.0,0.0,0.0,50.0,0.0,78.53981633974483,-0.10000000000047748,0.0,10000.0,78.53981633974483,0.0,10.0,0.007853981633974483,50.0,10000.0,78.53981633974483,0.0,10.0,0.007853981633974483,50.0,10000.0,78.53981633974483,0.0,10.0,0.007853981633974483,50.0,31.41592653589793,0.0,10000.0,78.53981633974483,0.0,1.0,1.0,0.7493631952561646
2521,3519,19,N30-10-1,13,0,Rapport des essais: de tirants sous dÃ©formation imposÃ©e de courte durÃ©e,1993,0,Switzerland,Ã‰cole Polytechnique FÃ©dÃ©rale de Lausanne,Construction Materials Laboratory,"Bicher Farra, Jean-Paul Jaccoud",1150.0,1150.0,1000.0,1000.0,100.0,100,"[2,7,6]","[6,7,15]",60.0,"[0,21,0]",0,36.9,"[1,160x320,0]","[7,28,90]",2.8252257109447765,"[1,160x320,1]",[28],33810.0,"[1,160x320,2]",[28],"[0,0,0,0,0.43,32,0,Sikament320,0]",200533.0,2,579.3,[10],[50],[1],[45],[0],[0],0.0,0.0,0,0,0.0,0.0,0.0,0,0,[0],[0],[0],[0],[0],2,1a,0,0,2,2,0.0,1,23.24778563656447,0.0,296.0,28,1,0.0,0,0,0,3,0.13,0.0,0.226,296.0,306.0,0,-1,2,0,0,0,10000.0,78.53981633974483,13,0.5,CN,36.9,1.0,28.9,44.45783132530121,2.8252257109447765,4.69979673421014,4.69979673421014,3.6727934242282094,3.6727934242282094,6.109735754473182,6.109735754473182,1.9776579976613433,1.9776579976613433,3.289857713947098,32200.0,0.0,1.6591458048322998,1.6591458048322998,0.0,2.0810886600471963,2.0810886600471963,0.0,3.740234464879496,3.740234464879496,32200.0,-4.090135496245166e-05,-4.090135496245166e-05,-0.00019365976307978629,-0.00019365976307978629,-0.00023456111804223795,-0.00023456111804223795,-0.00023456111804223795,1,0,5.93117420881396,0.0,100.0,0.0,50.0,0.0,0.0,0.007853981633974483,0.007853981633974483,0.0,0.0,0.0,0.0,0.0,0.0,0.0,50.0,45.0,50.0,50.0,0.0,0.0,49.99999999999999,8333333.333333336,166666.6666666667,166666.66666666674,25.0,0.25,0.0,0.0,0.0,0.0,0.0,2.8252257109447765,36.9,166666.6666666667,166666.66666666674,38.15038332366236,0.0,20.54251409735665,0.0,1,29.346448710509506,0.0,5.085406279700598,15.186342548487438,0.0,0.0,0.0,0.0,0.0,0.0,0.0,373.6505899576293,0.0,0.0,0.0,50.0,0.0,78.53981633974483,-0.10000000000047748,0.0,10000.0,78.53981633974483,0.0,10.0,0.007853981633974483,50.0,10000.0,78.53981633974483,0.0,10.0,0.007853981633974483,50.0,10000.0,78.53981633974483,0.0,10.0,0.007853981633974483,50.0,31.41592653589793,0.0,10000.0,78.53981633974483,0.0,1.0,1.0,0.7921839492708025
2526,3524,19,N30-10-1,22,0,Rapport des essais: de tirants sous dÃ©formation imposÃ©e de courte durÃ©e,1993,0,Switzerland,Ã‰cole Polytechnique FÃ©dÃ©rale de Lausanne,Construction Materials Laboratory,"Bicher Farra, Jean-Paul Jaccoud",1150.0,1150.0,1000.0,1000.0,100.0,100,"[2,7,6]","[6,7,15]",60.0,"[0,21,0]",0,36.9,"[1,160x320,0]","[7,28,90]",2.8252257109447765,"[1,160x320,1]",[28],33810.0,"[1,160x320,2]",[28],"[0,0,0,0,0.43,32,0,Sikament320,0]",200533.0,2,579.3,[10],[50],[1],[45],[0],[0],0.0,0.0,0,0,0.0,0.0,0.0,0,0,[0],[0],[0],[0],[0],2,1a,0,0,2,2,0.0,1,26.860617188192734,0.0,342.0,28,1,0.0,0,0,0,4,0.21,0.0,0.273,237.0,431.0,0,-1,2,0,0,0,10000.0,78.53981633974483,13,0.5,CN,36.9,1.0,28.9,44.45783132530121,2.8252257109447765,4.69979673421014,4.69979673421014,3.6727934242282094,3.6727934242282094,6.109735754473182,6.109735754473182,1.9776579976613433,1.9776579976613433,3.289857713947098,32200.0,0.0,1.6591458048322998,1.6591458048322998,0.0,2.0810886600471963,2.0810886600471963,0.0,3.740234464879496,3.740234464879496,32200.0,-4.090135496245166e-05,-4.090135496245166e-05,-0.00019365976307978629,-0.00019365976307978629,-0.00023456111804223795,-0.00023456111804223795,-0.00023456111804223795,1,0,5.93117420881396,0.0,100.0,0.0,50.0,0.0,0.0,0.007853981633974483,0.007853981633974483,0.0,0.0,0.0,0.0,0.0,0.0,0.0,50.0,45.0,50.0,50.0,0.0,0.0,49.99999999999999,8333333.333333336,166666.6666666667,166666.66666666674,25.0,0.25,0.0,0.0,0.0,0.0,0.0,2.8252257109447765,36.9,166666.6666666667,166666.66666666674,38.15038332366236,0.0,20.54251409735665,0.0,1,29.346448710509506,0.0,5.085406279700598,15.186342548487438,0.0,0.0,0.0,0.0,0.0,0.0,0.0,373.6505899576293,0.0,0.0,0.0,50.0,0.0,78.53981633974483,-0.10000000000047748,0.0,10000.0,78.53981633974483,0.0,10.0,0.007853981633974483,50.0,10000.0,78.53981633974483,0.0,10.0,0.007853981633974483,50.0,10000.0,78.53981633974483,0.0,10.0,0.007853981633974483,50.0,31.41592653589793,0.0,10000.0,78.53981633974483,0.0,1.0,1.0,0.9152936170628867
2527,3525,19,N30-10-1,17,0,Rapport des essais: de tirants sous dÃ©formation imposÃ©e de courte durÃ©e,1993,0,Switzerland,Ã‰cole Polytechnique FÃ©dÃ©rale de Lausanne,Construction Materials Laboratory,"Bicher Farra, Jean-Paul Jaccoud",1150.0,1150.0,1000.0,1000.0,100.0,100,"[2,7,6]","[6,7,15]",60.0,"[0,21,0]",0,36.9,"[1,160x320,0]","[7,28,90]",2.8252257109447765,"[1,160x320,1]",[28],33810.0,"[1,160x320,2]",[28],"[0,0,0,0,0.43,32,0,Sikament320,0]",200533.0,2,579.3,[10],[50],[1],[45],[0],[0],0.0,0.0,0,0,0.0,0.0,0.0,0,0,[0],[0],[0],[0],[0],2,1a,0,0,2,2,0.0,1,26.70353755551324,0.0,340.0,28,1,0.0,0,0,0,3,0.18,0.0,0.273,303.0,431.0,0,-1,2,0,0,0,10000.0,78.53981633974483,13,0.5,CN,36.9,1.0,28.9,44.45783132530121,2.8252257109447765,4.69979673421014,4.69979673421014,3.6727934242282094,3.6727934242282094,6.109735754473182,6.109735754473182,1.9776579976613433,1.9776579976613433,3.289857713947098,32200.0,0.0,1.6591458048322998,1.6591458048322998,0.0,2.0810886600471963,2.0810886600471963,0.0,3.740234464879496,3.740234464879496,32200.0,-4.090135496245166e-05,-4.090135496245166e-05,-0.00019365976307978629,-0.00019365976307978629,-0.00023456111804223795,-0.00023456111804223795,-0.00023456111804223795,1,0,5.93117420881396,0.0,100.0,0.0,50.0,0.0,0.0,0.007853981633974483,0.007853981633974483,0.0,0.0,0.0,0.0,0.0,0.0,0.0,50.0,45.0,50.0,50.0,0.0,0.0,49.99999999999999,8333333.333333336,166666.6666666667,166666.66666666674,25.0,0.25,0.0,0.0,0.0,0.0,0.0,2.8252257109447765,36.9,166666.6666666667,166666.66666666674,38.15038332366236,0.0,20.54251409735665,0.0,1,29.346448710509506,0.0,5.085406279700598,15.186342548487438,0.0,0.0,0.0,0.0,0.0,0.0,0.0,373.6505899576293,0.0,0.0,0.0,50.0,0.0,78.53981633974483,-0.10000000000047748,0.0,10000.0,78.53981633974483,0.0,10.0,0.007853981633974483,50.0,10000.0,78.53981633974483,0.0,10.0,0.007853981633974483,50.0,10000.0,78.53981633974483,0.0,10.0,0.007853981633974483,50.0,31.41592653589793,0.0,10000.0,78.53981633974483,0.0,1.0,1.0,0.9099410228110568
2528,3526,19,N30-10-2,14,0,Rapport des essais: de tirants sous dÃ©formation imposÃ©e de courte durÃ©e,1993,0,Switzerland,Ã‰cole Polytechnique FÃ©dÃ©rale de Lausanne,Construction Materials Laboratory,"Bicher Farra, Jean-Paul Jaccoud",1150.0,1150.0,1000.0,1000.0,100.0,100,"[2,7,6]","[6,7,15]",60.0,"[0,21,0]",0,36.9,"[1,160x320,0]","[7,28,90]",2.8252257109447765,"[1,160x320,1]",[28],33810.0,"[1,160x320,2]",[28],"[0,0,0,0,0.43,32,0,Sikament320,0]",200533.0,2,579.3,[10],[50],[1],[45],[0],[0],0.0,0.0,0,0,0.0,0.0,0.0,0,0,[0],[0],[0],[0],[0],2,1a,0,0,2,2,0.0,1,27.01769682087222,0.0,344.0,28,1,0.0,0,0,0,3,0.17,0.0,0.273,300.0,431.0,0,-1,2,0,0,0,10000.0,78.53981633974483,13,0.5,CN,36.9,1.0,28.9,44.45783132530121,2.8252257109447765,4.69979673421014,4.69979673421014,3.6727934242282094,3.6727934242282094,6.109735754473182,6.109735754473182,1.9776579976613433,1.9776579976613433,3.289857713947098,32200.0,0.0,1.6591458048322998,1.6591458048322998,0.0,2.0810886600471963,2.0810886600471963,0.0,3.740234464879496,3.740234464879496,32200.0,-4.090135496245166e-05,-4.090135496245166e-05,-0.00019365976307978629,-0.00019365976307978629,-0.00023456111804223795,-0.00023456111804223795,-0.00023456111804223795,1,0,5.93117420881396,0.0,100.0,0.0,50.0,0.0,0.0,0.007853981633974483,0.007853981633974483,0.0,0.0,0.0,0.0,0.0,0.0,0.0,50.0,45.0,50.0,50.0,0.0,0.0,49.99999999999999,8333333.333333336,166666.6666666667,166666.66666666674,25.0,0.25,0.0,0.0,0.0,0.0,0.0,2.8252257109447765,36.9,166666.6666666667,166666.66666666674,38.15038332366236,0.0,20.54251409735665,0.0,1,29.346448710509506,0.0,5.085406279700598,15.186342548487438,0.0,0.0,0.0,0.0,0.0,0.0,0.0,373.6505899576293,0.0,0.0,0.0,50.0,0.0,78.53981633974483,-0.10000000000047748,0.0,10000.0,78.53981633974483,0.0,10.0,0.007853981633974483,50.0,10000.0,78.53981633974483,0.0,10.0,0.007853981633974483,50.0,10000.0,78.53981633974483,0.0,10.0,0.007853981633974483,50.0,31.41592653589793,0.0,10000.0,78.53981633974483,0.0,1.0,1.0,0.9206462113147164
