Repository: iavdesch/Research

Readme
======

The supporting files are related to the study "A method for determining the performance of formulas for calculating the crack width and spacing in reinforced concrete elements".

The following files are relevant:
Research/Method_comparing_CWFs/Data_processing_for_GitHuB_Final (contains the data processing of the database "Crack width and crack spacing in reinforced and prestressed concrete elements: database")
Research/Method_comparing_CWFs/CWF_analysis_for_GitHuB_Final (contains the evaluation of the different crack width formulas)

File: Method_comparing_CWFs/Datasets_Used/Working_database_no_hordijk_no_initshrink.csv (part 46 of 83)
,ID,EPID,ELID,LOADID,DOI,title,year,journal,country,institution,laboratory,authors,Ltot,Lspan,Lcons,Lmeas,h,b,hc,thc,RH,Temp,pd,fcm,catfcm,tfcm,fctm,catfctm,tfctm,Ecm,catEcm,tEcm,mix,Es,fsr,fy,phi,zs,nbl,clat,phit,st,phiw,sw,type,method,fpk,fp01k,Ep,rel,fpr,npl,phip,Ap,zp,cplat,catf,epsin,catcal,selfw,typew,locw,epsc,Nrep,N,M,sigs,t0,t,PL,catp,t0p,tp,ncr,wm,wk,wmax,sm,smax,indLR,indNP,indtfcm,indtfctm,indtEcm,slab,Ac,Astot,ts,sc,class_C,fcm28,Bcc,fck28,fcm_cube_150,fctm28,fctmfl28,fctmfl,fct095_28,fct095,fct095fl_28,fct095fl,fct005,fct005_28,fct005fl,Ecm28,phi_bc,phi_bc_prestress,phi_bc_prior_load,phi_dc,phi_dc_prestress,phi_dc_prior_load,phi_creep,phi_creep_prestress,phi_creep_prior_load,Ecm0,eps_cbs,eps_cbs_prestress,eps_cds,eps_cds_prestress,shrinkage,shrinkage_prestress,shrinkage_init,bondLR,bondPR,ae,ap,sxLR,sxNP,zstot,zstensinit,Astensinit,rhotot,rhotensinit,At,Aw,Aptot,zptot,zeta1,zeta,phi_peq,ry,cy,ry0,rx,ryp,cyp,cog,Izz,Wb,Wt,rho,qself,Mself,ep,Mp,pre_loss,initstrain,fctmorg,fcmorg,W_Ib,W_It,Ncr095,Mcr095,Ncr005,Mcr005,CS,Ncr,Mcr,tau_bms,tau_max,xcinit,epsinit,dpsigs,xc,eps,epsbot,sigssimpl,sigsr,dpsigsr,xc_sr,eps_sr,zstottens,zptottens,Astens,Actens,Aptens,Aceff_MC2020,Aseff_MC2020,Apeff_MC2020,phi_eq_MC2020,rhoeff_MC2020,hceff_MC2020,Aceff_FPR,Aseff_FPR,Apeff_FPR,phi_eq_FPR,rhoeff_FPR,hceff_FPR,Aceff_SMTCM,Aseff_SMTCM,Apeff_SMTCM,phi_eq_SMTCM,rhoeff_SMTCM,hceff_SMTCM,sumcirc_SMTCM,sumcirc_p_SMTCM,Actensstate1,Astensstate1,Aptensstate1,r,p,k1
2568,3566,19,N30-10-3,9,0,Rapport des essais: de tirants sous dÃ©formation imposÃ©e de courte durÃ©e,1993,0,Switzerland,Ã‰cole Polytechnique FÃ©dÃ©rale de Lausanne,Construction Materials Laboratory,"Bicher Farra, Jean-Paul Jaccoud",1150.0,1150.0,1000.0,1000.0,100.0,100,"[2,7,6]","[6,7,15]",60.0,"[0,21,0]",0,36.9,"[1,160x320,0]","[7,28,90]",2.8252257109447765,"[1,160x320,1]",[28],33810.0,"[1,160x320,2]",[28],"[0,0,0,0,0.43,32,0,Sikament320,0]",200533.0,2,579.3,[10],[50],[1],[45],[0],[0],0.0,0.0,0,0,0.0,0.0,0.0,0,0,[0],[0],[0],[0],[0],2,1a,0,0,2,2,0.0,1,26.15375884113503,0.0,333.0,28,1,0.0,0,0,0,2,0.14,0.0,0.237,408.0,408.0,0,-1,2,0,0,0,10000.0,78.53981633974483,13,0.5,CN,36.9,1.0,28.9,44.45783132530121,2.8252257109447765,4.69979673421014,4.69979673421014,3.6727934242282094,3.6727934242282094,6.109735754473182,6.109735754473182,1.9776579976613433,1.9776579976613433,3.289857713947098,32200.0,0.0,1.6591458048322998,1.6591458048322998,0.0,2.0810886600471963,2.0810886600471963,0.0,3.740234464879496,3.740234464879496,32200.0,-4.090135496245166e-05,-4.090135496245166e-05,-0.00019365976307978629,-0.00019365976307978629,-0.00023456111804223795,-0.00023456111804223795,-0.00023456111804223795,1,0,5.93117420881396,0.0,100.0,0.0,50.0,0.0,0.0,0.007853981633974483,0.007853981633974483,0.0,0.0,0.0,0.0,0.0,0.0,0.0,50.0,45.0,50.0,50.0,0.0,0.0,49.99999999999999,8333333.333333336,166666.6666666667,166666.66666666674,25.0,0.25,0.0,0.0,0.0,0.0,0.0,2.8252257109447765,36.9,166666.6666666667,166666.66666666674,38.15038332366236,0.0,20.54251409735665,0.0,1,29.346448710509506,0.0,5.085406279700598,15.186342548487438,0.0,0.0,0.0,0.0,0.0,0.0,0.0,373.6505899576293,0.0,0.0,0.0,50.0,0.0,78.53981633974483,-0.10000000000047748,0.0,10000.0,78.53981633974483,0.0,10.0,0.007853981633974483,50.0,10000.0,78.53981633974483,0.0,10.0,0.007853981633974483,50.0,10000.0,78.53981633974483,0.0,10.0,0.007853981633974483,50.0,31.41592653589793,0.0,10000.0,78.53981633974483,0.0,1.0,1.0,0.8912069429296529
2570,3568,19,N30-10-3,10,0,Rapport des essais: de tirants sous dÃ©formation imposÃ©e de courte durÃ©e,1993,0,Switzerland,Ã‰cole Polytechnique FÃ©dÃ©rale de Lausanne,Construction Materials Laboratory,"Bicher Farra, Jean-Paul Jaccoud",1150.0,1150.0,1000.0,1000.0,100.0,100,"[2,7,6]","[6,7,15]",60.0,"[0,21,0]",0,36.9,"[1,160x320,0]","[7,28,90]",2.8252257109447765,"[1,160x320,1]",[28],33810.0,"[1,160x320,2]",[28],"[0,0,0,0,0.43,32,0,Sikament320,0]",200533.0,2,579.3,[10],[50],[1],[45],[0],[0],0.0,0.0,0,0,0.0,0.0,0.0,0,0,[0],[0],[0],[0],[0],2,1a,0,0,2,2,0.0,1,21.205750411731103,0.0,270.0,28,1,0.0,0,0,0,2,0.14,0.0,0.193,424.0,424.0,0,-1,2,0,0,0,10000.0,78.53981633974483,13,0.5,CN,36.9,1.0,28.9,44.45783132530121,2.8252257109447765,4.69979673421014,4.69979673421014,3.6727934242282094,3.6727934242282094,6.109735754473182,6.109735754473182,1.9776579976613433,1.9776579976613433,3.289857713947098,32200.0,0.0,1.6591458048322998,1.6591458048322998,0.0,2.0810886600471963,2.0810886600471963,0.0,3.740234464879496,3.740234464879496,32200.0,-4.090135496245166e-05,-4.090135496245166e-05,-0.00019365976307978629,-0.00019365976307978629,-0.00023456111804223795,-0.00023456111804223795,-0.00023456111804223795,1,0,5.93117420881396,0.0,100.0,0.0,50.0,0.0,0.0,0.007853981633974483,0.007853981633974483,0.0,0.0,0.0,0.0,0.0,0.0,0.0,50.0,45.0,50.0,50.0,0.0,0.0,49.99999999999999,8333333.333333336,166666.6666666667,166666.66666666674,25.0,0.25,0.0,0.0,0.0,0.0,0.0,2.8252257109447765,36.9,166666.6666666667,166666.66666666674,38.15038332366236,0.0,20.54251409735665,0.0,1,29.346448710509506,0.0,5.085406279700598,15.186342548487438,0.0,0.0,0.0,0.0,0.0,0.0,0.0,373.6505899576293,0.0,0.0,0.0,50.0,0.0,78.53981633974483,-0.10000000000047748,0.0,10000.0,78.53981633974483,0.0,10.0,0.007853981633974483,50.0,10000.0,78.53981633974483,0.0,10.0,0.007853981633974483,50.0,10000.0,78.53981633974483,0.0,10.0,0.007853981633974483,50.0,31.41592653589793,0.0,10000.0,78.53981633974483,0.0,1.0,1.0,0.7226002239970157
2571,3569,19,N30-10-3,4,0,Rapport des essais: de tirants sous dÃ©formation imposÃ©e de courte durÃ©e,1993,0,Switzerland,Ã‰cole Polytechnique FÃ©dÃ©rale de Lausanne,Construction Materials Laboratory,"Bicher Farra, Jean-Paul Jaccoud",1150.0,1150.0,1000.0,1000.0,100.0,100,"[2,7,6]","[6,7,15]",60.0,"[0,21,0]",0,36.9,"[1,160x320,0]","[7,28,90]",2.8252257109447765,"[1,160x320,1]",[28],33810.0,"[1,160x320,2]",[28],"[0,0,0,0,0.43,32,0,Sikament320,0]",200533.0,2,579.3,[10],[50],[1],[45],[0],[0],0.0,0.0,0,0,0.0,0.0,0.0,0,0,[0],[0],[0],[0],[0],2,1a,0,0,2,2,0.0,1,24.740042147019622,0.0,315.0,28,1,0.0,0,0,0,1,0.09,0.0,0.207,571.0,723.0,0,-1,2,0,0,0,10000.0,78.53981633974483,13,0.5,CN,36.9,1.0,28.9,44.45783132530121,2.8252257109447765,4.69979673421014,4.69979673421014,3.6727934242282094,3.6727934242282094,6.109735754473182,6.109735754473182,1.9776579976613433,1.9776579976613433,3.289857713947098,32200.0,0.0,1.6591458048322998,1.6591458048322998,0.0,2.0810886600471963,2.0810886600471963,0.0,3.740234464879496,3.740234464879496,32200.0,-4.090135496245166e-05,-4.090135496245166e-05,-0.00019365976307978629,-0.00019365976307978629,-0.00023456111804223795,-0.00023456111804223795,-0.00023456111804223795,1,0,5.93117420881396,0.0,100.0,0.0,50.0,0.0,0.0,0.007853981633974483,0.007853981633974483,0.0,0.0,0.0,0.0,0.0,0.0,0.0,50.0,45.0,50.0,50.0,0.0,0.0,49.99999999999999,8333333.333333336,166666.6666666667,166666.66666666674,25.0,0.25,0.0,0.0,0.0,0.0,0.0,2.8252257109447765,36.9,166666.6666666667,166666.66666666674,38.15038332366236,0.0,20.54251409735665,0.0,1,29.346448710509506,0.0,5.085406279700598,15.186342548487438,0.0,0.0,0.0,0.0,0.0,0.0,0.0,373.6505899576293,0.0,0.0,0.0,50.0,0.0,78.53981633974483,-0.10000000000047748,0.0,10000.0,78.53981633974483,0.0,10.0,0.007853981633974483,50.0,10000.0,78.53981633974483,0.0,10.0,0.007853981633974483,50.0,10000.0,78.53981633974483,0.0,10.0,0.007853981633974483,50.0,31.41592653589793,0.0,10000.0,78.53981633974483,0.0,1.0,1.0,0.8430335946631851
2575,3573,19,N30-10-3,7,0,Rapport des essais: de tirants sous dÃ©formation imposÃ©e de courte durÃ©e,1993,0,Switzerland,Ã‰cole Polytechnique FÃ©dÃ©rale de Lausanne,Construction Materials Laboratory,"Bicher Farra, Jean-Paul Jaccoud",1150.0,1150.0,1000.0,1000.0,100.0,100,"[2,7,6]","[6,7,15]",60.0,"[0,21,0]",0,36.9,"[1,160x320,0]","[7,28,90]",2.8252257109447765,"[1,160x320,1]",[28],33810.0,"[1,160x320,2]",[28],"[0,0,0,0,0.43,32,0,Sikament320,0]",200533.0,2,579.3,[10],[50],[1],[45],[0],[0],0.0,0.0,0,0,0.0,0.0,0.0,0,0,[0],[0],[0],[0],[0],2,1a,0,0,2,2,0.0,1,24.818581963359367,0.0,316.0,28,1,0.0,0,0,0,1,0.17,0.0,0.207,723.0,723.0,0,-1,2,0,0,0,10000.0,78.53981633974483,13,0.5,CN,36.9,1.0,28.9,44.45783132530121,2.8252257109447765,4.69979673421014,4.69979673421014,3.6727934242282094,3.6727934242282094,6.109735754473182,6.109735754473182,1.9776579976613433,1.9776579976613433,3.289857713947098,32200.0,0.0,1.6591458048322998,1.6591458048322998,0.0,2.0810886600471963,2.0810886600471963,0.0,3.740234464879496,3.740234464879496,32200.0,-4.090135496245166e-05,-4.090135496245166e-05,-0.00019365976307978629,-0.00019365976307978629,-0.00023456111804223795,-0.00023456111804223795,-0.00023456111804223795,1,0,5.93117420881396,0.0,100.0,0.0,50.0,0.0,0.0,0.007853981633974483,0.007853981633974483,0.0,0.0,0.0,0.0,0.0,0.0,0.0,50.0,45.0,50.0,50.0,0.0,0.0,49.99999999999999,8333333.333333336,166666.6666666667,166666.66666666674,25.0,0.25,0.0,0.0,0.0,0.0,0.0,2.8252257109447765,36.9,166666.6666666667,166666.66666666674,38.15038332366236,0.0,20.54251409735665,0.0,1,29.346448710509506,0.0,5.085406279700598,15.186342548487438,0.0,0.0,0.0,0.0,0.0,0.0,0.0,373.6505899576293,0.0,0.0,0.0,50.0,0.0,78.53981633974483,-0.10000000000047748,0.0,10000.0,78.53981633974483,0.0,10.0,0.007853981633974483,50.0,10000.0,78.53981633974483,0.0,10.0,0.007853981633974483,50.0,10000.0,78.53981633974483,0.0,10.0,0.007853981633974483,50.0,31.41592653589793,0.0,10000.0,78.53981633974483,0.0,1.0,1.0,0.8457098917890999
2576,3574,19,N30-10-3,11,0,Rapport des essais: de tirants sous dÃ©formation imposÃ©e de courte durÃ©e,1993,0,Switzerland,Ã‰cole Polytechnique FÃ©dÃ©rale de Lausanne,Construction Materials Laboratory,"Bicher Farra, Jean-Paul Jaccoud",1150.0,1150.0,1000.0,1000.0,100.0,100,"[2,7,6]","[6,7,15]",60.0,"[0,21,0]",0,36.9,"[1,160x320,0]","[7,28,90]",2.8252257109447765,"[1,160x320,1]",[28],33810.0,"[1,160x320,2]",[28],"[0,0,0,0,0.43,32,0,Sikament320,0]",200533.0,2,579.3,[10],[50],[1],[45],[0],[0],0.0,0.0,0,0,0.0,0.0,0.0,0,0,[0],[0],[0],[0],[0],2,1a,0,0,2,2,0.0,1,24.740042147019622,0.0,315.0,28,1,0.0,0,0,0,2,0.16,0.0,0.207,424.0,723.0,0,-1,2,0,0,0,10000.0,78.53981633974483,13,0.5,CN,36.9,1.0,28.9,44.45783132530121,2.8252257109447765,4.69979673421014,4.69979673421014,3.6727934242282094,3.6727934242282094,6.109735754473182,6.109735754473182,1.9776579976613433,1.9776579976613433,3.289857713947098,32200.0,0.0,1.6591458048322998,1.6591458048322998,0.0,2.0810886600471963,2.0810886600471963,0.0,3.740234464879496,3.740234464879496,32200.0,-4.090135496245166e-05,-4.090135496245166e-05,-0.00019365976307978629,-0.00019365976307978629,-0.00023456111804223795,-0.00023456111804223795,-0.00023456111804223795,1,0,5.93117420881396,0.0,100.0,0.0,50.0,0.0,0.0,0.007853981633974483,0.007853981633974483,0.0,0.0,0.0,0.0,0.0,0.0,0.0,50.0,45.0,50.0,50.0,0.0,0.0,49.99999999999999,8333333.333333336,166666.6666666667,166666.66666666674,25.0,0.25,0.0,0.0,0.0,0.0,0.0,2.8252257109447765,36.9,166666.6666666667,166666.66666666674,38.15038332366236,0.0,20.54251409735665,0.0,1,29.346448710509506,0.0,5.085406279700598,15.186342548487438,0.0,0.0,0.0,0.0,0.0,0.0,0.0,373.6505899576293,0.0,0.0,0.0,50.0,0.0,78.53981633974483,-0.10000000000047748,0.0,10000.0,78.53981633974483,0.0,10.0,0.007853981633974483,50.0,10000.0,78.53981633974483,0.0,10.0,0.007853981633974483,50.0,10000.0,78.53981633974483,0.0,10.0,0.007853981633974483,50.0,31.41592653589793,0.0,10000.0,78.53981633974483,0.0,1.0,1.0,0.8430335946631851
2581,3579,19,N30-14-1,23,0,Rapport des essais: de tirants sous dÃ©formation imposÃ©e de courte durÃ©e,1993,0,Switzerland,Ã‰cole Polytechnique FÃ©dÃ©rale de Lausanne,Construction Materials Laboratory,"Bicher Farra, Jean-Paul Jaccoud",1150.0,1150.0,1000.0,1000.0,100.0,100,"[2,7,6]","[6,7,15]",60.0,"[0,21,0]",0,36.9,"[1,160x320,0]","[7,28,90]",2.8252257109447765,"[1,160x320,1]",[28],33810.0,"[1,160x320,2]",[28],"[0,0,0,0,0.43,32,0,Sikament320,0]",196317.0,2,558.2,[14],[50],[1],[43],[0],[0],0.0,0.0,0,0,0.0,0.0,0.0,0,0,[0],[0],[0],[0],[0],2,1a,0,0,2,2,0.0,1,31.095484085231767,0.0,202.0,28,1,0.0,0,0,0,4,0.12,0.0,0.175,225.0,227.0,0,-1,2,0,0,0,10000.0,153.93804002589985,13,0.5,CN,36.9,1.0,28.9,44.45783132530121,2.8252257109447765,4.69979673421014,4.69979673421014,3.6727934242282094,3.6727934242282094,6.109735754473182,6.109735754473182,1.9776579976613433,1.9776579976613433,3.289857713947098,32200.0,0.0,1.6591458048322998,1.6591458048322998,0.0,2.0810886600471963,2.0810886600471963,0.0,3.740234464879496,3.740234464879496,32200.0,-4.090135496245166e-05,-4.090135496245166e-05,-0.00019365976307978629,-0.00019365976307978629,-0.00023456111804223795,-0.00023456111804223795,-0.00023456111804223795,1,0,5.806477373558119,0.0,100.0,0.0,50.0,0.0,0.0,0.015393804002589986,0.015393804002589986,0.0,0.0,0.0,0.0,0.0,0.0,0.0,50.0,43.0,50.0,50.0,0.0,0.0,49.99999999999999,8333333.333333336,166666.6666666667,166666.66666666674,25.0,0.25,0.0,0.0,0.0,0.0,0.0,2.8252257109447765,36.9,166666.6666666667,166666.66666666674,39.4454330182219,0.0,21.239848548273326,0.0,1,30.342640783247614,0.0,5.085406279700598,15.186342548487438,0.0,0.0,0.0,0.0,0.0,0.0,0.0,197.109439474106,0.0,0.0,0.0,50.0,0.0,153.93804002589985,-0.10000000000047748,0.0,10000.0,153.93804002589985,0.0,14.0,0.015393804002589986,50.0,10000.0,153.93804002589985,0.0,14.0,0.015393804002589986,50.0,10000.0,153.93804002589985,0.0,14.0,0.015393804002589986,50.0,43.982297150257104,0.0,10000.0,153.93804002589985,0.0,1.0,1.0,1.0248113968511205
2582,3580,19,N30-14-1,26,0,Rapport des essais: de tirants sous dÃ©formation imposÃ©e de courte durÃ©e,1993,0,Switzerland,Ã‰cole Polytechnique FÃ©dÃ©rale de Lausanne,Construction Materials Laboratory,"Bicher Farra, Jean-Paul Jaccoud",1150.0,1150.0,1000.0,1000.0,100.0,100,"[2,7,6]","[6,7,15]",60.0,"[0,21,0]",0,36.9,"[1,160x320,0]","[7,28,90]",2.8252257109447765,"[1,160x320,1]",[28],33810.0,"[1,160x320,2]",[28],"[0,0,0,0,0.43,32,0,Sikament320,0]",196317.0,2,558.2,[14],[50],[1],[43],[0],[0],0.0,0.0,0,0,0.0,0.0,0.0,0,0,[0],[0],[0],[0],[0],2,1a,0,0,2,2,0.0,1,27.400971124610173,0.0,178.0,28,1,0.0,0,0,0,5,0.12,0.0,0.149,185.0,380.0,0,-1,2,0,0,0,10000.0,153.93804002589985,13,0.5,CN,36.9,1.0,28.9,44.45783132530121,2.8252257109447765,4.69979673421014,4.69979673421014,3.6727934242282094,3.6727934242282094,6.109735754473182,6.109735754473182,1.9776579976613433,1.9776579976613433,3.289857713947098,32200.0,0.0,1.6591458048322998,1.6591458048322998,0.0,2.0810886600471963,2.0810886600471963,0.0,3.740234464879496,3.740234464879496,32200.0,-4.090135496245166e-05,-4.090135496245166e-05,-0.00019365976307978629,-0.00019365976307978629,-0.00023456111804223795,-0.00023456111804223795,-0.00023456111804223795,1,0,5.806477373558119,0.0,100.0,0.0,50.0,0.0,0.0,0.015393804002589986,0.015393804002589986,0.0,0.0,0.0,0.0,0.0,0.0,0.0,50.0,43.0,50.0,50.0,0.0,0.0,49.99999999999999,8333333.333333336,166666.6666666667,166666.66666666674,25.0,0.25,0.0,0.0,0.0,0.0,0.0,2.8252257109447765,36.9,166666.6666666667,166666.66666666674,39.4454330182219,0.0,21.239848548273326,0.0,1,30.342640783247614,0.0,5.085406279700598,15.186342548487438,0.0,0.0,0.0,0.0,0.0,0.0,0.0,197.109439474106,0.0,0.0,0.0,50.0,0.0,153.93804002589985,-0.10000000000047748,0.0,10000.0,153.93804002589985,0.0,14.0,0.015393804002589986,50.0,10000.0,153.93804002589985,0.0,14.0,0.015393804002589986,50.0,10000.0,153.93804002589985,0.0,14.0,0.015393804002589986,50.0,43.982297150257104,0.0,10000.0,153.93804002589985,0.0,1.0,1.0,0.9030516269282153
2583,3581,19,N30-14-1,12,0,Rapport des essais: de tirants sous dÃ©formation imposÃ©e de courte durÃ©e,1993,0,Switzerland,Ã‰cole Polytechnique FÃ©dÃ©rale de Lausanne,Construction Materials Laboratory,"Bicher Farra, Jean-Paul Jaccoud",1150.0,1150.0,1000.0,1000.0,100.0,100,"[2,7,6]","[6,7,15]",60.0,"[0,21,0]",0,36.9,"[1,160x320,0]","[7,28,90]",2.8252257109447765,"[1,160x320,1]",[28],33810.0,"[1,160x320,2]",[28],"[0,0,0,0,0.43,32,0,Sikament320,0]",196317.0,2,558.2,[14],[50],[1],[43],[0],[0],0.0,0.0,0,0,0.0,0.0,0.0,0,0,[0],[0],[0],[0],[0],2,1a,0,0,2,2,0.0,1,25.245838564247578,0.0,164.0,28,1,0.0,0,0,0,2,0.09,0.0,0.141,376.0,448.0,0,-1,2,0,0,0,10000.0,153.93804002589985,13,0.5,CN,36.9,1.0,28.9,44.45783132530121,2.8252257109447765,4.69979673421014,4.69979673421014,3.6727934242282094,3.6727934242282094,6.109735754473182,6.109735754473182,1.9776579976613433,1.9776579976613433,3.289857713947098,32200.0,0.0,1.6591458048322998,1.6591458048322998,0.0,2.0810886600471963,2.0810886600471963,0.0,3.740234464879496,3.740234464879496,32200.0,-4.090135496245166e-05,-4.090135496245166e-05,-0.00019365976307978629,-0.00019365976307978629,-0.00023456111804223795,-0.00023456111804223795,-0.00023456111804223795,1,0,5.806477373558119,0.0,100.0,0.0,50.0,0.0,0.0,0.015393804002589986,0.015393804002589986,0.0,0.0,0.0,0.0,0.0,0.0,0.0,50.0,43.0,50.0,50.0,0.0,0.0,49.99999999999999,8333333.333333336,166666.6666666667,166666.66666666674,25.0,0.25,0.0,0.0,0.0,0.0,0.0,2.8252257109447765,36.9,166666.6666666667,166666.66666666674,39.4454330182219,0.0,21.239848548273326,0.0,1,30.342640783247614,0.0,5.085406279700598,15.186342548487438,0.0,0.0,0.0,0.0,0.0,0.0,0.0,197.109439474106,0.0,0.0,0.0,50.0,0.0,153.93804002589985,-0.10000000000047748,0.0,10000.0,153.93804002589985,0.0,14.0,0.015393804002589986,50.0,10000.0,153.93804002589985,0.0,14.0,0.015393804002589986,50.0,10000.0,153.93804002589985,0.0,14.0,0.015393804002589986,50.0,43.982297150257104,0.0,10000.0,153.93804002589985,0.0,1.0,1.0,0.8320250944731872
2585,3583,19,N30-14-1,14,0,Rapport des essais: de tirants sous dÃ©formation imposÃ©e de courte durÃ©e,1993,0,Switzerland,Ã‰cole Polytechnique FÃ©dÃ©rale de Lausanne,Construction Materials Laboratory,"Bicher Farra, Jean-Paul Jaccoud",1150.0,1150.0,1000.0,1000.0,100.0,100,"[2,7,6]","[6,7,15]",60.0,"[0,21,0]",0,36.9,"[1,160x320,0]","[7,28,90]",2.8252257109447765,"[1,160x320,1]",[28],33810.0,"[1,160x320,2]",[28],"[0,0,0,0,0.43,32,0,Sikament320,0]",196317.0,2,558.2,[14],[50],[1],[43],[0],[0],0.0,0.0,0,0,0.0,0.0,0.0,0,0,[0],[0],[0],[0],[0],2,1a,0,0,2,2,0.0,1,27.247033084584274,0.0,177.0,28,1,0.0,0,0,0,3,0.09,0.0,0.149,275.0,380.0,0,-1,2,0,0,0,10000.0,153.93804002589985,13,0.5,CN,36.9,1.0,28.9,44.45783132530121,2.8252257109447765,4.69979673421014,4.69979673421014,3.6727934242282094,3.6727934242282094,6.109735754473182,6.109735754473182,1.9776579976613433,1.9776579976613433,3.289857713947098,32200.0,0.0,1.6591458048322998,1.6591458048322998,0.0,2.0810886600471963,2.0810886600471963,0.0,3.740234464879496,3.740234464879496,32200.0,-4.090135496245166e-05,-4.090135496245166e-05,-0.00019365976307978629,-0.00019365976307978629,-0.00023456111804223795,-0.00023456111804223795,-0.00023456111804223795,1,0,5.806477373558119,0.0,100.0,0.0,50.0,0.0,0.0,0.015393804002589986,0.015393804002589986,0.0,0.0,0.0,0.0,0.0,0.0,0.0,50.0,43.0,50.0,50.0,0.0,0.0,49.99999999999999,8333333.333333336,166666.6666666667,166666.66666666674,25.0,0.25,0.0,0.0,0.0,0.0,0.0,2.8252257109447765,36.9,166666.6666666667,166666.66666666674,39.4454330182219,0.0,21.239848548273326,0.0,1,30.342640783247614,0.0,5.085406279700598,15.186342548487438,0.0,0.0,0.0,0.0,0.0,0.0,0.0,197.109439474106,0.0,0.0,0.0,50.0,0.0,153.93804002589985,-0.10000000000047748,0.0,10000.0,153.93804002589985,0.0,14.0,0.015393804002589986,50.0,10000.0,153.93804002589985,0.0,14.0,0.015393804002589986,50.0,10000.0,153.93804002589985,0.0,14.0,0.015393804002589986,50.0,43.982297150257104,0.0,10000.0,153.93804002589985,0.0,1.0,1.0,0.8979783031814276
2586,3584,19,N30-14-1,17,0,Rapport des essais: de tirants sous dÃ©formation imposÃ©e de courte durÃ©e,1993,0,Switzerland,Ã‰cole Polytechnique FÃ©dÃ©rale de Lausanne,Construction Materials Laboratory,"Bicher Farra, Jean-Paul Jaccoud",1150.0,1150.0,1000.0,1000.0,100.0,100,"[2,7,6]","[6,7,15]",60.0,"[0,21,0]",0,36.9,"[1,160x320,0]","[7,28,90]",2.8252257109447765,"[1,160x320,1]",[28],33810.0,"[1,160x320,2]",[28],"[0,0,0,0,0.43,32,0,Sikament320,0]",196317.0,2,558.2,[14],[50],[1],[43],[0],[0],0.0,0.0,0,0,0.0,0.0,0.0,0,0,[0],[0],[0],[0],[0],2,1a,0,0,2,2,0.0,1,27.247033084584274,0.0,177.0,28,1,0.0,0,0,0,3,0.11,0.0,0.149,284.0,380.0,0,-1,2,0,0,0,10000.0,153.93804002589985,13,0.5,CN,36.9,1.0,28.9,44.45783132530121,2.8252257109447765,4.69979673421014,4.69979673421014,3.6727934242282094,3.6727934242282094,6.109735754473182,6.109735754473182,1.9776579976613433,1.9776579976613433,3.289857713947098,32200.0,0.0,1.6591458048322998,1.6591458048322998,0.0,2.0810886600471963,2.0810886600471963,0.0,3.740234464879496,3.740234464879496,32200.0,-4.090135496245166e-05,-4.090135496245166e-05,-0.00019365976307978629,-0.00019365976307978629,-0.00023456111804223795,-0.00023456111804223795,-0.00023456111804223795,1,0,5.806477373558119,0.0,100.0,0.0,50.0,0.0,0.0,0.015393804002589986,0.015393804002589986,0.0,0.0,0.0,0.0,0.0,0.0,0.0,50.0,43.0,50.0,50.0,0.0,0.0,49.99999999999999,8333333.333333336,166666.6666666667,166666.66666666674,25.0,0.25,0.0,0.0,0.0,0.0,0.0,2.8252257109447765,36.9,166666.6666666667,166666.66666666674,39.4454330182219,0.0,21.239848548273326,0.0,1,30.342640783247614,0.0,5.085406279700598,15.186342548487438,0.0,0.0,0.0,0.0,0.0,0.0,0.0,197.109439474106,0.0,0.0,0.0,50.0,0.0,153.93804002589985,-0.10000000000047748,0.0,10000.0,153.93804002589985,0.0,14.0,0.015393804002589986,50.0,10000.0,153.93804002589985,0.0,14.0,0.015393804002589986,50.0,10000.0,153.93804002589985,0.0,14.0,0.015393804002589986,50.0,43.982297150257104,0.0,10000.0,153.93804002589985,0.0,1.0,1.0,0.8979783031814276
2587,3585,19,N30-14-1,24,0,Rapport des essais: de tirants sous dÃ©formation imposÃ©e de courte durÃ©e,1993,0,Switzerland,Ã‰cole Polytechnique FÃ©dÃ©rale de Lausanne,Construction Materials Laboratory,"Bicher Farra, Jean-Paul Jaccoud",1150.0,1150.0,1000.0,1000.0,100.0,100,"[2,7,6]","[6,7,15]",60.0,"[0,21,0]",0,36.9,"[1,160x320,0]","[7,28,90]",2.8252257109447765,"[1,160x320,1]",[28],33810.0,"[1,160x320,2]",[28],"[0,0,0,0,0.43,32,0,Sikament320,0]",196317.0,2,558.2,[14],[50],[1],[43],[0],[0],0.0,0.0,0,0,0.0,0.0,0.0,0,0,[0],[0],[0],[0],[0],2,1a,0,0,2,2,0.0,1,32.788802525516665,0.0,212.99999999999997,28,1,0.0,0,0,0,4,0.13,0.0,0.199,226.0,227.0,0,-1,2,0,0,0,10000.0,153.93804002589985,13,0.5,CN,36.9,1.0,28.9,44.45783132530121,2.8252257109447765,4.69979673421014,4.69979673421014,3.6727934242282094,3.6727934242282094,6.109735754473182,6.109735754473182,1.9776579976613433,1.9776579976613433,3.289857713947098,32200.0,0.0,1.6591458048322998,1.6591458048322998,0.0,2.0810886600471963,2.0810886600471963,0.0,3.740234464879496,3.740234464879496,32200.0,-4.090135496245166e-05,-4.090135496245166e-05,-0.00019365976307978629,-0.00019365976307978629,-0.00023456111804223795,-0.00023456111804223795,-0.00023456111804223795,1,0,5.806477373558119,0.0,100.0,0.0,50.0,0.0,0.0,0.015393804002589986,0.015393804002589986,0.0,0.0,0.0,0.0,0.0,0.0,0.0,50.0,43.0,50.0,50.0,0.0,0.0,49.99999999999999,8333333.333333336,166666.6666666667,166666.66666666674,25.0,0.25,0.0,0.0,0.0,0.0,0.0,2.8252257109447765,36.9,166666.6666666667,166666.66666666674,39.4454330182219,0.0,21.239848548273326,0.0,1,30.342640783247614,0.0,5.085406279700598,15.186342548487438,0.0,0.0,0.0,0.0,0.0,0.0,0.0,197.109439474106,0.0,0.0,0.0,50.0,0.0,153.93804002589985,-0.10000000000047748,0.0,10000.0,153.93804002589985,0.0,14.0,0.015393804002589986,50.0,10000.0,153.93804002589985,0.0,14.0,0.015393804002589986,50.0,10000.0,153.93804002589985,0.0,14.0,0.015393804002589986,50.0,43.982297150257104,0.0,10000.0,153.93804002589985,0.0,1.0,1.0,1.0806179580657855
2588,3586,19,N30-14-1,22,0,Rapport des essais: de tirants sous dÃ©formation imposÃ©e de courte durÃ©e,1993,0,Switzerland,Ã‰cole Polytechnique FÃ©dÃ©rale de Lausanne,Construction Materials Laboratory,"Bicher Farra, Jean-Paul Jaccoud",1150.0,1150.0,1000.0,1000.0,100.0,100,"[2,7,6]","[6,7,15]",60.0,"[0,21,0]",0,36.9,"[1,160x320,0]","[7,28,90]",2.8252257109447765,"[1,160x320,1]",[28],33810.0,"[1,160x320,2]",[28],"[0,0,0,0,0.43,32,0,Sikament320,0]",196317.0,2,558.2,[14],[50],[1],[43],[0],[0],0.0,0.0,0,0,0.0,0.0,0.0,0,0,[0],[0],[0],[0],[0],2,1a,0,0,2,2,0.0,1,29.09428956489507,0.0,189.0,28,1,0.0,0,0,0,4,0.11,0.0,0.158,224.0,285.0,0,-1,2,0,0,0,10000.0,153.93804002589985,13,0.5,CN,36.9,1.0,28.9,44.45783132530121,2.8252257109447765,4.69979673421014,4.69979673421014,3.6727934242282094,3.6727934242282094,6.109735754473182,6.109735754473182,1.9776579976613433,1.9776579976613433,3.289857713947098,32200.0,0.0,1.6591458048322998,1.6591458048322998,0.0,2.0810886600471963,2.0810886600471963,0.0,3.740234464879496,3.740234464879496,32200.0,-4.090135496245166e-05,-4.090135496245166e-05,-0.00019365976307978629,-0.00019365976307978629,-0.00023456111804223795,-0.00023456111804223795,-0.00023456111804223795,1,0,5.806477373558119,0.0,100.0,0.0,50.0,0.0,0.0,0.015393804002589986,0.015393804002589986,0.0,0.0,0.0,0.0,0.0,0.0,0.0,50.0,43.0,50.0,50.0,0.0,0.0,49.99999999999999,8333333.333333336,166666.6666666667,166666.66666666674,25.0,0.25,0.0,0.0,0.0,0.0,0.0,2.8252257109447765,36.9,166666.6666666667,166666.66666666674,39.4454330182219,0.0,21.239848548273326,0.0,1,30.342640783247614,0.0,5.085406279700598,15.186342548487438,0.0,0.0,0.0,0.0,0.0,0.0,0.0,197.109439474106,0.0,0.0,0.0,50.0,0.0,153.93804002589985,-0.10000000000047748,0.0,10000.0,153.93804002589985,0.0,14.0,0.015393804002589986,50.0,10000.0,153.93804002589985,0.0,14.0,0.015393804002589986,50.0,10000.0,153.93804002589985,0.0,14.0,0.015393804002589986,50.0,43.982297150257104,0.0,10000.0,153.93804002589985,0.0,1.0,1.0,0.9588581881428803
2589,3587,19,N30-14-1,16,0,Rapport des essais: de tirants sous dÃ©formation imposÃ©e de courte durÃ©e,1993,0,Switzerland,Ã‰cole Polytechnique FÃ©dÃ©rale de Lausanne,Construction Materials Laboratory,"Bicher Farra, Jean-Paul Jaccoud",1150.0,1150.0,1000.0,1000.0,100.0,100,"[2,7,6]","[6,7,15]",60.0,"[0,21,0]",0,36.9,"[1,160x320,0]","[7,28,90]",2.8252257109447765,"[1,160x320,1]",[28],33810.0,"[1,160x320,2]",[28],"[0,0,0,0,0.43,32,0,Sikament320,0]",196317.0,2,558.2,[14],[50],[1],[43],[0],[0],0.0,0.0,0,0,0.0,0.0,0.0,0,0,[0],[0],[0],[0],[0],2,1a,0,0,2,2,0.0,1,25.245838564247578,0.0,164.0,28,1,0.0,0,0,0,3,0.1,0.0,0.141,284.0,448.0,0,-1,2,0,0,0,10000.0,153.93804002589985,13,0.5,CN,36.9,1.0,28.9,44.45783132530121,2.8252257109447765,4.69979673421014,4.69979673421014,3.6727934242282094,3.6727934242282094,6.109735754473182,6.109735754473182,1.9776579976613433,1.9776579976613433,3.289857713947098,32200.0,0.0,1.6591458048322998,1.6591458048322998,0.0,2.0810886600471963,2.0810886600471963,0.0,3.740234464879496,3.740234464879496,32200.0,-4.090135496245166e-05,-4.090135496245166e-05,-0.00019365976307978629,-0.00019365976307978629,-0.00023456111804223795,-0.00023456111804223795,-0.00023456111804223795,1,0,5.806477373558119,0.0,100.0,0.0,50.0,0.0,0.0,0.015393804002589986,0.015393804002589986,0.0,0.0,0.0,0.0,0.0,0.0,0.0,50.0,43.0,50.0,50.0,0.0,0.0,49.99999999999999,8333333.333333336,166666.6666666667,166666.66666666674,25.0,0.25,0.0,0.0,0.0,0.0,0.0,2.8252257109447765,36.9,166666.6666666667,166666.66666666674,39.4454330182219,0.0,21.239848548273326,0.0,1,30.342640783247614,0.0,5.085406279700598,15.186342548487438,0.0,0.0,0.0,0.0,0.0,0.0,0.0,197.109439474106,0.0,0.0,0.0,50.0,0.0,153.93804002589985,-0.10000000000047748,0.0,10000.0,153.93804002589985,0.0,14.0,0.015393804002589986,50.0,10000.0,153.93804002589985,0.0,14.0,0.015393804002589986,50.0,10000.0,153.93804002589985,0.0,14.0,0.015393804002589986,50.0,43.982297150257104,0.0,10000.0,153.93804002589985,0.0,1.0,1.0,0.8320250944731872
2590,3588,19,N30-14-1,13,0,Rapport des essais: de tirants sous dÃ©formation imposÃ©e de courte durÃ©e,1993,0,Switzerland,Ã‰cole Polytechnique FÃ©dÃ©rale de Lausanne,Construction Materials Laboratory,"Bicher Farra, Jean-Paul Jaccoud",1150.0,1150.0,1000.0,1000.0,100.0,100,"[2,7,6]","[6,7,15]",60.0,"[0,21,0]",0,36.9,"[1,160x320,0]","[7,28,90]",2.8252257109447765,"[1,160x320,1]",[28],33810.0,"[1,160x320,2]",[28],"[0,0,0,0,0.43,32,0,Sikament320,0]",196317.0,2,558.2,[14],[50],[1],[43],[0],[0],0.0,0.0,0,0,0.0,0.0,0.0,0,0,[0],[0],[0],[0],[0],2,1a,0,0,2,2,0.0,1,27.247033084584274,0.0,177.0,28,1,0.0,0,0,0,2,0.1,0.0,0.149,380.0,380.0,0,-1,2,0,0,0,10000.0,153.93804002589985,13,0.5,CN,36.9,1.0,28.9,44.45783132530121,2.8252257109447765,4.69979673421014,4.69979673421014,3.6727934242282094,3.6727934242282094,6.109735754473182,6.109735754473182,1.9776579976613433,1.9776579976613433,3.289857713947098,32200.0,0.0,1.6591458048322998,1.6591458048322998,0.0,2.0810886600471963,2.0810886600471963,0.0,3.740234464879496,3.740234464879496,32200.0,-4.090135496245166e-05,-4.090135496245166e-05,-0.00019365976307978629,-0.00019365976307978629,-0.00023456111804223795,-0.00023456111804223795,-0.00023456111804223795,1,0,5.806477373558119,0.0,100.0,0.0,50.0,0.0,0.0,0.015393804002589986,0.015393804002589986,0.0,0.0,0.0,0.0,0.0,0.0,0.0,50.0,43.0,50.0,50.0,0.0,0.0,49.99999999999999,8333333.333333336,166666.6666666667,166666.66666666674,25.0,0.25,0.0,0.0,0.0,0.0,0.0,2.8252257109447765,36.9,166666.6666666667,166666.66666666674,39.4454330182219,0.0,21.239848548273326,0.0,1,30.342640783247614,0.0,5.085406279700598,15.186342548487438,0.0,0.0,0.0,0.0,0.0,0.0,0.0,197.109439474106,0.0,0.0,0.0,50.0,0.0,153.93804002589985,-0.10000000000047748,0.0,10000.0,153.93804002589985,0.0,14.0,0.015393804002589986,50.0,10000.0,153.93804002589985,0.0,14.0,0.015393804002589986,50.0,10000.0,153.93804002589985,0.0,14.0,0.015393804002589986,50.0,43.982297150257104,0.0,10000.0,153.93804002589985,0.0,1.0,1.0,0.8979783031814276
2591,3589,19,N30-14-1,19,0,Rapport des essais: de tirants sous dÃ©formation imposÃ©e de courte durÃ©e,1993,0,Switzerland,Ã‰cole Polytechnique FÃ©dÃ©rale de Lausanne,Construction Materials Laboratory,"Bicher Farra, Jean-Paul Jaccoud",1150.0,1150.0,1000.0,1000.0,100.0,100,"[2,7,6]","[6,7,15]",60.0,"[0,21,0]",0,36.9,"[1,160x320,0]","[7,28,90]",2.8252257109447765,"[1,160x320,1]",[28],33810.0,"[1,160x320,2]",[28],"[0,0,0,0,0.43,32,0,Sikament320,0]",196317.0,2,558.2,[14],[50],[1],[43],[0],[0],0.0,0.0,0,0,0.0,0.0,0.0,0,0,[0],[0],[0],[0],[0],2,1a,0,0,2,2,0.0,1,29.09428956489507,0.0,189.0,28,1,0.0,0,0,0,4,0.1,0.0,0.158,222.0,285.0,0,-1,2,0,0,0,10000.0,153.93804002589985,13,0.5,CN,36.9,1.0,28.9,44.45783132530121,2.8252257109447765,4.69979673421014,4.69979673421014,3.6727934242282094,3.6727934242282094,6.109735754473182,6.109735754473182,1.9776579976613433,1.9776579976613433,3.289857713947098,32200.0,0.0,1.6591458048322998,1.6591458048322998,0.0,2.0810886600471963,2.0810886600471963,0.0,3.740234464879496,3.740234464879496,32200.0,-4.090135496245166e-05,-4.090135496245166e-05,-0.00019365976307978629,-0.00019365976307978629,-0.00023456111804223795,-0.00023456111804223795,-0.00023456111804223795,1,0,5.806477373558119,0.0,100.0,0.0,50.0,0.0,0.0,0.015393804002589986,0.015393804002589986,0.0,0.0,0.0,0.0,0.0,0.0,0.0,50.0,43.0,50.0,50.0,0.0,0.0,49.99999999999999,8333333.333333336,166666.6666666667,166666.66666666674,25.0,0.25,0.0,0.0,0.0,0.0,0.0,2.8252257109447765,36.9,166666.6666666667,166666.66666666674,39.4454330182219,0.0,21.239848548273326,0.0,1,30.342640783247614,0.0,5.085406279700598,15.186342548487438,0.0,0.0,0.0,0.0,0.0,0.0,0.0,197.109439474106,0.0,0.0,0.0,50.0,0.0,153.93804002589985,-0.10000000000047748,0.0,10000.0,153.93804002589985,0.0,14.0,0.015393804002589986,50.0,10000.0,153.93804002589985,0.0,14.0,0.015393804002589986,50.0,10000.0,153.93804002589985,0.0,14.0,0.015393804002589986,50.0,43.982297150257104,0.0,10000.0,153.93804002589985,0.0,1.0,1.0,0.9588581881428803
2593,3591,19,N30-14-1,8,0,Rapport des essais: de tirants sous dÃ©formation imposÃ©e de courte durÃ©e,1993,0,Switzerland,Ã‰cole Polytechnique FÃ©dÃ©rale de Lausanne,Construction Materials Laboratory,"Bicher Farra, Jean-Paul Jaccoud",1150.0,1150.0,1000.0,1000.0,100.0,100,"[2,7,6]","[6,7,15]",60.0,"[0,21,0]",0,36.9,"[1,160x320,0]","[7,28,90]",2.8252257109447765,"[1,160x320,1]",[28],33810.0,"[1,160x320,2]",[28],"[0,0,0,0,0.43,32,0,Sikament320,0]",196317.0,2,558.2,[14],[50],[1],[43],[0],[0],0.0,0.0,0,0,0.0,0.0,0.0,0,0,[0],[0],[0],[0],[0],2,1a,0,0,2,2,0.0,1,25.09190052422168,0.0,163.0,28,1,0.0,0,0,0,2,0.07,0.0,0.141,348.0,448.0,0,-1,2,0,0,0,10000.0,153.93804002589985,13,0.5,CN,36.9,1.0,28.9,44.45783132530121,2.8252257109447765,4.69979673421014,4.69979673421014,3.6727934242282094,3.6727934242282094,6.109735754473182,6.109735754473182,1.9776579976613433,1.9776579976613433,3.289857713947098,32200.0,0.0,1.6591458048322998,1.6591458048322998,0.0,2.0810886600471963,2.0810886600471963,0.0,3.740234464879496,3.740234464879496,32200.0,-4.090135496245166e-05,-4.090135496245166e-05,-0.00019365976307978629,-0.00019365976307978629,-0.00023456111804223795,-0.00023456111804223795,-0.00023456111804223795,1,0,5.806477373558119,0.0,100.0,0.0,50.0,0.0,0.0,0.015393804002589986,0.015393804002589986,0.0,0.0,0.0,0.0,0.0,0.0,0.0,50.0,43.0,50.0,50.0,0.0,0.0,49.99999999999999,8333333.333333336,166666.6666666667,166666.66666666674,25.0,0.25,0.0,0.0,0.0,0.0,0.0,2.8252257109447765,36.9,166666.6666666667,166666.66666666674,39.4454330182219,0.0,21.239848548273326,0.0,1,30.342640783247614,0.0,5.085406279700598,15.186342548487438,0.0,0.0,0.0,0.0,0.0,0.0,0.0,197.109439474106,0.0,0.0,0.0,50.0,0.0,153.93804002589985,-0.10000000000047748,0.0,10000.0,153.93804002589985,0.0,14.0,0.015393804002589986,50.0,10000.0,153.93804002589985,0.0,14.0,0.015393804002589986,50.0,10000.0,153.93804002589985,0.0,14.0,0.015393804002589986,50.0,43.982297150257104,0.0,10000.0,153.93804002589985,0.0,1.0,1.0,0.8269517707263995
2595,3593,19,N30-14-1,28,0,Rapport des essais: de tirants sous dÃ©formation imposÃ©e de courte durÃ©e,1993,0,Switzerland,Ã‰cole Polytechnique FÃ©dÃ©rale de Lausanne,Construction Materials Laboratory,"Bicher Farra, Jean-Paul Jaccoud",1150.0,1150.0,1000.0,1000.0,100.0,100,"[2,7,6]","[6,7,15]",60.0,"[0,21,0]",0,36.9,"[1,160x320,0]","[7,28,90]",2.8252257109447765,"[1,160x320,1]",[28],33810.0,"[1,160x320,2]",[28],"[0,0,0,0,0.43,32,0,Sikament320,0]",196317.0,2,558.2,[14],[50],[1],[43],[0],[0],0.0,0.0,0,0,0.0,0.0,0.0,0,0,[0],[0],[0],[0],[0],2,1a,0,0,2,2,0.0,1,35.09787312590517,0.0,227.99999999999997,28,1,0.0,0,0,0,5,0.14,0.0,0.194,187.0,187.0,0,-1,2,0,0,0,10000.0,153.93804002589985,13,0.5,CN,36.9,1.0,28.9,44.45783132530121,2.8252257109447765,4.69979673421014,4.69979673421014,3.6727934242282094,3.6727934242282094,6.109735754473182,6.109735754473182,1.9776579976613433,1.9776579976613433,3.289857713947098,32200.0,0.0,1.6591458048322998,1.6591458048322998,0.0,2.0810886600471963,2.0810886600471963,0.0,3.740234464879496,3.740234464879496,32200.0,-4.090135496245166e-05,-4.090135496245166e-05,-0.00019365976307978629,-0.00019365976307978629,-0.00023456111804223795,-0.00023456111804223795,-0.00023456111804223795,1,0,5.806477373558119,0.0,100.0,0.0,50.0,0.0,0.0,0.015393804002589986,0.015393804002589986,0.0,0.0,0.0,0.0,0.0,0.0,0.0,50.0,43.0,50.0,50.0,0.0,0.0,49.99999999999999,8333333.333333336,166666.6666666667,166666.66666666674,25.0,0.25,0.0,0.0,0.0,0.0,0.0,2.8252257109447765,36.9,166666.6666666667,166666.66666666674,39.4454330182219,0.0,21.239848548273326,0.0,1,30.342640783247614,0.0,5.085406279700598,15.186342548487438,0.0,0.0,0.0,0.0,0.0,0.0,0.0,197.109439474106,0.0,0.0,0.0,50.0,0.0,153.93804002589985,-0.10000000000047748,0.0,10000.0,153.93804002589985,0.0,14.0,0.015393804002589986,50.0,10000.0,153.93804002589985,0.0,14.0,0.015393804002589986,50.0,10000.0,153.93804002589985,0.0,14.0,0.015393804002589986,50.0,43.982297150257104,0.0,10000.0,153.93804002589985,0.0,1.0,1.0,1.1567178142676016
2596,3594,19,N30-14-1,30,0,Rapport des essais: de tirants sous dÃ©formation imposÃ©e de courte durÃ©e,1993,0,Switzerland,Ã‰cole Polytechnique FÃ©dÃ©rale de Lausanne,Construction Materials Laboratory,"Bicher Farra, Jean-Paul Jaccoud",1150.0,1150.0,1000.0,1000.0,100.0,100,"[2,7,6]","[6,7,15]",60.0,"[0,21,0]",0,36.9,"[1,160x320,0]","[7,28,90]",2.8252257109447765,"[1,160x320,1]",[28],33810.0,"[1,160x320,2]",[28],"[0,0,0,0,0.43,32,0,Sikament320,0]",196317.0,2,558.2,[14],[50],[1],[43],[0],[0],0.0,0.0,0,0,0.0,0.0,0.0,0,0,[0],[0],[0],[0],[0],2,1a,0,0,2,2,0.0,1,40.02389040673396,0.0,260.0,28,1,0.0,0,0,0,6,0.17,0.0,0.276,159.0,295.7806576047998,0,-1,2,0,0,0,10000.0,153.93804002589985,13,0.5,CN,36.9,1.0,28.9,44.45783132530121,2.8252257109447765,4.69979673421014,4.69979673421014,3.6727934242282094,3.6727934242282094,6.109735754473182,6.109735754473182,1.9776579976613433,1.9776579976613433,3.289857713947098,32200.0,0.0,1.6591458048322998,1.6591458048322998,0.0,2.0810886600471963,2.0810886600471963,0.0,3.740234464879496,3.740234464879496,32200.0,-4.090135496245166e-05,-4.090135496245166e-05,-0.00019365976307978629,-0.00019365976307978629,-0.00023456111804223795,-0.00023456111804223795,-0.00023456111804223795,1,0,5.806477373558119,0.0,100.0,0.0,50.0,0.0,0.0,0.015393804002589986,0.015393804002589986,0.0,0.0,0.0,0.0,0.0,0.0,0.0,50.0,43.0,50.0,50.0,0.0,0.0,49.99999999999999,8333333.333333336,166666.6666666667,166666.66666666674,25.0,0.25,0.0,0.0,0.0,0.0,0.0,2.8252257109447765,36.9,166666.6666666667,166666.66666666674,39.4454330182219,0.0,21.239848548273326,0.0,2,30.342640783247614,0.0,5.085406279700598,15.186342548487438,0.0,0.0,0.0,0.0,0.0,0.0,0.0,197.109439474106,0.0,0.0,0.0,50.0,0.0,153.93804002589985,-0.10000000000047748,0.0,10000.0,153.93804002589985,0.0,14.0,0.015393804002589986,50.0,10000.0,153.93804002589985,0.0,14.0,0.015393804002589986,50.0,10000.0,153.93804002589985,0.0,14.0,0.015393804002589986,50.0,43.982297150257104,0.0,10000.0,153.93804002589985,0.0,0.6406688955838034,0.8096431517443793,1.3190641741648088
2598,3596,19,N30-14-1,25,0,Rapport des essais: de tirants sous dÃ©formation imposÃ©e de courte durÃ©e,1993,0,Switzerland,Ã‰cole Polytechnique FÃ©dÃ©rale de Lausanne,Construction Materials Laboratory,"Bicher Farra, Jean-Paul Jaccoud",1150.0,1150.0,1000.0,1000.0,100.0,100,"[2,7,6]","[6,7,15]",60.0,"[0,21,0]",0,36.9,"[1,160x320,0]","[7,28,90]",2.8252257109447765,"[1,160x320,1]",[28],33810.0,"[1,160x320,2]",[28],"[0,0,0,0,0.43,32,0,Sikament320,0]",196317.0,2,558.2,[14],[50],[1],[43],[0],[0],0.0,0.0,0,0,0.0,0.0,0.0,0,0,[0],[0],[0],[0],[0],2,1a,0,0,2,2,0.0,1,32.788802525516665,0.0,212.99999999999997,28,1,0.0,0,0,0,5,0.12,0.0,0.199,185.0,227.0,0,-1,2,0,0,0,10000.0,153.93804002589985,13,0.5,CN,36.9,1.0,28.9,44.45783132530121,2.8252257109447765,4.69979673421014,4.69979673421014,3.6727934242282094,3.6727934242282094,6.109735754473182,6.109735754473182,1.9776579976613433,1.9776579976613433,3.289857713947098,32200.0,0.0,1.6591458048322998,1.6591458048322998,0.0,2.0810886600471963,2.0810886600471963,0.0,3.740234464879496,3.740234464879496,32200.0,-4.090135496245166e-05,-4.090135496245166e-05,-0.00019365976307978629,-0.00019365976307978629,-0.00023456111804223795,-0.00023456111804223795,-0.00023456111804223795,1,0,5.806477373558119,0.0,100.0,0.0,50.0,0.0,0.0,0.015393804002589986,0.015393804002589986,0.0,0.0,0.0,0.0,0.0,0.0,0.0,50.0,43.0,50.0,50.0,0.0,0.0,49.99999999999999,8333333.333333336,166666.6666666667,166666.66666666674,25.0,0.25,0.0,0.0,0.0,0.0,0.0,2.8252257109447765,36.9,166666.6666666667,166666.66666666674,39.4454330182219,0.0,21.239848548273326,0.0,1,30.342640783247614,0.0,5.085406279700598,15.186342548487438,0.0,0.0,0.0,0.0,0.0,0.0,0.0,197.109439474106,0.0,0.0,0.0,50.0,0.0,153.93804002589985,-0.10000000000047748,0.0,10000.0,153.93804002589985,0.0,14.0,0.015393804002589986,50.0,10000.0,153.93804002589985,0.0,14.0,0.015393804002589986,50.0,10000.0,153.93804002589985,0.0,14.0,0.015393804002589986,50.0,43.982297150257104,0.0,10000.0,153.93804002589985,0.0,1.0,1.0,1.0806179580657855
2599,3597,19,N30-14-1,20,0,Rapport des essais: de tirants sous dÃ©formation imposÃ©e de courte durÃ©e,1993,0,Switzerland,Ã‰cole Polytechnique FÃ©dÃ©rale de Lausanne,Construction Materials Laboratory,"Bicher Farra, Jean-Paul Jaccoud",1150.0,1150.0,1000.0,1000.0,100.0,100,"[2,7,6]","[6,7,15]",60.0,"[0,21,0]",0,36.9,"[1,160x320,0]","[7,28,90]",2.8252257109447765,"[1,160x320,1]",[28],33810.0,"[1,160x320,2]",[28],"[0,0,0,0,0.43,32,0,Sikament320,0]",196317.0,2,558.2,[14],[50],[1],[43],[0],[0],0.0,0.0,0,0,0.0,0.0,0.0,0,0,[0],[0],[0],[0],[0],2,1a,0,0,2,2,0.0,1,25.707652684325275,0.0,167.0,28,1,0.0,0,0,0,4,0.1,0.0,0.141,222.0,448.0,0,-1,2,0,0,0,10000.0,153.93804002589985,13,0.5,CN,36.9,1.0,28.9,44.45783132530121,2.8252257109447765,4.69979673421014,4.69979673421014,3.6727934242282094,3.6727934242282094,6.109735754473182,6.109735754473182,1.9776579976613433,1.9776579976613433,3.289857713947098,32200.0,0.0,1.6591458048322998,1.6591458048322998,0.0,2.0810886600471963,2.0810886600471963,0.0,3.740234464879496,3.740234464879496,32200.0,-4.090135496245166e-05,-4.090135496245166e-05,-0.00019365976307978629,-0.00019365976307978629,-0.00023456111804223795,-0.00023456111804223795,-0.00023456111804223795,1,0,5.806477373558119,0.0,100.0,0.0,50.0,0.0,0.0,0.015393804002589986,0.015393804002589986,0.0,0.0,0.0,0.0,0.0,0.0,0.0,50.0,43.0,50.0,50.0,0.0,0.0,49.99999999999999,8333333.333333336,166666.6666666667,166666.66666666674,25.0,0.25,0.0,0.0,0.0,0.0,0.0,2.8252257109447765,36.9,166666.6666666667,166666.66666666674,39.4454330182219,0.0,21.239848548273326,0.0,1,30.342640783247614,0.0,5.085406279700598,15.186342548487438,0.0,0.0,0.0,0.0,0.0,0.0,0.0,197.109439474106,0.0,0.0,0.0,50.0,0.0,153.93804002589985,-0.10000000000047748,0.0,10000.0,153.93804002589985,0.0,14.0,0.015393804002589986,50.0,10000.0,153.93804002589985,0.0,14.0,0.015393804002589986,50.0,10000.0,153.93804002589985,0.0,14.0,0.015393804002589986,50.0,43.982297150257104,0.0,10000.0,153.93804002589985,0.0,1.0,1.0,0.8472450657135503
