Repository: iavdesch/Research

Readme
======

The supporting files are related to the study "A method for determining the performance of formulas for calculating the crack width and spacing in reinforced concrete elements".

The following files are relevant:
Research/Method_comparing_CWFs/Data_processing_for_GitHuB_Final (contains the data processing of the database "Crack width and crack spacing in reinforced and prestressed concrete elements: database")
Research/Method_comparing_CWFs/CWF_analysis_for_GitHuB_Final (contains the evaluation of the different crack width formulas)

File: Method_comparing_CWFs/Datasets_Used/Working_database_no_hordijk_no_initshrink.csv (part 52 of 83)
,ID,EPID,ELID,LOADID,DOI,title,year,journal,country,institution,laboratory,authors,Ltot,Lspan,Lcons,Lmeas,h,b,hc,thc,RH,Temp,pd,fcm,catfcm,tfcm,fctm,catfctm,tfctm,Ecm,catEcm,tEcm,mix,Es,fsr,fy,phi,zs,nbl,clat,phit,st,phiw,sw,type,method,fpk,fp01k,Ep,rel,fpr,npl,phip,Ap,zp,cplat,catf,epsin,catcal,selfw,typew,locw,epsc,Nrep,N,M,sigs,t0,t,PL,catp,t0p,tp,ncr,wm,wk,wmax,sm,smax,indLR,indNP,indtfcm,indtfctm,indtEcm,slab,Ac,Astot,ts,sc,class_C,fcm28,Bcc,fck28,fcm_cube_150,fctm28,fctmfl28,fctmfl,fct095_28,fct095,fct095fl_28,fct095fl,fct005,fct005_28,fct005fl,Ecm28,phi_bc,phi_bc_prestress,phi_bc_prior_load,phi_dc,phi_dc_prestress,phi_dc_prior_load,phi_creep,phi_creep_prestress,phi_creep_prior_load,Ecm0,eps_cbs,eps_cbs_prestress,eps_cds,eps_cds_prestress,shrinkage,shrinkage_prestress,shrinkage_init,bondLR,bondPR,ae,ap,sxLR,sxNP,zstot,zstensinit,Astensinit,rhotot,rhotensinit,At,Aw,Aptot,zptot,zeta1,zeta,phi_peq,ry,cy,ry0,rx,ryp,cyp,cog,Izz,Wb,Wt,rho,qself,Mself,ep,Mp,pre_loss,initstrain,fctmorg,fcmorg,W_Ib,W_It,Ncr095,Mcr095,Ncr005,Mcr005,CS,Ncr,Mcr,tau_bms,tau_max,xcinit,epsinit,dpsigs,xc,eps,epsbot,sigssimpl,sigsr,dpsigsr,xc_sr,eps_sr,zstottens,zptottens,Astens,Actens,Aptens,Aceff_MC2020,Aseff_MC2020,Apeff_MC2020,phi_eq_MC2020,rhoeff_MC2020,hceff_MC2020,Aceff_FPR,Aseff_FPR,Apeff_FPR,phi_eq_FPR,rhoeff_FPR,hceff_FPR,Aceff_SMTCM,Aseff_SMTCM,Apeff_SMTCM,phi_eq_SMTCM,rhoeff_SMTCM,hceff_SMTCM,sumcirc_SMTCM,sumcirc_p_SMTCM,Actensstate1,Astensstate1,Aptensstate1,r,p,k1
2919,3917,19,N32-14-3,27,0,Rapport des essais: de tirants sous dÃ©formation imposÃ©e de courte durÃ©e,1993,0,Switzerland,Ã‰cole Polytechnique FÃ©dÃ©rale de Lausanne,Construction Materials Laboratory,"Bicher Farra, Jean-Paul Jaccoud",1150.0,1150.0,1000.0,1000.0,100.0,100,"[2,7,6]","[6,7,15]",60.0,"[0,21,0]",0,53.8,"[1,160x320,0]","[7,28,90]",3.840297828462477,"[1,160x320,1]",[28],32235.0,"[1,160x320,2]",[28],"[0,0,0,0,0.43,32,0,Sikament320,0]",196317.0,2,558.2,[14],[50],[1],[43],[0],[0],0.0,0.0,0,0,0.0,0.0,0.0,0,0,[0],[0],[0],[0],[0],2,1a,0,0,2,2,0.0,1,34.32818292577567,0.0,223.0,28,1,0.0,0,0,0,6,0.12,0.0,0.151,158.0,158.0,0,-1,2,0,0,0,10000.0,153.93804002589985,13,0.5,CN,53.8,1.0,45.8,64.81927710843374,3.840297828462477,6.388381332749038,6.388381332749038,4.99238717700122,4.99238717700122,8.30489573257375,8.30489573257375,2.6882084799237336,2.6882084799237336,4.471866932924327,30700.0,0.0,1.274252271994836,1.274252271994836,0.0,1.2494876661111245,1.2494876661111245,0.0,2.5237399381059604,2.5237399381059604,30700.0,-7.023947496876663e-05,-7.023947496876663e-05,-0.00015257730360729435,-0.00015257730360729435,-0.00022281677857606097,-0.00022281677857606097,-0.00022281677857606097,1,0,6.090181479758027,0.0,100.0,0.0,50.0,0.0,0.0,0.015393804002589986,0.015393804002589986,0.0,0.0,0.0,0.0,0.0,0.0,0.0,50.0,43.0,50.0,50.0,0.0,0.0,50.0,8333333.333333336,166666.66666666672,166666.66666666672,25.0,0.25,0.0,0.0,0.0,0.0,0.0,3.840297828462477,53.8,166666.66666666672,166666.66666666672,53.83576937265383,0.0,28.988491200659748,0.0,1,41.41213028665678,0.0,6.912536091232458,18.33712082089225,0.0,0.0,0.0,0.0,0.0,0.0,0.0,269.0181730239599,0.0,0.0,0.0,50.0,0.0,153.93804002589985,-0.10000000000047748,0.0,10000.0,153.93804002589985,0.0,14.0,0.015393804002589986,50.0,10000.0,153.93804002589985,0.0,14.0,0.015393804002589986,50.0,10000.0,153.93804002589985,0.0,14.0,0.015393804002589986,50.0,43.982297150257104,0.0,10000.0,153.93804002589985,0.0,1.0,1.0,0.8289402812208481
2921,3919,19,N32-14-3,30,0,Rapport des essais: de tirants sous dÃ©formation imposÃ©e de courte durÃ©e,1993,0,Switzerland,Ã‰cole Polytechnique FÃ©dÃ©rale de Lausanne,Construction Materials Laboratory,"Bicher Farra, Jean-Paul Jaccoud",1150.0,1150.0,1000.0,1000.0,100.0,100,"[2,7,6]","[6,7,15]",60.0,"[0,21,0]",0,53.8,"[1,160x320,0]","[7,28,90]",3.840297828462477,"[1,160x320,1]",[28],32235.0,"[1,160x320,2]",[28],"[0,0,0,0,0.43,32,0,Sikament320,0]",196317.0,2,558.2,[14],[50],[1],[43],[0],[0],0.0,0.0,0,0,0.0,0.0,0.0,0,0,[0],[0],[0],[0],[0],2,1a,0,0,2,2,0.0,1,49.414110848313854,0.0,321.0,28,1,0.0,0,0,0,6,0.22,0.0,0.256,159.0,159.0,0,-1,2,0,0,0,10000.0,153.93804002589985,13,0.5,CN,53.8,1.0,45.8,64.81927710843374,3.840297828462477,6.388381332749038,6.388381332749038,4.99238717700122,4.99238717700122,8.30489573257375,8.30489573257375,2.6882084799237336,2.6882084799237336,4.471866932924327,30700.0,0.0,1.274252271994836,1.274252271994836,0.0,1.2494876661111245,1.2494876661111245,0.0,2.5237399381059604,2.5237399381059604,30700.0,-7.023947496876663e-05,-7.023947496876663e-05,-0.00015257730360729435,-0.00015257730360729435,-0.00022281677857606097,-0.00022281677857606097,-0.00022281677857606097,1,0,6.090181479758027,0.0,100.0,0.0,50.0,0.0,0.0,0.015393804002589986,0.015393804002589986,0.0,0.0,0.0,0.0,0.0,0.0,0.0,50.0,43.0,50.0,50.0,0.0,0.0,50.0,8333333.333333336,166666.66666666672,166666.66666666672,25.0,0.25,0.0,0.0,0.0,0.0,0.0,3.840297828462477,53.8,166666.66666666672,166666.66666666672,53.83576937265383,0.0,28.988491200659748,0.0,1,41.41213028665678,0.0,6.912536091232458,18.33712082089225,0.0,0.0,0.0,0.0,0.0,0.0,0.0,269.0181730239599,0.0,0.0,0.0,50.0,0.0,153.93804002589985,-0.10000000000047748,0.0,10000.0,153.93804002589985,0.0,14.0,0.015393804002589986,50.0,10000.0,153.93804002589985,0.0,14.0,0.015393804002589986,50.0,10000.0,153.93804002589985,0.0,14.0,0.015393804002589986,50.0,43.982297150257104,0.0,10000.0,153.93804002589985,0.0,1.0,1.0,1.1932279384389783
2923,3921,19,N32-14-3,19,0,Rapport des essais: de tirants sous dÃ©formation imposÃ©e de courte durÃ©e,1993,0,Switzerland,Ã‰cole Polytechnique FÃ©dÃ©rale de Lausanne,Construction Materials Laboratory,"Bicher Farra, Jean-Paul Jaccoud",1150.0,1150.0,1000.0,1000.0,100.0,100,"[2,7,6]","[6,7,15]",60.0,"[0,21,0]",0,53.8,"[1,160x320,0]","[7,28,90]",3.840297828462477,"[1,160x320,1]",[28],32235.0,"[1,160x320,2]",[28],"[0,0,0,0,0.43,32,0,Sikament320,0]",196317.0,2,558.2,[14],[50],[1],[43],[0],[0],0.0,0.0,0,0,0.0,0.0,0.0,0,0,[0],[0],[0],[0],[0],2,1a,0,0,2,2,0.0,1,29.402165644946873,0.0,191.0,28,1,0.0,0,0,0,4,0.11,0.0,0.158,222.0,375.0,0,-1,2,0,0,0,10000.0,153.93804002589985,13,0.5,CN,53.8,1.0,45.8,64.81927710843374,3.840297828462477,6.388381332749038,6.388381332749038,4.99238717700122,4.99238717700122,8.30489573257375,8.30489573257375,2.6882084799237336,2.6882084799237336,4.471866932924327,30700.0,0.0,1.274252271994836,1.274252271994836,0.0,1.2494876661111245,1.2494876661111245,0.0,2.5237399381059604,2.5237399381059604,30700.0,-7.023947496876663e-05,-7.023947496876663e-05,-0.00015257730360729435,-0.00015257730360729435,-0.00022281677857606097,-0.00022281677857606097,-0.00022281677857606097,1,0,6.090181479758027,0.0,100.0,0.0,50.0,0.0,0.0,0.015393804002589986,0.015393804002589986,0.0,0.0,0.0,0.0,0.0,0.0,0.0,50.0,43.0,50.0,50.0,0.0,0.0,50.0,8333333.333333336,166666.66666666672,166666.66666666672,25.0,0.25,0.0,0.0,0.0,0.0,0.0,3.840297828462477,53.8,166666.66666666672,166666.66666666672,53.83576937265383,0.0,28.988491200659748,0.0,1,41.41213028665678,0.0,6.912536091232458,18.33712082089225,0.0,0.0,0.0,0.0,0.0,0.0,0.0,269.0181730239599,0.0,0.0,0.0,50.0,0.0,153.93804002589985,-0.10000000000047748,0.0,10000.0,153.93804002589985,0.0,14.0,0.015393804002589986,50.0,10000.0,153.93804002589985,0.0,14.0,0.015393804002589986,50.0,10000.0,153.93804002589985,0.0,14.0,0.015393804002589986,50.0,43.982297150257104,0.0,10000.0,153.93804002589985,0.0,1.0,1.0,0.7099892094761523
2924,3922,19,N32-14-3,26,0,Rapport des essais: de tirants sous dÃ©formation imposÃ©e de courte durÃ©e,1993,0,Switzerland,Ã‰cole Polytechnique FÃ©dÃ©rale de Lausanne,Construction Materials Laboratory,"Bicher Farra, Jean-Paul Jaccoud",1150.0,1150.0,1000.0,1000.0,100.0,100,"[2,7,6]","[6,7,15]",60.0,"[0,21,0]",0,53.8,"[1,160x320,0]","[7,28,90]",3.840297828462477,"[1,160x320,1]",[28],32235.0,"[1,160x320,2]",[28],"[0,0,0,0,0.43,32,0,Sikament320,0]",196317.0,2,558.2,[14],[50],[1],[43],[0],[0],0.0,0.0,0,0,0.0,0.0,0.0,0,0,[0],[0],[0],[0],[0],2,1a,0,0,2,2,0.0,1,30.32579388510227,0.0,197.0,28,1,0.0,0,0,0,6,0.11,0.0,0.184,157.0,277.0,0,-1,2,0,0,0,10000.0,153.93804002589985,13,0.5,CN,53.8,1.0,45.8,64.81927710843374,3.840297828462477,6.388381332749038,6.388381332749038,4.99238717700122,4.99238717700122,8.30489573257375,8.30489573257375,2.6882084799237336,2.6882084799237336,4.471866932924327,30700.0,0.0,1.274252271994836,1.274252271994836,0.0,1.2494876661111245,1.2494876661111245,0.0,2.5237399381059604,2.5237399381059604,30700.0,-7.023947496876663e-05,-7.023947496876663e-05,-0.00015257730360729435,-0.00015257730360729435,-0.00022281677857606097,-0.00022281677857606097,-0.00022281677857606097,1,0,6.090181479758027,0.0,100.0,0.0,50.0,0.0,0.0,0.015393804002589986,0.015393804002589986,0.0,0.0,0.0,0.0,0.0,0.0,0.0,50.0,43.0,50.0,50.0,0.0,0.0,50.0,8333333.333333336,166666.66666666672,166666.66666666672,25.0,0.25,0.0,0.0,0.0,0.0,0.0,3.840297828462477,53.8,166666.66666666672,166666.66666666672,53.83576937265383,0.0,28.988491200659748,0.0,1,41.41213028665678,0.0,6.912536091232458,18.33712082089225,0.0,0.0,0.0,0.0,0.0,0.0,0.0,269.0181730239599,0.0,0.0,0.0,50.0,0.0,153.93804002589985,-0.10000000000047748,0.0,10000.0,153.93804002589985,0.0,14.0,0.015393804002589986,50.0,10000.0,153.93804002589985,0.0,14.0,0.015393804002589986,50.0,10000.0,153.93804002589985,0.0,14.0,0.015393804002589986,50.0,43.982297150257104,0.0,10000.0,153.93804002589985,0.0,1.0,1.0,0.7322925354282827
2927,3925,19,N32-20-1,35,0,Rapport des essais: de tirants sous dÃ©formation imposÃ©e de courte durÃ©e,1993,0,Switzerland,Ã‰cole Polytechnique FÃ©dÃ©rale de Lausanne,Construction Materials Laboratory,"Bicher Farra, Jean-Paul Jaccoud",1150.0,1150.0,1000.0,1000.0,100.0,100,"[2,7,6]","[6,7,15]",60.0,"[0,21,0]",0,53.8,"[1,160x320,0]","[7,28,90]",3.840297828462477,"[1,160x320,1]",[28],32235.0,"[1,160x320,2]",[28],"[0,0,0,0,0.43,32,0,Sikament320,0]",197500.0,2,531.6,[20],[50],[1],[40],[0],[0],0.0,0.0,0,0,0.0,0.0,0.0,0,0,[0],[0],[0],[0],[0],2,1a,0,0,2,2,0.0,1,49.637163926718735,0.0,158.0,28,1,0.0,0,0,0,8,0.09,0.0,0.149,120.0,153.0,0,-1,2,0,0,0,10000.0,314.1592653589793,13,0.5,CN,53.8,1.0,45.8,64.81927710843374,3.840297828462477,6.388381332749038,6.388381332749038,4.99238717700122,4.99238717700122,8.30489573257375,8.30489573257375,2.6882084799237336,2.6882084799237336,4.471866932924327,30700.0,0.0,1.274252271994836,1.274252271994836,0.0,1.2494876661111245,1.2494876661111245,0.0,2.5237399381059604,2.5237399381059604,30700.0,-7.023947496876663e-05,-7.023947496876663e-05,-0.00015257730360729435,-0.00015257730360729435,-0.00022281677857606097,-0.00022281677857606097,-0.00022281677857606097,1,0,6.126880719714596,0.0,100.0,0.0,50.0,0.0,0.0,0.031415926535897934,0.031415926535897934,0.0,0.0,0.0,0.0,0.0,0.0,0.0,50.0,40.0,50.0,50.0,0.0,0.0,50.0,8333333.333333336,166666.66666666672,166666.66666666672,25.0,0.25,0.0,0.0,0.0,0.0,0.0,3.840297828462477,53.8,166666.66666666672,166666.66666666672,57.964895525189974,0.0,31.211866821256134,0.0,1,44.58838117322306,0.0,6.912536091232458,18.33712082089225,0.0,0.0,0.0,0.0,0.0,0.0,0.0,141.92922536368107,0.0,0.0,0.0,50.0,0.0,314.1592653589793,-0.10000000000047748,0.0,10000.0,314.1592653589793,0.0,20.0,0.031415926535897934,50.0,10000.0,314.1592653589793,0.0,20.0,0.031415926535897934,50.0,10000.0,314.1592653589793,0.0,20.0,0.031415926535897934,50.0,62.83185307179586,0.0,10000.0,314.1592653589793,0.0,1.0,1.0,1.1132309050171942
2933,3931,19,N32-20-1,38,0,Rapport des essais: de tirants sous dÃ©formation imposÃ©e de courte durÃ©e,1993,0,Switzerland,Ã‰cole Polytechnique FÃ©dÃ©rale de Lausanne,Construction Materials Laboratory,"Bicher Farra, Jean-Paul Jaccoud",1150.0,1150.0,1000.0,1000.0,100.0,100,"[2,7,6]","[6,7,15]",60.0,"[0,21,0]",0,53.8,"[1,160x320,0]","[7,28,90]",3.840297828462477,"[1,160x320,1]",[28],32235.0,"[1,160x320,2]",[28],"[0,0,0,0,0.43,32,0,Sikament320,0]",197500.0,2,531.6,[20],[50],[1],[40],[0],[0],0.0,0.0,0,0,0.0,0.0,0.0,0,0,[0],[0],[0],[0],[0],2,1a,0,0,2,2,0.0,1,68.80087911361646,0.0,218.99999999999997,28,1,0.0,0,0,0,8,0.13,0.0,0.199,121.0,243.59176180037545,0,-1,2,0,0,0,10000.0,314.1592653589793,13,0.5,CN,53.8,1.0,45.8,64.81927710843374,3.840297828462477,6.388381332749038,6.388381332749038,4.99238717700122,4.99238717700122,8.30489573257375,8.30489573257375,2.6882084799237336,2.6882084799237336,4.471866932924327,30700.0,0.0,1.274252271994836,1.274252271994836,0.0,1.2494876661111245,1.2494876661111245,0.0,2.5237399381059604,2.5237399381059604,30700.0,-7.023947496876663e-05,-7.023947496876663e-05,-0.00015257730360729435,-0.00015257730360729435,-0.00022281677857606097,-0.00022281677857606097,-0.00022281677857606097,1,0,6.126880719714596,0.0,100.0,0.0,50.0,0.0,0.0,0.031415926535897934,0.031415926535897934,0.0,0.0,0.0,0.0,0.0,0.0,0.0,50.0,40.0,50.0,50.0,0.0,0.0,50.0,8333333.333333336,166666.66666666672,166666.66666666672,25.0,0.25,0.0,0.0,0.0,0.0,0.0,3.840297828462477,53.8,166666.66666666672,166666.66666666672,57.964895525189974,0.0,31.211866821256134,0.0,2,44.58838117322306,0.0,6.912536091232458,18.33712082089225,0.0,0.0,0.0,0.0,0.0,0.0,0.0,141.92922536368107,0.0,0.0,0.0,50.0,0.0,314.1592653589793,-0.10000000000047748,0.0,10000.0,314.1592653589793,0.0,20.0,0.031415926535897934,50.0,10000.0,314.1592653589793,0.0,20.0,0.031415926535897934,50.0,10000.0,314.1592653589793,0.0,20.0,0.031415926535897934,50.0,62.83185307179586,0.0,10000.0,314.1592653589793,0.0,0.632205288314322,0.7596658224197478,1.5430225835364904
2936,3934,19,N32-20-1,36,0,Rapport des essais: de tirants sous dÃ©formation imposÃ©e de courte durÃ©e,1993,0,Switzerland,Ã‰cole Polytechnique FÃ©dÃ©rale de Lausanne,Construction Materials Laboratory,"Bicher Farra, Jean-Paul Jaccoud",1150.0,1150.0,1000.0,1000.0,100.0,100,"[2,7,6]","[6,7,15]",60.0,"[0,21,0]",0,53.8,"[1,160x320,0]","[7,28,90]",3.840297828462477,"[1,160x320,1]",[28],32235.0,"[1,160x320,2]",[28],"[0,0,0,0,0.43,32,0,Sikament320,0]",197500.0,2,531.6,[20],[50],[1],[40],[0],[0],0.0,0.0,0,0,0.0,0.0,0.0,0,0,[0],[0],[0],[0],[0],2,1a,0,0,2,2,0.0,1,59.69026041820607,0.0,190.0,28,1,0.0,0,0,0,8,0.11,0.0,0.19,120.0,227.66433312501076,0,-1,2,0,0,0,10000.0,314.1592653589793,13,0.5,CN,53.8,1.0,45.8,64.81927710843374,3.840297828462477,6.388381332749038,6.388381332749038,4.99238717700122,4.99238717700122,8.30489573257375,8.30489573257375,2.6882084799237336,2.6882084799237336,4.471866932924327,30700.0,0.0,1.274252271994836,1.274252271994836,0.0,1.2494876661111245,1.2494876661111245,0.0,2.5237399381059604,2.5237399381059604,30700.0,-7.023947496876663e-05,-7.023947496876663e-05,-0.00015257730360729435,-0.00015257730360729435,-0.00022281677857606097,-0.00022281677857606097,-0.00022281677857606097,1,0,6.126880719714596,0.0,100.0,0.0,50.0,0.0,0.0,0.031415926535897934,0.031415926535897934,0.0,0.0,0.0,0.0,0.0,0.0,0.0,50.0,40.0,50.0,50.0,0.0,0.0,50.0,8333333.333333336,166666.66666666672,166666.66666666672,25.0,0.25,0.0,0.0,0.0,0.0,0.0,3.840297828462477,53.8,166666.66666666672,166666.66666666672,57.964895525189974,0.0,31.211866821256134,0.0,2,44.58838117322306,0.0,6.912536091232458,18.33712082089225,0.0,0.0,0.0,0.0,0.0,0.0,0.0,141.92922536368107,0.0,0.0,0.0,50.0,0.0,314.1592653589793,-0.10000000000047748,0.0,10000.0,314.1592653589793,0.0,20.0,0.031415926535897934,50.0,10000.0,314.1592653589793,0.0,20.0,0.031415926535897934,50.0,10000.0,314.1592653589793,0.0,20.0,0.031415926535897934,50.0,62.83185307179586,0.0,10000.0,314.1592653589793,0.0,0.6807250831739486,0.8324053163303818,1.3386953921092841
2950,3948,19,N32-20-1,32,0,Rapport des essais: de tirants sous dÃ©formation imposÃ©e de courte durÃ©e,1993,0,Switzerland,Ã‰cole Polytechnique FÃ©dÃ©rale de Lausanne,Construction Materials Laboratory,"Bicher Farra, Jean-Paul Jaccoud",1150.0,1150.0,1000.0,1000.0,100.0,100,"[2,7,6]","[6,7,15]",60.0,"[0,21,0]",0,53.8,"[1,160x320,0]","[7,28,90]",3.840297828462477,"[1,160x320,1]",[28],32235.0,"[1,160x320,2]",[28],"[0,0,0,0,0.43,32,0,Sikament320,0]",197500.0,2,531.6,[20],[50],[1],[40],[0],[0],0.0,0.0,0,0,0.0,0.0,0.0,0,0,[0],[0],[0],[0],[0],2,1a,0,0,2,2,0.0,1,48.066367599923844,0.0,153.0,28,1,0.0,0,0,0,8,0.08,0.0,0.163,120.0,154.0,0,-1,2,0,0,0,10000.0,314.1592653589793,13,0.5,CN,53.8,1.0,45.8,64.81927710843374,3.840297828462477,6.388381332749038,6.388381332749038,4.99238717700122,4.99238717700122,8.30489573257375,8.30489573257375,2.6882084799237336,2.6882084799237336,4.471866932924327,30700.0,0.0,1.274252271994836,1.274252271994836,0.0,1.2494876661111245,1.2494876661111245,0.0,2.5237399381059604,2.5237399381059604,30700.0,-7.023947496876663e-05,-7.023947496876663e-05,-0.00015257730360729435,-0.00015257730360729435,-0.00022281677857606097,-0.00022281677857606097,-0.00022281677857606097,1,0,6.126880719714596,0.0,100.0,0.0,50.0,0.0,0.0,0.031415926535897934,0.031415926535897934,0.0,0.0,0.0,0.0,0.0,0.0,0.0,50.0,40.0,50.0,50.0,0.0,0.0,50.0,8333333.333333336,166666.66666666672,166666.66666666672,25.0,0.25,0.0,0.0,0.0,0.0,0.0,3.840297828462477,53.8,166666.66666666672,166666.66666666672,57.964895525189974,0.0,31.211866821256134,0.0,1,44.58838117322306,0.0,6.912536091232458,18.33712082089225,0.0,0.0,0.0,0.0,0.0,0.0,0.0,141.92922536368107,0.0,0.0,0.0,50.0,0.0,314.1592653589793,-0.10000000000047748,0.0,10000.0,314.1592653589793,0.0,20.0,0.031415926535897934,50.0,10000.0,314.1592653589793,0.0,20.0,0.031415926535897934,50.0,10000.0,314.1592653589793,0.0,20.0,0.031415926535897934,50.0,62.83185307179586,0.0,10000.0,314.1592653589793,0.0,1.0,1.0,1.0780020789090552
2952,3950,19,N32-20-1,34,0,Rapport des essais: de tirants sous dÃ©formation imposÃ©e de courte durÃ©e,1993,0,Switzerland,Ã‰cole Polytechnique FÃ©dÃ©rale de Lausanne,Construction Materials Laboratory,"Bicher Farra, Jean-Paul Jaccoud",1150.0,1150.0,1000.0,1000.0,100.0,100,"[2,7,6]","[6,7,15]",60.0,"[0,21,0]",0,53.8,"[1,160x320,0]","[7,28,90]",3.840297828462477,"[1,160x320,1]",[28],32235.0,"[1,160x320,2]",[28],"[0,0,0,0,0.43,32,0,Sikament320,0]",197500.0,2,531.6,[20],[50],[1],[40],[0],[0],0.0,0.0,0,0,0.0,0.0,0.0,0,0,[0],[0],[0],[0],[0],2,1a,0,0,2,2,0.0,1,47.752208334564855,0.0,152.0,28,1,0.0,0,0,0,8,0.08,0.0,0.163,120.0,154.0,0,-1,2,0,0,0,10000.0,314.1592653589793,13,0.5,CN,53.8,1.0,45.8,64.81927710843374,3.840297828462477,6.388381332749038,6.388381332749038,4.99238717700122,4.99238717700122,8.30489573257375,8.30489573257375,2.6882084799237336,2.6882084799237336,4.471866932924327,30700.0,0.0,1.274252271994836,1.274252271994836,0.0,1.2494876661111245,1.2494876661111245,0.0,2.5237399381059604,2.5237399381059604,30700.0,-7.023947496876663e-05,-7.023947496876663e-05,-0.00015257730360729435,-0.00015257730360729435,-0.00022281677857606097,-0.00022281677857606097,-0.00022281677857606097,1,0,6.126880719714596,0.0,100.0,0.0,50.0,0.0,0.0,0.031415926535897934,0.031415926535897934,0.0,0.0,0.0,0.0,0.0,0.0,0.0,50.0,40.0,50.0,50.0,0.0,0.0,50.0,8333333.333333336,166666.66666666672,166666.66666666672,25.0,0.25,0.0,0.0,0.0,0.0,0.0,3.840297828462477,53.8,166666.66666666672,166666.66666666672,57.964895525189974,0.0,31.211866821256134,0.0,1,44.58838117322306,0.0,6.912536091232458,18.33712082089225,0.0,0.0,0.0,0.0,0.0,0.0,0.0,141.92922536368107,0.0,0.0,0.0,50.0,0.0,314.1592653589793,-0.10000000000047748,0.0,10000.0,314.1592653589793,0.0,20.0,0.031415926535897934,50.0,10000.0,314.1592653589793,0.0,20.0,0.031415926535897934,50.0,10000.0,314.1592653589793,0.0,20.0,0.031415926535897934,50.0,62.83185307179586,0.0,10000.0,314.1592653589793,0.0,1.0,1.0,1.0709563136874274
2957,3955,19,N32-20-1,37,0,Rapport des essais: de tirants sous dÃ©formation imposÃ©e de courte durÃ©e,1993,0,Switzerland,Ã‰cole Polytechnique FÃ©dÃ©rale de Lausanne,Construction Materials Laboratory,"Bicher Farra, Jean-Paul Jaccoud",1150.0,1150.0,1000.0,1000.0,100.0,100,"[2,7,6]","[6,7,15]",60.0,"[0,21,0]",0,53.8,"[1,160x320,0]","[7,28,90]",3.840297828462477,"[1,160x320,1]",[28],32235.0,"[1,160x320,2]",[28],"[0,0,0,0,0.43,32,0,Sikament320,0]",197500.0,2,531.6,[20],[50],[1],[40],[0],[0],0.0,0.0,0,0,0.0,0.0,0.0,0,0,[0],[0],[0],[0],[0],2,1a,0,0,2,2,0.0,1,62.83185307179586,0.0,200.0,28,1,0.0,0,0,0,8,0.12,0.0,0.155,121.0,183.0741569147395,0,-1,2,0,0,0,10000.0,314.1592653589793,13,0.5,CN,53.8,1.0,45.8,64.81927710843374,3.840297828462477,6.388381332749038,6.388381332749038,4.99238717700122,4.99238717700122,8.30489573257375,8.30489573257375,2.6882084799237336,2.6882084799237336,4.471866932924327,30700.0,0.0,1.274252271994836,1.274252271994836,0.0,1.2494876661111245,1.2494876661111245,0.0,2.5237399381059604,2.5237399381059604,30700.0,-7.023947496876663e-05,-7.023947496876663e-05,-0.00015257730360729435,-0.00015257730360729435,-0.00022281677857606097,-0.00022281677857606097,-0.00022281677857606097,1,0,6.126880719714596,0.0,100.0,0.0,50.0,0.0,0.0,0.031415926535897934,0.031415926535897934,0.0,0.0,0.0,0.0,0.0,0.0,0.0,50.0,40.0,50.0,50.0,0.0,0.0,50.0,8333333.333333336,166666.66666666672,166666.66666666672,25.0,0.25,0.0,0.0,0.0,0.0,0.0,3.840297828462477,53.8,166666.66666666672,166666.66666666672,57.964895525189974,0.0,31.211866821256134,0.0,2,44.58838117322306,0.0,6.912536091232458,18.33712082089225,0.0,0.0,0.0,0.0,0.0,0.0,0.0,141.92922536368107,0.0,0.0,0.0,50.0,0.0,314.1592653589793,-0.10000000000047748,0.0,10000.0,314.1592653589793,0.0,20.0,0.031415926535897934,50.0,10000.0,314.1592653589793,0.0,20.0,0.031415926535897934,50.0,10000.0,314.1592653589793,0.0,20.0,0.031415926535897934,50.0,62.83185307179586,0.0,10000.0,314.1592653589793,0.0,0.6609343559962513,0.8038510695782085,1.4091530443255622
2964,3962,19,N32-20-2,28,0,Rapport des essais: de tirants sous dÃ©formation imposÃ©e de courte durÃ©e,1993,0,Switzerland,Ã‰cole Polytechnique FÃ©dÃ©rale de Lausanne,Construction Materials Laboratory,"Bicher Farra, Jean-Paul Jaccoud",1150.0,1150.0,1000.0,1000.0,100.0,100,"[2,7,6]","[6,7,15]",60.0,"[0,21,0]",0,53.8,"[1,160x320,0]","[7,28,90]",3.840297828462477,"[1,160x320,1]",[28],32235.0,"[1,160x320,2]",[28],"[0,0,0,0,0.43,32,0,Sikament320,0]",197500.0,2,531.6,[20],[50],[1],[40],[0],[0],0.0,0.0,0,0,0.0,0.0,0.0,0,0,[0],[0],[0],[0],[0],2,1a,0,0,2,2,0.0,1,67.54424205218056,0.0,215.00000000000003,28,1,0.0,0,0,0,6,0.16,0.0,0.199,154.0,243.59176180037545,0,-1,2,0,0,0,10000.0,314.1592653589793,13,0.5,CN,53.8,1.0,45.8,64.81927710843374,3.840297828462477,6.388381332749038,6.388381332749038,4.99238717700122,4.99238717700122,8.30489573257375,8.30489573257375,2.6882084799237336,2.6882084799237336,4.471866932924327,30700.0,0.0,1.274252271994836,1.274252271994836,0.0,1.2494876661111245,1.2494876661111245,0.0,2.5237399381059604,2.5237399381059604,30700.0,-7.023947496876663e-05,-7.023947496876663e-05,-0.00015257730360729435,-0.00015257730360729435,-0.00022281677857606097,-0.00022281677857606097,-0.00022281677857606097,1,0,6.126880719714596,0.0,100.0,0.0,50.0,0.0,0.0,0.031415926535897934,0.031415926535897934,0.0,0.0,0.0,0.0,0.0,0.0,0.0,50.0,40.0,50.0,50.0,0.0,0.0,50.0,8333333.333333336,166666.66666666672,166666.66666666672,25.0,0.25,0.0,0.0,0.0,0.0,0.0,3.840297828462477,53.8,166666.66666666672,166666.66666666672,57.964895525189974,0.0,31.211866821256134,0.0,2,44.58838117322306,0.0,6.912536091232458,18.33712082089225,0.0,0.0,0.0,0.0,0.0,0.0,0.0,141.92922536368107,0.0,0.0,0.0,50.0,0.0,314.1592653589793,-0.10000000000047748,0.0,10000.0,314.1592653589793,0.0,20.0,0.031415926535897934,50.0,10000.0,314.1592653589793,0.0,20.0,0.031415926535897934,50.0,10000.0,314.1592653589793,0.0,20.0,0.031415926535897934,50.0,62.83185307179586,0.0,10000.0,314.1592653589793,0.0,0.6374926094473585,0.7680285608217873,1.5148395226499796
2966,3964,19,N32-20-2,26,0,Rapport des essais: de tirants sous dÃ©formation imposÃ©e de courte durÃ©e,1993,0,Switzerland,Ã‰cole Polytechnique FÃ©dÃ©rale de Lausanne,Construction Materials Laboratory,"Bicher Farra, Jean-Paul Jaccoud",1150.0,1150.0,1000.0,1000.0,100.0,100,"[2,7,6]","[6,7,15]",60.0,"[0,21,0]",0,53.8,"[1,160x320,0]","[7,28,90]",3.840297828462477,"[1,160x320,1]",[28],32235.0,"[1,160x320,2]",[28],"[0,0,0,0,0.43,32,0,Sikament320,0]",197500.0,2,531.6,[20],[50],[1],[40],[0],[0],0.0,0.0,0,0,0.0,0.0,0.0,0,0,[0],[0],[0],[0],[0],2,1a,0,0,2,2,0.0,1,49.637163926718735,0.0,158.0,28,1,0.0,0,0,0,6,0.1,0.0,0.149,153.0,153.0,0,-1,2,0,0,0,10000.0,314.1592653589793,13,0.5,CN,53.8,1.0,45.8,64.81927710843374,3.840297828462477,6.388381332749038,6.388381332749038,4.99238717700122,4.99238717700122,8.30489573257375,8.30489573257375,2.6882084799237336,2.6882084799237336,4.471866932924327,30700.0,0.0,1.274252271994836,1.274252271994836,0.0,1.2494876661111245,1.2494876661111245,0.0,2.5237399381059604,2.5237399381059604,30700.0,-7.023947496876663e-05,-7.023947496876663e-05,-0.00015257730360729435,-0.00015257730360729435,-0.00022281677857606097,-0.00022281677857606097,-0.00022281677857606097,1,0,6.126880719714596,0.0,100.0,0.0,50.0,0.0,0.0,0.031415926535897934,0.031415926535897934,0.0,0.0,0.0,0.0,0.0,0.0,0.0,50.0,40.0,50.0,50.0,0.0,0.0,50.0,8333333.333333336,166666.66666666672,166666.66666666672,25.0,0.25,0.0,0.0,0.0,0.0,0.0,3.840297828462477,53.8,166666.66666666672,166666.66666666672,57.964895525189974,0.0,31.211866821256134,0.0,1,44.58838117322306,0.0,6.912536091232458,18.33712082089225,0.0,0.0,0.0,0.0,0.0,0.0,0.0,141.92922536368107,0.0,0.0,0.0,50.0,0.0,314.1592653589793,-0.10000000000047748,0.0,10000.0,314.1592653589793,0.0,20.0,0.031415926535897934,50.0,10000.0,314.1592653589793,0.0,20.0,0.031415926535897934,50.0,10000.0,314.1592653589793,0.0,20.0,0.031415926535897934,50.0,62.83185307179586,0.0,10000.0,314.1592653589793,0.0,1.0,1.0,1.1132309050171942
2976,3974,19,N32-20-2,27,0,Rapport des essais: de tirants sous dÃ©formation imposÃ©e de courte durÃ©e,1993,0,Switzerland,Ã‰cole Polytechnique FÃ©dÃ©rale de Lausanne,Construction Materials Laboratory,"Bicher Farra, Jean-Paul Jaccoud",1150.0,1150.0,1000.0,1000.0,100.0,100,"[2,7,6]","[6,7,15]",60.0,"[0,21,0]",0,53.8,"[1,160x320,0]","[7,28,90]",3.840297828462477,"[1,160x320,1]",[28],32235.0,"[1,160x320,2]",[28],"[0,0,0,0,0.43,32,0,Sikament320,0]",197500.0,2,531.6,[20],[50],[1],[40],[0],[0],0.0,0.0,0,0,0.0,0.0,0.0,0,0,[0],[0],[0],[0],[0],2,1a,0,0,2,2,0.0,1,60.31857894892403,0.0,192.0,28,1,0.0,0,0,0,6,0.13,0.0,0.19,154.0,227.66433312501076,0,-1,2,0,0,0,10000.0,314.1592653589793,13,0.5,CN,53.8,1.0,45.8,64.81927710843374,3.840297828462477,6.388381332749038,6.388381332749038,4.99238717700122,4.99238717700122,8.30489573257375,8.30489573257375,2.6882084799237336,2.6882084799237336,4.471866932924327,30700.0,0.0,1.274252271994836,1.274252271994836,0.0,1.2494876661111245,1.2494876661111245,0.0,2.5237399381059604,2.5237399381059604,30700.0,-7.023947496876663e-05,-7.023947496876663e-05,-0.00015257730360729435,-0.00015257730360729435,-0.00022281677857606097,-0.00022281677857606097,-0.00022281677857606097,1,0,6.126880719714596,0.0,100.0,0.0,50.0,0.0,0.0,0.031415926535897934,0.031415926535897934,0.0,0.0,0.0,0.0,0.0,0.0,0.0,50.0,40.0,50.0,50.0,0.0,0.0,50.0,8333333.333333336,166666.66666666672,166666.66666666672,25.0,0.25,0.0,0.0,0.0,0.0,0.0,3.840297828462477,53.8,166666.66666666672,166666.66666666672,57.964895525189974,0.0,31.211866821256134,0.0,2,44.58838117322306,0.0,6.912536091232458,18.33712082089225,0.0,0.0,0.0,0.0,0.0,0.0,0.0,141.92922536368107,0.0,0.0,0.0,50.0,0.0,314.1592653589793,-0.10000000000047748,0.0,10000.0,314.1592653589793,0.0,20.0,0.031415926535897934,50.0,10000.0,314.1592653589793,0.0,20.0,0.031415926535897934,50.0,10000.0,314.1592653589793,0.0,20.0,0.031415926535897934,50.0,62.83185307179586,0.0,10000.0,314.1592653589793,0.0,0.6764344589516287,0.8263524304327272,1.3527869225525397
2979,3977,19,N32-20-2,29,0,Rapport des essais: de tirants sous dÃ©formation imposÃ©e de courte durÃ©e,1993,0,Switzerland,Ã‰cole Polytechnique FÃ©dÃ©rale de Lausanne,Construction Materials Laboratory,"Bicher Farra, Jean-Paul Jaccoud",1150.0,1150.0,1000.0,1000.0,100.0,100,"[2,7,6]","[6,7,15]",60.0,"[0,21,0]",0,53.8,"[1,160x320,0]","[7,28,90]",3.840297828462477,"[1,160x320,1]",[28],32235.0,"[1,160x320,2]",[28],"[0,0,0,0,0.43,32,0,Sikament320,0]",197500.0,2,531.6,[20],[50],[1],[40],[0],[0],0.0,0.0,0,0,0.0,0.0,0.0,0,0,[0],[0],[0],[0],[0],2,1a,0,0,2,2,0.0,1,68.80087911361646,0.0,218.99999999999997,28,1,0.0,0,0,0,6,0.16,0.0,0.199,154.0,243.59176180037545,0,-1,2,0,0,0,10000.0,314.1592653589793,13,0.5,CN,53.8,1.0,45.8,64.81927710843374,3.840297828462477,6.388381332749038,6.388381332749038,4.99238717700122,4.99238717700122,8.30489573257375,8.30489573257375,2.6882084799237336,2.6882084799237336,4.471866932924327,30700.0,0.0,1.274252271994836,1.274252271994836,0.0,1.2494876661111245,1.2494876661111245,0.0,2.5237399381059604,2.5237399381059604,30700.0,-7.023947496876663e-05,-7.023947496876663e-05,-0.00015257730360729435,-0.00015257730360729435,-0.00022281677857606097,-0.00022281677857606097,-0.00022281677857606097,1,0,6.126880719714596,0.0,100.0,0.0,50.0,0.0,0.0,0.031415926535897934,0.031415926535897934,0.0,0.0,0.0,0.0,0.0,0.0,0.0,50.0,40.0,50.0,50.0,0.0,0.0,50.0,8333333.333333336,166666.66666666672,166666.66666666672,25.0,0.25,0.0,0.0,0.0,0.0,0.0,3.840297828462477,53.8,166666.66666666672,166666.66666666672,57.964895525189974,0.0,31.211866821256134,0.0,2,44.58838117322306,0.0,6.912536091232458,18.33712082089225,0.0,0.0,0.0,0.0,0.0,0.0,0.0,141.92922536368107,0.0,0.0,0.0,50.0,0.0,314.1592653589793,-0.10000000000047748,0.0,10000.0,314.1592653589793,0.0,20.0,0.031415926535897934,50.0,10000.0,314.1592653589793,0.0,20.0,0.031415926535897934,50.0,10000.0,314.1592653589793,0.0,20.0,0.031415926535897934,50.0,62.83185307179586,0.0,10000.0,314.1592653589793,0.0,0.632205288314322,0.7596658224197478,1.5430225835364904
2992,3990,19,N32-20-3,32,0,Rapport des essais: de tirants sous dÃ©formation imposÃ©e de courte durÃ©e,1993,0,Switzerland,Ã‰cole Polytechnique FÃ©dÃ©rale de Lausanne,Construction Materials Laboratory,"Bicher Farra, Jean-Paul Jaccoud",1150.0,1150.0,1000.0,1000.0,100.0,100,"[2,7,6]","[6,7,15]",60.0,"[0,21,0]",0,53.8,"[1,160x320,0]","[7,28,90]",3.840297828462477,"[1,160x320,1]",[28],32235.0,"[1,160x320,2]",[28],"[0,0,0,0,0.43,32,0,Sikament320,0]",197500.0,2,531.6,[20],[50],[1],[40],[0],[0],0.0,0.0,0,0,0.0,0.0,0.0,0,0,[0],[0],[0],[0],[0],2,1a,0,0,2,2,0.0,1,59.37610115284709,0.0,189.0,28,1,0.0,0,0,0,7,0.13,0.0,0.19,135.0,227.66433312501076,0,-1,2,0,0,0,10000.0,314.1592653589793,13,0.5,CN,53.8,1.0,45.8,64.81927710843374,3.840297828462477,6.388381332749038,6.388381332749038,4.99238717700122,4.99238717700122,8.30489573257375,8.30489573257375,2.6882084799237336,2.6882084799237336,4.471866932924327,30700.0,0.0,1.274252271994836,1.274252271994836,0.0,1.2494876661111245,1.2494876661111245,0.0,2.5237399381059604,2.5237399381059604,30700.0,-7.023947496876663e-05,-7.023947496876663e-05,-0.00015257730360729435,-0.00015257730360729435,-0.00022281677857606097,-0.00022281677857606097,-0.00022281677857606097,1,0,6.126880719714596,0.0,100.0,0.0,50.0,0.0,0.0,0.031415926535897934,0.031415926535897934,0.0,0.0,0.0,0.0,0.0,0.0,0.0,50.0,40.0,50.0,50.0,0.0,0.0,50.0,8333333.333333336,166666.66666666672,166666.66666666672,25.0,0.25,0.0,0.0,0.0,0.0,0.0,3.840297828462477,53.8,166666.66666666672,166666.66666666672,57.964895525189974,0.0,31.211866821256134,0.0,2,44.58838117322306,0.0,6.912536091232458,18.33712082089225,0.0,0.0,0.0,0.0,0.0,0.0,0.0,141.92922536368107,0.0,0.0,0.0,50.0,0.0,314.1592653589793,-0.10000000000047748,0.0,10000.0,314.1592653589793,0.0,20.0,0.031415926535897934,50.0,10000.0,314.1592653589793,0.0,20.0,0.031415926535897934,50.0,10000.0,314.1592653589793,0.0,20.0,0.031415926535897934,50.0,62.83185307179586,0.0,10000.0,314.1592653589793,0.0,0.682940552599233,0.8355000789639095,1.3316496268876563
2995,3993,19,N32-20-3,30,0,Rapport des essais: de tirants sous dÃ©formation imposÃ©e de courte durÃ©e,1993,0,Switzerland,Ã‰cole Polytechnique FÃ©dÃ©rale de Lausanne,Construction Materials Laboratory,"Bicher Farra, Jean-Paul Jaccoud",1150.0,1150.0,1000.0,1000.0,100.0,100,"[2,7,6]","[6,7,15]",60.0,"[0,21,0]",0,53.8,"[1,160x320,0]","[7,28,90]",3.840297828462477,"[1,160x320,1]",[28],32235.0,"[1,160x320,2]",[28],"[0,0,0,0,0.43,32,0,Sikament320,0]",197500.0,2,531.6,[20],[50],[1],[40],[0],[0],0.0,0.0,0,0,0.0,0.0,0.0,0,0,[0],[0],[0],[0],[0],2,1a,0,0,2,2,0.0,1,55.92034923389832,0.0,178.0,28,1,0.0,0,0,0,7,0.12,0.0,0.12,135.0,135.0,0,-1,2,0,0,0,10000.0,314.1592653589793,13,0.5,CN,53.8,1.0,45.8,64.81927710843374,3.840297828462477,6.388381332749038,6.388381332749038,4.99238717700122,4.99238717700122,8.30489573257375,8.30489573257375,2.6882084799237336,2.6882084799237336,4.471866932924327,30700.0,0.0,1.274252271994836,1.274252271994836,0.0,1.2494876661111245,1.2494876661111245,0.0,2.5237399381059604,2.5237399381059604,30700.0,-7.023947496876663e-05,-7.023947496876663e-05,-0.00015257730360729435,-0.00015257730360729435,-0.00022281677857606097,-0.00022281677857606097,-0.00022281677857606097,1,0,6.126880719714596,0.0,100.0,0.0,50.0,0.0,0.0,0.031415926535897934,0.031415926535897934,0.0,0.0,0.0,0.0,0.0,0.0,0.0,50.0,40.0,50.0,50.0,0.0,0.0,50.0,8333333.333333336,166666.66666666672,166666.66666666672,25.0,0.25,0.0,0.0,0.0,0.0,0.0,3.840297828462477,53.8,166666.66666666672,166666.66666666672,57.964895525189974,0.0,31.211866821256134,0.0,1,44.58838117322306,0.0,6.912536091232458,18.33712082089225,0.0,0.0,0.0,0.0,0.0,0.0,0.0,141.92922536368107,0.0,0.0,0.0,50.0,0.0,314.1592653589793,-0.10000000000047748,0.0,10000.0,314.1592653589793,0.0,20.0,0.031415926535897934,50.0,10000.0,314.1592653589793,0.0,20.0,0.031415926535897934,50.0,10000.0,314.1592653589793,0.0,20.0,0.031415926535897934,50.0,62.83185307179586,0.0,10000.0,314.1592653589793,0.0,1.0,1.0,1.2541462094497504
3007,4005,19,N32-20-3,29,0,Rapport des essais: de tirants sous dÃ©formation imposÃ©e de courte durÃ©e,1993,0,Switzerland,Ã‰cole Polytechnique FÃ©dÃ©rale de Lausanne,Construction Materials Laboratory,"Bicher Farra, Jean-Paul Jaccoud",1150.0,1150.0,1000.0,1000.0,100.0,100,"[2,7,6]","[6,7,15]",60.0,"[0,21,0]",0,53.8,"[1,160x320,0]","[7,28,90]",3.840297828462477,"[1,160x320,1]",[28],32235.0,"[1,160x320,2]",[28],"[0,0,0,0,0.43,32,0,Sikament320,0]",197500.0,2,531.6,[20],[50],[1],[40],[0],[0],0.0,0.0,0,0,0.0,0.0,0.0,0,0,[0],[0],[0],[0],[0],2,1a,0,0,2,2,0.0,1,49.323004661359754,0.0,157.0,28,1,0.0,0,0,0,6,0.11,0.0,0.163,154.0,154.0,0,-1,2,0,0,0,10000.0,314.1592653589793,13,0.5,CN,53.8,1.0,45.8,64.81927710843374,3.840297828462477,6.388381332749038,6.388381332749038,4.99238717700122,4.99238717700122,8.30489573257375,8.30489573257375,2.6882084799237336,2.6882084799237336,4.471866932924327,30700.0,0.0,1.274252271994836,1.274252271994836,0.0,1.2494876661111245,1.2494876661111245,0.0,2.5237399381059604,2.5237399381059604,30700.0,-7.023947496876663e-05,-7.023947496876663e-05,-0.00015257730360729435,-0.00015257730360729435,-0.00022281677857606097,-0.00022281677857606097,-0.00022281677857606097,1,0,6.126880719714596,0.0,100.0,0.0,50.0,0.0,0.0,0.031415926535897934,0.031415926535897934,0.0,0.0,0.0,0.0,0.0,0.0,0.0,50.0,40.0,50.0,50.0,0.0,0.0,50.0,8333333.333333336,166666.66666666672,166666.66666666672,25.0,0.25,0.0,0.0,0.0,0.0,0.0,3.840297828462477,53.8,166666.66666666672,166666.66666666672,57.964895525189974,0.0,31.211866821256134,0.0,1,44.58838117322306,0.0,6.912536091232458,18.33712082089225,0.0,0.0,0.0,0.0,0.0,0.0,0.0,141.92922536368107,0.0,0.0,0.0,50.0,0.0,314.1592653589793,-0.10000000000047748,0.0,10000.0,314.1592653589793,0.0,20.0,0.031415926535897934,50.0,10000.0,314.1592653589793,0.0,20.0,0.031415926535897934,50.0,10000.0,314.1592653589793,0.0,20.0,0.031415926535897934,50.0,62.83185307179586,0.0,10000.0,314.1592653589793,0.0,1.0,1.0,1.1061851397955664
3012,4010,19,N32-20-3,31,0,Rapport des essais: de tirants sous dÃ©formation imposÃ©e de courte durÃ©e,1993,0,Switzerland,Ã‰cole Polytechnique FÃ©dÃ©rale de Lausanne,Construction Materials Laboratory,"Bicher Farra, Jean-Paul Jaccoud",1150.0,1150.0,1000.0,1000.0,100.0,100,"[2,7,6]","[6,7,15]",60.0,"[0,21,0]",0,53.8,"[1,160x320,0]","[7,28,90]",3.840297828462477,"[1,160x320,1]",[28],32235.0,"[1,160x320,2]",[28],"[0,0,0,0,0.43,32,0,Sikament320,0]",197500.0,2,531.6,[20],[50],[1],[40],[0],[0],0.0,0.0,0,0,0.0,0.0,0.0,0,0,[0],[0],[0],[0],[0],2,1a,0,0,2,2,0.0,1,54.03539364174444,0.0,172.0,28,1,0.0,0,0,0,7,0.12,0.0,0.188,135.0,135.0,0,-1,2,0,0,0,10000.0,314.1592653589793,13,0.5,CN,53.8,1.0,45.8,64.81927710843374,3.840297828462477,6.388381332749038,6.388381332749038,4.99238717700122,4.99238717700122,8.30489573257375,8.30489573257375,2.6882084799237336,2.6882084799237336,4.471866932924327,30700.0,0.0,1.274252271994836,1.274252271994836,0.0,1.2494876661111245,1.2494876661111245,0.0,2.5237399381059604,2.5237399381059604,30700.0,-7.023947496876663e-05,-7.023947496876663e-05,-0.00015257730360729435,-0.00015257730360729435,-0.00022281677857606097,-0.00022281677857606097,-0.00022281677857606097,1,0,6.126880719714596,0.0,100.0,0.0,50.0,0.0,0.0,0.031415926535897934,0.031415926535897934,0.0,0.0,0.0,0.0,0.0,0.0,0.0,50.0,40.0,50.0,50.0,0.0,0.0,50.0,8333333.333333336,166666.66666666672,166666.66666666672,25.0,0.25,0.0,0.0,0.0,0.0,0.0,3.840297828462477,53.8,166666.66666666672,166666.66666666672,57.964895525189974,0.0,31.211866821256134,0.0,1,44.58838117322306,0.0,6.912536091232458,18.33712082089225,0.0,0.0,0.0,0.0,0.0,0.0,0.0,141.92922536368107,0.0,0.0,0.0,50.0,0.0,314.1592653589793,-0.10000000000047748,0.0,10000.0,314.1592653589793,0.0,20.0,0.031415926535897934,50.0,10000.0,314.1592653589793,0.0,20.0,0.031415926535897934,50.0,10000.0,314.1592653589793,0.0,20.0,0.031415926535897934,50.0,62.83185307179586,0.0,10000.0,314.1592653589793,0.0,1.0,1.0,1.2118716181199836
3022,4020,19,N32-20-3,33,0,Rapport des essais: de tirants sous dÃ©formation imposÃ©e de courte durÃ©e,1993,0,Switzerland,Ã‰cole Polytechnique FÃ©dÃ©rale de Lausanne,Construction Materials Laboratory,"Bicher Farra, Jean-Paul Jaccoud",1150.0,1150.0,1000.0,1000.0,100.0,100,"[2,7,6]","[6,7,15]",60.0,"[0,21,0]",0,53.8,"[1,160x320,0]","[7,28,90]",3.840297828462477,"[1,160x320,1]",[28],32235.0,"[1,160x320,2]",[28],"[0,0,0,0,0.43,32,0,Sikament320,0]",197500.0,2,531.6,[20],[50],[1],[40],[0],[0],0.0,0.0,0,0,0.0,0.0,0.0,0,0,[0],[0],[0],[0],[0],2,1a,0,0,2,2,0.0,1,68.4867198482575,0.0,218.0,28,1,0.0,0,0,0,7,0.15,0.0,0.199,136.0,243.59176180037545,0,-1,2,0,0,0,10000.0,314.1592653589793,13,0.5,CN,53.8,1.0,45.8,64.81927710843374,3.840297828462477,6.388381332749038,6.388381332749038,4.99238717700122,4.99238717700122,8.30489573257375,8.30489573257375,2.6882084799237336,2.6882084799237336,4.471866932924327,30700.0,0.0,1.274252271994836,1.274252271994836,0.0,1.2494876661111245,1.2494876661111245,0.0,2.5237399381059604,2.5237399381059604,30700.0,-7.023947496876663e-05,-7.023947496876663e-05,-0.00015257730360729435,-0.00015257730360729435,-0.00022281677857606097,-0.00022281677857606097,-0.00022281677857606097,1,0,6.126880719714596,0.0,100.0,0.0,50.0,0.0,0.0,0.031415926535897934,0.031415926535897934,0.0,0.0,0.0,0.0,0.0,0.0,0.0,50.0,40.0,50.0,50.0,0.0,0.0,50.0,8333333.333333336,166666.66666666672,166666.66666666672,25.0,0.25,0.0,0.0,0.0,0.0,0.0,3.840297828462477,53.8,166666.66666666672,166666.66666666672,57.964895525189974,0.0,31.211866821256134,0.0,2,44.58838117322306,0.0,6.912536091232458,18.33712082089225,0.0,0.0,0.0,0.0,0.0,0.0,0.0,141.92922536368107,0.0,0.0,0.0,50.0,0.0,314.1592653589793,-0.10000000000047748,0.0,10000.0,314.1592653589793,0.0,20.0,0.031415926535897934,50.0,10000.0,314.1592653589793,0.0,20.0,0.031415926535897934,50.0,10000.0,314.1592653589793,0.0,20.0,0.031415926535897934,50.0,62.83185307179586,0.0,10000.0,314.1592653589793,0.0,0.6334946635407064,0.7617144855323529,1.535976818314863
3027,4025,19,N40-10-1,13,0,Rapport des essais: de tirants sous dÃ©formation imposÃ©e de courte durÃ©e,1993,0,Switzerland,Ã‰cole Polytechnique FÃ©dÃ©rale de Lausanne,Construction Materials Laboratory,"Bicher Farra, Jean-Paul Jaccoud",1150.0,1150.0,1000.0,1000.0,100.0,100,"[2,7,6]","[6,7,15]",60.0,"[0,21,0]",0,39.9,"[1,160x320,0]","[7,28,90]",3.0175076288884894,"[1,160x320,1]",[28],35385.0,"[1,160x320,2]",[28],"[0,0,0,0,0.39,32,0,Sikament320,0]",200533.0,2,579.3,[10],[50],[1],[45],[0],[0],0.0,0.0,0,0,0.0,0.0,0.0,0,0,[0],[0],[0],[0],[0],2,1a,0,0,2,2,0.0,1,24.111723616301663,0.0,307.0,28,1,0.0,0,0,0,3,0.19,0.0,0.272,308.0,714.0,0,-1,2,0,0,0,10000.0,78.53981633974483,13,0.5,CN,39.9,1.0,31.9,48.0722891566265,3.0175076288884894,5.0196600026558045,5.0196600026558045,3.9227599175550365,3.9227599175550365,6.525558003452546,6.525558003452546,2.1122553402219424,2.1122553402219424,3.513762001859063,33700.0,0.0,1.5708039424154574,1.5708039424154574,0.0,1.8724027195162336,1.8724027195162336,0.0,3.443206661931691,3.443206661931691,33700.0,-4.607864941534082e-05,-4.607864941534082e-05,-0.0001855165347713787,-0.0001855165347713787,-0.00023159518418671953,-0.00023159518418671953,-0.00023159518418671953,1,0,5.6671753567896,0.0,100.0,0.0,50.0,0.0,0.0,0.007853981633974483,0.007853981633974483,0.0,0.0,0.0,0.0,0.0,0.0,0.0,50.0,45.0,50.0,50.0,0.0,0.0,50.0,8333333.333333336,166666.66666666672,166666.66666666672,25.0,0.25,0.0,0.0,0.0,0.0,0.0,3.0175076288884894,39.9,166666.66666666672,166666.66666666672,40.665522502195316,0.0,21.896819808874394,0.0,1,31.281171155534857,0.0,5.4315137319992814,15.791611697353755,0.0,0.0,0.0,0.0,0.0,0.0,0.0,398.284241208559,0.0,0.0,0.0,50.0,0.0,78.53981633974483,-0.10000000000047748,0.0,10000.0,78.53981633974483,0.0,10.0,0.007853981633974483,50.0,10000.0,78.53981633974483,0.0,10.0,0.007853981633974483,50.0,10000.0,78.53981633974483,0.0,10.0,0.007853981633974483,50.0,31.41592653589793,0.0,10000.0,78.53981633974483,0.0,1.0,1.0,0.7708062941893836
