Repository: iavdesch/Research

Readme
======

The supporting files are related to the study "A method for determining the performance of formulas for calculating the crack width and spacing in reinforced concrete elements".

The following files are relevant:
Research/Method_comparing_CWFs/Data_processing_for_GitHuB_Final (contains the data processing of the database "Crack width and crack spacing in reinforced and prestressed concrete elements: database")
Research/Method_comparing_CWFs/CWF_analysis_for_GitHuB_Final (contains the evaluation of the different crack width formulas)

File: Method_comparing_CWFs/Datasets_Used/Working_database_no_hordijk_no_initshrink.csv (part 53 of 83)
,ID,EPID,ELID,LOADID,DOI,title,year,journal,country,institution,laboratory,authors,Ltot,Lspan,Lcons,Lmeas,h,b,hc,thc,RH,Temp,pd,fcm,catfcm,tfcm,fctm,catfctm,tfctm,Ecm,catEcm,tEcm,mix,Es,fsr,fy,phi,zs,nbl,clat,phit,st,phiw,sw,type,method,fpk,fp01k,Ep,rel,fpr,npl,phip,Ap,zp,cplat,catf,epsin,catcal,selfw,typew,locw,epsc,Nrep,N,M,sigs,t0,t,PL,catp,t0p,tp,ncr,wm,wk,wmax,sm,smax,indLR,indNP,indtfcm,indtfctm,indtEcm,slab,Ac,Astot,ts,sc,class_C,fcm28,Bcc,fck28,fcm_cube_150,fctm28,fctmfl28,fctmfl,fct095_28,fct095,fct095fl_28,fct095fl,fct005,fct005_28,fct005fl,Ecm28,phi_bc,phi_bc_prestress,phi_bc_prior_load,phi_dc,phi_dc_prestress,phi_dc_prior_load,phi_creep,phi_creep_prestress,phi_creep_prior_load,Ecm0,eps_cbs,eps_cbs_prestress,eps_cds,eps_cds_prestress,shrinkage,shrinkage_prestress,shrinkage_init,bondLR,bondPR,ae,ap,sxLR,sxNP,zstot,zstensinit,Astensinit,rhotot,rhotensinit,At,Aw,Aptot,zptot,zeta1,zeta,phi_peq,ry,cy,ry0,rx,ryp,cyp,cog,Izz,Wb,Wt,rho,qself,Mself,ep,Mp,pre_loss,initstrain,fctmorg,fcmorg,W_Ib,W_It,Ncr095,Mcr095,Ncr005,Mcr005,CS,Ncr,Mcr,tau_bms,tau_max,xcinit,epsinit,dpsigs,xc,eps,epsbot,sigssimpl,sigsr,dpsigsr,xc_sr,eps_sr,zstottens,zptottens,Astens,Actens,Aptens,Aceff_MC2020,Aseff_MC2020,Apeff_MC2020,phi_eq_MC2020,rhoeff_MC2020,hceff_MC2020,Aceff_FPR,Aseff_FPR,Apeff_FPR,phi_eq_FPR,rhoeff_FPR,hceff_FPR,Aceff_SMTCM,Aseff_SMTCM,Apeff_SMTCM,phi_eq_SMTCM,rhoeff_SMTCM,hceff_SMTCM,sumcirc_SMTCM,sumcirc_p_SMTCM,Actensstate1,Astensstate1,Aptensstate1,r,p,k1
3032,4030,19,N40-10-1,10,0,Rapport des essais: de tirants sous dÃ©formation imposÃ©e de courte durÃ©e,1993,0,Switzerland,Ã‰cole Polytechnique FÃ©dÃ©rale de Lausanne,Construction Materials Laboratory,"Bicher Farra, Jean-Paul Jaccoud",1150.0,1150.0,1000.0,1000.0,100.0,100,"[2,7,6]","[6,7,15]",60.0,"[0,21,0]",0,39.9,"[1,160x320,0]","[7,28,90]",3.0175076288884894,"[1,160x320,1]",[28],35385.0,"[1,160x320,2]",[28],"[0,0,0,0,0.39,32,0,Sikament320,0]",200533.0,2,579.3,[10],[50],[1],[45],[0],[0],0.0,0.0,0,0,0.0,0.0,0.0,0,0,[0],[0],[0],[0],[0],2,1a,0,0,2,2,0.0,1,23.876104167282428,0.0,304.0,28,1,0.0,0,0,0,2,0.19,0.0,0.272,437.0,714.0,0,-1,2,0,0,0,10000.0,78.53981633974483,13,0.5,CN,39.9,1.0,31.9,48.0722891566265,3.0175076288884894,5.0196600026558045,5.0196600026558045,3.9227599175550365,3.9227599175550365,6.525558003452546,6.525558003452546,2.1122553402219424,2.1122553402219424,3.513762001859063,33700.0,0.0,1.5708039424154574,1.5708039424154574,0.0,1.8724027195162336,1.8724027195162336,0.0,3.443206661931691,3.443206661931691,33700.0,-4.607864941534082e-05,-4.607864941534082e-05,-0.0001855165347713787,-0.0001855165347713787,-0.00023159518418671953,-0.00023159518418671953,-0.00023159518418671953,1,0,5.6671753567896,0.0,100.0,0.0,50.0,0.0,0.0,0.007853981633974483,0.007853981633974483,0.0,0.0,0.0,0.0,0.0,0.0,0.0,50.0,45.0,50.0,50.0,0.0,0.0,50.0,8333333.333333336,166666.66666666672,166666.66666666672,25.0,0.25,0.0,0.0,0.0,0.0,0.0,3.0175076288884894,39.9,166666.66666666672,166666.66666666672,40.665522502195316,0.0,21.896819808874394,0.0,1,31.281171155534857,0.0,5.4315137319992814,15.791611697353755,0.0,0.0,0.0,0.0,0.0,0.0,0.0,398.284241208559,0.0,0.0,0.0,50.0,0.0,78.53981633974483,-0.10000000000047748,0.0,10000.0,78.53981633974483,0.0,10.0,0.007853981633974483,50.0,10000.0,78.53981633974483,0.0,10.0,0.007853981633974483,50.0,10000.0,78.53981633974483,0.0,10.0,0.007853981633974483,50.0,31.41592653589793,0.0,10000.0,78.53981633974483,0.0,1.0,1.0,0.7632739851256437
3035,4033,19,N40-10-1,7,0,Rapport des essais: de tirants sous dÃ©formation imposÃ©e de courte durÃ©e,1993,0,Switzerland,Ã‰cole Polytechnique FÃ©dÃ©rale de Lausanne,Construction Materials Laboratory,"Bicher Farra, Jean-Paul Jaccoud",1150.0,1150.0,1000.0,1000.0,100.0,100,"[2,7,6]","[6,7,15]",60.0,"[0,21,0]",0,39.9,"[1,160x320,0]","[7,28,90]",3.0175076288884894,"[1,160x320,1]",[28],35385.0,"[1,160x320,2]",[28],"[0,0,0,0,0.39,32,0,Sikament320,0]",200533.0,2,579.3,[10],[50],[1],[45],[0],[0],0.0,0.0,0,0,0.0,0.0,0.0,0,0,[0],[0],[0],[0],[0],2,1a,0,0,2,2,0.0,1,23.954643983622173,0.0,305.0,28,1,0.0,0,0,0,2,0.15,0.0,0.272,422.0,714.0,0,-1,2,0,0,0,10000.0,78.53981633974483,13,0.5,CN,39.9,1.0,31.9,48.0722891566265,3.0175076288884894,5.0196600026558045,5.0196600026558045,3.9227599175550365,3.9227599175550365,6.525558003452546,6.525558003452546,2.1122553402219424,2.1122553402219424,3.513762001859063,33700.0,0.0,1.5708039424154574,1.5708039424154574,0.0,1.8724027195162336,1.8724027195162336,0.0,3.443206661931691,3.443206661931691,33700.0,-4.607864941534082e-05,-4.607864941534082e-05,-0.0001855165347713787,-0.0001855165347713787,-0.00023159518418671953,-0.00023159518418671953,-0.00023159518418671953,1,0,5.6671753567896,0.0,100.0,0.0,50.0,0.0,0.0,0.007853981633974483,0.007853981633974483,0.0,0.0,0.0,0.0,0.0,0.0,0.0,50.0,45.0,50.0,50.0,0.0,0.0,50.0,8333333.333333336,166666.66666666672,166666.66666666672,25.0,0.25,0.0,0.0,0.0,0.0,0.0,3.0175076288884894,39.9,166666.66666666672,166666.66666666672,40.665522502195316,0.0,21.896819808874394,0.0,1,31.281171155534857,0.0,5.4315137319992814,15.791611697353755,0.0,0.0,0.0,0.0,0.0,0.0,0.0,398.284241208559,0.0,0.0,0.0,50.0,0.0,78.53981633974483,-0.10000000000047748,0.0,10000.0,78.53981633974483,0.0,10.0,0.007853981633974483,50.0,10000.0,78.53981633974483,0.0,10.0,0.007853981633974483,50.0,10000.0,78.53981633974483,0.0,10.0,0.007853981633974483,50.0,31.41592653589793,0.0,10000.0,78.53981633974483,0.0,1.0,1.0,0.765784754813557
3037,4035,19,N40-10-1,6,0,Rapport des essais: de tirants sous dÃ©formation imposÃ©e de courte durÃ©e,1993,0,Switzerland,Ã‰cole Polytechnique FÃ©dÃ©rale de Lausanne,Construction Materials Laboratory,"Bicher Farra, Jean-Paul Jaccoud",1150.0,1150.0,1000.0,1000.0,100.0,100,"[2,7,6]","[6,7,15]",60.0,"[0,21,0]",0,39.9,"[1,160x320,0]","[7,28,90]",3.0175076288884894,"[1,160x320,1]",[28],35385.0,"[1,160x320,2]",[28],"[0,0,0,0,0.39,32,0,Sikament320,0]",200533.0,2,579.3,[10],[50],[1],[45],[0],[0],0.0,0.0,0,0,0.0,0.0,0.0,0,0,[0],[0],[0],[0],[0],2,1a,0,0,2,2,0.0,1,23.090706003884982,0.0,294.0,28,1,0.0,0,0,0,2,0.2,0.0,0.24,767.0,767.0,0,-1,2,0,0,0,10000.0,78.53981633974483,13,0.5,CN,39.9,1.0,31.9,48.0722891566265,3.0175076288884894,5.0196600026558045,5.0196600026558045,3.9227599175550365,3.9227599175550365,6.525558003452546,6.525558003452546,2.1122553402219424,2.1122553402219424,3.513762001859063,33700.0,0.0,1.5708039424154574,1.5708039424154574,0.0,1.8724027195162336,1.8724027195162336,0.0,3.443206661931691,3.443206661931691,33700.0,-4.607864941534082e-05,-4.607864941534082e-05,-0.0001855165347713787,-0.0001855165347713787,-0.00023159518418671953,-0.00023159518418671953,-0.00023159518418671953,1,0,5.6671753567896,0.0,100.0,0.0,50.0,0.0,0.0,0.007853981633974483,0.007853981633974483,0.0,0.0,0.0,0.0,0.0,0.0,0.0,50.0,45.0,50.0,50.0,0.0,0.0,50.0,8333333.333333336,166666.66666666672,166666.66666666672,25.0,0.25,0.0,0.0,0.0,0.0,0.0,3.0175076288884894,39.9,166666.66666666672,166666.66666666672,40.665522502195316,0.0,21.896819808874394,0.0,1,31.281171155534857,0.0,5.4315137319992814,15.791611697353755,0.0,0.0,0.0,0.0,0.0,0.0,0.0,398.284241208559,0.0,0.0,0.0,50.0,0.0,78.53981633974483,-0.10000000000047748,0.0,10000.0,78.53981633974483,0.0,10.0,0.007853981633974483,50.0,10000.0,78.53981633974483,0.0,10.0,0.007853981633974483,50.0,10000.0,78.53981633974483,0.0,10.0,0.007853981633974483,50.0,31.41592653589793,0.0,10000.0,78.53981633974483,0.0,1.0,1.0,0.7381662882465108
3040,4038,19,N40-10-1,11,0,Rapport des essais: de tirants sous dÃ©formation imposÃ©e de courte durÃ©e,1993,0,Switzerland,Ã‰cole Polytechnique FÃ©dÃ©rale de Lausanne,Construction Materials Laboratory,"Bicher Farra, Jean-Paul Jaccoud",1150.0,1150.0,1000.0,1000.0,100.0,100,"[2,7,6]","[6,7,15]",60.0,"[0,21,0]",0,39.9,"[1,160x320,0]","[7,28,90]",3.0175076288884894,"[1,160x320,1]",[28],35385.0,"[1,160x320,2]",[28],"[0,0,0,0,0.39,32,0,Sikament320,0]",200533.0,2,579.3,[10],[50],[1],[45],[0],[0],0.0,0.0,0,0,0.0,0.0,0.0,0,0,[0],[0],[0],[0],[0],2,1a,0,0,2,2,0.0,1,25.99667920845554,0.0,331.0,28,1,0.0,0,0,0,3,0.22,0.0,0.286,440.0,729.0,0,-1,2,0,0,0,10000.0,78.53981633974483,13,0.5,CN,39.9,1.0,31.9,48.0722891566265,3.0175076288884894,5.0196600026558045,5.0196600026558045,3.9227599175550365,3.9227599175550365,6.525558003452546,6.525558003452546,2.1122553402219424,2.1122553402219424,3.513762001859063,33700.0,0.0,1.5708039424154574,1.5708039424154574,0.0,1.8724027195162336,1.8724027195162336,0.0,3.443206661931691,3.443206661931691,33700.0,-4.607864941534082e-05,-4.607864941534082e-05,-0.0001855165347713787,-0.0001855165347713787,-0.00023159518418671953,-0.00023159518418671953,-0.00023159518418671953,1,0,5.6671753567896,0.0,100.0,0.0,50.0,0.0,0.0,0.007853981633974483,0.007853981633974483,0.0,0.0,0.0,0.0,0.0,0.0,0.0,50.0,45.0,50.0,50.0,0.0,0.0,50.0,8333333.333333336,166666.66666666672,166666.66666666672,25.0,0.25,0.0,0.0,0.0,0.0,0.0,3.0175076288884894,39.9,166666.66666666672,166666.66666666672,40.665522502195316,0.0,21.896819808874394,0.0,1,31.281171155534857,0.0,5.4315137319992814,15.791611697353755,0.0,0.0,0.0,0.0,0.0,0.0,0.0,398.284241208559,0.0,0.0,0.0,50.0,0.0,78.53981633974483,-0.10000000000047748,0.0,10000.0,78.53981633974483,0.0,10.0,0.007853981633974483,50.0,10000.0,78.53981633974483,0.0,10.0,0.007853981633974483,50.0,10000.0,78.53981633974483,0.0,10.0,0.007853981633974483,50.0,31.41592653589793,0.0,10000.0,78.53981633974483,0.0,1.0,1.0,0.831064766699303
3043,4041,19,N40-10-1,14,0,Rapport des essais: de tirants sous dÃ©formation imposÃ©e de courte durÃ©e,1993,0,Switzerland,Ã‰cole Polytechnique FÃ©dÃ©rale de Lausanne,Construction Materials Laboratory,"Bicher Farra, Jean-Paul Jaccoud",1150.0,1150.0,1000.0,1000.0,100.0,100,"[2,7,6]","[6,7,15]",60.0,"[0,21,0]",0,39.9,"[1,160x320,0]","[7,28,90]",3.0175076288884894,"[1,160x320,1]",[28],35385.0,"[1,160x320,2]",[28],"[0,0,0,0,0.39,32,0,Sikament320,0]",200533.0,2,579.3,[10],[50],[1],[45],[0],[0],0.0,0.0,0,0,0.0,0.0,0.0,0,0,[0],[0],[0],[0],[0],2,1a,0,0,2,2,0.0,1,25.99667920845554,0.0,331.0,28,1,0.0,0,0,0,3,0.21,0.0,0.286,308.0,729.0,0,-1,2,0,0,0,10000.0,78.53981633974483,13,0.5,CN,39.9,1.0,31.9,48.0722891566265,3.0175076288884894,5.0196600026558045,5.0196600026558045,3.9227599175550365,3.9227599175550365,6.525558003452546,6.525558003452546,2.1122553402219424,2.1122553402219424,3.513762001859063,33700.0,0.0,1.5708039424154574,1.5708039424154574,0.0,1.8724027195162336,1.8724027195162336,0.0,3.443206661931691,3.443206661931691,33700.0,-4.607864941534082e-05,-4.607864941534082e-05,-0.0001855165347713787,-0.0001855165347713787,-0.00023159518418671953,-0.00023159518418671953,-0.00023159518418671953,1,0,5.6671753567896,0.0,100.0,0.0,50.0,0.0,0.0,0.007853981633974483,0.007853981633974483,0.0,0.0,0.0,0.0,0.0,0.0,0.0,50.0,45.0,50.0,50.0,0.0,0.0,50.0,8333333.333333336,166666.66666666672,166666.66666666672,25.0,0.25,0.0,0.0,0.0,0.0,0.0,3.0175076288884894,39.9,166666.66666666672,166666.66666666672,40.665522502195316,0.0,21.896819808874394,0.0,1,31.281171155534857,0.0,5.4315137319992814,15.791611697353755,0.0,0.0,0.0,0.0,0.0,0.0,0.0,398.284241208559,0.0,0.0,0.0,50.0,0.0,78.53981633974483,-0.10000000000047748,0.0,10000.0,78.53981633974483,0.0,10.0,0.007853981633974483,50.0,10000.0,78.53981633974483,0.0,10.0,0.007853981633974483,50.0,10000.0,78.53981633974483,0.0,10.0,0.007853981633974483,50.0,31.41592653589793,0.0,10000.0,78.53981633974483,0.0,1.0,1.0,0.831064766699303
3050,4048,19,N40-10-2,18,0,Rapport des essais: de tirants sous dÃ©formation imposÃ©e de courte durÃ©e,1993,0,Switzerland,Ã‰cole Polytechnique FÃ©dÃ©rale de Lausanne,Construction Materials Laboratory,"Bicher Farra, Jean-Paul Jaccoud",1150.0,1150.0,1000.0,1000.0,100.0,100,"[2,7,6]","[6,7,15]",60.0,"[0,21,0]",0,39.9,"[1,160x320,0]","[7,28,90]",3.0175076288884894,"[1,160x320,1]",[28],35385.0,"[1,160x320,2]",[28],"[0,0,0,0,0.39,32,0,Sikament320,0]",200533.0,2,579.3,[10],[50],[1],[45],[0],[0],0.0,0.0,0,0,0.0,0.0,0.0,0,0,[0],[0],[0],[0],[0],2,1a,0,0,2,2,0.0,1,23.326325452904214,0.0,297.0,28,1,0.0,0,0,0,3,0.19,0.0,0.24,308.0,767.0,0,-1,2,0,0,0,10000.0,78.53981633974483,13,0.5,CN,39.9,1.0,31.9,48.0722891566265,3.0175076288884894,5.0196600026558045,5.0196600026558045,3.9227599175550365,3.9227599175550365,6.525558003452546,6.525558003452546,2.1122553402219424,2.1122553402219424,3.513762001859063,33700.0,0.0,1.5708039424154574,1.5708039424154574,0.0,1.8724027195162336,1.8724027195162336,0.0,3.443206661931691,3.443206661931691,33700.0,-4.607864941534082e-05,-4.607864941534082e-05,-0.0001855165347713787,-0.0001855165347713787,-0.00023159518418671953,-0.00023159518418671953,-0.00023159518418671953,1,0,5.6671753567896,0.0,100.0,0.0,50.0,0.0,0.0,0.007853981633974483,0.007853981633974483,0.0,0.0,0.0,0.0,0.0,0.0,0.0,50.0,45.0,50.0,50.0,0.0,0.0,50.0,8333333.333333336,166666.66666666672,166666.66666666672,25.0,0.25,0.0,0.0,0.0,0.0,0.0,3.0175076288884894,39.9,166666.66666666672,166666.66666666672,40.665522502195316,0.0,21.896819808874394,0.0,1,31.281171155534857,0.0,5.4315137319992814,15.791611697353755,0.0,0.0,0.0,0.0,0.0,0.0,0.0,398.284241208559,0.0,0.0,0.0,50.0,0.0,78.53981633974483,-0.10000000000047748,0.0,10000.0,78.53981633974483,0.0,10.0,0.007853981633974483,50.0,10000.0,78.53981633974483,0.0,10.0,0.007853981633974483,50.0,10000.0,78.53981633974483,0.0,10.0,0.007853981633974483,50.0,31.41592653589793,0.0,10000.0,78.53981633974483,0.0,1.0,1.0,0.7456985973102507
3053,4051,19,N40-10-2,4,0,Rapport des essais: de tirants sous dÃ©formation imposÃ©e de courte durÃ©e,1993,0,Switzerland,Ã‰cole Polytechnique FÃ©dÃ©rale de Lausanne,Construction Materials Laboratory,"Bicher Farra, Jean-Paul Jaccoud",1150.0,1150.0,1000.0,1000.0,100.0,100,"[2,7,6]","[6,7,15]",60.0,"[0,21,0]",0,39.9,"[1,160x320,0]","[7,28,90]",3.0175076288884894,"[1,160x320,1]",[28],35385.0,"[1,160x320,2]",[28],"[0,0,0,0,0.39,32,0,Sikament320,0]",200533.0,2,579.3,[10],[50],[1],[45],[0],[0],0.0,0.0,0,0,0.0,0.0,0.0,0,0,[0],[0],[0],[0],[0],2,1a,0,0,2,2,0.0,1,23.954643983622173,0.0,305.0,28,1,0.0,0,0,0,1,0.09,0.0,0.272,586.0,714.0,0,-1,2,0,0,0,10000.0,78.53981633974483,13,0.5,CN,39.9,1.0,31.9,48.0722891566265,3.0175076288884894,5.0196600026558045,5.0196600026558045,3.9227599175550365,3.9227599175550365,6.525558003452546,6.525558003452546,2.1122553402219424,2.1122553402219424,3.513762001859063,33700.0,0.0,1.5708039424154574,1.5708039424154574,0.0,1.8724027195162336,1.8724027195162336,0.0,3.443206661931691,3.443206661931691,33700.0,-4.607864941534082e-05,-4.607864941534082e-05,-0.0001855165347713787,-0.0001855165347713787,-0.00023159518418671953,-0.00023159518418671953,-0.00023159518418671953,1,0,5.6671753567896,0.0,100.0,0.0,50.0,0.0,0.0,0.007853981633974483,0.007853981633974483,0.0,0.0,0.0,0.0,0.0,0.0,0.0,50.0,45.0,50.0,50.0,0.0,0.0,50.0,8333333.333333336,166666.66666666672,166666.66666666672,25.0,0.25,0.0,0.0,0.0,0.0,0.0,3.0175076288884894,39.9,166666.66666666672,166666.66666666672,40.665522502195316,0.0,21.896819808874394,0.0,1,31.281171155534857,0.0,5.4315137319992814,15.791611697353755,0.0,0.0,0.0,0.0,0.0,0.0,0.0,398.284241208559,0.0,0.0,0.0,50.0,0.0,78.53981633974483,-0.10000000000047748,0.0,10000.0,78.53981633974483,0.0,10.0,0.007853981633974483,50.0,10000.0,78.53981633974483,0.0,10.0,0.007853981633974483,50.0,10000.0,78.53981633974483,0.0,10.0,0.007853981633974483,50.0,31.41592653589793,0.0,10000.0,78.53981633974483,0.0,1.0,1.0,0.765784754813557
3054,4052,19,N40-10-2,14,0,Rapport des essais: de tirants sous dÃ©formation imposÃ©e de courte durÃ©e,1993,0,Switzerland,Ã‰cole Polytechnique FÃ©dÃ©rale de Lausanne,Construction Materials Laboratory,"Bicher Farra, Jean-Paul Jaccoud",1150.0,1150.0,1000.0,1000.0,100.0,100,"[2,7,6]","[6,7,15]",60.0,"[0,21,0]",0,39.9,"[1,160x320,0]","[7,28,90]",3.0175076288884894,"[1,160x320,1]",[28],35385.0,"[1,160x320,2]",[28],"[0,0,0,0,0.39,32,0,Sikament320,0]",200533.0,2,579.3,[10],[50],[1],[45],[0],[0],0.0,0.0,0,0,0.0,0.0,0.0,0,0,[0],[0],[0],[0],[0],2,1a,0,0,2,2,0.0,1,26.075219024795285,0.0,332.0,28,1,0.0,0,0,0,2,0.18,0.0,0.286,430.0,729.0,0,-1,2,0,0,0,10000.0,78.53981633974483,13,0.5,CN,39.9,1.0,31.9,48.0722891566265,3.0175076288884894,5.0196600026558045,5.0196600026558045,3.9227599175550365,3.9227599175550365,6.525558003452546,6.525558003452546,2.1122553402219424,2.1122553402219424,3.513762001859063,33700.0,0.0,1.5708039424154574,1.5708039424154574,0.0,1.8724027195162336,1.8724027195162336,0.0,3.443206661931691,3.443206661931691,33700.0,-4.607864941534082e-05,-4.607864941534082e-05,-0.0001855165347713787,-0.0001855165347713787,-0.00023159518418671953,-0.00023159518418671953,-0.00023159518418671953,1,0,5.6671753567896,0.0,100.0,0.0,50.0,0.0,0.0,0.007853981633974483,0.007853981633974483,0.0,0.0,0.0,0.0,0.0,0.0,0.0,50.0,45.0,50.0,50.0,0.0,0.0,50.0,8333333.333333336,166666.66666666672,166666.66666666672,25.0,0.25,0.0,0.0,0.0,0.0,0.0,3.0175076288884894,39.9,166666.66666666672,166666.66666666672,40.665522502195316,0.0,21.896819808874394,0.0,1,31.281171155534857,0.0,5.4315137319992814,15.791611697353755,0.0,0.0,0.0,0.0,0.0,0.0,0.0,398.284241208559,0.0,0.0,0.0,50.0,0.0,78.53981633974483,-0.10000000000047748,0.0,10000.0,78.53981633974483,0.0,10.0,0.007853981633974483,50.0,10000.0,78.53981633974483,0.0,10.0,0.007853981633974483,50.0,10000.0,78.53981633974483,0.0,10.0,0.007853981633974483,50.0,31.41592653589793,0.0,10000.0,78.53981633974483,0.0,1.0,1.0,0.8335755363872163
3056,4054,19,N40-10-2,23,0,Rapport des essais: de tirants sous dÃ©formation imposÃ©e de courte durÃ©e,1993,0,Switzerland,Ã‰cole Polytechnique FÃ©dÃ©rale de Lausanne,Construction Materials Laboratory,"Bicher Farra, Jean-Paul Jaccoud",1150.0,1150.0,1000.0,1000.0,100.0,100,"[2,7,6]","[6,7,15]",60.0,"[0,21,0]",0,39.9,"[1,160x320,0]","[7,28,90]",3.0175076288884894,"[1,160x320,1]",[28],35385.0,"[1,160x320,2]",[28],"[0,0,0,0,0.39,32,0,Sikament320,0]",200533.0,2,579.3,[10],[50],[1],[45],[0],[0],0.0,0.0,0,0,0.0,0.0,0.0,0,0,[0],[0],[0],[0],[0],2,1a,0,0,2,2,0.0,1,24.740042147019622,0.0,315.0,28,1,0.0,0,0,0,4,0.21,0.0,0.302,235.0,235.0,0,-1,2,0,0,0,10000.0,78.53981633974483,13,0.5,CN,39.9,1.0,31.9,48.0722891566265,3.0175076288884894,5.0196600026558045,5.0196600026558045,3.9227599175550365,3.9227599175550365,6.525558003452546,6.525558003452546,2.1122553402219424,2.1122553402219424,3.513762001859063,33700.0,0.0,1.5708039424154574,1.5708039424154574,0.0,1.8724027195162336,1.8724027195162336,0.0,3.443206661931691,3.443206661931691,33700.0,-4.607864941534082e-05,-4.607864941534082e-05,-0.0001855165347713787,-0.0001855165347713787,-0.00023159518418671953,-0.00023159518418671953,-0.00023159518418671953,1,0,5.6671753567896,0.0,100.0,0.0,50.0,0.0,0.0,0.007853981633974483,0.007853981633974483,0.0,0.0,0.0,0.0,0.0,0.0,0.0,50.0,45.0,50.0,50.0,0.0,0.0,50.0,8333333.333333336,166666.66666666672,166666.66666666672,25.0,0.25,0.0,0.0,0.0,0.0,0.0,3.0175076288884894,39.9,166666.66666666672,166666.66666666672,40.665522502195316,0.0,21.896819808874394,0.0,1,31.281171155534857,0.0,5.4315137319992814,15.791611697353755,0.0,0.0,0.0,0.0,0.0,0.0,0.0,398.284241208559,0.0,0.0,0.0,50.0,0.0,78.53981633974483,-0.10000000000047748,0.0,10000.0,78.53981633974483,0.0,10.0,0.007853981633974483,50.0,10000.0,78.53981633974483,0.0,10.0,0.007853981633974483,50.0,10000.0,78.53981633974483,0.0,10.0,0.007853981633974483,50.0,31.41592653589793,0.0,10000.0,78.53981633974483,0.0,1.0,1.0,0.7908924516926901
3057,4055,19,N40-10-2,13,0,Rapport des essais: de tirants sous dÃ©formation imposÃ©e de courte durÃ©e,1993,0,Switzerland,Ã‰cole Polytechnique FÃ©dÃ©rale de Lausanne,Construction Materials Laboratory,"Bicher Farra, Jean-Paul Jaccoud",1150.0,1150.0,1000.0,1000.0,100.0,100,"[2,7,6]","[6,7,15]",60.0,"[0,21,0]",0,39.9,"[1,160x320,0]","[7,28,90]",3.0175076288884894,"[1,160x320,1]",[28],35385.0,"[1,160x320,2]",[28],"[0,0,0,0,0.39,32,0,Sikament320,0]",200533.0,2,579.3,[10],[50],[1],[45],[0],[0],0.0,0.0,0,0,0.0,0.0,0.0,0,0,[0],[0],[0],[0],[0],2,1a,0,0,2,2,0.0,1,24.19026343264141,0.0,308.0,28,1,0.0,0,0,0,2,0.17,0.0,0.272,430.0,714.0,0,-1,2,0,0,0,10000.0,78.53981633974483,13,0.5,CN,39.9,1.0,31.9,48.0722891566265,3.0175076288884894,5.0196600026558045,5.0196600026558045,3.9227599175550365,3.9227599175550365,6.525558003452546,6.525558003452546,2.1122553402219424,2.1122553402219424,3.513762001859063,33700.0,0.0,1.5708039424154574,1.5708039424154574,0.0,1.8724027195162336,1.8724027195162336,0.0,3.443206661931691,3.443206661931691,33700.0,-4.607864941534082e-05,-4.607864941534082e-05,-0.0001855165347713787,-0.0001855165347713787,-0.00023159518418671953,-0.00023159518418671953,-0.00023159518418671953,1,0,5.6671753567896,0.0,100.0,0.0,50.0,0.0,0.0,0.007853981633974483,0.007853981633974483,0.0,0.0,0.0,0.0,0.0,0.0,0.0,50.0,45.0,50.0,50.0,0.0,0.0,50.0,8333333.333333336,166666.66666666672,166666.66666666672,25.0,0.25,0.0,0.0,0.0,0.0,0.0,3.0175076288884894,39.9,166666.66666666672,166666.66666666672,40.665522502195316,0.0,21.896819808874394,0.0,1,31.281171155534857,0.0,5.4315137319992814,15.791611697353755,0.0,0.0,0.0,0.0,0.0,0.0,0.0,398.284241208559,0.0,0.0,0.0,50.0,0.0,78.53981633974483,-0.10000000000047748,0.0,10000.0,78.53981633974483,0.0,10.0,0.007853981633974483,50.0,10000.0,78.53981633974483,0.0,10.0,0.007853981633974483,50.0,10000.0,78.53981633974483,0.0,10.0,0.007853981633974483,50.0,31.41592653589793,0.0,10000.0,78.53981633974483,0.0,1.0,1.0,0.773317063877297
3058,4056,19,N40-10-2,8,0,Rapport des essais: de tirants sous dÃ©formation imposÃ©e de courte durÃ©e,1993,0,Switzerland,Ã‰cole Polytechnique FÃ©dÃ©rale de Lausanne,Construction Materials Laboratory,"Bicher Farra, Jean-Paul Jaccoud",1150.0,1150.0,1000.0,1000.0,100.0,100,"[2,7,6]","[6,7,15]",60.0,"[0,21,0]",0,39.9,"[1,160x320,0]","[7,28,90]",3.0175076288884894,"[1,160x320,1]",[28],35385.0,"[1,160x320,2]",[28],"[0,0,0,0,0.39,32,0,Sikament320,0]",200533.0,2,579.3,[10],[50],[1],[45],[0],[0],0.0,0.0,0,0,0.0,0.0,0.0,0,0,[0],[0],[0],[0],[0],2,1a,0,0,2,2,0.0,1,24.111723616301663,0.0,307.0,28,1,0.0,0,0,0,1,0.16,0.0,0.272,714.0,714.0,0,-1,2,0,0,0,10000.0,78.53981633974483,13,0.5,CN,39.9,1.0,31.9,48.0722891566265,3.0175076288884894,5.0196600026558045,5.0196600026558045,3.9227599175550365,3.9227599175550365,6.525558003452546,6.525558003452546,2.1122553402219424,2.1122553402219424,3.513762001859063,33700.0,0.0,1.5708039424154574,1.5708039424154574,0.0,1.8724027195162336,1.8724027195162336,0.0,3.443206661931691,3.443206661931691,33700.0,-4.607864941534082e-05,-4.607864941534082e-05,-0.0001855165347713787,-0.0001855165347713787,-0.00023159518418671953,-0.00023159518418671953,-0.00023159518418671953,1,0,5.6671753567896,0.0,100.0,0.0,50.0,0.0,0.0,0.007853981633974483,0.007853981633974483,0.0,0.0,0.0,0.0,0.0,0.0,0.0,50.0,45.0,50.0,50.0,0.0,0.0,50.0,8333333.333333336,166666.66666666672,166666.66666666672,25.0,0.25,0.0,0.0,0.0,0.0,0.0,3.0175076288884894,39.9,166666.66666666672,166666.66666666672,40.665522502195316,0.0,21.896819808874394,0.0,1,31.281171155534857,0.0,5.4315137319992814,15.791611697353755,0.0,0.0,0.0,0.0,0.0,0.0,0.0,398.284241208559,0.0,0.0,0.0,50.0,0.0,78.53981633974483,-0.10000000000047748,0.0,10000.0,78.53981633974483,0.0,10.0,0.007853981633974483,50.0,10000.0,78.53981633974483,0.0,10.0,0.007853981633974483,50.0,10000.0,78.53981633974483,0.0,10.0,0.007853981633974483,50.0,31.41592653589793,0.0,10000.0,78.53981633974483,0.0,1.0,1.0,0.7708062941893836
3059,4057,19,N40-10-2,9,0,Rapport des essais: de tirants sous dÃ©formation imposÃ©e de courte durÃ©e,1993,0,Switzerland,Ã‰cole Polytechnique FÃ©dÃ©rale de Lausanne,Construction Materials Laboratory,"Bicher Farra, Jean-Paul Jaccoud",1150.0,1150.0,1000.0,1000.0,100.0,100,"[2,7,6]","[6,7,15]",60.0,"[0,21,0]",0,39.9,"[1,160x320,0]","[7,28,90]",3.0175076288884894,"[1,160x320,1]",[28],35385.0,"[1,160x320,2]",[28],"[0,0,0,0,0.39,32,0,Sikament320,0]",200533.0,2,579.3,[10],[50],[1],[45],[0],[0],0.0,0.0,0,0,0.0,0.0,0.0,0,0,[0],[0],[0],[0],[0],2,1a,0,0,2,2,0.0,1,26.075219024795285,0.0,332.0,28,1,0.0,0,0,0,1,0.18,0.0,0.286,729.0,729.0,0,-1,2,0,0,0,10000.0,78.53981633974483,13,0.5,CN,39.9,1.0,31.9,48.0722891566265,3.0175076288884894,5.0196600026558045,5.0196600026558045,3.9227599175550365,3.9227599175550365,6.525558003452546,6.525558003452546,2.1122553402219424,2.1122553402219424,3.513762001859063,33700.0,0.0,1.5708039424154574,1.5708039424154574,0.0,1.8724027195162336,1.8724027195162336,0.0,3.443206661931691,3.443206661931691,33700.0,-4.607864941534082e-05,-4.607864941534082e-05,-0.0001855165347713787,-0.0001855165347713787,-0.00023159518418671953,-0.00023159518418671953,-0.00023159518418671953,1,0,5.6671753567896,0.0,100.0,0.0,50.0,0.0,0.0,0.007853981633974483,0.007853981633974483,0.0,0.0,0.0,0.0,0.0,0.0,0.0,50.0,45.0,50.0,50.0,0.0,0.0,50.0,8333333.333333336,166666.66666666672,166666.66666666672,25.0,0.25,0.0,0.0,0.0,0.0,0.0,3.0175076288884894,39.9,166666.66666666672,166666.66666666672,40.665522502195316,0.0,21.896819808874394,0.0,1,31.281171155534857,0.0,5.4315137319992814,15.791611697353755,0.0,0.0,0.0,0.0,0.0,0.0,0.0,398.284241208559,0.0,0.0,0.0,50.0,0.0,78.53981633974483,-0.10000000000047748,0.0,10000.0,78.53981633974483,0.0,10.0,0.007853981633974483,50.0,10000.0,78.53981633974483,0.0,10.0,0.007853981633974483,50.0,10000.0,78.53981633974483,0.0,10.0,0.007853981633974483,50.0,31.41592653589793,0.0,10000.0,78.53981633974483,0.0,1.0,1.0,0.8335755363872163
3060,4058,19,N40-10-2,12,0,Rapport des essais: de tirants sous dÃ©formation imposÃ©e de courte durÃ©e,1993,0,Switzerland,Ã‰cole Polytechnique FÃ©dÃ©rale de Lausanne,Construction Materials Laboratory,"Bicher Farra, Jean-Paul Jaccoud",1150.0,1150.0,1000.0,1000.0,100.0,100,"[2,7,6]","[6,7,15]",60.0,"[0,21,0]",0,39.9,"[1,160x320,0]","[7,28,90]",3.0175076288884894,"[1,160x320,1]",[28],35385.0,"[1,160x320,2]",[28],"[0,0,0,0,0.39,32,0,Sikament320,0]",200533.0,2,579.3,[10],[50],[1],[45],[0],[0],0.0,0.0,0,0,0.0,0.0,0.0,0,0,[0],[0],[0],[0],[0],2,1a,0,0,2,2,0.0,1,22.30530784048753,0.0,284.0,28,1,0.0,0,0,0,2,0.15,0.0,0.207,413.0,424.0,0,-1,2,0,0,0,10000.0,78.53981633974483,13,0.5,CN,39.9,1.0,31.9,48.0722891566265,3.0175076288884894,5.0196600026558045,5.0196600026558045,3.9227599175550365,3.9227599175550365,6.525558003452546,6.525558003452546,2.1122553402219424,2.1122553402219424,3.513762001859063,33700.0,0.0,1.5708039424154574,1.5708039424154574,0.0,1.8724027195162336,1.8724027195162336,0.0,3.443206661931691,3.443206661931691,33700.0,-4.607864941534082e-05,-4.607864941534082e-05,-0.0001855165347713787,-0.0001855165347713787,-0.00023159518418671953,-0.00023159518418671953,-0.00023159518418671953,1,0,5.6671753567896,0.0,100.0,0.0,50.0,0.0,0.0,0.007853981633974483,0.007853981633974483,0.0,0.0,0.0,0.0,0.0,0.0,0.0,50.0,45.0,50.0,50.0,0.0,0.0,50.0,8333333.333333336,166666.66666666672,166666.66666666672,25.0,0.25,0.0,0.0,0.0,0.0,0.0,3.0175076288884894,39.9,166666.66666666672,166666.66666666672,40.665522502195316,0.0,21.896819808874394,0.0,1,31.281171155534857,0.0,5.4315137319992814,15.791611697353755,0.0,0.0,0.0,0.0,0.0,0.0,0.0,398.284241208559,0.0,0.0,0.0,50.0,0.0,78.53981633974483,-0.10000000000047748,0.0,10000.0,78.53981633974483,0.0,10.0,0.007853981633974483,50.0,10000.0,78.53981633974483,0.0,10.0,0.007853981633974483,50.0,10000.0,78.53981633974483,0.0,10.0,0.007853981633974483,50.0,31.41592653589793,0.0,10000.0,78.53981633974483,0.0,1.0,1.0,0.7130585913673776
3061,4059,19,N40-10-2,19,0,Rapport des essais: de tirants sous dÃ©formation imposÃ©e de courte durÃ©e,1993,0,Switzerland,Ã‰cole Polytechnique FÃ©dÃ©rale de Lausanne,Construction Materials Laboratory,"Bicher Farra, Jean-Paul Jaccoud",1150.0,1150.0,1000.0,1000.0,100.0,100,"[2,7,6]","[6,7,15]",60.0,"[0,21,0]",0,39.9,"[1,160x320,0]","[7,28,90]",3.0175076288884894,"[1,160x320,1]",[28],35385.0,"[1,160x320,2]",[28],"[0,0,0,0,0.39,32,0,Sikament320,0]",200533.0,2,579.3,[10],[50],[1],[45],[0],[0],0.0,0.0,0,0,0.0,0.0,0.0,0,0,[0],[0],[0],[0],[0],2,1a,0,0,2,2,0.0,1,25.21128104505809,0.0,321.0,28,1,0.0,0,0,0,3,0.2,0.0,0.256,307.0,723.0,0,-1,2,0,0,0,10000.0,78.53981633974483,13,0.5,CN,39.9,1.0,31.9,48.0722891566265,3.0175076288884894,5.0196600026558045,5.0196600026558045,3.9227599175550365,3.9227599175550365,6.525558003452546,6.525558003452546,2.1122553402219424,2.1122553402219424,3.513762001859063,33700.0,0.0,1.5708039424154574,1.5708039424154574,0.0,1.8724027195162336,1.8724027195162336,0.0,3.443206661931691,3.443206661931691,33700.0,-4.607864941534082e-05,-4.607864941534082e-05,-0.0001855165347713787,-0.0001855165347713787,-0.00023159518418671953,-0.00023159518418671953,-0.00023159518418671953,1,0,5.6671753567896,0.0,100.0,0.0,50.0,0.0,0.0,0.007853981633974483,0.007853981633974483,0.0,0.0,0.0,0.0,0.0,0.0,0.0,50.0,45.0,50.0,50.0,0.0,0.0,50.0,8333333.333333336,166666.66666666672,166666.66666666672,25.0,0.25,0.0,0.0,0.0,0.0,0.0,3.0175076288884894,39.9,166666.66666666672,166666.66666666672,40.665522502195316,0.0,21.896819808874394,0.0,1,31.281171155534857,0.0,5.4315137319992814,15.791611697353755,0.0,0.0,0.0,0.0,0.0,0.0,0.0,398.284241208559,0.0,0.0,0.0,50.0,0.0,78.53981633974483,-0.10000000000047748,0.0,10000.0,78.53981633974483,0.0,10.0,0.007853981633974483,50.0,10000.0,78.53981633974483,0.0,10.0,0.007853981633974483,50.0,10000.0,78.53981633974483,0.0,10.0,0.007853981633974483,50.0,31.41592653589793,0.0,10000.0,78.53981633974483,0.0,1.0,1.0,0.8059570698201699
3062,4060,19,N40-10-2,24,0,Rapport des essais: de tirants sous dÃ©formation imposÃ©e de courte durÃ©e,1993,0,Switzerland,Ã‰cole Polytechnique FÃ©dÃ©rale de Lausanne,Construction Materials Laboratory,"Bicher Farra, Jean-Paul Jaccoud",1150.0,1150.0,1000.0,1000.0,100.0,100,"[2,7,6]","[6,7,15]",60.0,"[0,21,0]",0,39.9,"[1,160x320,0]","[7,28,90]",3.0175076288884894,"[1,160x320,1]",[28],35385.0,"[1,160x320,2]",[28],"[0,0,0,0,0.39,32,0,Sikament320,0]",200533.0,2,579.3,[10],[50],[1],[45],[0],[0],0.0,0.0,0,0,0.0,0.0,0.0,0,0,[0],[0],[0],[0],[0],2,1a,0,0,2,2,0.0,1,27.17477645355171,0.0,346.0,28,1,0.0,0,0,0,4,0.23,0.0,0.351,238.0,307.0,0,-1,2,0,0,0,10000.0,78.53981633974483,13,0.5,CN,39.9,1.0,31.9,48.0722891566265,3.0175076288884894,5.0196600026558045,5.0196600026558045,3.9227599175550365,3.9227599175550365,6.525558003452546,6.525558003452546,2.1122553402219424,2.1122553402219424,3.513762001859063,33700.0,0.0,1.5708039424154574,1.5708039424154574,0.0,1.8724027195162336,1.8724027195162336,0.0,3.443206661931691,3.443206661931691,33700.0,-4.607864941534082e-05,-4.607864941534082e-05,-0.0001855165347713787,-0.0001855165347713787,-0.00023159518418671953,-0.00023159518418671953,-0.00023159518418671953,1,0,5.6671753567896,0.0,100.0,0.0,50.0,0.0,0.0,0.007853981633974483,0.007853981633974483,0.0,0.0,0.0,0.0,0.0,0.0,0.0,50.0,45.0,50.0,50.0,0.0,0.0,50.0,8333333.333333336,166666.66666666672,166666.66666666672,25.0,0.25,0.0,0.0,0.0,0.0,0.0,3.0175076288884894,39.9,166666.66666666672,166666.66666666672,40.665522502195316,0.0,21.896819808874394,0.0,1,31.281171155534857,0.0,5.4315137319992814,15.791611697353755,0.0,0.0,0.0,0.0,0.0,0.0,0.0,398.284241208559,0.0,0.0,0.0,50.0,0.0,78.53981633974483,-0.10000000000047748,0.0,10000.0,78.53981633974483,0.0,10.0,0.007853981633974483,50.0,10000.0,78.53981633974483,0.0,10.0,0.007853981633974483,50.0,10000.0,78.53981633974483,0.0,10.0,0.007853981633974483,50.0,31.41592653589793,0.0,10000.0,78.53981633974483,0.0,1.0,1.0,0.8687263120180024
3063,4061,19,N40-10-2,7,0,Rapport des essais: de tirants sous dÃ©formation imposÃ©e de courte durÃ©e,1993,0,Switzerland,Ã‰cole Polytechnique FÃ©dÃ©rale de Lausanne,Construction Materials Laboratory,"Bicher Farra, Jean-Paul Jaccoud",1150.0,1150.0,1000.0,1000.0,100.0,100,"[2,7,6]","[6,7,15]",60.0,"[0,21,0]",0,39.9,"[1,160x320,0]","[7,28,90]",3.0175076288884894,"[1,160x320,1]",[28],35385.0,"[1,160x320,2]",[28],"[0,0,0,0,0.39,32,0,Sikament320,0]",200533.0,2,579.3,[10],[50],[1],[45],[0],[0],0.0,0.0,0,0,0.0,0.0,0.0,0,0,[0],[0],[0],[0],[0],2,1a,0,0,2,2,0.0,1,23.090706003884982,0.0,294.0,28,1,0.0,0,0,0,1,0.14,0.0,0.24,706.0,767.0,0,-1,2,0,0,0,10000.0,78.53981633974483,13,0.5,CN,39.9,1.0,31.9,48.0722891566265,3.0175076288884894,5.0196600026558045,5.0196600026558045,3.9227599175550365,3.9227599175550365,6.525558003452546,6.525558003452546,2.1122553402219424,2.1122553402219424,3.513762001859063,33700.0,0.0,1.5708039424154574,1.5708039424154574,0.0,1.8724027195162336,1.8724027195162336,0.0,3.443206661931691,3.443206661931691,33700.0,-4.607864941534082e-05,-4.607864941534082e-05,-0.0001855165347713787,-0.0001855165347713787,-0.00023159518418671953,-0.00023159518418671953,-0.00023159518418671953,1,0,5.6671753567896,0.0,100.0,0.0,50.0,0.0,0.0,0.007853981633974483,0.007853981633974483,0.0,0.0,0.0,0.0,0.0,0.0,0.0,50.0,45.0,50.0,50.0,0.0,0.0,50.0,8333333.333333336,166666.66666666672,166666.66666666672,25.0,0.25,0.0,0.0,0.0,0.0,0.0,3.0175076288884894,39.9,166666.66666666672,166666.66666666672,40.665522502195316,0.0,21.896819808874394,0.0,1,31.281171155534857,0.0,5.4315137319992814,15.791611697353755,0.0,0.0,0.0,0.0,0.0,0.0,0.0,398.284241208559,0.0,0.0,0.0,50.0,0.0,78.53981633974483,-0.10000000000047748,0.0,10000.0,78.53981633974483,0.0,10.0,0.007853981633974483,50.0,10000.0,78.53981633974483,0.0,10.0,0.007853981633974483,50.0,10000.0,78.53981633974483,0.0,10.0,0.007853981633974483,50.0,31.41592653589793,0.0,10000.0,78.53981633974483,0.0,1.0,1.0,0.7381662882465108
3068,4066,19,N40-10-2,28,0,Rapport des essais: de tirants sous dÃ©formation imposÃ©e de courte durÃ©e,1993,0,Switzerland,Ã‰cole Polytechnique FÃ©dÃ©rale de Lausanne,Construction Materials Laboratory,"Bicher Farra, Jean-Paul Jaccoud",1150.0,1150.0,1000.0,1000.0,100.0,100,"[2,7,6]","[6,7,15]",60.0,"[0,21,0]",0,39.9,"[1,160x320,0]","[7,28,90]",3.0175076288884894,"[1,160x320,1]",[28],35385.0,"[1,160x320,2]",[28],"[0,0,0,0,0.39,32,0,Sikament320,0]",200533.0,2,579.3,[10],[50],[1],[45],[0],[0],0.0,0.0,0,0,0.0,0.0,0.0,0,0,[0],[0],[0],[0],[0],2,1a,0,0,2,2,0.0,1,27.17477645355171,0.0,346.0,28,1,0.0,0,0,0,5,0.25,0.0,0.351,192.0,307.0,0,-1,2,0,0,0,10000.0,78.53981633974483,13,0.5,CN,39.9,1.0,31.9,48.0722891566265,3.0175076288884894,5.0196600026558045,5.0196600026558045,3.9227599175550365,3.9227599175550365,6.525558003452546,6.525558003452546,2.1122553402219424,2.1122553402219424,3.513762001859063,33700.0,0.0,1.5708039424154574,1.5708039424154574,0.0,1.8724027195162336,1.8724027195162336,0.0,3.443206661931691,3.443206661931691,33700.0,-4.607864941534082e-05,-4.607864941534082e-05,-0.0001855165347713787,-0.0001855165347713787,-0.00023159518418671953,-0.00023159518418671953,-0.00023159518418671953,1,0,5.6671753567896,0.0,100.0,0.0,50.0,0.0,0.0,0.007853981633974483,0.007853981633974483,0.0,0.0,0.0,0.0,0.0,0.0,0.0,50.0,45.0,50.0,50.0,0.0,0.0,50.0,8333333.333333336,166666.66666666672,166666.66666666672,25.0,0.25,0.0,0.0,0.0,0.0,0.0,3.0175076288884894,39.9,166666.66666666672,166666.66666666672,40.665522502195316,0.0,21.896819808874394,0.0,1,31.281171155534857,0.0,5.4315137319992814,15.791611697353755,0.0,0.0,0.0,0.0,0.0,0.0,0.0,398.284241208559,0.0,0.0,0.0,50.0,0.0,78.53981633974483,-0.10000000000047748,0.0,10000.0,78.53981633974483,0.0,10.0,0.007853981633974483,50.0,10000.0,78.53981633974483,0.0,10.0,0.007853981633974483,50.0,10000.0,78.53981633974483,0.0,10.0,0.007853981633974483,50.0,31.41592653589793,0.0,10000.0,78.53981633974483,0.0,1.0,1.0,0.8687263120180024
3073,4071,19,N40-10-2,20,0,Rapport des essais: de tirants sous dÃ©formation imposÃ©e de courte durÃ©e,1993,0,Switzerland,Ã‰cole Polytechnique FÃ©dÃ©rale de Lausanne,Construction Materials Laboratory,"Bicher Farra, Jean-Paul Jaccoud",1150.0,1150.0,1000.0,1000.0,100.0,100,"[2,7,6]","[6,7,15]",60.0,"[0,21,0]",0,39.9,"[1,160x320,0]","[7,28,90]",3.0175076288884894,"[1,160x320,1]",[28],35385.0,"[1,160x320,2]",[28],"[0,0,0,0,0.39,32,0,Sikament320,0]",200533.0,2,579.3,[10],[50],[1],[45],[0],[0],0.0,0.0,0,0,0.0,0.0,0.0,0,0,[0],[0],[0],[0],[0],2,1a,0,0,2,2,0.0,1,27.09623663721197,0.0,345.0,28,1,0.0,0,0,0,3,0.21,0.0,0.351,307.0,307.0,0,-1,2,0,0,0,10000.0,78.53981633974483,13,0.5,CN,39.9,1.0,31.9,48.0722891566265,3.0175076288884894,5.0196600026558045,5.0196600026558045,3.9227599175550365,3.9227599175550365,6.525558003452546,6.525558003452546,2.1122553402219424,2.1122553402219424,3.513762001859063,33700.0,0.0,1.5708039424154574,1.5708039424154574,0.0,1.8724027195162336,1.8724027195162336,0.0,3.443206661931691,3.443206661931691,33700.0,-4.607864941534082e-05,-4.607864941534082e-05,-0.0001855165347713787,-0.0001855165347713787,-0.00023159518418671953,-0.00023159518418671953,-0.00023159518418671953,1,0,5.6671753567896,0.0,100.0,0.0,50.0,0.0,0.0,0.007853981633974483,0.007853981633974483,0.0,0.0,0.0,0.0,0.0,0.0,0.0,50.0,45.0,50.0,50.0,0.0,0.0,50.0,8333333.333333336,166666.66666666672,166666.66666666672,25.0,0.25,0.0,0.0,0.0,0.0,0.0,3.0175076288884894,39.9,166666.66666666672,166666.66666666672,40.665522502195316,0.0,21.896819808874394,0.0,1,31.281171155534857,0.0,5.4315137319992814,15.791611697353755,0.0,0.0,0.0,0.0,0.0,0.0,0.0,398.284241208559,0.0,0.0,0.0,50.0,0.0,78.53981633974483,-0.10000000000047748,0.0,10000.0,78.53981633974483,0.0,10.0,0.007853981633974483,50.0,10000.0,78.53981633974483,0.0,10.0,0.007853981633974483,50.0,10000.0,78.53981633974483,0.0,10.0,0.007853981633974483,50.0,31.41592653589793,0.0,10000.0,78.53981633974483,0.0,1.0,1.0,0.8662155423300892
3075,4073,19,N40-10-3,8,0,Rapport des essais: de tirants sous dÃ©formation imposÃ©e de courte durÃ©e,1993,0,Switzerland,Ã‰cole Polytechnique FÃ©dÃ©rale de Lausanne,Construction Materials Laboratory,"Bicher Farra, Jean-Paul Jaccoud",1150.0,1150.0,1000.0,1000.0,100.0,100,"[2,7,6]","[6,7,15]",60.0,"[0,21,0]",0,39.9,"[1,160x320,0]","[7,28,90]",3.0175076288884894,"[1,160x320,1]",[28],35385.0,"[1,160x320,2]",[28],"[0,0,0,0,0.39,32,0,Sikament320,0]",200533.0,2,579.3,[10],[50],[1],[45],[0],[0],0.0,0.0,0,0,0.0,0.0,0.0,0,0,[0],[0],[0],[0],[0],2,1a,0,0,2,2,0.0,1,26.70353755551324,0.0,340.0,28,1,0.0,0,0,0,1,0.18,0.0,0.225,405.0,598.0,0,-1,2,0,0,0,10000.0,78.53981633974483,13,0.5,CN,39.9,1.0,31.9,48.0722891566265,3.0175076288884894,5.0196600026558045,5.0196600026558045,3.9227599175550365,3.9227599175550365,6.525558003452546,6.525558003452546,2.1122553402219424,2.1122553402219424,3.513762001859063,33700.0,0.0,1.5708039424154574,1.5708039424154574,0.0,1.8724027195162336,1.8724027195162336,0.0,3.443206661931691,3.443206661931691,33700.0,-4.607864941534082e-05,-4.607864941534082e-05,-0.0001855165347713787,-0.0001855165347713787,-0.00023159518418671953,-0.00023159518418671953,-0.00023159518418671953,1,0,5.6671753567896,0.0,100.0,0.0,50.0,0.0,0.0,0.007853981633974483,0.007853981633974483,0.0,0.0,0.0,0.0,0.0,0.0,0.0,50.0,45.0,50.0,50.0,0.0,0.0,50.0,8333333.333333336,166666.66666666672,166666.66666666672,25.0,0.25,0.0,0.0,0.0,0.0,0.0,3.0175076288884894,39.9,166666.66666666672,166666.66666666672,40.665522502195316,0.0,21.896819808874394,0.0,1,31.281171155534857,0.0,5.4315137319992814,15.791611697353755,0.0,0.0,0.0,0.0,0.0,0.0,0.0,398.284241208559,0.0,0.0,0.0,50.0,0.0,78.53981633974483,-0.10000000000047748,0.0,10000.0,78.53981633974483,0.0,10.0,0.007853981633974483,50.0,10000.0,78.53981633974483,0.0,10.0,0.007853981633974483,50.0,10000.0,78.53981633974483,0.0,10.0,0.007853981633974483,50.0,31.41592653589793,0.0,10000.0,78.53981633974483,0.0,1.0,1.0,0.8536616938905225
3081,4079,19,N40-10-3,20,0,Rapport des essais: de tirants sous dÃ©formation imposÃ©e de courte durÃ©e,1993,0,Switzerland,Ã‰cole Polytechnique FÃ©dÃ©rale de Lausanne,Construction Materials Laboratory,"Bicher Farra, Jean-Paul Jaccoud",1150.0,1150.0,1000.0,1000.0,100.0,100,"[2,7,6]","[6,7,15]",60.0,"[0,21,0]",0,39.9,"[1,160x320,0]","[7,28,90]",3.0175076288884894,"[1,160x320,1]",[28],35385.0,"[1,160x320,2]",[28],"[0,0,0,0,0.39,32,0,Sikament320,0]",200533.0,2,579.3,[10],[50],[1],[45],[0],[0],0.0,0.0,0,0,0.0,0.0,0.0,0,0,[0],[0],[0],[0],[0],2,1a,0,0,2,2,0.0,1,24.818581963359367,0.0,316.0,28,1,0.0,0,0,0,4,0.18,0.0,0.302,235.0,235.0,0,-1,2,0,0,0,10000.0,78.53981633974483,13,0.5,CN,39.9,1.0,31.9,48.0722891566265,3.0175076288884894,5.0196600026558045,5.0196600026558045,3.9227599175550365,3.9227599175550365,6.525558003452546,6.525558003452546,2.1122553402219424,2.1122553402219424,3.513762001859063,33700.0,0.0,1.5708039424154574,1.5708039424154574,0.0,1.8724027195162336,1.8724027195162336,0.0,3.443206661931691,3.443206661931691,33700.0,-4.607864941534082e-05,-4.607864941534082e-05,-0.0001855165347713787,-0.0001855165347713787,-0.00023159518418671953,-0.00023159518418671953,-0.00023159518418671953,1,0,5.6671753567896,0.0,100.0,0.0,50.0,0.0,0.0,0.007853981633974483,0.007853981633974483,0.0,0.0,0.0,0.0,0.0,0.0,0.0,50.0,45.0,50.0,50.0,0.0,0.0,50.0,8333333.333333336,166666.66666666672,166666.66666666672,25.0,0.25,0.0,0.0,0.0,0.0,0.0,3.0175076288884894,39.9,166666.66666666672,166666.66666666672,40.665522502195316,0.0,21.896819808874394,0.0,1,31.281171155534857,0.0,5.4315137319992814,15.791611697353755,0.0,0.0,0.0,0.0,0.0,0.0,0.0,398.284241208559,0.0,0.0,0.0,50.0,0.0,78.53981633974483,-0.10000000000047748,0.0,10000.0,78.53981633974483,0.0,10.0,0.007853981633974483,50.0,10000.0,78.53981633974483,0.0,10.0,0.007853981633974483,50.0,10000.0,78.53981633974483,0.0,10.0,0.007853981633974483,50.0,31.41592653589793,0.0,10000.0,78.53981633974483,0.0,1.0,1.0,0.7934032213806034
