Repository: iavdesch/Research

Readme
======

The supporting files are related to the study "A method for determining the performance of formulas for calculating the crack width and spacing in reinforced concrete elements".

The following files are relevant:
Research/Method_comparing_CWFs/Data_processing_for_GitHuB_Final (contains the data processing of the database "Crack width and crack spacing in reinforced and prestressed concrete elements: database")
Research/Method_comparing_CWFs/CWF_analysis_for_GitHuB_Final (contains the evaluation of the different crack width formulas)

File: Method_comparing_CWFs/Datasets_Used/Working_database_no_hordijk_no_initshrink.csv (part 57 of 83)
,ID,EPID,ELID,LOADID,DOI,title,year,journal,country,institution,laboratory,authors,Ltot,Lspan,Lcons,Lmeas,h,b,hc,thc,RH,Temp,pd,fcm,catfcm,tfcm,fctm,catfctm,tfctm,Ecm,catEcm,tEcm,mix,Es,fsr,fy,phi,zs,nbl,clat,phit,st,phiw,sw,type,method,fpk,fp01k,Ep,rel,fpr,npl,phip,Ap,zp,cplat,catf,epsin,catcal,selfw,typew,locw,epsc,Nrep,N,M,sigs,t0,t,PL,catp,t0p,tp,ncr,wm,wk,wmax,sm,smax,indLR,indNP,indtfcm,indtfctm,indtEcm,slab,Ac,Astot,ts,sc,class_C,fcm28,Bcc,fck28,fcm_cube_150,fctm28,fctmfl28,fctmfl,fct095_28,fct095,fct095fl_28,fct095fl,fct005,fct005_28,fct005fl,Ecm28,phi_bc,phi_bc_prestress,phi_bc_prior_load,phi_dc,phi_dc_prestress,phi_dc_prior_load,phi_creep,phi_creep_prestress,phi_creep_prior_load,Ecm0,eps_cbs,eps_cbs_prestress,eps_cds,eps_cds_prestress,shrinkage,shrinkage_prestress,shrinkage_init,bondLR,bondPR,ae,ap,sxLR,sxNP,zstot,zstensinit,Astensinit,rhotot,rhotensinit,At,Aw,Aptot,zptot,zeta1,zeta,phi_peq,ry,cy,ry0,rx,ryp,cyp,cog,Izz,Wb,Wt,rho,qself,Mself,ep,Mp,pre_loss,initstrain,fctmorg,fcmorg,W_Ib,W_It,Ncr095,Mcr095,Ncr005,Mcr005,CS,Ncr,Mcr,tau_bms,tau_max,xcinit,epsinit,dpsigs,xc,eps,epsbot,sigssimpl,sigsr,dpsigsr,xc_sr,eps_sr,zstottens,zptottens,Astens,Actens,Aptens,Aceff_MC2020,Aseff_MC2020,Apeff_MC2020,phi_eq_MC2020,rhoeff_MC2020,hceff_MC2020,Aceff_FPR,Aseff_FPR,Apeff_FPR,phi_eq_FPR,rhoeff_FPR,hceff_FPR,Aceff_SMTCM,Aseff_SMTCM,Apeff_SMTCM,phi_eq_SMTCM,rhoeff_SMTCM,hceff_SMTCM,sumcirc_SMTCM,sumcirc_p_SMTCM,Actensstate1,Astensstate1,Aptensstate1,r,p,k1
3163,4161,19,N40-14-3,15,0,Rapport des essais: de tirants sous dÃ©formation imposÃ©e de courte durÃ©e,1993,0,Switzerland,Ã‰cole Polytechnique FÃ©dÃ©rale de Lausanne,Construction Materials Laboratory,"Bicher Farra, Jean-Paul Jaccoud",1150.0,1150.0,1000.0,1000.0,100.0,100,"[2,7,6]","[6,7,15]",60.0,"[0,21,0]",0,39.9,"[1,160x320,0]","[7,28,90]",3.0175076288884894,"[1,160x320,1]",[28],35385.0,"[1,160x320,2]",[28],"[0,0,0,0,0.39,32,0,Sikament320,0]",196317.0,2,558.2,[14],[50],[1],[43],[0],[0],0.0,0.0,0,0,0.0,0.0,0.0,0,0,[0],[0],[0],[0],[0],2,1a,0,0,2,2,0.0,1,27.86278524468787,0.0,181.0,28,1,0.0,0,0,0,3,0.12,0.0,0.193,290.0,604.0,0,-1,2,0,0,0,10000.0,153.93804002589985,13,0.5,CN,39.9,1.0,31.9,48.0722891566265,3.0175076288884894,5.0196600026558045,5.0196600026558045,3.9227599175550365,3.9227599175550365,6.525558003452546,6.525558003452546,2.1122553402219424,2.1122553402219424,3.513762001859063,33700.0,0.0,1.5708039424154574,1.5708039424154574,0.0,1.8724027195162336,1.8724027195162336,0.0,3.443206661931691,3.443206661931691,33700.0,-4.607864941534082e-05,-4.607864941534082e-05,-0.0001855165347713787,-0.0001855165347713787,-0.00023159518418671953,-0.00023159518418671953,-0.00023159518418671953,1,0,5.548028825773633,0.0,100.0,0.0,50.0,0.0,0.0,0.015393804002589986,0.015393804002589986,0.0,0.0,0.0,0.0,0.0,0.0,0.0,50.0,43.0,50.0,50.0,0.0,0.0,49.99999999999999,8333333.333333336,166666.6666666667,166666.66666666674,25.0,0.25,0.0,0.0,0.0,0.0,0.0,3.0175076288884894,39.9,166666.6666666667,166666.66666666674,41.97398083645516,0.0,22.601374296552773,0.0,1,32.28767756650397,0.0,5.4315137319992814,15.791611697353755,0.0,0.0,0.0,0.0,0.0,0.0,0.0,209.74463206801656,0.0,0.0,0.0,50.0,0.0,153.93804002589985,-0.10000000000047748,0.0,10000.0,153.93804002589985,0.0,14.0,0.015393804002589986,50.0,10000.0,153.93804002589985,0.0,14.0,0.015393804002589986,50.0,10000.0,153.93804002589985,0.0,14.0,0.015393804002589986,50.0,43.982297150257104,0.0,10000.0,153.93804002589985,0.0,1.0,1.0,0.8629541467421431
3164,4162,19,N40-14-3,21,0,Rapport des essais: de tirants sous dÃ©formation imposÃ©e de courte durÃ©e,1993,0,Switzerland,Ã‰cole Polytechnique FÃ©dÃ©rale de Lausanne,Construction Materials Laboratory,"Bicher Farra, Jean-Paul Jaccoud",1150.0,1150.0,1000.0,1000.0,100.0,100,"[2,7,6]","[6,7,15]",60.0,"[0,21,0]",0,39.9,"[1,160x320,0]","[7,28,90]",3.0175076288884894,"[1,160x320,1]",[28],35385.0,"[1,160x320,2]",[28],"[0,0,0,0,0.39,32,0,Sikament320,0]",196317.0,2,558.2,[14],[50],[1],[43],[0],[0],0.0,0.0,0,0,0.0,0.0,0.0,0,0,[0],[0],[0],[0],[0],2,1a,0,0,2,2,0.0,1,33.40455468562027,0.0,217.00000000000003,28,1,0.0,0,0,0,4,0.14,0.0,0.183,228.0,228.0,0,-1,2,0,0,0,10000.0,153.93804002589985,13,0.5,CN,39.9,1.0,31.9,48.0722891566265,3.0175076288884894,5.0196600026558045,5.0196600026558045,3.9227599175550365,3.9227599175550365,6.525558003452546,6.525558003452546,2.1122553402219424,2.1122553402219424,3.513762001859063,33700.0,0.0,1.5708039424154574,1.5708039424154574,0.0,1.8724027195162336,1.8724027195162336,0.0,3.443206661931691,3.443206661931691,33700.0,-4.607864941534082e-05,-4.607864941534082e-05,-0.0001855165347713787,-0.0001855165347713787,-0.00023159518418671953,-0.00023159518418671953,-0.00023159518418671953,1,0,5.548028825773633,0.0,100.0,0.0,50.0,0.0,0.0,0.015393804002589986,0.015393804002589986,0.0,0.0,0.0,0.0,0.0,0.0,0.0,50.0,43.0,50.0,50.0,0.0,0.0,49.99999999999999,8333333.333333336,166666.6666666667,166666.66666666674,25.0,0.25,0.0,0.0,0.0,0.0,0.0,3.0175076288884894,39.9,166666.6666666667,166666.66666666674,41.97398083645516,0.0,22.601374296552773,0.0,1,32.28767756650397,0.0,5.4315137319992814,15.791611697353755,0.0,0.0,0.0,0.0,0.0,0.0,0.0,209.74463206801656,0.0,0.0,0.0,50.0,0.0,153.93804002589985,-0.10000000000047748,0.0,10000.0,153.93804002589985,0.0,14.0,0.015393804002589986,50.0,10000.0,153.93804002589985,0.0,14.0,0.015393804002589986,50.0,10000.0,153.93804002589985,0.0,14.0,0.015393804002589986,50.0,43.982297150257104,0.0,10000.0,153.93804002589985,0.0,1.0,1.0,1.0345914355969341
3165,4163,19,N40-14-3,24,0,Rapport des essais: de tirants sous dÃ©formation imposÃ©e de courte durÃ©e,1993,0,Switzerland,Ã‰cole Polytechnique FÃ©dÃ©rale de Lausanne,Construction Materials Laboratory,"Bicher Farra, Jean-Paul Jaccoud",1150.0,1150.0,1000.0,1000.0,100.0,100,"[2,7,6]","[6,7,15]",60.0,"[0,21,0]",0,39.9,"[1,160x320,0]","[7,28,90]",3.0175076288884894,"[1,160x320,1]",[28],35385.0,"[1,160x320,2]",[28],"[0,0,0,0,0.39,32,0,Sikament320,0]",196317.0,2,558.2,[14],[50],[1],[43],[0],[0],0.0,0.0,0,0,0.0,0.0,0.0,0,0,[0],[0],[0],[0],[0],2,1a,0,0,2,2,0.0,1,37.56088176631957,0.0,244.0,28,1,0.0,0,0,0,5,0.17,0.0,0.2,188.0,188.0,0,-1,2,0,0,0,10000.0,153.93804002589985,13,0.5,CN,39.9,1.0,31.9,48.0722891566265,3.0175076288884894,5.0196600026558045,5.0196600026558045,3.9227599175550365,3.9227599175550365,6.525558003452546,6.525558003452546,2.1122553402219424,2.1122553402219424,3.513762001859063,33700.0,0.0,1.5708039424154574,1.5708039424154574,0.0,1.8724027195162336,1.8724027195162336,0.0,3.443206661931691,3.443206661931691,33700.0,-4.607864941534082e-05,-4.607864941534082e-05,-0.0001855165347713787,-0.0001855165347713787,-0.00023159518418671953,-0.00023159518418671953,-0.00023159518418671953,1,0,5.548028825773633,0.0,100.0,0.0,50.0,0.0,0.0,0.015393804002589986,0.015393804002589986,0.0,0.0,0.0,0.0,0.0,0.0,0.0,50.0,43.0,50.0,50.0,0.0,0.0,49.99999999999999,8333333.333333336,166666.6666666667,166666.66666666674,25.0,0.25,0.0,0.0,0.0,0.0,0.0,3.0175076288884894,39.9,166666.6666666667,166666.66666666674,41.97398083645516,0.0,22.601374296552773,0.0,1,32.28767756650397,0.0,5.4315137319992814,15.791611697353755,0.0,0.0,0.0,0.0,0.0,0.0,0.0,209.74463206801656,0.0,0.0,0.0,50.0,0.0,153.93804002589985,-0.10000000000047748,0.0,10000.0,153.93804002589985,0.0,14.0,0.015393804002589986,50.0,10000.0,153.93804002589985,0.0,14.0,0.015393804002589986,50.0,10000.0,153.93804002589985,0.0,14.0,0.015393804002589986,50.0,43.982297150257104,0.0,10000.0,153.93804002589985,0.0,1.0,1.0,1.1633194022380273
3166,4164,19,N40-14-3,19,0,Rapport des essais: de tirants sous dÃ©formation imposÃ©e de courte durÃ©e,1993,0,Switzerland,Ã‰cole Polytechnique FÃ©dÃ©rale de Lausanne,Construction Materials Laboratory,"Bicher Farra, Jean-Paul Jaccoud",1150.0,1150.0,1000.0,1000.0,100.0,100,"[2,7,6]","[6,7,15]",60.0,"[0,21,0]",0,39.9,"[1,160x320,0]","[7,28,90]",3.0175076288884894,"[1,160x320,1]",[28],35385.0,"[1,160x320,2]",[28],"[0,0,0,0,0.39,32,0,Sikament320,0]",196317.0,2,558.2,[14],[50],[1],[43],[0],[0],0.0,0.0,0,0,0.0,0.0,0.0,0,0,[0],[0],[0],[0],[0],2,1a,0,0,2,2,0.0,1,29.556103684972772,0.0,192.0,28,1,0.0,0,0,0,4,0.12,0.0,0.149,228.0,623.0,0,-1,2,0,0,0,10000.0,153.93804002589985,13,0.5,CN,39.9,1.0,31.9,48.0722891566265,3.0175076288884894,5.0196600026558045,5.0196600026558045,3.9227599175550365,3.9227599175550365,6.525558003452546,6.525558003452546,2.1122553402219424,2.1122553402219424,3.513762001859063,33700.0,0.0,1.5708039424154574,1.5708039424154574,0.0,1.8724027195162336,1.8724027195162336,0.0,3.443206661931691,3.443206661931691,33700.0,-4.607864941534082e-05,-4.607864941534082e-05,-0.0001855165347713787,-0.0001855165347713787,-0.00023159518418671953,-0.00023159518418671953,-0.00023159518418671953,1,0,5.548028825773633,0.0,100.0,0.0,50.0,0.0,0.0,0.015393804002589986,0.015393804002589986,0.0,0.0,0.0,0.0,0.0,0.0,0.0,50.0,43.0,50.0,50.0,0.0,0.0,49.99999999999999,8333333.333333336,166666.6666666667,166666.66666666674,25.0,0.25,0.0,0.0,0.0,0.0,0.0,3.0175076288884894,39.9,166666.6666666667,166666.66666666674,41.97398083645516,0.0,22.601374296552773,0.0,1,32.28767756650397,0.0,5.4315137319992814,15.791611697353755,0.0,0.0,0.0,0.0,0.0,0.0,0.0,209.74463206801656,0.0,0.0,0.0,50.0,0.0,153.93804002589985,-0.10000000000047748,0.0,10000.0,153.93804002589985,0.0,14.0,0.015393804002589986,50.0,10000.0,153.93804002589985,0.0,14.0,0.015393804002589986,50.0,10000.0,153.93804002589985,0.0,14.0,0.015393804002589986,50.0,43.982297150257104,0.0,10000.0,153.93804002589985,0.0,1.0,1.0,0.9153988738922182
3167,4165,19,N40-14-3,16,0,Rapport des essais: de tirants sous dÃ©formation imposÃ©e de courte durÃ©e,1993,0,Switzerland,Ã‰cole Polytechnique FÃ©dÃ©rale de Lausanne,Construction Materials Laboratory,"Bicher Farra, Jean-Paul Jaccoud",1150.0,1150.0,1000.0,1000.0,100.0,100,"[2,7,6]","[6,7,15]",60.0,"[0,21,0]",0,39.9,"[1,160x320,0]","[7,28,90]",3.0175076288884894,"[1,160x320,1]",[28],35385.0,"[1,160x320,2]",[28],"[0,0,0,0,0.39,32,0,Sikament320,0]",196317.0,2,558.2,[14],[50],[1],[43],[0],[0],0.0,0.0,0,0,0.0,0.0,0.0,0,0,[0],[0],[0],[0],[0],2,1a,0,0,2,2,0.0,1,30.01791780505047,0.0,195.0,28,1,0.0,0,0,0,3,0.13,0.0,0.149,290.0,623.0,0,-1,2,0,0,0,10000.0,153.93804002589985,13,0.5,CN,39.9,1.0,31.9,48.0722891566265,3.0175076288884894,5.0196600026558045,5.0196600026558045,3.9227599175550365,3.9227599175550365,6.525558003452546,6.525558003452546,2.1122553402219424,2.1122553402219424,3.513762001859063,33700.0,0.0,1.5708039424154574,1.5708039424154574,0.0,1.8724027195162336,1.8724027195162336,0.0,3.443206661931691,3.443206661931691,33700.0,-4.607864941534082e-05,-4.607864941534082e-05,-0.0001855165347713787,-0.0001855165347713787,-0.00023159518418671953,-0.00023159518418671953,-0.00023159518418671953,1,0,5.548028825773633,0.0,100.0,0.0,50.0,0.0,0.0,0.015393804002589986,0.015393804002589986,0.0,0.0,0.0,0.0,0.0,0.0,0.0,50.0,43.0,50.0,50.0,0.0,0.0,49.99999999999999,8333333.333333336,166666.6666666667,166666.66666666674,25.0,0.25,0.0,0.0,0.0,0.0,0.0,3.0175076288884894,39.9,166666.6666666667,166666.66666666674,41.97398083645516,0.0,22.601374296552773,0.0,1,32.28767756650397,0.0,5.4315137319992814,15.791611697353755,0.0,0.0,0.0,0.0,0.0,0.0,0.0,209.74463206801656,0.0,0.0,0.0,50.0,0.0,153.93804002589985,-0.10000000000047748,0.0,10000.0,153.93804002589985,0.0,14.0,0.015393804002589986,50.0,10000.0,153.93804002589985,0.0,14.0,0.015393804002589986,50.0,10000.0,153.93804002589985,0.0,14.0,0.015393804002589986,50.0,43.982297150257104,0.0,10000.0,153.93804002589985,0.0,1.0,1.0,0.929701981296784
3168,4166,19,N40-14-3,6,0,Rapport des essais: de tirants sous dÃ©formation imposÃ©e de courte durÃ©e,1993,0,Switzerland,Ã‰cole Polytechnique FÃ©dÃ©rale de Lausanne,Construction Materials Laboratory,"Bicher Farra, Jean-Paul Jaccoud",1150.0,1150.0,1000.0,1000.0,100.0,100,"[2,7,6]","[6,7,15]",60.0,"[0,21,0]",0,39.9,"[1,160x320,0]","[7,28,90]",3.0175076288884894,"[1,160x320,1]",[28],35385.0,"[1,160x320,2]",[28],"[0,0,0,0,0.39,32,0,Sikament320,0]",196317.0,2,558.2,[14],[50],[1],[43],[0],[0],0.0,0.0,0,0,0.0,0.0,0.0,0,0,[0],[0],[0],[0],[0],2,1a,0,0,2,2,0.0,1,23.398582083936777,0.0,152.0,28,1,0.0,0,0,0,1,0.1,0.0,0.146,637.0,637.0,0,-1,2,0,0,0,10000.0,153.93804002589985,13,0.5,CN,39.9,1.0,31.9,48.0722891566265,3.0175076288884894,5.0196600026558045,5.0196600026558045,3.9227599175550365,3.9227599175550365,6.525558003452546,6.525558003452546,2.1122553402219424,2.1122553402219424,3.513762001859063,33700.0,0.0,1.5708039424154574,1.5708039424154574,0.0,1.8724027195162336,1.8724027195162336,0.0,3.443206661931691,3.443206661931691,33700.0,-4.607864941534082e-05,-4.607864941534082e-05,-0.0001855165347713787,-0.0001855165347713787,-0.00023159518418671953,-0.00023159518418671953,-0.00023159518418671953,1,0,5.548028825773633,0.0,100.0,0.0,50.0,0.0,0.0,0.015393804002589986,0.015393804002589986,0.0,0.0,0.0,0.0,0.0,0.0,0.0,50.0,43.0,50.0,50.0,0.0,0.0,49.99999999999999,8333333.333333336,166666.6666666667,166666.66666666674,25.0,0.25,0.0,0.0,0.0,0.0,0.0,3.0175076288884894,39.9,166666.6666666667,166666.66666666674,41.97398083645516,0.0,22.601374296552773,0.0,1,32.28767756650397,0.0,5.4315137319992814,15.791611697353755,0.0,0.0,0.0,0.0,0.0,0.0,0.0,209.74463206801656,0.0,0.0,0.0,50.0,0.0,153.93804002589985,-0.10000000000047748,0.0,10000.0,153.93804002589985,0.0,14.0,0.015393804002589986,50.0,10000.0,153.93804002589985,0.0,14.0,0.015393804002589986,50.0,10000.0,153.93804002589985,0.0,14.0,0.015393804002589986,50.0,43.982297150257104,0.0,10000.0,153.93804002589985,0.0,1.0,1.0,0.7246907751646727
3169,4167,19,N40-14-3,26,0,Rapport des essais: de tirants sous dÃ©formation imposÃ©e de courte durÃ©e,1993,0,Switzerland,Ã‰cole Polytechnique FÃ©dÃ©rale de Lausanne,Construction Materials Laboratory,"Bicher Farra, Jean-Paul Jaccoud",1150.0,1150.0,1000.0,1000.0,100.0,100,"[2,7,6]","[6,7,15]",60.0,"[0,21,0]",0,39.9,"[1,160x320,0]","[7,28,90]",3.0175076288884894,"[1,160x320,1]",[28],35385.0,"[1,160x320,2]",[28],"[0,0,0,0,0.39,32,0,Sikament320,0]",196317.0,2,558.2,[14],[50],[1],[43],[0],[0],0.0,0.0,0,0,0.0,0.0,0.0,0,0,[0],[0],[0],[0],[0],2,1a,0,0,2,2,0.0,1,37.40694372629366,0.0,243.0,28,1,0.0,0,0,0,6,0.15,0.0,0.2,159.0,188.0,0,-1,2,0,0,0,10000.0,153.93804002589985,13,0.5,CN,39.9,1.0,31.9,48.0722891566265,3.0175076288884894,5.0196600026558045,5.0196600026558045,3.9227599175550365,3.9227599175550365,6.525558003452546,6.525558003452546,2.1122553402219424,2.1122553402219424,3.513762001859063,33700.0,0.0,1.5708039424154574,1.5708039424154574,0.0,1.8724027195162336,1.8724027195162336,0.0,3.443206661931691,3.443206661931691,33700.0,-4.607864941534082e-05,-4.607864941534082e-05,-0.0001855165347713787,-0.0001855165347713787,-0.00023159518418671953,-0.00023159518418671953,-0.00023159518418671953,1,0,5.548028825773633,0.0,100.0,0.0,50.0,0.0,0.0,0.015393804002589986,0.015393804002589986,0.0,0.0,0.0,0.0,0.0,0.0,0.0,50.0,43.0,50.0,50.0,0.0,0.0,49.99999999999999,8333333.333333336,166666.6666666667,166666.66666666674,25.0,0.25,0.0,0.0,0.0,0.0,0.0,3.0175076288884894,39.9,166666.6666666667,166666.66666666674,41.97398083645516,0.0,22.601374296552773,0.0,1,32.28767756650397,0.0,5.4315137319992814,15.791611697353755,0.0,0.0,0.0,0.0,0.0,0.0,0.0,209.74463206801656,0.0,0.0,0.0,50.0,0.0,153.93804002589985,-0.10000000000047748,0.0,10000.0,153.93804002589985,0.0,14.0,0.015393804002589986,50.0,10000.0,153.93804002589985,0.0,14.0,0.015393804002589986,50.0,10000.0,153.93804002589985,0.0,14.0,0.015393804002589986,50.0,43.982297150257104,0.0,10000.0,153.93804002589985,0.0,1.0,1.0,1.1585516997698386
3170,4168,19,N40-14-3,20,0,Rapport des essais: de tirants sous dÃ©formation imposÃ©e de courte durÃ©e,1993,0,Switzerland,Ã‰cole Polytechnique FÃ©dÃ©rale de Lausanne,Construction Materials Laboratory,"Bicher Farra, Jean-Paul Jaccoud",1150.0,1150.0,1000.0,1000.0,100.0,100,"[2,7,6]","[6,7,15]",60.0,"[0,21,0]",0,39.9,"[1,160x320,0]","[7,28,90]",3.0175076288884894,"[1,160x320,1]",[28],35385.0,"[1,160x320,2]",[28],"[0,0,0,0,0.39,32,0,Sikament320,0]",196317.0,2,558.2,[14],[50],[1],[43],[0],[0],0.0,0.0,0,0,0.0,0.0,0.0,0,0,[0],[0],[0],[0],[0],2,1a,0,0,2,2,0.0,1,31.24942212525767,0.0,203.0,28,1,0.0,0,0,0,4,0.13,0.0,0.196,227.0,282.0,0,-1,2,0,0,0,10000.0,153.93804002589985,13,0.5,CN,39.9,1.0,31.9,48.0722891566265,3.0175076288884894,5.0196600026558045,5.0196600026558045,3.9227599175550365,3.9227599175550365,6.525558003452546,6.525558003452546,2.1122553402219424,2.1122553402219424,3.513762001859063,33700.0,0.0,1.5708039424154574,1.5708039424154574,0.0,1.8724027195162336,1.8724027195162336,0.0,3.443206661931691,3.443206661931691,33700.0,-4.607864941534082e-05,-4.607864941534082e-05,-0.0001855165347713787,-0.0001855165347713787,-0.00023159518418671953,-0.00023159518418671953,-0.00023159518418671953,1,0,5.548028825773633,0.0,100.0,0.0,50.0,0.0,0.0,0.015393804002589986,0.015393804002589986,0.0,0.0,0.0,0.0,0.0,0.0,0.0,50.0,43.0,50.0,50.0,0.0,0.0,49.99999999999999,8333333.333333336,166666.6666666667,166666.66666666674,25.0,0.25,0.0,0.0,0.0,0.0,0.0,3.0175076288884894,39.9,166666.6666666667,166666.66666666674,41.97398083645516,0.0,22.601374296552773,0.0,1,32.28767756650397,0.0,5.4315137319992814,15.791611697353755,0.0,0.0,0.0,0.0,0.0,0.0,0.0,209.74463206801656,0.0,0.0,0.0,50.0,0.0,153.93804002589985,-0.10000000000047748,0.0,10000.0,153.93804002589985,0.0,14.0,0.015393804002589986,50.0,10000.0,153.93804002589985,0.0,14.0,0.015393804002589986,50.0,10000.0,153.93804002589985,0.0,14.0,0.015393804002589986,50.0,43.982297150257104,0.0,10000.0,153.93804002589985,0.0,1.0,1.0,0.9678436010422932
3171,4169,19,N40-14-3,25,0,Rapport des essais: de tirants sous dÃ©formation imposÃ©e de courte durÃ©e,1993,0,Switzerland,Ã‰cole Polytechnique FÃ©dÃ©rale de Lausanne,Construction Materials Laboratory,"Bicher Farra, Jean-Paul Jaccoud",1150.0,1150.0,1000.0,1000.0,100.0,100,"[2,7,6]","[6,7,15]",60.0,"[0,21,0]",0,39.9,"[1,160x320,0]","[7,28,90]",3.0175076288884894,"[1,160x320,1]",[28],35385.0,"[1,160x320,2]",[28],"[0,0,0,0,0.39,32,0,Sikament320,0]",196317.0,2,558.2,[14],[50],[1],[43],[0],[0],0.0,0.0,0,0,0.0,0.0,0.0,0,0,[0],[0],[0],[0],[0],2,1a,0,0,2,2,0.0,1,39.10026216657856,0.0,254.0,28,1,0.0,0,0,0,6,0.15,0.0,0.15,159.0,159.0,0,-1,2,0,0,0,10000.0,153.93804002589985,13,0.5,CN,39.9,1.0,31.9,48.0722891566265,3.0175076288884894,5.0196600026558045,5.0196600026558045,3.9227599175550365,3.9227599175550365,6.525558003452546,6.525558003452546,2.1122553402219424,2.1122553402219424,3.513762001859063,33700.0,0.0,1.5708039424154574,1.5708039424154574,0.0,1.8724027195162336,1.8724027195162336,0.0,3.443206661931691,3.443206661931691,33700.0,-4.607864941534082e-05,-4.607864941534082e-05,-0.0001855165347713787,-0.0001855165347713787,-0.00023159518418671953,-0.00023159518418671953,-0.00023159518418671953,1,0,5.548028825773633,0.0,100.0,0.0,50.0,0.0,0.0,0.015393804002589986,0.015393804002589986,0.0,0.0,0.0,0.0,0.0,0.0,0.0,50.0,43.0,50.0,50.0,0.0,0.0,49.99999999999999,8333333.333333336,166666.6666666667,166666.66666666674,25.0,0.25,0.0,0.0,0.0,0.0,0.0,3.0175076288884894,39.9,166666.6666666667,166666.66666666674,41.97398083645516,0.0,22.601374296552773,0.0,1,32.28767756650397,0.0,5.4315137319992814,15.791611697353755,0.0,0.0,0.0,0.0,0.0,0.0,0.0,209.74463206801656,0.0,0.0,0.0,50.0,0.0,153.93804002589985,-0.10000000000047748,0.0,10000.0,153.93804002589985,0.0,14.0,0.015393804002589986,50.0,10000.0,153.93804002589985,0.0,14.0,0.015393804002589986,50.0,10000.0,153.93804002589985,0.0,14.0,0.015393804002589986,50.0,43.982297150257104,0.0,10000.0,153.93804002589985,0.0,1.0,1.0,1.2109964269199136
3172,4170,19,N40-14-3,7,0,Rapport des essais: de tirants sous dÃ©formation imposÃ©e de courte durÃ©e,1993,0,Switzerland,Ã‰cole Polytechnique FÃ©dÃ©rale de Lausanne,Construction Materials Laboratory,"Bicher Farra, Jean-Paul Jaccoud",1150.0,1150.0,1000.0,1000.0,100.0,100,"[2,7,6]","[6,7,15]",60.0,"[0,21,0]",0,39.9,"[1,160x320,0]","[7,28,90]",3.0175076288884894,"[1,160x320,1]",[28],35385.0,"[1,160x320,2]",[28],"[0,0,0,0,0.39,32,0,Sikament320,0]",196317.0,2,558.2,[14],[50],[1],[43],[0],[0],0.0,0.0,0,0,0.0,0.0,0.0,0,0,[0],[0],[0],[0],[0],2,1a,0,0,2,2,0.0,1,24.014334244040377,0.0,156.0,28,1,0.0,0,0,0,2,0.08,0.0,0.108,371.0,371.0,0,-1,2,0,0,0,10000.0,153.93804002589985,13,0.5,CN,39.9,1.0,31.9,48.0722891566265,3.0175076288884894,5.0196600026558045,5.0196600026558045,3.9227599175550365,3.9227599175550365,6.525558003452546,6.525558003452546,2.1122553402219424,2.1122553402219424,3.513762001859063,33700.0,0.0,1.5708039424154574,1.5708039424154574,0.0,1.8724027195162336,1.8724027195162336,0.0,3.443206661931691,3.443206661931691,33700.0,-4.607864941534082e-05,-4.607864941534082e-05,-0.0001855165347713787,-0.0001855165347713787,-0.00023159518418671953,-0.00023159518418671953,-0.00023159518418671953,1,0,5.548028825773633,0.0,100.0,0.0,50.0,0.0,0.0,0.015393804002589986,0.015393804002589986,0.0,0.0,0.0,0.0,0.0,0.0,0.0,50.0,43.0,50.0,50.0,0.0,0.0,49.99999999999999,8333333.333333336,166666.6666666667,166666.66666666674,25.0,0.25,0.0,0.0,0.0,0.0,0.0,3.0175076288884894,39.9,166666.6666666667,166666.66666666674,41.97398083645516,0.0,22.601374296552773,0.0,1,32.28767756650397,0.0,5.4315137319992814,15.791611697353755,0.0,0.0,0.0,0.0,0.0,0.0,0.0,209.74463206801656,0.0,0.0,0.0,50.0,0.0,153.93804002589985,-0.10000000000047748,0.0,10000.0,153.93804002589985,0.0,14.0,0.015393804002589986,50.0,10000.0,153.93804002589985,0.0,14.0,0.015393804002589986,50.0,10000.0,153.93804002589985,0.0,14.0,0.015393804002589986,50.0,43.982297150257104,0.0,10000.0,153.93804002589985,0.0,1.0,1.0,0.7437615850374273
3173,4171,19,N40-14-3,11,0,Rapport des essais: de tirants sous dÃ©formation imposÃ©e de courte durÃ©e,1993,0,Switzerland,Ã‰cole Polytechnique FÃ©dÃ©rale de Lausanne,Construction Materials Laboratory,"Bicher Farra, Jean-Paul Jaccoud",1150.0,1150.0,1000.0,1000.0,100.0,100,"[2,7,6]","[6,7,15]",60.0,"[0,21,0]",0,39.9,"[1,160x320,0]","[7,28,90]",3.0175076288884894,"[1,160x320,1]",[28],35385.0,"[1,160x320,2]",[28],"[0,0,0,0,0.39,32,0,Sikament320,0]",196317.0,2,558.2,[14],[50],[1],[43],[0],[0],0.0,0.0,0,0,0.0,0.0,0.0,0,0,[0],[0],[0],[0],[0],2,1a,0,0,2,2,0.0,1,27.554909164636072,0.0,179.0,28,1,0.0,0,0,0,2,0.11,0.0,0.143,395.0,523.0,0,-1,2,0,0,0,10000.0,153.93804002589985,13,0.5,CN,39.9,1.0,31.9,48.0722891566265,3.0175076288884894,5.0196600026558045,5.0196600026558045,3.9227599175550365,3.9227599175550365,6.525558003452546,6.525558003452546,2.1122553402219424,2.1122553402219424,3.513762001859063,33700.0,0.0,1.5708039424154574,1.5708039424154574,0.0,1.8724027195162336,1.8724027195162336,0.0,3.443206661931691,3.443206661931691,33700.0,-4.607864941534082e-05,-4.607864941534082e-05,-0.0001855165347713787,-0.0001855165347713787,-0.00023159518418671953,-0.00023159518418671953,-0.00023159518418671953,1,0,5.548028825773633,0.0,100.0,0.0,50.0,0.0,0.0,0.015393804002589986,0.015393804002589986,0.0,0.0,0.0,0.0,0.0,0.0,0.0,50.0,43.0,50.0,50.0,0.0,0.0,49.99999999999999,8333333.333333336,166666.6666666667,166666.66666666674,25.0,0.25,0.0,0.0,0.0,0.0,0.0,3.0175076288884894,39.9,166666.6666666667,166666.66666666674,41.97398083645516,0.0,22.601374296552773,0.0,1,32.28767756650397,0.0,5.4315137319992814,15.791611697353755,0.0,0.0,0.0,0.0,0.0,0.0,0.0,209.74463206801656,0.0,0.0,0.0,50.0,0.0,153.93804002589985,-0.10000000000047748,0.0,10000.0,153.93804002589985,0.0,14.0,0.015393804002589986,50.0,10000.0,153.93804002589985,0.0,14.0,0.015393804002589986,50.0,10000.0,153.93804002589985,0.0,14.0,0.015393804002589986,50.0,43.982297150257104,0.0,10000.0,153.93804002589985,0.0,1.0,1.0,0.8534187418057658
3177,4175,19,N40-14-3,22,0,Rapport des essais: de tirants sous dÃ©formation imposÃ©e de courte durÃ©e,1993,0,Switzerland,Ã‰cole Polytechnique FÃ©dÃ©rale de Lausanne,Construction Materials Laboratory,"Bicher Farra, Jean-Paul Jaccoud",1150.0,1150.0,1000.0,1000.0,100.0,100,"[2,7,6]","[6,7,15]",60.0,"[0,21,0]",0,39.9,"[1,160x320,0]","[7,28,90]",3.0175076288884894,"[1,160x320,1]",[28],35385.0,"[1,160x320,2]",[28],"[0,0,0,0,0.39,32,0,Sikament320,0]",196317.0,2,558.2,[14],[50],[1],[43],[0],[0],0.0,0.0,0,0,0.0,0.0,0.0,0,0,[0],[0],[0],[0],[0],2,1a,0,0,2,2,0.0,1,38.02269588639726,0.0,247.0,28,1,0.0,0,0,0,5,0.15,0.0,0.2,187.0,188.0,0,-1,2,0,0,0,10000.0,153.93804002589985,13,0.5,CN,39.9,1.0,31.9,48.0722891566265,3.0175076288884894,5.0196600026558045,5.0196600026558045,3.9227599175550365,3.9227599175550365,6.525558003452546,6.525558003452546,2.1122553402219424,2.1122553402219424,3.513762001859063,33700.0,0.0,1.5708039424154574,1.5708039424154574,0.0,1.8724027195162336,1.8724027195162336,0.0,3.443206661931691,3.443206661931691,33700.0,-4.607864941534082e-05,-4.607864941534082e-05,-0.0001855165347713787,-0.0001855165347713787,-0.00023159518418671953,-0.00023159518418671953,-0.00023159518418671953,1,0,5.548028825773633,0.0,100.0,0.0,50.0,0.0,0.0,0.015393804002589986,0.015393804002589986,0.0,0.0,0.0,0.0,0.0,0.0,0.0,50.0,43.0,50.0,50.0,0.0,0.0,49.99999999999999,8333333.333333336,166666.6666666667,166666.66666666674,25.0,0.25,0.0,0.0,0.0,0.0,0.0,3.0175076288884894,39.9,166666.6666666667,166666.66666666674,41.97398083645516,0.0,22.601374296552773,0.0,1,32.28767756650397,0.0,5.4315137319992814,15.791611697353755,0.0,0.0,0.0,0.0,0.0,0.0,0.0,209.74463206801656,0.0,0.0,0.0,50.0,0.0,153.93804002589985,-0.10000000000047748,0.0,10000.0,153.93804002589985,0.0,14.0,0.015393804002589986,50.0,10000.0,153.93804002589985,0.0,14.0,0.015393804002589986,50.0,10000.0,153.93804002589985,0.0,14.0,0.015393804002589986,50.0,43.982297150257104,0.0,10000.0,153.93804002589985,0.0,1.0,1.0,1.177622509642593
3179,4177,19,N40-14-3,12,0,Rapport des essais: de tirants sous dÃ©formation imposÃ©e de courte durÃ©e,1993,0,Switzerland,Ã‰cole Polytechnique FÃ©dÃ©rale de Lausanne,Construction Materials Laboratory,"Bicher Farra, Jean-Paul Jaccoud",1150.0,1150.0,1000.0,1000.0,100.0,100,"[2,7,6]","[6,7,15]",60.0,"[0,21,0]",0,39.9,"[1,160x320,0]","[7,28,90]",3.0175076288884894,"[1,160x320,1]",[28],35385.0,"[1,160x320,2]",[28],"[0,0,0,0,0.39,32,0,Sikament320,0]",196317.0,2,558.2,[14],[50],[1],[43],[0],[0],0.0,0.0,0,0,0.0,0.0,0.0,0,0,[0],[0],[0],[0],[0],2,1a,0,0,2,2,0.0,1,29.556103684972772,0.0,192.0,28,1,0.0,0,0,0,2,0.13,0.0,0.149,398.0,623.0,0,-1,2,0,0,0,10000.0,153.93804002589985,13,0.5,CN,39.9,1.0,31.9,48.0722891566265,3.0175076288884894,5.0196600026558045,5.0196600026558045,3.9227599175550365,3.9227599175550365,6.525558003452546,6.525558003452546,2.1122553402219424,2.1122553402219424,3.513762001859063,33700.0,0.0,1.5708039424154574,1.5708039424154574,0.0,1.8724027195162336,1.8724027195162336,0.0,3.443206661931691,3.443206661931691,33700.0,-4.607864941534082e-05,-4.607864941534082e-05,-0.0001855165347713787,-0.0001855165347713787,-0.00023159518418671953,-0.00023159518418671953,-0.00023159518418671953,1,0,5.548028825773633,0.0,100.0,0.0,50.0,0.0,0.0,0.015393804002589986,0.015393804002589986,0.0,0.0,0.0,0.0,0.0,0.0,0.0,50.0,43.0,50.0,50.0,0.0,0.0,49.99999999999999,8333333.333333336,166666.6666666667,166666.66666666674,25.0,0.25,0.0,0.0,0.0,0.0,0.0,3.0175076288884894,39.9,166666.6666666667,166666.66666666674,41.97398083645516,0.0,22.601374296552773,0.0,1,32.28767756650397,0.0,5.4315137319992814,15.791611697353755,0.0,0.0,0.0,0.0,0.0,0.0,0.0,209.74463206801656,0.0,0.0,0.0,50.0,0.0,153.93804002589985,-0.10000000000047748,0.0,10000.0,153.93804002589985,0.0,14.0,0.015393804002589986,50.0,10000.0,153.93804002589985,0.0,14.0,0.015393804002589986,50.0,10000.0,153.93804002589985,0.0,14.0,0.015393804002589986,50.0,43.982297150257104,0.0,10000.0,153.93804002589985,0.0,1.0,1.0,0.9153988738922182
3180,4178,19,N40-14-3,17,0,Rapport des essais: de tirants sous dÃ©formation imposÃ©e de courte durÃ©e,1993,0,Switzerland,Ã‰cole Polytechnique FÃ©dÃ©rale de Lausanne,Construction Materials Laboratory,"Bicher Farra, Jean-Paul Jaccoud",1150.0,1150.0,1000.0,1000.0,100.0,100,"[2,7,6]","[6,7,15]",60.0,"[0,21,0]",0,39.9,"[1,160x320,0]","[7,28,90]",3.0175076288884894,"[1,160x320,1]",[28],35385.0,"[1,160x320,2]",[28],"[0,0,0,0,0.39,32,0,Sikament320,0]",196317.0,2,558.2,[14],[50],[1],[43],[0],[0],0.0,0.0,0,0,0.0,0.0,0.0,0,0,[0],[0],[0],[0],[0],2,1a,0,0,2,2,0.0,1,31.86517428536127,0.0,207.0,28,1,0.0,0,0,0,4,0.11,0.0,0.207,224.0,287.0,0,-1,2,0,0,0,10000.0,153.93804002589985,13,0.5,CN,39.9,1.0,31.9,48.0722891566265,3.0175076288884894,5.0196600026558045,5.0196600026558045,3.9227599175550365,3.9227599175550365,6.525558003452546,6.525558003452546,2.1122553402219424,2.1122553402219424,3.513762001859063,33700.0,0.0,1.5708039424154574,1.5708039424154574,0.0,1.8724027195162336,1.8724027195162336,0.0,3.443206661931691,3.443206661931691,33700.0,-4.607864941534082e-05,-4.607864941534082e-05,-0.0001855165347713787,-0.0001855165347713787,-0.00023159518418671953,-0.00023159518418671953,-0.00023159518418671953,1,0,5.548028825773633,0.0,100.0,0.0,50.0,0.0,0.0,0.015393804002589986,0.015393804002589986,0.0,0.0,0.0,0.0,0.0,0.0,0.0,50.0,43.0,50.0,50.0,0.0,0.0,49.99999999999999,8333333.333333336,166666.6666666667,166666.66666666674,25.0,0.25,0.0,0.0,0.0,0.0,0.0,3.0175076288884894,39.9,166666.6666666667,166666.66666666674,41.97398083645516,0.0,22.601374296552773,0.0,1,32.28767756650397,0.0,5.4315137319992814,15.791611697353755,0.0,0.0,0.0,0.0,0.0,0.0,0.0,209.74463206801656,0.0,0.0,0.0,50.0,0.0,153.93804002589985,-0.10000000000047748,0.0,10000.0,153.93804002589985,0.0,14.0,0.015393804002589986,50.0,10000.0,153.93804002589985,0.0,14.0,0.015393804002589986,50.0,10000.0,153.93804002589985,0.0,14.0,0.015393804002589986,50.0,43.982297150257104,0.0,10000.0,153.93804002589985,0.0,1.0,1.0,0.9869144109150477
3181,4179,19,N40-14-3,14,0,Rapport des essais: de tirants sous dÃ©formation imposÃ©e de courte durÃ©e,1993,0,Switzerland,Ã‰cole Polytechnique FÃ©dÃ©rale de Lausanne,Construction Materials Laboratory,"Bicher Farra, Jean-Paul Jaccoud",1150.0,1150.0,1000.0,1000.0,100.0,100,"[2,7,6]","[6,7,15]",60.0,"[0,21,0]",0,39.9,"[1,160x320,0]","[7,28,90]",3.0175076288884894,"[1,160x320,1]",[28],35385.0,"[1,160x320,2]",[28],"[0,0,0,0,0.39,32,0,Sikament320,0]",196317.0,2,558.2,[14],[50],[1],[43],[0],[0],0.0,0.0,0,0,0.0,0.0,0.0,0,0,[0],[0],[0],[0],[0],2,1a,0,0,2,2,0.0,1,25.861590724351174,0.0,168.0,28,1,0.0,0,0,0,3,0.11,0.0,0.173,282.0,590.0,0,-1,2,0,0,0,10000.0,153.93804002589985,13,0.5,CN,39.9,1.0,31.9,48.0722891566265,3.0175076288884894,5.0196600026558045,5.0196600026558045,3.9227599175550365,3.9227599175550365,6.525558003452546,6.525558003452546,2.1122553402219424,2.1122553402219424,3.513762001859063,33700.0,0.0,1.5708039424154574,1.5708039424154574,0.0,1.8724027195162336,1.8724027195162336,0.0,3.443206661931691,3.443206661931691,33700.0,-4.607864941534082e-05,-4.607864941534082e-05,-0.0001855165347713787,-0.0001855165347713787,-0.00023159518418671953,-0.00023159518418671953,-0.00023159518418671953,1,0,5.548028825773633,0.0,100.0,0.0,50.0,0.0,0.0,0.015393804002589986,0.015393804002589986,0.0,0.0,0.0,0.0,0.0,0.0,0.0,50.0,43.0,50.0,50.0,0.0,0.0,49.99999999999999,8333333.333333336,166666.6666666667,166666.66666666674,25.0,0.25,0.0,0.0,0.0,0.0,0.0,3.0175076288884894,39.9,166666.6666666667,166666.66666666674,41.97398083645516,0.0,22.601374296552773,0.0,1,32.28767756650397,0.0,5.4315137319992814,15.791611697353755,0.0,0.0,0.0,0.0,0.0,0.0,0.0,209.74463206801656,0.0,0.0,0.0,50.0,0.0,153.93804002589985,-0.10000000000047748,0.0,10000.0,153.93804002589985,0.0,14.0,0.015393804002589986,50.0,10000.0,153.93804002589985,0.0,14.0,0.015393804002589986,50.0,10000.0,153.93804002589985,0.0,14.0,0.015393804002589986,50.0,43.982297150257104,0.0,10000.0,153.93804002589985,0.0,1.0,1.0,0.8009740146556908
3182,4180,19,N40-14-3,28,0,Rapport des essais: de tirants sous dÃ©formation imposÃ©e de courte durÃ©e,1993,0,Switzerland,Ã‰cole Polytechnique FÃ©dÃ©rale de Lausanne,Construction Materials Laboratory,"Bicher Farra, Jean-Paul Jaccoud",1150.0,1150.0,1000.0,1000.0,100.0,100,"[2,7,6]","[6,7,15]",60.0,"[0,21,0]",0,39.9,"[1,160x320,0]","[7,28,90]",3.0175076288884894,"[1,160x320,1]",[28],35385.0,"[1,160x320,2]",[28],"[0,0,0,0,0.39,32,0,Sikament320,0]",196317.0,2,558.2,[14],[50],[1],[43],[0],[0],0.0,0.0,0,0,0.0,0.0,0.0,0,0,[0],[0],[0],[0],[0],2,1a,0,0,2,2,0.0,1,46.335350047795856,0.0,301.0,28,1,0.0,0,0,0,6,0.2,0.0,0.351,160.0,327.9769996904818,0,-1,2,0,0,0,10000.0,153.93804002589985,13,0.5,CN,39.9,1.0,31.9,48.0722891566265,3.0175076288884894,5.0196600026558045,5.0196600026558045,3.9227599175550365,3.9227599175550365,6.525558003452546,6.525558003452546,2.1122553402219424,2.1122553402219424,3.513762001859063,33700.0,0.0,1.5708039424154574,1.5708039424154574,0.0,1.8724027195162336,1.8724027195162336,0.0,3.443206661931691,3.443206661931691,33700.0,-4.607864941534082e-05,-4.607864941534082e-05,-0.0001855165347713787,-0.0001855165347713787,-0.00023159518418671953,-0.00023159518418671953,-0.00023159518418671953,1,0,5.548028825773633,0.0,100.0,0.0,50.0,0.0,0.0,0.015393804002589986,0.015393804002589986,0.0,0.0,0.0,0.0,0.0,0.0,0.0,50.0,43.0,50.0,50.0,0.0,0.0,49.99999999999999,8333333.333333336,166666.6666666667,166666.66666666674,25.0,0.25,0.0,0.0,0.0,0.0,0.0,3.0175076288884894,39.9,166666.6666666667,166666.66666666674,41.97398083645516,0.0,22.601374296552773,0.0,2,32.28767756650397,0.0,5.4315137319992814,15.791611697353755,0.0,0.0,0.0,0.0,0.0,0.0,0.0,209.74463206801656,0.0,0.0,0.0,50.0,0.0,153.93804002589985,-0.10000000000047748,0.0,10000.0,153.93804002589985,0.0,14.0,0.015393804002589986,50.0,10000.0,153.93804002589985,0.0,14.0,0.015393804002589986,50.0,10000.0,153.93804002589985,0.0,14.0,0.015393804002589986,50.0,43.982297150257104,0.0,10000.0,153.93804002589985,0.0,0.6087114501169211,0.7596010702676286,1.4350784429247796
3183,4181,19,N40-14-3,10,0,Rapport des essais: de tirants sous dÃ©formation imposÃ©e de courte durÃ©e,1993,0,Switzerland,Ã‰cole Polytechnique FÃ©dÃ©rale de Lausanne,Construction Materials Laboratory,"Bicher Farra, Jean-Paul Jaccoud",1150.0,1150.0,1000.0,1000.0,100.0,100,"[2,7,6]","[6,7,15]",60.0,"[0,21,0]",0,39.9,"[1,160x320,0]","[7,28,90]",3.0175076288884894,"[1,160x320,1]",[28],35385.0,"[1,160x320,2]",[28],"[0,0,0,0,0.39,32,0,Sikament320,0]",196317.0,2,558.2,[14],[50],[1],[43],[0],[0],0.0,0.0,0,0,0.0,0.0,0.0,0,0,[0],[0],[0],[0],[0],2,1a,0,0,2,2,0.0,1,26.169466804402976,0.0,170.0,28,1,0.0,0,0,0,2,0.11,0.0,0.173,393.0,590.0,0,-1,2,0,0,0,10000.0,153.93804002589985,13,0.5,CN,39.9,1.0,31.9,48.0722891566265,3.0175076288884894,5.0196600026558045,5.0196600026558045,3.9227599175550365,3.9227599175550365,6.525558003452546,6.525558003452546,2.1122553402219424,2.1122553402219424,3.513762001859063,33700.0,0.0,1.5708039424154574,1.5708039424154574,0.0,1.8724027195162336,1.8724027195162336,0.0,3.443206661931691,3.443206661931691,33700.0,-4.607864941534082e-05,-4.607864941534082e-05,-0.0001855165347713787,-0.0001855165347713787,-0.00023159518418671953,-0.00023159518418671953,-0.00023159518418671953,1,0,5.548028825773633,0.0,100.0,0.0,50.0,0.0,0.0,0.015393804002589986,0.015393804002589986,0.0,0.0,0.0,0.0,0.0,0.0,0.0,50.0,43.0,50.0,50.0,0.0,0.0,49.99999999999999,8333333.333333336,166666.6666666667,166666.66666666674,25.0,0.25,0.0,0.0,0.0,0.0,0.0,3.0175076288884894,39.9,166666.6666666667,166666.66666666674,41.97398083645516,0.0,22.601374296552773,0.0,1,32.28767756650397,0.0,5.4315137319992814,15.791611697353755,0.0,0.0,0.0,0.0,0.0,0.0,0.0,209.74463206801656,0.0,0.0,0.0,50.0,0.0,153.93804002589985,-0.10000000000047748,0.0,10000.0,153.93804002589985,0.0,14.0,0.015393804002589986,50.0,10000.0,153.93804002589985,0.0,14.0,0.015393804002589986,50.0,10000.0,153.93804002589985,0.0,14.0,0.015393804002589986,50.0,43.982297150257104,0.0,10000.0,153.93804002589985,0.0,1.0,1.0,0.8105094195920682
3184,4182,19,N40-14-3,9,0,Rapport des essais: de tirants sous dÃ©formation imposÃ©e de courte durÃ©e,1993,0,Switzerland,Ã‰cole Polytechnique FÃ©dÃ©rale de Lausanne,Construction Materials Laboratory,"Bicher Farra, Jean-Paul Jaccoud",1150.0,1150.0,1000.0,1000.0,100.0,100,"[2,7,6]","[6,7,15]",60.0,"[0,21,0]",0,39.9,"[1,160x320,0]","[7,28,90]",3.0175076288884894,"[1,160x320,1]",[28],35385.0,"[1,160x320,2]",[28],"[0,0,0,0,0.39,32,0,Sikament320,0]",196317.0,2,558.2,[14],[50],[1],[43],[0],[0],0.0,0.0,0,0,0.0,0.0,0.0,0,0,[0],[0],[0],[0],[0],2,1a,0,0,2,2,0.0,1,23.552520123962676,0.0,153.0,28,1,0.0,0,0,0,2,0.09,0.0,0.146,391.0,637.0,0,-1,2,0,0,0,10000.0,153.93804002589985,13,0.5,CN,39.9,1.0,31.9,48.0722891566265,3.0175076288884894,5.0196600026558045,5.0196600026558045,3.9227599175550365,3.9227599175550365,6.525558003452546,6.525558003452546,2.1122553402219424,2.1122553402219424,3.513762001859063,33700.0,0.0,1.5708039424154574,1.5708039424154574,0.0,1.8724027195162336,1.8724027195162336,0.0,3.443206661931691,3.443206661931691,33700.0,-4.607864941534082e-05,-4.607864941534082e-05,-0.0001855165347713787,-0.0001855165347713787,-0.00023159518418671953,-0.00023159518418671953,-0.00023159518418671953,1,0,5.548028825773633,0.0,100.0,0.0,50.0,0.0,0.0,0.015393804002589986,0.015393804002589986,0.0,0.0,0.0,0.0,0.0,0.0,0.0,50.0,43.0,50.0,50.0,0.0,0.0,49.99999999999999,8333333.333333336,166666.6666666667,166666.66666666674,25.0,0.25,0.0,0.0,0.0,0.0,0.0,3.0175076288884894,39.9,166666.6666666667,166666.66666666674,41.97398083645516,0.0,22.601374296552773,0.0,1,32.28767756650397,0.0,5.4315137319992814,15.791611697353755,0.0,0.0,0.0,0.0,0.0,0.0,0.0,209.74463206801656,0.0,0.0,0.0,50.0,0.0,153.93804002589985,-0.10000000000047748,0.0,10000.0,153.93804002589985,0.0,14.0,0.015393804002589986,50.0,10000.0,153.93804002589985,0.0,14.0,0.015393804002589986,50.0,10000.0,153.93804002589985,0.0,14.0,0.015393804002589986,50.0,43.982297150257104,0.0,10000.0,153.93804002589985,0.0,1.0,1.0,0.7294584776328613
3189,4187,19,N40-20-1,36,0,Rapport des essais: de tirants sous dÃ©formation imposÃ©e de courte durÃ©e,1993,0,Switzerland,Ã‰cole Polytechnique FÃ©dÃ©rale de Lausanne,Construction Materials Laboratory,"Bicher Farra, Jean-Paul Jaccoud",1150.0,1150.0,1000.0,1000.0,100.0,100,"[2,7,6]","[6,7,15]",60.0,"[0,21,0]",0,39.9,"[1,160x320,0]","[7,28,90]",3.0175076288884894,"[1,160x320,1]",[28],35385.0,"[1,160x320,2]",[28],"[0,0,0,0,0.39,32,0,Sikament320,0]",197500.0,2,531.6,[20],[50],[1],[40],[0],[0],0.0,0.0,0,0,0.0,0.0,0.0,0,0,[0],[0],[0],[0],[0],2,1a,0,0,2,2,0.0,1,49.00884539600077,0.0,156.0,28,1,0.0,0,0,0,6,0.1,0.0,0.163,154.0,234.74221709004067,0,-1,2,0,0,0,10000.0,314.1592653589793,13,0.5,CN,39.9,1.0,31.9,48.0722891566265,3.0175076288884894,5.0196600026558045,5.0196600026558045,3.9227599175550365,3.9227599175550365,6.525558003452546,6.525558003452546,2.1122553402219424,2.1122553402219424,3.513762001859063,33700.0,0.0,1.5708039424154574,1.5708039424154574,0.0,1.8724027195162336,1.8724027195162336,0.0,3.443206661931691,3.443206661931691,33700.0,-4.607864941534082e-05,-4.607864941534082e-05,-0.0001855165347713787,-0.0001855165347713787,-0.00023159518418671953,-0.00023159518418671953,-0.00023159518418671953,1,0,5.5814610710753145,0.0,100.0,0.0,50.0,0.0,0.0,0.031415926535897934,0.031415926535897934,0.0,0.0,0.0,0.0,0.0,0.0,0.0,50.0,40.0,50.0,50.0,0.0,0.0,49.99999999999999,8333333.333333336,166666.6666666667,166666.66666666674,25.0,0.25,0.0,0.0,0.0,0.0,0.0,3.0175076288884894,39.9,166666.6666666667,166666.66666666674,44.873660650083416,0.0,24.16274035004491,0.0,2,34.51820050006417,0.0,5.4315137319992814,15.791611697353755,0.0,0.0,0.0,0.0,0.0,0.0,0.0,109.8748447244469,0.0,0.0,0.0,50.0,0.0,314.1592653589793,-0.10000000000047748,0.0,10000.0,314.1592653589793,0.0,20.0,0.031415926535897934,50.0,10000.0,314.1592653589793,0.0,20.0,0.031415926535897934,50.0,10000.0,314.1592653589793,0.0,20.0,0.031415926535897934,50.0,62.83185307179586,0.0,10000.0,314.1592653589793,0.0,0.6582719822472991,0.7998887735654557,1.4197972283030706
