Repository: iavdesch/Research

Readme
======

The supporting files are related to the study "A method for determining the performance of formulas for calculating the crack width and spacing in reinforced concrete elements".

The following files are relevant:
Research/Method_comparing_CWFs/Data_processing_for_GitHuB_Final (contains the data processing of the database "Crack width and crack spacing in reinforced and prestressed concrete elements: database")
Research/Method_comparing_CWFs/CWF_analysis_for_GitHuB_Final (contains the evaluation of the different crack width formulas)

File: Method_comparing_CWFs/Datasets_Used/Working_database_no_hordijk_no_initshrink.csv (part 58 of 83)
,ID,EPID,ELID,LOADID,DOI,title,year,journal,country,institution,laboratory,authors,Ltot,Lspan,Lcons,Lmeas,h,b,hc,thc,RH,Temp,pd,fcm,catfcm,tfcm,fctm,catfctm,tfctm,Ecm,catEcm,tEcm,mix,Es,fsr,fy,phi,zs,nbl,clat,phit,st,phiw,sw,type,method,fpk,fp01k,Ep,rel,fpr,npl,phip,Ap,zp,cplat,catf,epsin,catcal,selfw,typew,locw,epsc,Nrep,N,M,sigs,t0,t,PL,catp,t0p,tp,ncr,wm,wk,wmax,sm,smax,indLR,indNP,indtfcm,indtfctm,indtEcm,slab,Ac,Astot,ts,sc,class_C,fcm28,Bcc,fck28,fcm_cube_150,fctm28,fctmfl28,fctmfl,fct095_28,fct095,fct095fl_28,fct095fl,fct005,fct005_28,fct005fl,Ecm28,phi_bc,phi_bc_prestress,phi_bc_prior_load,phi_dc,phi_dc_prestress,phi_dc_prior_load,phi_creep,phi_creep_prestress,phi_creep_prior_load,Ecm0,eps_cbs,eps_cbs_prestress,eps_cds,eps_cds_prestress,shrinkage,shrinkage_prestress,shrinkage_init,bondLR,bondPR,ae,ap,sxLR,sxNP,zstot,zstensinit,Astensinit,rhotot,rhotensinit,At,Aw,Aptot,zptot,zeta1,zeta,phi_peq,ry,cy,ry0,rx,ryp,cyp,cog,Izz,Wb,Wt,rho,qself,Mself,ep,Mp,pre_loss,initstrain,fctmorg,fcmorg,W_Ib,W_It,Ncr095,Mcr095,Ncr005,Mcr005,CS,Ncr,Mcr,tau_bms,tau_max,xcinit,epsinit,dpsigs,xc,eps,epsbot,sigssimpl,sigsr,dpsigsr,xc_sr,eps_sr,zstottens,zptottens,Astens,Actens,Aptens,Aceff_MC2020,Aseff_MC2020,Apeff_MC2020,phi_eq_MC2020,rhoeff_MC2020,hceff_MC2020,Aceff_FPR,Aseff_FPR,Apeff_FPR,phi_eq_FPR,rhoeff_FPR,hceff_FPR,Aceff_SMTCM,Aseff_SMTCM,Apeff_SMTCM,phi_eq_SMTCM,rhoeff_SMTCM,hceff_SMTCM,sumcirc_SMTCM,sumcirc_p_SMTCM,Actensstate1,Astensstate1,Aptensstate1,r,p,k1
3191,4189,19,N40-20-1,37,0,Rapport des essais: de tirants sous dÃ©formation imposÃ©e de courte durÃ©e,1993,0,Switzerland,Ã‰cole Polytechnique FÃ©dÃ©rale de Lausanne,Construction Materials Laboratory,"Bicher Farra, Jean-Paul Jaccoud",1150.0,1150.0,1000.0,1000.0,100.0,100,"[2,7,6]","[6,7,15]",60.0,"[0,21,0]",0,39.9,"[1,160x320,0]","[7,28,90]",3.0175076288884894,"[1,160x320,1]",[28],35385.0,"[1,160x320,2]",[28],"[0,0,0,0,0.39,32,0,Sikament320,0]",197500.0,2,531.6,[20],[50],[1],[40],[0],[0],0.0,0.0,0,0,0.0,0.0,0.0,0,0,[0],[0],[0],[0],[0],2,1a,0,0,2,2,0.0,1,52.15043804959057,0.0,166.0,28,1,0.0,0,0,0,7,0.1,0.0,0.1299947733037487,135.0,211.50667460245072,0,-1,2,0,0,0,10000.0,314.1592653589793,13,0.5,CN,39.9,1.0,31.9,48.0722891566265,3.0175076288884894,5.0196600026558045,5.0196600026558045,3.9227599175550365,3.9227599175550365,6.525558003452546,6.525558003452546,2.1122553402219424,2.1122553402219424,3.513762001859063,33700.0,0.0,1.5708039424154574,1.5708039424154574,0.0,1.8724027195162336,1.8724027195162336,0.0,3.443206661931691,3.443206661931691,33700.0,-4.607864941534082e-05,-4.607864941534082e-05,-0.0001855165347713787,-0.0001855165347713787,-0.00023159518418671953,-0.00023159518418671953,-0.00023159518418671953,1,0,5.5814610710753145,0.0,100.0,0.0,50.0,0.0,0.0,0.031415926535897934,0.031415926535897934,0.0,0.0,0.0,0.0,0.0,0.0,0.0,50.0,40.0,50.0,50.0,0.0,0.0,49.99999999999999,8333333.333333336,166666.6666666667,166666.66666666674,25.0,0.25,0.0,0.0,0.0,0.0,0.0,3.0175076288884894,39.9,166666.6666666667,166666.66666666674,44.873660650083416,0.0,24.16274035004491,0.0,2,34.51820050006417,0.0,5.4315137319992814,15.791611697353755,0.0,0.0,0.0,0.0,0.0,0.0,0.0,109.8748447244469,0.0,0.0,0.0,50.0,0.0,314.1592653589793,-0.10000000000047748,0.0,10000.0,314.1592653589793,0.0,20.0,0.031415926535897934,50.0,10000.0,314.1592653589793,0.0,20.0,0.031415926535897934,50.0,10000.0,314.1592653589793,0.0,20.0,0.031415926535897934,50.0,62.83185307179586,0.0,10000.0,314.1592653589793,0.0,0.6382777293139654,0.7692616976710115,1.5108098711430111
3201,4199,19,N40-20-1,40,0,Rapport des essais: de tirants sous dÃ©formation imposÃ©e de courte durÃ©e,1993,0,Switzerland,Ã‰cole Polytechnique FÃ©dÃ©rale de Lausanne,Construction Materials Laboratory,"Bicher Farra, Jean-Paul Jaccoud",1150.0,1150.0,1000.0,1000.0,100.0,100,"[2,7,6]","[6,7,15]",60.0,"[0,21,0]",0,39.9,"[1,160x320,0]","[7,28,90]",3.0175076288884894,"[1,160x320,1]",[28],35385.0,"[1,160x320,2]",[28],"[0,0,0,0,0.39,32,0,Sikament320,0]",197500.0,2,531.6,[20],[50],[1],[40],[0],[0],0.0,0.0,0,0,0.0,0.0,0.0,0,0,[0],[0],[0],[0],[0],2,1a,0,0,2,2,0.0,1,68.4867198482575,0.0,218.0,28,1,0.0,0,0,0,7,0.14,0.0,0.194,135.0,267.54573464795266,0,-1,2,0,0,0,10000.0,314.1592653589793,13,0.5,CN,39.9,1.0,31.9,48.0722891566265,3.0175076288884894,5.0196600026558045,5.0196600026558045,3.9227599175550365,3.9227599175550365,6.525558003452546,6.525558003452546,2.1122553402219424,2.1122553402219424,3.513762001859063,33700.0,0.0,1.5708039424154574,1.5708039424154574,0.0,1.8724027195162336,1.8724027195162336,0.0,3.443206661931691,3.443206661931691,33700.0,-4.607864941534082e-05,-4.607864941534082e-05,-0.0001855165347713787,-0.0001855165347713787,-0.00023159518418671953,-0.00023159518418671953,-0.00023159518418671953,1,0,5.5814610710753145,0.0,100.0,0.0,50.0,0.0,0.0,0.031415926535897934,0.031415926535897934,0.0,0.0,0.0,0.0,0.0,0.0,0.0,50.0,40.0,50.0,50.0,0.0,0.0,49.99999999999999,8333333.333333336,166666.6666666667,166666.66666666674,25.0,0.25,0.0,0.0,0.0,0.0,0.0,3.0175076288884894,39.9,166666.6666666667,166666.66666666674,44.873660650083416,0.0,24.16274035004491,0.0,2,34.51820050006417,0.0,5.4315137319992814,15.791611697353755,0.0,0.0,0.0,0.0,0.0,0.0,0.0,109.8748447244469,0.0,0.0,0.0,50.0,0.0,314.1592653589793,-0.10000000000047748,0.0,10000.0,314.1592653589793,0.0,20.0,0.031415926535897934,50.0,10000.0,314.1592653589793,0.0,20.0,0.031415926535897934,50.0,10000.0,314.1592653589793,0.0,20.0,0.031415926535897934,50.0,62.83185307179586,0.0,10000.0,314.1592653589793,0.0,0.5793402021675105,0.6706946786337005,1.9840756139107014
3203,4201,19,N40-20-1,38,0,Rapport des essais: de tirants sous dÃ©formation imposÃ©e de courte durÃ©e,1993,0,Switzerland,Ã‰cole Polytechnique FÃ©dÃ©rale de Lausanne,Construction Materials Laboratory,"Bicher Farra, Jean-Paul Jaccoud",1150.0,1150.0,1000.0,1000.0,100.0,100,"[2,7,6]","[6,7,15]",60.0,"[0,21,0]",0,39.9,"[1,160x320,0]","[7,28,90]",3.0175076288884894,"[1,160x320,1]",[28],35385.0,"[1,160x320,2]",[28],"[0,0,0,0,0.39,32,0,Sikament320,0]",197500.0,2,531.6,[20],[50],[1],[40],[0],[0],0.0,0.0,0,0,0.0,0.0,0.0,0,0,[0],[0],[0],[0],[0],2,1a,0,0,2,2,0.0,1,49.323004661359754,0.0,157.0,28,1,0.0,0,0,0,7,0.1,0.0,0.163,135.0,234.74221709004067,0,-1,2,0,0,0,10000.0,314.1592653589793,13,0.5,CN,39.9,1.0,31.9,48.0722891566265,3.0175076288884894,5.0196600026558045,5.0196600026558045,3.9227599175550365,3.9227599175550365,6.525558003452546,6.525558003452546,2.1122553402219424,2.1122553402219424,3.513762001859063,33700.0,0.0,1.5708039424154574,1.5708039424154574,0.0,1.8724027195162336,1.8724027195162336,0.0,3.443206661931691,3.443206661931691,33700.0,-4.607864941534082e-05,-4.607864941534082e-05,-0.0001855165347713787,-0.0001855165347713787,-0.00023159518418671953,-0.00023159518418671953,-0.00023159518418671953,1,0,5.5814610710753145,0.0,100.0,0.0,50.0,0.0,0.0,0.031415926535897934,0.031415926535897934,0.0,0.0,0.0,0.0,0.0,0.0,0.0,50.0,40.0,50.0,50.0,0.0,0.0,49.99999999999999,8333333.333333336,166666.6666666667,166666.66666666674,25.0,0.25,0.0,0.0,0.0,0.0,0.0,3.0175076288884894,39.9,166666.6666666667,166666.66666666674,44.873660650083416,0.0,24.16274035004491,0.0,2,34.51820050006417,0.0,5.4315137319992814,15.791611697353755,0.0,0.0,0.0,0.0,0.0,0.0,0.0,109.8748447244469,0.0,0.0,0.0,50.0,0.0,314.1592653589793,-0.10000000000047748,0.0,10000.0,314.1592653589793,0.0,20.0,0.031415926535897934,50.0,10000.0,314.1592653589793,0.0,20.0,0.031415926535897934,50.0,10000.0,314.1592653589793,0.0,20.0,0.031415926535897934,50.0,62.83185307179586,0.0,10000.0,314.1592653589793,0.0,0.6560552735594714,0.7965685110814684,1.4288984925870647
3217,4215,19,N40-20-1,39,0,Rapport des essais: de tirants sous dÃ©formation imposÃ©e de courte durÃ©e,1993,0,Switzerland,Ã‰cole Polytechnique FÃ©dÃ©rale de Lausanne,Construction Materials Laboratory,"Bicher Farra, Jean-Paul Jaccoud",1150.0,1150.0,1000.0,1000.0,100.0,100,"[2,7,6]","[6,7,15]",60.0,"[0,21,0]",0,39.9,"[1,160x320,0]","[7,28,90]",3.0175076288884894,"[1,160x320,1]",[28],35385.0,"[1,160x320,2]",[28],"[0,0,0,0,0.39,32,0,Sikament320,0]",197500.0,2,531.6,[20],[50],[1],[40],[0],[0],0.0,0.0,0,0,0.0,0.0,0.0,0,0,[0],[0],[0],[0],[0],2,1a,0,0,2,2,0.0,1,59.37610115284709,0.0,189.0,28,1,0.0,0,0,0,7,0.12,0.0,0.2,135.0,255.4926144402573,0,-1,2,0,0,0,10000.0,314.1592653589793,13,0.5,CN,39.9,1.0,31.9,48.0722891566265,3.0175076288884894,5.0196600026558045,5.0196600026558045,3.9227599175550365,3.9227599175550365,6.525558003452546,6.525558003452546,2.1122553402219424,2.1122553402219424,3.513762001859063,33700.0,0.0,1.5708039424154574,1.5708039424154574,0.0,1.8724027195162336,1.8724027195162336,0.0,3.443206661931691,3.443206661931691,33700.0,-4.607864941534082e-05,-4.607864941534082e-05,-0.0001855165347713787,-0.0001855165347713787,-0.00023159518418671953,-0.00023159518418671953,-0.00023159518418671953,1,0,5.5814610710753145,0.0,100.0,0.0,50.0,0.0,0.0,0.031415926535897934,0.031415926535897934,0.0,0.0,0.0,0.0,0.0,0.0,0.0,50.0,40.0,50.0,50.0,0.0,0.0,49.99999999999999,8333333.333333336,166666.6666666667,166666.66666666674,25.0,0.25,0.0,0.0,0.0,0.0,0.0,3.0175076288884894,39.9,166666.6666666667,166666.66666666674,44.873660650083416,0.0,24.16274035004491,0.0,2,34.51820050006417,0.0,5.4315137319992814,15.791611697353755,0.0,0.0,0.0,0.0,0.0,0.0,0.0,109.8748447244469,0.0,0.0,0.0,50.0,0.0,314.1592653589793,-0.10000000000047748,0.0,10000.0,314.1592653589793,0.0,20.0,0.031415926535897934,50.0,10000.0,314.1592653589793,0.0,20.0,0.031415926535897934,50.0,10000.0,314.1592653589793,0.0,20.0,0.031415926535897934,50.0,62.83185307179586,0.0,10000.0,314.1592653589793,0.0,0.605524286580802,0.7159622871261734,1.720138949674874
3236,4234,19,N40-20-2,30,0,Rapport des essais: de tirants sous dÃ©formation imposÃ©e de courte durÃ©e,1993,0,Switzerland,Ã‰cole Polytechnique FÃ©dÃ©rale de Lausanne,Construction Materials Laboratory,"Bicher Farra, Jean-Paul Jaccoud",1150.0,1150.0,1000.0,1000.0,100.0,100,"[2,7,6]","[6,7,15]",60.0,"[0,21,0]",0,39.9,"[1,160x320,0]","[7,28,90]",3.0175076288884894,"[1,160x320,1]",[28],35385.0,"[1,160x320,2]",[28],"[0,0,0,0,0.39,32,0,Sikament320,0]",197500.0,2,531.6,[20],[50],[1],[40],[0],[0],0.0,0.0,0,0,0.0,0.0,0.0,0,0,[0],[0],[0],[0],[0],2,1a,0,0,2,2,0.0,1,49.323004661359754,0.0,157.0,28,1,0.0,0,0,0,6,0.1,0.0,0.163,154.0,234.74221709004067,0,-1,2,0,0,0,10000.0,314.1592653589793,13,0.5,CN,39.9,1.0,31.9,48.0722891566265,3.0175076288884894,5.0196600026558045,5.0196600026558045,3.9227599175550365,3.9227599175550365,6.525558003452546,6.525558003452546,2.1122553402219424,2.1122553402219424,3.513762001859063,33700.0,0.0,1.5708039424154574,1.5708039424154574,0.0,1.8724027195162336,1.8724027195162336,0.0,3.443206661931691,3.443206661931691,33700.0,-4.607864941534082e-05,-4.607864941534082e-05,-0.0001855165347713787,-0.0001855165347713787,-0.00023159518418671953,-0.00023159518418671953,-0.00023159518418671953,1,0,5.5814610710753145,0.0,100.0,0.0,50.0,0.0,0.0,0.031415926535897934,0.031415926535897934,0.0,0.0,0.0,0.0,0.0,0.0,0.0,50.0,40.0,50.0,50.0,0.0,0.0,49.99999999999999,8333333.333333336,166666.6666666667,166666.66666666674,25.0,0.25,0.0,0.0,0.0,0.0,0.0,3.0175076288884894,39.9,166666.6666666667,166666.66666666674,44.873660650083416,0.0,24.16274035004491,0.0,2,34.51820050006417,0.0,5.4315137319992814,15.791611697353755,0.0,0.0,0.0,0.0,0.0,0.0,0.0,109.8748447244469,0.0,0.0,0.0,50.0,0.0,314.1592653589793,-0.10000000000047748,0.0,10000.0,314.1592653589793,0.0,20.0,0.031415926535897934,50.0,10000.0,314.1592653589793,0.0,20.0,0.031415926535897934,50.0,10000.0,314.1592653589793,0.0,20.0,0.031415926535897934,50.0,62.83185307179586,0.0,10000.0,314.1592653589793,0.0,0.6560552735594714,0.7965685110814684,1.4288984925870647
3242,4240,19,N40-20-2,28,0,Rapport des essais: de tirants sous dÃ©formation imposÃ©e de courte durÃ©e,1993,0,Switzerland,Ã‰cole Polytechnique FÃ©dÃ©rale de Lausanne,Construction Materials Laboratory,"Bicher Farra, Jean-Paul Jaccoud",1150.0,1150.0,1000.0,1000.0,100.0,100,"[2,7,6]","[6,7,15]",60.0,"[0,21,0]",0,39.9,"[1,160x320,0]","[7,28,90]",3.0175076288884894,"[1,160x320,1]",[28],35385.0,"[1,160x320,2]",[28],"[0,0,0,0,0.39,32,0,Sikament320,0]",197500.0,2,531.6,[20],[50],[1],[40],[0],[0],0.0,0.0,0,0,0.0,0.0,0.0,0,0,[0],[0],[0],[0],[0],2,1a,0,0,2,2,0.0,1,49.95132319207771,0.0,159.0,28,1,0.0,0,0,0,6,0.1,0.0,0.163,153.0,234.74221709004067,0,-1,2,0,0,0,10000.0,314.1592653589793,13,0.5,CN,39.9,1.0,31.9,48.0722891566265,3.0175076288884894,5.0196600026558045,5.0196600026558045,3.9227599175550365,3.9227599175550365,6.525558003452546,6.525558003452546,2.1122553402219424,2.1122553402219424,3.513762001859063,33700.0,0.0,1.5708039424154574,1.5708039424154574,0.0,1.8724027195162336,1.8724027195162336,0.0,3.443206661931691,3.443206661931691,33700.0,-4.607864941534082e-05,-4.607864941534082e-05,-0.0001855165347713787,-0.0001855165347713787,-0.00023159518418671953,-0.00023159518418671953,-0.00023159518418671953,1,0,5.5814610710753145,0.0,100.0,0.0,50.0,0.0,0.0,0.031415926535897934,0.031415926535897934,0.0,0.0,0.0,0.0,0.0,0.0,0.0,50.0,40.0,50.0,50.0,0.0,0.0,49.99999999999999,8333333.333333336,166666.6666666667,166666.66666666674,25.0,0.25,0.0,0.0,0.0,0.0,0.0,3.0175076288884894,39.9,166666.6666666667,166666.66666666674,44.873660650083416,0.0,24.16274035004491,0.0,2,34.51820050006417,0.0,5.4315137319992814,15.791611697353755,0.0,0.0,0.0,0.0,0.0,0.0,0.0,109.8748447244469,0.0,0.0,0.0,50.0,0.0,314.1592653589793,-0.10000000000047748,0.0,10000.0,314.1592653589793,0.0,20.0,0.031415926535897934,50.0,10000.0,314.1592653589793,0.0,20.0,0.031415926535897934,50.0,10000.0,314.1592653589793,0.0,20.0,0.031415926535897934,50.0,62.83185307179586,0.0,10000.0,314.1592653589793,0.0,0.6517787975961452,0.7901091574988881,1.4471010211550528
3245,4243,19,N40-20-2,32,0,Rapport des essais: de tirants sous dÃ©formation imposÃ©e de courte durÃ©e,1993,0,Switzerland,Ã‰cole Polytechnique FÃ©dÃ©rale de Lausanne,Construction Materials Laboratory,"Bicher Farra, Jean-Paul Jaccoud",1150.0,1150.0,1000.0,1000.0,100.0,100,"[2,7,6]","[6,7,15]",60.0,"[0,21,0]",0,39.9,"[1,160x320,0]","[7,28,90]",3.0175076288884894,"[1,160x320,1]",[28],35385.0,"[1,160x320,2]",[28],"[0,0,0,0,0.39,32,0,Sikament320,0]",197500.0,2,531.6,[20],[50],[1],[40],[0],[0],0.0,0.0,0,0,0.0,0.0,0.0,0,0,[0],[0],[0],[0],[0],2,1a,0,0,2,2,0.0,1,68.4867198482575,0.0,218.0,28,1,0.0,0,0,0,6,0.16,0.0,0.194,155.0,267.54573464795266,0,-1,2,0,0,0,10000.0,314.1592653589793,13,0.5,CN,39.9,1.0,31.9,48.0722891566265,3.0175076288884894,5.0196600026558045,5.0196600026558045,3.9227599175550365,3.9227599175550365,6.525558003452546,6.525558003452546,2.1122553402219424,2.1122553402219424,3.513762001859063,33700.0,0.0,1.5708039424154574,1.5708039424154574,0.0,1.8724027195162336,1.8724027195162336,0.0,3.443206661931691,3.443206661931691,33700.0,-4.607864941534082e-05,-4.607864941534082e-05,-0.0001855165347713787,-0.0001855165347713787,-0.00023159518418671953,-0.00023159518418671953,-0.00023159518418671953,1,0,5.5814610710753145,0.0,100.0,0.0,50.0,0.0,0.0,0.031415926535897934,0.031415926535897934,0.0,0.0,0.0,0.0,0.0,0.0,0.0,50.0,40.0,50.0,50.0,0.0,0.0,49.99999999999999,8333333.333333336,166666.6666666667,166666.66666666674,25.0,0.25,0.0,0.0,0.0,0.0,0.0,3.0175076288884894,39.9,166666.6666666667,166666.66666666674,44.873660650083416,0.0,24.16274035004491,0.0,2,34.51820050006417,0.0,5.4315137319992814,15.791611697353755,0.0,0.0,0.0,0.0,0.0,0.0,0.0,109.8748447244469,0.0,0.0,0.0,50.0,0.0,314.1592653589793,-0.10000000000047748,0.0,10000.0,314.1592653589793,0.0,20.0,0.031415926535897934,50.0,10000.0,314.1592653589793,0.0,20.0,0.031415926535897934,50.0,10000.0,314.1592653589793,0.0,20.0,0.031415926535897934,50.0,62.83185307179586,0.0,10000.0,314.1592653589793,0.0,0.5793402021675105,0.6706946786337005,1.9840756139107014
3247,4245,19,N40-20-2,31,0,Rapport des essais: de tirants sous dÃ©formation imposÃ©e de courte durÃ©e,1993,0,Switzerland,Ã‰cole Polytechnique FÃ©dÃ©rale de Lausanne,Construction Materials Laboratory,"Bicher Farra, Jean-Paul Jaccoud",1150.0,1150.0,1000.0,1000.0,100.0,100,"[2,7,6]","[6,7,15]",60.0,"[0,21,0]",0,39.9,"[1,160x320,0]","[7,28,90]",3.0175076288884894,"[1,160x320,1]",[28],35385.0,"[1,160x320,2]",[28],"[0,0,0,0,0.39,32,0,Sikament320,0]",197500.0,2,531.6,[20],[50],[1],[40],[0],[0],0.0,0.0,0,0,0.0,0.0,0.0,0,0,[0],[0],[0],[0],[0],2,1a,0,0,2,2,0.0,1,59.06194188748812,0.0,188.0,28,1,0.0,0,0,0,6,0.13,0.0,0.2,155.0,255.4926144402573,0,-1,2,0,0,0,10000.0,314.1592653589793,13,0.5,CN,39.9,1.0,31.9,48.0722891566265,3.0175076288884894,5.0196600026558045,5.0196600026558045,3.9227599175550365,3.9227599175550365,6.525558003452546,6.525558003452546,2.1122553402219424,2.1122553402219424,3.513762001859063,33700.0,0.0,1.5708039424154574,1.5708039424154574,0.0,1.8724027195162336,1.8724027195162336,0.0,3.443206661931691,3.443206661931691,33700.0,-4.607864941534082e-05,-4.607864941534082e-05,-0.0001855165347713787,-0.0001855165347713787,-0.00023159518418671953,-0.00023159518418671953,-0.00023159518418671953,1,0,5.5814610710753145,0.0,100.0,0.0,50.0,0.0,0.0,0.031415926535897934,0.031415926535897934,0.0,0.0,0.0,0.0,0.0,0.0,0.0,50.0,40.0,50.0,50.0,0.0,0.0,49.99999999999999,8333333.333333336,166666.6666666667,166666.66666666674,25.0,0.25,0.0,0.0,0.0,0.0,0.0,3.0175076288884894,39.9,166666.6666666667,166666.66666666674,44.873660650083416,0.0,24.16274035004491,0.0,2,34.51820050006417,0.0,5.4315137319992814,15.791611697353755,0.0,0.0,0.0,0.0,0.0,0.0,0.0,109.8748447244469,0.0,0.0,0.0,50.0,0.0,314.1592653589793,-0.10000000000047748,0.0,10000.0,314.1592653589793,0.0,20.0,0.031415926535897934,50.0,10000.0,314.1592653589793,0.0,20.0,0.031415926535897934,50.0,10000.0,314.1592653589793,0.0,20.0,0.031415926535897934,50.0,62.83185307179586,0.0,10000.0,314.1592653589793,0.0,0.6066711569709353,0.7178913528553104,1.7110376853908802
3259,4257,19,N40-20-3,32,0,Rapport des essais: de tirants sous dÃ©formation imposÃ©e de courte durÃ©e,1993,0,Switzerland,Ã‰cole Polytechnique FÃ©dÃ©rale de Lausanne,Construction Materials Laboratory,"Bicher Farra, Jean-Paul Jaccoud",1150.0,1150.0,1000.0,1000.0,100.0,100,"[2,7,6]","[6,7,15]",60.0,"[0,21,0]",0,39.9,"[1,160x320,0]","[7,28,90]",3.0175076288884894,"[1,160x320,1]",[28],35385.0,"[1,160x320,2]",[28],"[0,0,0,0,0.39,32,0,Sikament320,0]",197500.0,2,531.6,[20],[50],[1],[40],[0],[0],0.0,0.0,0,0,0.0,0.0,0.0,0,0,[0],[0],[0],[0],[0],2,1a,0,0,2,2,0.0,1,65.03096792930872,0.0,207.0,28,1,0.0,0,0,0,7,0.14,0.0,0.194,136.0,231.33704048444812,0,-1,2,0,0,0,10000.0,314.1592653589793,13,0.5,CN,39.9,1.0,31.9,48.0722891566265,3.0175076288884894,5.0196600026558045,5.0196600026558045,3.9227599175550365,3.9227599175550365,6.525558003452546,6.525558003452546,2.1122553402219424,2.1122553402219424,3.513762001859063,33700.0,0.0,1.5708039424154574,1.5708039424154574,0.0,1.8724027195162336,1.8724027195162336,0.0,3.443206661931691,3.443206661931691,33700.0,-4.607864941534082e-05,-4.607864941534082e-05,-0.0001855165347713787,-0.0001855165347713787,-0.00023159518418671953,-0.00023159518418671953,-0.00023159518418671953,1,0,5.5814610710753145,0.0,100.0,0.0,50.0,0.0,0.0,0.031415926535897934,0.031415926535897934,0.0,0.0,0.0,0.0,0.0,0.0,0.0,50.0,40.0,50.0,50.0,0.0,0.0,49.99999999999999,8333333.333333336,166666.6666666667,166666.66666666674,25.0,0.25,0.0,0.0,0.0,0.0,0.0,3.0175076288884894,39.9,166666.6666666667,166666.66666666674,44.873660650083416,0.0,24.16274035004491,0.0,2,34.51820050006417,0.0,5.4315137319992814,15.791611697353755,0.0,0.0,0.0,0.0,0.0,0.0,0.0,109.8748447244469,0.0,0.0,0.0,50.0,0.0,314.1592653589793,-0.10000000000047748,0.0,10000.0,314.1592653589793,0.0,20.0,0.031415926535897934,50.0,10000.0,314.1592653589793,0.0,20.0,0.031415926535897934,50.0,10000.0,314.1592653589793,0.0,20.0,0.031415926535897934,50.0,62.83185307179586,0.0,10000.0,314.1592653589793,0.0,0.5878868326282697,0.6857307728804607,1.8839617067867667
3264,4262,19,N40-20-3,31,0,Rapport des essais: de tirants sous dÃ©formation imposÃ©e de courte durÃ©e,1993,0,Switzerland,Ã‰cole Polytechnique FÃ©dÃ©rale de Lausanne,Construction Materials Laboratory,"Bicher Farra, Jean-Paul Jaccoud",1150.0,1150.0,1000.0,1000.0,100.0,100,"[2,7,6]","[6,7,15]",60.0,"[0,21,0]",0,39.9,"[1,160x320,0]","[7,28,90]",3.0175076288884894,"[1,160x320,1]",[28],35385.0,"[1,160x320,2]",[28],"[0,0,0,0,0.39,32,0,Sikament320,0]",197500.0,2,531.6,[20],[50],[1],[40],[0],[0],0.0,0.0,0,0,0.0,0.0,0.0,0,0,[0],[0],[0],[0],[0],2,1a,0,0,2,2,0.0,1,60.004419683565054,0.0,191.0,28,1,0.0,0,0,0,7,0.12,0.0,0.2,136.0,255.4926144402573,0,-1,2,0,0,0,10000.0,314.1592653589793,13,0.5,CN,39.9,1.0,31.9,48.0722891566265,3.0175076288884894,5.0196600026558045,5.0196600026558045,3.9227599175550365,3.9227599175550365,6.525558003452546,6.525558003452546,2.1122553402219424,2.1122553402219424,3.513762001859063,33700.0,0.0,1.5708039424154574,1.5708039424154574,0.0,1.8724027195162336,1.8724027195162336,0.0,3.443206661931691,3.443206661931691,33700.0,-4.607864941534082e-05,-4.607864941534082e-05,-0.0001855165347713787,-0.0001855165347713787,-0.00023159518418671953,-0.00023159518418671953,-0.00023159518418671953,1,0,5.5814610710753145,0.0,100.0,0.0,50.0,0.0,0.0,0.031415926535897934,0.031415926535897934,0.0,0.0,0.0,0.0,0.0,0.0,0.0,50.0,40.0,50.0,50.0,0.0,0.0,49.99999999999999,8333333.333333336,166666.6666666667,166666.66666666674,25.0,0.25,0.0,0.0,0.0,0.0,0.0,3.0175076288884894,39.9,166666.6666666667,166666.66666666674,44.873660650083416,0.0,24.16274035004491,0.0,2,34.51820050006417,0.0,5.4315137319992814,15.791611697353755,0.0,0.0,0.0,0.0,0.0,0.0,0.0,109.8748447244469,0.0,0.0,0.0,50.0,0.0,314.1592653589793,-0.10000000000047748,0.0,10000.0,314.1592653589793,0.0,20.0,0.031415926535897934,50.0,10000.0,314.1592653589793,0.0,20.0,0.031415926535897934,50.0,10000.0,314.1592653589793,0.0,20.0,0.031415926535897934,50.0,62.83185307179586,0.0,10000.0,314.1592653589793,0.0,0.6032903198992465,0.712191838048289,1.7383414782428623
3265,4263,19,N40-20-3,33,0,Rapport des essais: de tirants sous dÃ©formation imposÃ©e de courte durÃ©e,1993,0,Switzerland,Ã‰cole Polytechnique FÃ©dÃ©rale de Lausanne,Construction Materials Laboratory,"Bicher Farra, Jean-Paul Jaccoud",1150.0,1150.0,1000.0,1000.0,100.0,100,"[2,7,6]","[6,7,15]",60.0,"[0,21,0]",0,39.9,"[1,160x320,0]","[7,28,90]",3.0175076288884894,"[1,160x320,1]",[28],35385.0,"[1,160x320,2]",[28],"[0,0,0,0,0.39,32,0,Sikament320,0]",197500.0,2,531.6,[20],[50],[1],[40],[0],[0],0.0,0.0,0,0,0.0,0.0,0.0,0,0,[0],[0],[0],[0],[0],2,1a,0,0,2,2,0.0,1,68.4867198482575,0.0,218.0,28,1,0.0,0,0,0,7,0.15,0.0,0.194,136.0,267.54573464795266,0,-1,2,0,0,0,10000.0,314.1592653589793,13,0.5,CN,39.9,1.0,31.9,48.0722891566265,3.0175076288884894,5.0196600026558045,5.0196600026558045,3.9227599175550365,3.9227599175550365,6.525558003452546,6.525558003452546,2.1122553402219424,2.1122553402219424,3.513762001859063,33700.0,0.0,1.5708039424154574,1.5708039424154574,0.0,1.8724027195162336,1.8724027195162336,0.0,3.443206661931691,3.443206661931691,33700.0,-4.607864941534082e-05,-4.607864941534082e-05,-0.0001855165347713787,-0.0001855165347713787,-0.00023159518418671953,-0.00023159518418671953,-0.00023159518418671953,1,0,5.5814610710753145,0.0,100.0,0.0,50.0,0.0,0.0,0.031415926535897934,0.031415926535897934,0.0,0.0,0.0,0.0,0.0,0.0,0.0,50.0,40.0,50.0,50.0,0.0,0.0,49.99999999999999,8333333.333333336,166666.6666666667,166666.66666666674,25.0,0.25,0.0,0.0,0.0,0.0,0.0,3.0175076288884894,39.9,166666.6666666667,166666.66666666674,44.873660650083416,0.0,24.16274035004491,0.0,2,34.51820050006417,0.0,5.4315137319992814,15.791611697353755,0.0,0.0,0.0,0.0,0.0,0.0,0.0,109.8748447244469,0.0,0.0,0.0,50.0,0.0,314.1592653589793,-0.10000000000047748,0.0,10000.0,314.1592653589793,0.0,20.0,0.031415926535897934,50.0,10000.0,314.1592653589793,0.0,20.0,0.031415926535897934,50.0,10000.0,314.1592653589793,0.0,20.0,0.031415926535897934,50.0,62.83185307179586,0.0,10000.0,314.1592653589793,0.0,0.5793402021675105,0.6706946786337005,1.9840756139107014
3273,4271,19,N40-20-3,30,0,Rapport des essais: de tirants sous dÃ©formation imposÃ©e de courte durÃ©e,1993,0,Switzerland,Ã‰cole Polytechnique FÃ©dÃ©rale de Lausanne,Construction Materials Laboratory,"Bicher Farra, Jean-Paul Jaccoud",1150.0,1150.0,1000.0,1000.0,100.0,100,"[2,7,6]","[6,7,15]",60.0,"[0,21,0]",0,39.9,"[1,160x320,0]","[7,28,90]",3.0175076288884894,"[1,160x320,1]",[28],35385.0,"[1,160x320,2]",[28],"[0,0,0,0,0.39,32,0,Sikament320,0]",197500.0,2,531.6,[20],[50],[1],[40],[0],[0],0.0,0.0,0,0,0.0,0.0,0.0,0,0,[0],[0],[0],[0],[0],2,1a,0,0,2,2,0.0,1,49.95132319207771,0.0,159.0,28,1,0.0,0,0,0,7,0.1,0.0,0.163,135.0,234.74221709004067,0,-1,2,0,0,0,10000.0,314.1592653589793,13,0.5,CN,39.9,1.0,31.9,48.0722891566265,3.0175076288884894,5.0196600026558045,5.0196600026558045,3.9227599175550365,3.9227599175550365,6.525558003452546,6.525558003452546,2.1122553402219424,2.1122553402219424,3.513762001859063,33700.0,0.0,1.5708039424154574,1.5708039424154574,0.0,1.8724027195162336,1.8724027195162336,0.0,3.443206661931691,3.443206661931691,33700.0,-4.607864941534082e-05,-4.607864941534082e-05,-0.0001855165347713787,-0.0001855165347713787,-0.00023159518418671953,-0.00023159518418671953,-0.00023159518418671953,1,0,5.5814610710753145,0.0,100.0,0.0,50.0,0.0,0.0,0.031415926535897934,0.031415926535897934,0.0,0.0,0.0,0.0,0.0,0.0,0.0,50.0,40.0,50.0,50.0,0.0,0.0,49.99999999999999,8333333.333333336,166666.6666666667,166666.66666666674,25.0,0.25,0.0,0.0,0.0,0.0,0.0,3.0175076288884894,39.9,166666.6666666667,166666.66666666674,44.873660650083416,0.0,24.16274035004491,0.0,2,34.51820050006417,0.0,5.4315137319992814,15.791611697353755,0.0,0.0,0.0,0.0,0.0,0.0,0.0,109.8748447244469,0.0,0.0,0.0,50.0,0.0,314.1592653589793,-0.10000000000047748,0.0,10000.0,314.1592653589793,0.0,20.0,0.031415926535897934,50.0,10000.0,314.1592653589793,0.0,20.0,0.031415926535897934,50.0,10000.0,314.1592653589793,0.0,20.0,0.031415926535897934,50.0,62.83185307179586,0.0,10000.0,314.1592653589793,0.0,0.6517787975961452,0.7901091574988881,1.4471010211550528
3363,4361,19,N42-14-1,22,0,Rapport des essais: de tirants sous dÃ©formation imposÃ©e de courte durÃ©e,1993,0,Switzerland,Ã‰cole Polytechnique FÃ©dÃ©rale de Lausanne,Construction Materials Laboratory,"Bicher Farra, Jean-Paul Jaccoud",1150.0,1150.0,1000.0,1000.0,100.0,100,"[2,7,6]","[6,7,15]",60.0,"[0,21,0]",0,55.4,"[1,160x320,0]","[7,28,90]",3.929224251056009,"[1,160x320,1]",[28],35385.0,"[1,160x320,2]",[28],"[0,0,0,0,0.40,32,0,Sikament320,0]",196317.0,2,558.2,[14],[50],[1],[43],[0],[0],0.0,0.0,0,0,0.0,0.0,0.0,0,0,[0],[0],[0],[0],[0],2,1a,0,0,2,2,0.0,1,32.01911232538717,0.0,208.0,28,1,0.0,0,0,0,4,0.12,0.0,0.15,225.0,225.0,0,-1,2,0,0,0,10000.0,153.93804002589985,13,0.4,CN,55.4,1.0,47.4,66.5,3.929224251056009,6.536311499486163,6.536311499486163,5.107991526372812,5.107991526372812,8.497204949332012,8.497204949332012,2.750456975739206,2.750456975739206,4.575418049640314,33700.0,0.0,1.2483781946593473,1.2483781946593473,0.0,1.2008598790505352,1.2008598790505352,0.0,2.4492380737098824,2.4492380737098824,33700.0,-7.298626041858731e-05,-7.298626041858731e-05,-0.0001492274998923318,-0.0001492274998923318,-0.00022221376031091912,-0.00022221376031091912,-0.00022221376031091912,1,0,5.548028825773633,0.0,100.0,0.0,50.0,0.0,0.0,0.015393804002589986,0.015393804002589986,0.0,0.0,0.0,0.0,0.0,0.0,0.0,50.0,43.0,50.0,50.0,0.0,0.0,49.99999999999999,8333333.333333336,166666.6666666667,166666.66666666674,25.0,0.25,0.0,0.0,0.0,0.0,0.0,3.929224251056009,55.4,166666.6666666667,166666.66666666674,54.656094929811545,0.0,29.43020496220621,0.0,1,42.043149946008874,0.0,7.072603651900816,18.607794065928395,0.0,0.0,0.0,0.0,0.0,0.0,0.0,273.11735253310474,0.0,0.0,0.0,50.0,0.0,153.93804002589985,-0.10000000000047748,0.0,10000.0,153.93804002589985,0.0,14.0,0.015393804002589986,50.0,10000.0,153.93804002589985,0.0,14.0,0.015393804002589986,50.0,10000.0,153.93804002589985,0.0,14.0,0.015393804002589986,50.0,43.982297150257104,0.0,10000.0,153.93804002589985,0.0,1.0,1.0,0.761577388147786
3367,4365,19,N42-14-1,27,0,Rapport des essais: de tirants sous dÃ©formation imposÃ©e de courte durÃ©e,1993,0,Switzerland,Ã‰cole Polytechnique FÃ©dÃ©rale de Lausanne,Construction Materials Laboratory,"Bicher Farra, Jean-Paul Jaccoud",1150.0,1150.0,1000.0,1000.0,100.0,100,"[2,7,6]","[6,7,15]",60.0,"[0,21,0]",0,55.4,"[1,160x320,0]","[7,28,90]",3.929224251056009,"[1,160x320,1]",[28],35385.0,"[1,160x320,2]",[28],"[0,0,0,0,0.40,32,0,Sikament320,0]",196317.0,2,558.2,[14],[50],[1],[43],[0],[0],0.0,0.0,0,0,0.0,0.0,0.0,0,0,[0],[0],[0],[0],[0],2,1a,0,0,2,2,0.0,1,41.10145668691526,0.0,267.0,28,1,0.0,0,0,0,6,0.16,0.0,0.257,159.0,159.0,0,-1,2,0,0,0,10000.0,153.93804002589985,13,0.4,CN,55.4,1.0,47.4,66.5,3.929224251056009,6.536311499486163,6.536311499486163,5.107991526372812,5.107991526372812,8.497204949332012,8.497204949332012,2.750456975739206,2.750456975739206,4.575418049640314,33700.0,0.0,1.2483781946593473,1.2483781946593473,0.0,1.2008598790505352,1.2008598790505352,0.0,2.4492380737098824,2.4492380737098824,33700.0,-7.298626041858731e-05,-7.298626041858731e-05,-0.0001492274998923318,-0.0001492274998923318,-0.00022221376031091912,-0.00022221376031091912,-0.00022221376031091912,1,0,5.548028825773633,0.0,100.0,0.0,50.0,0.0,0.0,0.015393804002589986,0.015393804002589986,0.0,0.0,0.0,0.0,0.0,0.0,0.0,50.0,43.0,50.0,50.0,0.0,0.0,49.99999999999999,8333333.333333336,166666.6666666667,166666.66666666674,25.0,0.25,0.0,0.0,0.0,0.0,0.0,3.929224251056009,55.4,166666.6666666667,166666.66666666674,54.656094929811545,0.0,29.43020496220621,0.0,1,42.043149946008874,0.0,7.072603651900816,18.607794065928395,0.0,0.0,0.0,0.0,0.0,0.0,0.0,273.11735253310474,0.0,0.0,0.0,50.0,0.0,153.93804002589985,-0.10000000000047748,0.0,10000.0,153.93804002589985,0.0,14.0,0.015393804002589986,50.0,10000.0,153.93804002589985,0.0,14.0,0.015393804002589986,50.0,10000.0,153.93804002589985,0.0,14.0,0.015393804002589986,50.0,43.982297150257104,0.0,10000.0,153.93804002589985,0.0,1.0,1.0,0.9776017434397062
3371,4369,19,N42-14-1,19,0,Rapport des essais: de tirants sous dÃ©formation imposÃ©e de courte durÃ©e,1993,0,Switzerland,Ã‰cole Polytechnique FÃ©dÃ©rale de Lausanne,Construction Materials Laboratory,"Bicher Farra, Jean-Paul Jaccoud",1150.0,1150.0,1000.0,1000.0,100.0,100,"[2,7,6]","[6,7,15]",60.0,"[0,21,0]",0,55.4,"[1,160x320,0]","[7,28,90]",3.929224251056009,"[1,160x320,1]",[28],35385.0,"[1,160x320,2]",[28],"[0,0,0,0,0.40,32,0,Sikament320,0]",196317.0,2,558.2,[14],[50],[1],[43],[0],[0],0.0,0.0,0,0,0.0,0.0,0.0,0,0,[0],[0],[0],[0],[0],2,1a,0,0,2,2,0.0,1,32.01911232538717,0.0,208.0,28,1,0.0,0,0,0,3,0.13,0.0,0.13,287.0,287.0,0,-1,2,0,0,0,10000.0,153.93804002589985,13,0.4,CN,55.4,1.0,47.4,66.5,3.929224251056009,6.536311499486163,6.536311499486163,5.107991526372812,5.107991526372812,8.497204949332012,8.497204949332012,2.750456975739206,2.750456975739206,4.575418049640314,33700.0,0.0,1.2483781946593473,1.2483781946593473,0.0,1.2008598790505352,1.2008598790505352,0.0,2.4492380737098824,2.4492380737098824,33700.0,-7.298626041858731e-05,-7.298626041858731e-05,-0.0001492274998923318,-0.0001492274998923318,-0.00022221376031091912,-0.00022221376031091912,-0.00022221376031091912,1,0,5.548028825773633,0.0,100.0,0.0,50.0,0.0,0.0,0.015393804002589986,0.015393804002589986,0.0,0.0,0.0,0.0,0.0,0.0,0.0,50.0,43.0,50.0,50.0,0.0,0.0,49.99999999999999,8333333.333333336,166666.6666666667,166666.66666666674,25.0,0.25,0.0,0.0,0.0,0.0,0.0,3.929224251056009,55.4,166666.6666666667,166666.66666666674,54.656094929811545,0.0,29.43020496220621,0.0,1,42.043149946008874,0.0,7.072603651900816,18.607794065928395,0.0,0.0,0.0,0.0,0.0,0.0,0.0,273.11735253310474,0.0,0.0,0.0,50.0,0.0,153.93804002589985,-0.10000000000047748,0.0,10000.0,153.93804002589985,0.0,14.0,0.015393804002589986,50.0,10000.0,153.93804002589985,0.0,14.0,0.015393804002589986,50.0,10000.0,153.93804002589985,0.0,14.0,0.015393804002589986,50.0,43.982297150257104,0.0,10000.0,153.93804002589985,0.0,1.0,1.0,0.761577388147786
3372,4370,19,N42-14-1,26,0,Rapport des essais: de tirants sous dÃ©formation imposÃ©e de courte durÃ©e,1993,0,Switzerland,Ã‰cole Polytechnique FÃ©dÃ©rale de Lausanne,Construction Materials Laboratory,"Bicher Farra, Jean-Paul Jaccoud",1150.0,1150.0,1000.0,1000.0,100.0,100,"[2,7,6]","[6,7,15]",60.0,"[0,21,0]",0,55.4,"[1,160x320,0]","[7,28,90]",3.929224251056009,"[1,160x320,1]",[28],35385.0,"[1,160x320,2]",[28],"[0,0,0,0,0.40,32,0,Sikament320,0]",196317.0,2,558.2,[14],[50],[1],[43],[0],[0],0.0,0.0,0,0,0.0,0.0,0.0,0,0,[0],[0],[0],[0],[0],2,1a,0,0,2,2,0.0,1,40.02389040673396,0.0,260.0,28,1,0.0,0,0,0,6,0.16,0.0,0.209,187.0,187.0,0,-1,2,0,0,0,10000.0,153.93804002589985,13,0.4,CN,55.4,1.0,47.4,66.5,3.929224251056009,6.536311499486163,6.536311499486163,5.107991526372812,5.107991526372812,8.497204949332012,8.497204949332012,2.750456975739206,2.750456975739206,4.575418049640314,33700.0,0.0,1.2483781946593473,1.2483781946593473,0.0,1.2008598790505352,1.2008598790505352,0.0,2.4492380737098824,2.4492380737098824,33700.0,-7.298626041858731e-05,-7.298626041858731e-05,-0.0001492274998923318,-0.0001492274998923318,-0.00022221376031091912,-0.00022221376031091912,-0.00022221376031091912,1,0,5.548028825773633,0.0,100.0,0.0,50.0,0.0,0.0,0.015393804002589986,0.015393804002589986,0.0,0.0,0.0,0.0,0.0,0.0,0.0,50.0,43.0,50.0,50.0,0.0,0.0,49.99999999999999,8333333.333333336,166666.6666666667,166666.66666666674,25.0,0.25,0.0,0.0,0.0,0.0,0.0,3.929224251056009,55.4,166666.6666666667,166666.66666666674,54.656094929811545,0.0,29.43020496220621,0.0,1,42.043149946008874,0.0,7.072603651900816,18.607794065928395,0.0,0.0,0.0,0.0,0.0,0.0,0.0,273.11735253310474,0.0,0.0,0.0,50.0,0.0,153.93804002589985,-0.10000000000047748,0.0,10000.0,153.93804002589985,0.0,14.0,0.015393804002589986,50.0,10000.0,153.93804002589985,0.0,14.0,0.015393804002589986,50.0,10000.0,153.93804002589985,0.0,14.0,0.015393804002589986,50.0,43.982297150257104,0.0,10000.0,153.93804002589985,0.0,1.0,1.0,0.9519717351847325
3373,4371,19,N42-14-1,23,0,Rapport des essais: de tirants sous dÃ©formation imposÃ©e de courte durÃ©e,1993,0,Switzerland,Ã‰cole Polytechnique FÃ©dÃ©rale de Lausanne,Construction Materials Laboratory,"Bicher Farra, Jean-Paul Jaccoud",1150.0,1150.0,1000.0,1000.0,100.0,100,"[2,7,6]","[6,7,15]",60.0,"[0,21,0]",0,55.4,"[1,160x320,0]","[7,28,90]",3.929224251056009,"[1,160x320,1]",[28],35385.0,"[1,160x320,2]",[28],"[0,0,0,0,0.40,32,0,Sikament320,0]",196317.0,2,558.2,[14],[50],[1],[43],[0],[0],0.0,0.0,0,0,0.0,0.0,0.0,0,0,[0],[0],[0],[0],[0],2,1a,0,0,2,2,0.0,1,34.63605900582747,0.0,225.0,28,1,0.0,0,0,0,5,0.12,0.0,0.12,185.0,185.0,0,-1,2,0,0,0,10000.0,153.93804002589985,13,0.4,CN,55.4,1.0,47.4,66.5,3.929224251056009,6.536311499486163,6.536311499486163,5.107991526372812,5.107991526372812,8.497204949332012,8.497204949332012,2.750456975739206,2.750456975739206,4.575418049640314,33700.0,0.0,1.2483781946593473,1.2483781946593473,0.0,1.2008598790505352,1.2008598790505352,0.0,2.4492380737098824,2.4492380737098824,33700.0,-7.298626041858731e-05,-7.298626041858731e-05,-0.0001492274998923318,-0.0001492274998923318,-0.00022221376031091912,-0.00022221376031091912,-0.00022221376031091912,1,0,5.548028825773633,0.0,100.0,0.0,50.0,0.0,0.0,0.015393804002589986,0.015393804002589986,0.0,0.0,0.0,0.0,0.0,0.0,0.0,50.0,43.0,50.0,50.0,0.0,0.0,49.99999999999999,8333333.333333336,166666.6666666667,166666.66666666674,25.0,0.25,0.0,0.0,0.0,0.0,0.0,3.929224251056009,55.4,166666.6666666667,166666.66666666674,54.656094929811545,0.0,29.43020496220621,0.0,1,42.043149946008874,0.0,7.072603651900816,18.607794065928395,0.0,0.0,0.0,0.0,0.0,0.0,0.0,273.11735253310474,0.0,0.0,0.0,50.0,0.0,153.93804002589985,-0.10000000000047748,0.0,10000.0,153.93804002589985,0.0,14.0,0.015393804002589986,50.0,10000.0,153.93804002589985,0.0,14.0,0.015393804002589986,50.0,10000.0,153.93804002589985,0.0,14.0,0.015393804002589986,50.0,43.982297150257104,0.0,10000.0,153.93804002589985,0.0,1.0,1.0,0.8238216939098647
3374,4372,19,N42-14-1,25,0,Rapport des essais: de tirants sous dÃ©formation imposÃ©e de courte durÃ©e,1993,0,Switzerland,Ã‰cole Polytechnique FÃ©dÃ©rale de Lausanne,Construction Materials Laboratory,"Bicher Farra, Jean-Paul Jaccoud",1150.0,1150.0,1000.0,1000.0,100.0,100,"[2,7,6]","[6,7,15]",60.0,"[0,21,0]",0,55.4,"[1,160x320,0]","[7,28,90]",3.929224251056009,"[1,160x320,1]",[28],35385.0,"[1,160x320,2]",[28],"[0,0,0,0,0.40,32,0,Sikament320,0]",196317.0,2,558.2,[14],[50],[1],[43],[0],[0],0.0,0.0,0,0,0.0,0.0,0.0,0,0,[0],[0],[0],[0],[0],2,1a,0,0,2,2,0.0,1,34.63605900582747,0.0,225.0,28,1,0.0,0,0,0,5,0.13,0.0,0.167,166.0,166.0,0,-1,2,0,0,0,10000.0,153.93804002589985,13,0.4,CN,55.4,1.0,47.4,66.5,3.929224251056009,6.536311499486163,6.536311499486163,5.107991526372812,5.107991526372812,8.497204949332012,8.497204949332012,2.750456975739206,2.750456975739206,4.575418049640314,33700.0,0.0,1.2483781946593473,1.2483781946593473,0.0,1.2008598790505352,1.2008598790505352,0.0,2.4492380737098824,2.4492380737098824,33700.0,-7.298626041858731e-05,-7.298626041858731e-05,-0.0001492274998923318,-0.0001492274998923318,-0.00022221376031091912,-0.00022221376031091912,-0.00022221376031091912,1,0,5.548028825773633,0.0,100.0,0.0,50.0,0.0,0.0,0.015393804002589986,0.015393804002589986,0.0,0.0,0.0,0.0,0.0,0.0,0.0,50.0,43.0,50.0,50.0,0.0,0.0,49.99999999999999,8333333.333333336,166666.6666666667,166666.66666666674,25.0,0.25,0.0,0.0,0.0,0.0,0.0,3.929224251056009,55.4,166666.6666666667,166666.66666666674,54.656094929811545,0.0,29.43020496220621,0.0,1,42.043149946008874,0.0,7.072603651900816,18.607794065928395,0.0,0.0,0.0,0.0,0.0,0.0,0.0,273.11735253310474,0.0,0.0,0.0,50.0,0.0,153.93804002589985,-0.10000000000047748,0.0,10000.0,153.93804002589985,0.0,14.0,0.015393804002589986,50.0,10000.0,153.93804002589985,0.0,14.0,0.015393804002589986,50.0,10000.0,153.93804002589985,0.0,14.0,0.015393804002589986,50.0,43.982297150257104,0.0,10000.0,153.93804002589985,0.0,1.0,1.0,0.8238216939098647
3377,4375,19,N42-14-1,8,0,Rapport des essais: de tirants sous dÃ©formation imposÃ©e de courte durÃ©e,1993,0,Switzerland,Ã‰cole Polytechnique FÃ©dÃ©rale de Lausanne,Construction Materials Laboratory,"Bicher Farra, Jean-Paul Jaccoud",1150.0,1150.0,1000.0,1000.0,100.0,100,"[2,7,6]","[6,7,15]",60.0,"[0,21,0]",0,55.4,"[1,160x320,0]","[7,28,90]",3.929224251056009,"[1,160x320,1]",[28],35385.0,"[1,160x320,2]",[28],"[0,0,0,0,0.40,32,0,Sikament320,0]",196317.0,2,558.2,[14],[50],[1],[43],[0],[0],0.0,0.0,0,0,0.0,0.0,0.0,0,0,[0],[0],[0],[0],[0],2,1a,0,0,2,2,0.0,1,30.01791780505047,0.0,195.0,28,1,0.0,0,0,0,1,0.12,0.0,0.12,623.0,623.0,0,-1,2,0,0,0,10000.0,153.93804002589985,13,0.4,CN,55.4,1.0,47.4,66.5,3.929224251056009,6.536311499486163,6.536311499486163,5.107991526372812,5.107991526372812,8.497204949332012,8.497204949332012,2.750456975739206,2.750456975739206,4.575418049640314,33700.0,0.0,1.2483781946593473,1.2483781946593473,0.0,1.2008598790505352,1.2008598790505352,0.0,2.4492380737098824,2.4492380737098824,33700.0,-7.298626041858731e-05,-7.298626041858731e-05,-0.0001492274998923318,-0.0001492274998923318,-0.00022221376031091912,-0.00022221376031091912,-0.00022221376031091912,1,0,5.548028825773633,0.0,100.0,0.0,50.0,0.0,0.0,0.015393804002589986,0.015393804002589986,0.0,0.0,0.0,0.0,0.0,0.0,0.0,50.0,43.0,50.0,50.0,0.0,0.0,49.99999999999999,8333333.333333336,166666.6666666667,166666.66666666674,25.0,0.25,0.0,0.0,0.0,0.0,0.0,3.929224251056009,55.4,166666.6666666667,166666.66666666674,54.656094929811545,0.0,29.43020496220621,0.0,1,42.043149946008874,0.0,7.072603651900816,18.607794065928395,0.0,0.0,0.0,0.0,0.0,0.0,0.0,273.11735253310474,0.0,0.0,0.0,50.0,0.0,153.93804002589985,-0.10000000000047748,0.0,10000.0,153.93804002589985,0.0,14.0,0.015393804002589986,50.0,10000.0,153.93804002589985,0.0,14.0,0.015393804002589986,50.0,10000.0,153.93804002589985,0.0,14.0,0.015393804002589986,50.0,43.982297150257104,0.0,10000.0,153.93804002589985,0.0,1.0,1.0,0.7139788013885493
