Repository: iavdesch/Research

Readme
======

The supporting files are related to the study "A method for determining the performance of formulas for calculating the crack width and spacing in reinforced concrete elements".

The following files are relevant:
Research/Method_comparing_CWFs/Data_processing_for_GitHuB_Final (contains the data processing of the database "Crack width and crack spacing in reinforced and prestressed concrete elements: database")
Research/Method_comparing_CWFs/CWF_analysis_for_GitHuB_Final (contains the evaluation of the different crack width formulas)

File: Method_comparing_CWFs/Datasets_Used/Working_database_no_hordijk_no_initshrink.csv (part 59 of 83)
,ID,EPID,ELID,LOADID,DOI,title,year,journal,country,institution,laboratory,authors,Ltot,Lspan,Lcons,Lmeas,h,b,hc,thc,RH,Temp,pd,fcm,catfcm,tfcm,fctm,catfctm,tfctm,Ecm,catEcm,tEcm,mix,Es,fsr,fy,phi,zs,nbl,clat,phit,st,phiw,sw,type,method,fpk,fp01k,Ep,rel,fpr,npl,phip,Ap,zp,cplat,catf,epsin,catcal,selfw,typew,locw,epsc,Nrep,N,M,sigs,t0,t,PL,catp,t0p,tp,ncr,wm,wk,wmax,sm,smax,indLR,indNP,indtfcm,indtfctm,indtEcm,slab,Ac,Astot,ts,sc,class_C,fcm28,Bcc,fck28,fcm_cube_150,fctm28,fctmfl28,fctmfl,fct095_28,fct095,fct095fl_28,fct095fl,fct005,fct005_28,fct005fl,Ecm28,phi_bc,phi_bc_prestress,phi_bc_prior_load,phi_dc,phi_dc_prestress,phi_dc_prior_load,phi_creep,phi_creep_prestress,phi_creep_prior_load,Ecm0,eps_cbs,eps_cbs_prestress,eps_cds,eps_cds_prestress,shrinkage,shrinkage_prestress,shrinkage_init,bondLR,bondPR,ae,ap,sxLR,sxNP,zstot,zstensinit,Astensinit,rhotot,rhotensinit,At,Aw,Aptot,zptot,zeta1,zeta,phi_peq,ry,cy,ry0,rx,ryp,cyp,cog,Izz,Wb,Wt,rho,qself,Mself,ep,Mp,pre_loss,initstrain,fctmorg,fcmorg,W_Ib,W_It,Ncr095,Mcr095,Ncr005,Mcr005,CS,Ncr,Mcr,tau_bms,tau_max,xcinit,epsinit,dpsigs,xc,eps,epsbot,sigssimpl,sigsr,dpsigsr,xc_sr,eps_sr,zstottens,zptottens,Astens,Actens,Aptens,Aceff_MC2020,Aseff_MC2020,Apeff_MC2020,phi_eq_MC2020,rhoeff_MC2020,hceff_MC2020,Aceff_FPR,Aseff_FPR,Apeff_FPR,phi_eq_FPR,rhoeff_FPR,hceff_FPR,Aceff_SMTCM,Aseff_SMTCM,Apeff_SMTCM,phi_eq_SMTCM,rhoeff_SMTCM,hceff_SMTCM,sumcirc_SMTCM,sumcirc_p_SMTCM,Actensstate1,Astensstate1,Aptensstate1,r,p,k1
3378,4376,19,N42-14-1,24,0,Rapport des essais: de tirants sous dÃ©formation imposÃ©e de courte durÃ©e,1993,0,Switzerland,Ã‰cole Polytechnique FÃ©dÃ©rale de Lausanne,Construction Materials Laboratory,"Bicher Farra, Jean-Paul Jaccoud",1150.0,1150.0,1000.0,1000.0,100.0,100,"[2,7,6]","[6,7,15]",60.0,"[0,21,0]",0,55.4,"[1,160x320,0]","[7,28,90]",3.929224251056009,"[1,160x320,1]",[28],35385.0,"[1,160x320,2]",[28],"[0,0,0,0,0.40,32,0,Sikament320,0]",196317.0,2,558.2,[14],[50],[1],[43],[0],[0],0.0,0.0,0,0,0.0,0.0,0.0,0,0,[0],[0],[0],[0],[0],2,1a,0,0,2,2,0.0,1,31.403360165283573,0.0,204.0,28,1,0.0,0,0,0,5,0.12,0.0,0.157,185.0,185.0,0,-1,2,0,0,0,10000.0,153.93804002589985,13,0.4,CN,55.4,1.0,47.4,66.5,3.929224251056009,6.536311499486163,6.536311499486163,5.107991526372812,5.107991526372812,8.497204949332012,8.497204949332012,2.750456975739206,2.750456975739206,4.575418049640314,33700.0,0.0,1.2483781946593473,1.2483781946593473,0.0,1.2008598790505352,1.2008598790505352,0.0,2.4492380737098824,2.4492380737098824,33700.0,-7.298626041858731e-05,-7.298626041858731e-05,-0.0001492274998923318,-0.0001492274998923318,-0.00022221376031091912,-0.00022221376031091912,-0.00022221376031091912,1,0,5.548028825773633,0.0,100.0,0.0,50.0,0.0,0.0,0.015393804002589986,0.015393804002589986,0.0,0.0,0.0,0.0,0.0,0.0,0.0,50.0,43.0,50.0,50.0,0.0,0.0,49.99999999999999,8333333.333333336,166666.6666666667,166666.66666666674,25.0,0.25,0.0,0.0,0.0,0.0,0.0,3.929224251056009,55.4,166666.6666666667,166666.66666666674,54.656094929811545,0.0,29.43020496220621,0.0,1,42.043149946008874,0.0,7.072603651900816,18.607794065928395,0.0,0.0,0.0,0.0,0.0,0.0,0.0,273.11735253310474,0.0,0.0,0.0,50.0,0.0,153.93804002589985,-0.10000000000047748,0.0,10000.0,153.93804002589985,0.0,14.0,0.015393804002589986,50.0,10000.0,153.93804002589985,0.0,14.0,0.015393804002589986,50.0,10000.0,153.93804002589985,0.0,14.0,0.015393804002589986,50.0,43.982297150257104,0.0,10000.0,153.93804002589985,0.0,1.0,1.0,0.746931669144944
3382,4380,19,N42-14-1,9,0,Rapport des essais: de tirants sous dÃ©formation imposÃ©e de courte durÃ©e,1993,0,Switzerland,Ã‰cole Polytechnique FÃ©dÃ©rale de Lausanne,Construction Materials Laboratory,"Bicher Farra, Jean-Paul Jaccoud",1150.0,1150.0,1000.0,1000.0,100.0,100,"[2,7,6]","[6,7,15]",60.0,"[0,21,0]",0,55.4,"[1,160x320,0]","[7,28,90]",3.929224251056009,"[1,160x320,1]",[28],35385.0,"[1,160x320,2]",[28],"[0,0,0,0,0.40,32,0,Sikament320,0]",196317.0,2,558.2,[14],[50],[1],[43],[0],[0],0.0,0.0,0,0,0.0,0.0,0.0,0,0,[0],[0],[0],[0],[0],2,1a,0,0,2,2,0.0,1,30.01791780505047,0.0,195.0,28,1,0.0,0,0,0,2,0.09,0.0,0.118,367.0,367.0,0,-1,2,0,0,0,10000.0,153.93804002589985,13,0.4,CN,55.4,1.0,47.4,66.5,3.929224251056009,6.536311499486163,6.536311499486163,5.107991526372812,5.107991526372812,8.497204949332012,8.497204949332012,2.750456975739206,2.750456975739206,4.575418049640314,33700.0,0.0,1.2483781946593473,1.2483781946593473,0.0,1.2008598790505352,1.2008598790505352,0.0,2.4492380737098824,2.4492380737098824,33700.0,-7.298626041858731e-05,-7.298626041858731e-05,-0.0001492274998923318,-0.0001492274998923318,-0.00022221376031091912,-0.00022221376031091912,-0.00022221376031091912,1,0,5.548028825773633,0.0,100.0,0.0,50.0,0.0,0.0,0.015393804002589986,0.015393804002589986,0.0,0.0,0.0,0.0,0.0,0.0,0.0,50.0,43.0,50.0,50.0,0.0,0.0,49.99999999999999,8333333.333333336,166666.6666666667,166666.66666666674,25.0,0.25,0.0,0.0,0.0,0.0,0.0,3.929224251056009,55.4,166666.6666666667,166666.66666666674,54.656094929811545,0.0,29.43020496220621,0.0,1,42.043149946008874,0.0,7.072603651900816,18.607794065928395,0.0,0.0,0.0,0.0,0.0,0.0,0.0,273.11735253310474,0.0,0.0,0.0,50.0,0.0,153.93804002589985,-0.10000000000047748,0.0,10000.0,153.93804002589985,0.0,14.0,0.015393804002589986,50.0,10000.0,153.93804002589985,0.0,14.0,0.015393804002589986,50.0,10000.0,153.93804002589985,0.0,14.0,0.015393804002589986,50.0,43.982297150257104,0.0,10000.0,153.93804002589985,0.0,1.0,1.0,0.7139788013885493
3384,4382,19,N42-14-1,20,0,Rapport des essais: de tirants sous dÃ©formation imposÃ©e de courte durÃ©e,1993,0,Switzerland,Ã‰cole Polytechnique FÃ©dÃ©rale de Lausanne,Construction Materials Laboratory,"Bicher Farra, Jean-Paul Jaccoud",1150.0,1150.0,1000.0,1000.0,100.0,100,"[2,7,6]","[6,7,15]",60.0,"[0,21,0]",0,55.4,"[1,160x320,0]","[7,28,90]",3.929224251056009,"[1,160x320,1]",[28],35385.0,"[1,160x320,2]",[28],"[0,0,0,0,0.40,32,0,Sikament320,0]",196317.0,2,558.2,[14],[50],[1],[43],[0],[0],0.0,0.0,0,0,0.0,0.0,0.0,0,0,[0],[0],[0],[0],[0],2,1a,0,0,2,2,0.0,1,32.01911232538717,0.0,208.0,28,1,0.0,0,0,0,4,0.11,0.0,0.144,222.0,222.0,0,-1,2,0,0,0,10000.0,153.93804002589985,13,0.4,CN,55.4,1.0,47.4,66.5,3.929224251056009,6.536311499486163,6.536311499486163,5.107991526372812,5.107991526372812,8.497204949332012,8.497204949332012,2.750456975739206,2.750456975739206,4.575418049640314,33700.0,0.0,1.2483781946593473,1.2483781946593473,0.0,1.2008598790505352,1.2008598790505352,0.0,2.4492380737098824,2.4492380737098824,33700.0,-7.298626041858731e-05,-7.298626041858731e-05,-0.0001492274998923318,-0.0001492274998923318,-0.00022221376031091912,-0.00022221376031091912,-0.00022221376031091912,1,0,5.548028825773633,0.0,100.0,0.0,50.0,0.0,0.0,0.015393804002589986,0.015393804002589986,0.0,0.0,0.0,0.0,0.0,0.0,0.0,50.0,43.0,50.0,50.0,0.0,0.0,49.99999999999999,8333333.333333336,166666.6666666667,166666.66666666674,25.0,0.25,0.0,0.0,0.0,0.0,0.0,3.929224251056009,55.4,166666.6666666667,166666.66666666674,54.656094929811545,0.0,29.43020496220621,0.0,1,42.043149946008874,0.0,7.072603651900816,18.607794065928395,0.0,0.0,0.0,0.0,0.0,0.0,0.0,273.11735253310474,0.0,0.0,0.0,50.0,0.0,153.93804002589985,-0.10000000000047748,0.0,10000.0,153.93804002589985,0.0,14.0,0.015393804002589986,50.0,10000.0,153.93804002589985,0.0,14.0,0.015393804002589986,50.0,10000.0,153.93804002589985,0.0,14.0,0.015393804002589986,50.0,43.982297150257104,0.0,10000.0,153.93804002589985,0.0,1.0,1.0,0.761577388147786
3387,4385,19,N42-14-1,29,0,Rapport des essais: de tirants sous dÃ©formation imposÃ©e de courte durÃ©e,1993,0,Switzerland,Ã‰cole Polytechnique FÃ©dÃ©rale de Lausanne,Construction Materials Laboratory,"Bicher Farra, Jean-Paul Jaccoud",1150.0,1150.0,1000.0,1000.0,100.0,100,"[2,7,6]","[6,7,15]",60.0,"[0,21,0]",0,55.4,"[1,160x320,0]","[7,28,90]",3.929224251056009,"[1,160x320,1]",[28],35385.0,"[1,160x320,2]",[28],"[0,0,0,0,0.40,32,0,Sikament320,0]",196317.0,2,558.2,[14],[50],[1],[43],[0],[0],0.0,0.0,0,0,0.0,0.0,0.0,0,0,[0],[0],[0],[0],[0],2,1a,0,0,2,2,0.0,1,50.02986300841745,0.0,325.0,28,1,0.0,0,0,0,6,0.21,0.0,0.315,160.0,160.0,0,-1,2,0,0,0,10000.0,153.93804002589985,13,0.4,CN,55.4,1.0,47.4,66.5,3.929224251056009,6.536311499486163,6.536311499486163,5.107991526372812,5.107991526372812,8.497204949332012,8.497204949332012,2.750456975739206,2.750456975739206,4.575418049640314,33700.0,0.0,1.2483781946593473,1.2483781946593473,0.0,1.2008598790505352,1.2008598790505352,0.0,2.4492380737098824,2.4492380737098824,33700.0,-7.298626041858731e-05,-7.298626041858731e-05,-0.0001492274998923318,-0.0001492274998923318,-0.00022221376031091912,-0.00022221376031091912,-0.00022221376031091912,1,0,5.548028825773633,0.0,100.0,0.0,50.0,0.0,0.0,0.015393804002589986,0.015393804002589986,0.0,0.0,0.0,0.0,0.0,0.0,0.0,50.0,43.0,50.0,50.0,0.0,0.0,49.99999999999999,8333333.333333336,166666.6666666667,166666.66666666674,25.0,0.25,0.0,0.0,0.0,0.0,0.0,3.929224251056009,55.4,166666.6666666667,166666.66666666674,54.656094929811545,0.0,29.43020496220621,0.0,1,42.043149946008874,0.0,7.072603651900816,18.607794065928395,0.0,0.0,0.0,0.0,0.0,0.0,0.0,273.11735253310474,0.0,0.0,0.0,50.0,0.0,153.93804002589985,-0.10000000000047748,0.0,10000.0,153.93804002589985,0.0,14.0,0.015393804002589986,50.0,10000.0,153.93804002589985,0.0,14.0,0.015393804002589986,50.0,10000.0,153.93804002589985,0.0,14.0,0.015393804002589986,50.0,43.982297150257104,0.0,10000.0,153.93804002589985,0.0,1.0,1.0,1.1899646689809156
3388,4386,19,N42-14-1,28,0,Rapport des essais: de tirants sous dÃ©formation imposÃ©e de courte durÃ©e,1993,0,Switzerland,Ã‰cole Polytechnique FÃ©dÃ©rale de Lausanne,Construction Materials Laboratory,"Bicher Farra, Jean-Paul Jaccoud",1150.0,1150.0,1000.0,1000.0,100.0,100,"[2,7,6]","[6,7,15]",60.0,"[0,21,0]",0,55.4,"[1,160x320,0]","[7,28,90]",3.929224251056009,"[1,160x320,1]",[28],35385.0,"[1,160x320,2]",[28],"[0,0,0,0,0.40,32,0,Sikament320,0]",196317.0,2,558.2,[14],[50],[1],[43],[0],[0],0.0,0.0,0,0,0.0,0.0,0.0,0,0,[0],[0],[0],[0],[0],2,1a,0,0,2,2,0.0,1,44.02627944740736,0.0,286.0,28,1,0.0,0,0,0,6,0.18,0.0,0.266,159.0,159.0,0,-1,2,0,0,0,10000.0,153.93804002589985,13,0.4,CN,55.4,1.0,47.4,66.5,3.929224251056009,6.536311499486163,6.536311499486163,5.107991526372812,5.107991526372812,8.497204949332012,8.497204949332012,2.750456975739206,2.750456975739206,4.575418049640314,33700.0,0.0,1.2483781946593473,1.2483781946593473,0.0,1.2008598790505352,1.2008598790505352,0.0,2.4492380737098824,2.4492380737098824,33700.0,-7.298626041858731e-05,-7.298626041858731e-05,-0.0001492274998923318,-0.0001492274998923318,-0.00022221376031091912,-0.00022221376031091912,-0.00022221376031091912,1,0,5.548028825773633,0.0,100.0,0.0,50.0,0.0,0.0,0.015393804002589986,0.015393804002589986,0.0,0.0,0.0,0.0,0.0,0.0,0.0,50.0,43.0,50.0,50.0,0.0,0.0,49.99999999999999,8333333.333333336,166666.6666666667,166666.66666666674,25.0,0.25,0.0,0.0,0.0,0.0,0.0,3.929224251056009,55.4,166666.6666666667,166666.66666666674,54.656094929811545,0.0,29.43020496220621,0.0,1,42.043149946008874,0.0,7.072603651900816,18.607794065928395,0.0,0.0,0.0,0.0,0.0,0.0,0.0,273.11735253310474,0.0,0.0,0.0,50.0,0.0,153.93804002589985,-0.10000000000047748,0.0,10000.0,153.93804002589985,0.0,14.0,0.015393804002589986,50.0,10000.0,153.93804002589985,0.0,14.0,0.015393804002589986,50.0,10000.0,153.93804002589985,0.0,14.0,0.015393804002589986,50.0,43.982297150257104,0.0,10000.0,153.93804002589985,0.0,1.0,1.0,1.047168908703206
3389,4387,19,N42-14-1,18,0,Rapport des essais: de tirants sous dÃ©formation imposÃ©e de courte durÃ©e,1993,0,Switzerland,Ã‰cole Polytechnique FÃ©dÃ©rale de Lausanne,Construction Materials Laboratory,"Bicher Farra, Jean-Paul Jaccoud",1150.0,1150.0,1000.0,1000.0,100.0,100,"[2,7,6]","[6,7,15]",60.0,"[0,21,0]",0,55.4,"[1,160x320,0]","[7,28,90]",3.929224251056009,"[1,160x320,1]",[28],35385.0,"[1,160x320,2]",[28],"[0,0,0,0,0.40,32,0,Sikament320,0]",196317.0,2,558.2,[14],[50],[1],[43],[0],[0],0.0,0.0,0,0,0.0,0.0,0.0,0,0,[0],[0],[0],[0],[0],2,1a,0,0,2,2,0.0,1,30.01791780505047,0.0,195.0,28,1,0.0,0,0,0,3,0.12,0.0,0.129,286.0,286.0,0,-1,2,0,0,0,10000.0,153.93804002589985,13,0.4,CN,55.4,1.0,47.4,66.5,3.929224251056009,6.536311499486163,6.536311499486163,5.107991526372812,5.107991526372812,8.497204949332012,8.497204949332012,2.750456975739206,2.750456975739206,4.575418049640314,33700.0,0.0,1.2483781946593473,1.2483781946593473,0.0,1.2008598790505352,1.2008598790505352,0.0,2.4492380737098824,2.4492380737098824,33700.0,-7.298626041858731e-05,-7.298626041858731e-05,-0.0001492274998923318,-0.0001492274998923318,-0.00022221376031091912,-0.00022221376031091912,-0.00022221376031091912,1,0,5.548028825773633,0.0,100.0,0.0,50.0,0.0,0.0,0.015393804002589986,0.015393804002589986,0.0,0.0,0.0,0.0,0.0,0.0,0.0,50.0,43.0,50.0,50.0,0.0,0.0,49.99999999999999,8333333.333333336,166666.6666666667,166666.66666666674,25.0,0.25,0.0,0.0,0.0,0.0,0.0,3.929224251056009,55.4,166666.6666666667,166666.66666666674,54.656094929811545,0.0,29.43020496220621,0.0,1,42.043149946008874,0.0,7.072603651900816,18.607794065928395,0.0,0.0,0.0,0.0,0.0,0.0,0.0,273.11735253310474,0.0,0.0,0.0,50.0,0.0,153.93804002589985,-0.10000000000047748,0.0,10000.0,153.93804002589985,0.0,14.0,0.015393804002589986,50.0,10000.0,153.93804002589985,0.0,14.0,0.015393804002589986,50.0,10000.0,153.93804002589985,0.0,14.0,0.015393804002589986,50.0,43.982297150257104,0.0,10000.0,153.93804002589985,0.0,1.0,1.0,0.7139788013885493
3392,4390,19,N42-14-2,18,0,Rapport des essais: de tirants sous dÃ©formation imposÃ©e de courte durÃ©e,1993,0,Switzerland,Ã‰cole Polytechnique FÃ©dÃ©rale de Lausanne,Construction Materials Laboratory,"Bicher Farra, Jean-Paul Jaccoud",1150.0,1150.0,1000.0,1000.0,100.0,100,"[2,7,6]","[6,7,15]",60.0,"[0,21,0]",0,55.4,"[1,160x320,0]","[7,28,90]",3.929224251056009,"[1,160x320,1]",[28],35385.0,"[1,160x320,2]",[28],"[0,0,0,0,0.40,32,0,Sikament320,0]",196317.0,2,558.2,[14],[50],[1],[43],[0],[0],0.0,0.0,0,0,0.0,0.0,0.0,0,0,[0],[0],[0],[0],[0],2,1a,0,0,2,2,0.0,1,30.78760800517997,0.0,200.0,28,1,0.0,0,0,0,5,0.12,0.0,0.154,226.0,226.0,0,-1,2,0,0,0,10000.0,153.93804002589985,13,0.4,CN,55.4,1.0,47.4,66.5,3.929224251056009,6.536311499486163,6.536311499486163,5.107991526372812,5.107991526372812,8.497204949332012,8.497204949332012,2.750456975739206,2.750456975739206,4.575418049640314,33700.0,0.0,1.2483781946593473,1.2483781946593473,0.0,1.2008598790505352,1.2008598790505352,0.0,2.4492380737098824,2.4492380737098824,33700.0,-7.298626041858731e-05,-7.298626041858731e-05,-0.0001492274998923318,-0.0001492274998923318,-0.00022221376031091912,-0.00022221376031091912,-0.00022221376031091912,1,0,5.548028825773633,0.0,100.0,0.0,50.0,0.0,0.0,0.015393804002589986,0.015393804002589986,0.0,0.0,0.0,0.0,0.0,0.0,0.0,50.0,43.0,50.0,50.0,0.0,0.0,49.99999999999999,8333333.333333336,166666.6666666667,166666.66666666674,25.0,0.25,0.0,0.0,0.0,0.0,0.0,3.929224251056009,55.4,166666.6666666667,166666.66666666674,54.656094929811545,0.0,29.43020496220621,0.0,1,42.043149946008874,0.0,7.072603651900816,18.607794065928395,0.0,0.0,0.0,0.0,0.0,0.0,0.0,273.11735253310474,0.0,0.0,0.0,50.0,0.0,153.93804002589985,-0.10000000000047748,0.0,10000.0,153.93804002589985,0.0,14.0,0.015393804002589986,50.0,10000.0,153.93804002589985,0.0,14.0,0.015393804002589986,50.0,10000.0,153.93804002589985,0.0,14.0,0.015393804002589986,50.0,43.982297150257104,0.0,10000.0,153.93804002589985,0.0,1.0,1.0,0.7322859501421018
3393,4391,19,N42-14-2,23,0,Rapport des essais: de tirants sous dÃ©formation imposÃ©e de courte durÃ©e,1993,0,Switzerland,Ã‰cole Polytechnique FÃ©dÃ©rale de Lausanne,Construction Materials Laboratory,"Bicher Farra, Jean-Paul Jaccoud",1150.0,1150.0,1000.0,1000.0,100.0,100,"[2,7,6]","[6,7,15]",60.0,"[0,21,0]",0,55.4,"[1,160x320,0]","[7,28,90]",3.929224251056009,"[1,160x320,1]",[28],35385.0,"[1,160x320,2]",[28],"[0,0,0,0,0.40,32,0,Sikament320,0]",196317.0,2,558.2,[14],[50],[1],[43],[0],[0],0.0,0.0,0,0,0.0,0.0,0.0,0,0,[0],[0],[0],[0],[0],2,1a,0,0,2,2,0.0,1,35.09787312590517,0.0,227.99999999999997,28,1,0.0,0,0,0,6,0.14,0.0,0.188,187.0,187.0,0,-1,2,0,0,0,10000.0,153.93804002589985,13,0.4,CN,55.4,1.0,47.4,66.5,3.929224251056009,6.536311499486163,6.536311499486163,5.107991526372812,5.107991526372812,8.497204949332012,8.497204949332012,2.750456975739206,2.750456975739206,4.575418049640314,33700.0,0.0,1.2483781946593473,1.2483781946593473,0.0,1.2008598790505352,1.2008598790505352,0.0,2.4492380737098824,2.4492380737098824,33700.0,-7.298626041858731e-05,-7.298626041858731e-05,-0.0001492274998923318,-0.0001492274998923318,-0.00022221376031091912,-0.00022221376031091912,-0.00022221376031091912,1,0,5.548028825773633,0.0,100.0,0.0,50.0,0.0,0.0,0.015393804002589986,0.015393804002589986,0.0,0.0,0.0,0.0,0.0,0.0,0.0,50.0,43.0,50.0,50.0,0.0,0.0,49.99999999999999,8333333.333333336,166666.6666666667,166666.66666666674,25.0,0.25,0.0,0.0,0.0,0.0,0.0,3.929224251056009,55.4,166666.6666666667,166666.66666666674,54.656094929811545,0.0,29.43020496220621,0.0,1,42.043149946008874,0.0,7.072603651900816,18.607794065928395,0.0,0.0,0.0,0.0,0.0,0.0,0.0,273.11735253310474,0.0,0.0,0.0,50.0,0.0,153.93804002589985,-0.10000000000047748,0.0,10000.0,153.93804002589985,0.0,14.0,0.015393804002589986,50.0,10000.0,153.93804002589985,0.0,14.0,0.015393804002589986,50.0,10000.0,153.93804002589985,0.0,14.0,0.015393804002589986,50.0,43.982297150257104,0.0,10000.0,153.93804002589985,0.0,1.0,1.0,0.8348059831619963
3395,4393,19,N42-14-2,12,0,Rapport des essais: de tirants sous dÃ©formation imposÃ©e de courte durÃ©e,1993,0,Switzerland,Ã‰cole Polytechnique FÃ©dÃ©rale de Lausanne,Construction Materials Laboratory,"Bicher Farra, Jean-Paul Jaccoud",1150.0,1150.0,1000.0,1000.0,100.0,100,"[2,7,6]","[6,7,15]",60.0,"[0,21,0]",0,55.4,"[1,160x320,0]","[7,28,90]",3.929224251056009,"[1,160x320,1]",[28],35385.0,"[1,160x320,2]",[28],"[0,0,0,0,0.40,32,0,Sikament320,0]",196317.0,2,558.2,[14],[50],[1],[43],[0],[0],0.0,0.0,0,0,0.0,0.0,0.0,0,0,[0],[0],[0],[0],[0],2,1a,0,0,2,2,0.0,1,30.63366996515407,0.0,199.0,28,1,0.0,0,0,0,3,0.13,0.0,0.147,400.0,400.0,0,-1,2,0,0,0,10000.0,153.93804002589985,13,0.4,CN,55.4,1.0,47.4,66.5,3.929224251056009,6.536311499486163,6.536311499486163,5.107991526372812,5.107991526372812,8.497204949332012,8.497204949332012,2.750456975739206,2.750456975739206,4.575418049640314,33700.0,0.0,1.2483781946593473,1.2483781946593473,0.0,1.2008598790505352,1.2008598790505352,0.0,2.4492380737098824,2.4492380737098824,33700.0,-7.298626041858731e-05,-7.298626041858731e-05,-0.0001492274998923318,-0.0001492274998923318,-0.00022221376031091912,-0.00022221376031091912,-0.00022221376031091912,1,0,5.548028825773633,0.0,100.0,0.0,50.0,0.0,0.0,0.015393804002589986,0.015393804002589986,0.0,0.0,0.0,0.0,0.0,0.0,0.0,50.0,43.0,50.0,50.0,0.0,0.0,49.99999999999999,8333333.333333336,166666.6666666667,166666.66666666674,25.0,0.25,0.0,0.0,0.0,0.0,0.0,3.929224251056009,55.4,166666.6666666667,166666.66666666674,54.656094929811545,0.0,29.43020496220621,0.0,1,42.043149946008874,0.0,7.072603651900816,18.607794065928395,0.0,0.0,0.0,0.0,0.0,0.0,0.0,273.11735253310474,0.0,0.0,0.0,50.0,0.0,153.93804002589985,-0.10000000000047748,0.0,10000.0,153.93804002589985,0.0,14.0,0.015393804002589986,50.0,10000.0,153.93804002589985,0.0,14.0,0.015393804002589986,50.0,10000.0,153.93804002589985,0.0,14.0,0.015393804002589986,50.0,43.982297150257104,0.0,10000.0,153.93804002589985,0.0,1.0,1.0,0.7286245203913914
3397,4395,19,N42-14-2,19,0,Rapport des essais: de tirants sous dÃ©formation imposÃ©e de courte durÃ©e,1993,0,Switzerland,Ã‰cole Polytechnique FÃ©dÃ©rale de Lausanne,Construction Materials Laboratory,"Bicher Farra, Jean-Paul Jaccoud",1150.0,1150.0,1000.0,1000.0,100.0,100,"[2,7,6]","[6,7,15]",60.0,"[0,21,0]",0,55.4,"[1,160x320,0]","[7,28,90]",3.929224251056009,"[1,160x320,1]",[28],35385.0,"[1,160x320,2]",[28],"[0,0,0,0,0.40,32,0,Sikament320,0]",196317.0,2,558.2,[14],[50],[1],[43],[0],[0],0.0,0.0,0,0,0.0,0.0,0.0,0,0,[0],[0],[0],[0],[0],2,1a,0,0,2,2,0.0,1,30.63366996515407,0.0,199.0,28,1,0.0,0,0,0,5,0.11,0.0,0.11,185.0,185.0,0,-1,2,0,0,0,10000.0,153.93804002589985,13,0.4,CN,55.4,1.0,47.4,66.5,3.929224251056009,6.536311499486163,6.536311499486163,5.107991526372812,5.107991526372812,8.497204949332012,8.497204949332012,2.750456975739206,2.750456975739206,4.575418049640314,33700.0,0.0,1.2483781946593473,1.2483781946593473,0.0,1.2008598790505352,1.2008598790505352,0.0,2.4492380737098824,2.4492380737098824,33700.0,-7.298626041858731e-05,-7.298626041858731e-05,-0.0001492274998923318,-0.0001492274998923318,-0.00022221376031091912,-0.00022221376031091912,-0.00022221376031091912,1,0,5.548028825773633,0.0,100.0,0.0,50.0,0.0,0.0,0.015393804002589986,0.015393804002589986,0.0,0.0,0.0,0.0,0.0,0.0,0.0,50.0,43.0,50.0,50.0,0.0,0.0,49.99999999999999,8333333.333333336,166666.6666666667,166666.66666666674,25.0,0.25,0.0,0.0,0.0,0.0,0.0,3.929224251056009,55.4,166666.6666666667,166666.66666666674,54.656094929811545,0.0,29.43020496220621,0.0,1,42.043149946008874,0.0,7.072603651900816,18.607794065928395,0.0,0.0,0.0,0.0,0.0,0.0,0.0,273.11735253310474,0.0,0.0,0.0,50.0,0.0,153.93804002589985,-0.10000000000047748,0.0,10000.0,153.93804002589985,0.0,14.0,0.015393804002589986,50.0,10000.0,153.93804002589985,0.0,14.0,0.015393804002589986,50.0,10000.0,153.93804002589985,0.0,14.0,0.015393804002589986,50.0,43.982297150257104,0.0,10000.0,153.93804002589985,0.0,1.0,1.0,0.7286245203913914
3402,4400,19,N42-14-2,15,0,Rapport des essais: de tirants sous dÃ©formation imposÃ©e de courte durÃ©e,1993,0,Switzerland,Ã‰cole Polytechnique FÃ©dÃ©rale de Lausanne,Construction Materials Laboratory,"Bicher Farra, Jean-Paul Jaccoud",1150.0,1150.0,1000.0,1000.0,100.0,100,"[2,7,6]","[6,7,15]",60.0,"[0,21,0]",0,55.4,"[1,160x320,0]","[7,28,90]",3.929224251056009,"[1,160x320,1]",[28],35385.0,"[1,160x320,2]",[28],"[0,0,0,0,0.40,32,0,Sikament320,0]",196317.0,2,558.2,[14],[50],[1],[43],[0],[0],0.0,0.0,0,0,0.0,0.0,0.0,0,0,[0],[0],[0],[0],[0],2,1a,0,0,2,2,0.0,1,30.63366996515407,0.0,199.0,28,1,0.0,0,0,0,4,0.12,0.0,0.151,286.0,286.0,0,-1,2,0,0,0,10000.0,153.93804002589985,13,0.4,CN,55.4,1.0,47.4,66.5,3.929224251056009,6.536311499486163,6.536311499486163,5.107991526372812,5.107991526372812,8.497204949332012,8.497204949332012,2.750456975739206,2.750456975739206,4.575418049640314,33700.0,0.0,1.2483781946593473,1.2483781946593473,0.0,1.2008598790505352,1.2008598790505352,0.0,2.4492380737098824,2.4492380737098824,33700.0,-7.298626041858731e-05,-7.298626041858731e-05,-0.0001492274998923318,-0.0001492274998923318,-0.00022221376031091912,-0.00022221376031091912,-0.00022221376031091912,1,0,5.548028825773633,0.0,100.0,0.0,50.0,0.0,0.0,0.015393804002589986,0.015393804002589986,0.0,0.0,0.0,0.0,0.0,0.0,0.0,50.0,43.0,50.0,50.0,0.0,0.0,49.99999999999999,8333333.333333336,166666.6666666667,166666.66666666674,25.0,0.25,0.0,0.0,0.0,0.0,0.0,3.929224251056009,55.4,166666.6666666667,166666.66666666674,54.656094929811545,0.0,29.43020496220621,0.0,1,42.043149946008874,0.0,7.072603651900816,18.607794065928395,0.0,0.0,0.0,0.0,0.0,0.0,0.0,273.11735253310474,0.0,0.0,0.0,50.0,0.0,153.93804002589985,-0.10000000000047748,0.0,10000.0,153.93804002589985,0.0,14.0,0.015393804002589986,50.0,10000.0,153.93804002589985,0.0,14.0,0.015393804002589986,50.0,10000.0,153.93804002589985,0.0,14.0,0.015393804002589986,50.0,43.982297150257104,0.0,10000.0,153.93804002589985,0.0,1.0,1.0,0.7286245203913914
3406,4404,19,N42-14-2,21,0,Rapport des essais: de tirants sous dÃ©formation imposÃ©e de courte durÃ©e,1993,0,Switzerland,Ã‰cole Polytechnique FÃ©dÃ©rale de Lausanne,Construction Materials Laboratory,"Bicher Farra, Jean-Paul Jaccoud",1150.0,1150.0,1000.0,1000.0,100.0,100,"[2,7,6]","[6,7,15]",60.0,"[0,21,0]",0,55.4,"[1,160x320,0]","[7,28,90]",3.929224251056009,"[1,160x320,1]",[28],35385.0,"[1,160x320,2]",[28],"[0,0,0,0,0.40,32,0,Sikament320,0]",196317.0,2,558.2,[14],[50],[1],[43],[0],[0],0.0,0.0,0,0,0.0,0.0,0.0,0,0,[0],[0],[0],[0],[0],2,1a,0,0,2,2,0.0,1,30.78760800517997,0.0,200.0,28,1,0.0,0,0,0,5,0.12,0.0,0.156,187.0,187.0,0,-1,2,0,0,0,10000.0,153.93804002589985,13,0.4,CN,55.4,1.0,47.4,66.5,3.929224251056009,6.536311499486163,6.536311499486163,5.107991526372812,5.107991526372812,8.497204949332012,8.497204949332012,2.750456975739206,2.750456975739206,4.575418049640314,33700.0,0.0,1.2483781946593473,1.2483781946593473,0.0,1.2008598790505352,1.2008598790505352,0.0,2.4492380737098824,2.4492380737098824,33700.0,-7.298626041858731e-05,-7.298626041858731e-05,-0.0001492274998923318,-0.0001492274998923318,-0.00022221376031091912,-0.00022221376031091912,-0.00022221376031091912,1,0,5.548028825773633,0.0,100.0,0.0,50.0,0.0,0.0,0.015393804002589986,0.015393804002589986,0.0,0.0,0.0,0.0,0.0,0.0,0.0,50.0,43.0,50.0,50.0,0.0,0.0,49.99999999999999,8333333.333333336,166666.6666666667,166666.66666666674,25.0,0.25,0.0,0.0,0.0,0.0,0.0,3.929224251056009,55.4,166666.6666666667,166666.66666666674,54.656094929811545,0.0,29.43020496220621,0.0,1,42.043149946008874,0.0,7.072603651900816,18.607794065928395,0.0,0.0,0.0,0.0,0.0,0.0,0.0,273.11735253310474,0.0,0.0,0.0,50.0,0.0,153.93804002589985,-0.10000000000047748,0.0,10000.0,153.93804002589985,0.0,14.0,0.015393804002589986,50.0,10000.0,153.93804002589985,0.0,14.0,0.015393804002589986,50.0,10000.0,153.93804002589985,0.0,14.0,0.015393804002589986,50.0,43.982297150257104,0.0,10000.0,153.93804002589985,0.0,1.0,1.0,0.7322859501421018
3407,4405,19,N42-14-2,16,0,Rapport des essais: de tirants sous dÃ©formation imposÃ©e de courte durÃ©e,1993,0,Switzerland,Ã‰cole Polytechnique FÃ©dÃ©rale de Lausanne,Construction Materials Laboratory,"Bicher Farra, Jean-Paul Jaccoud",1150.0,1150.0,1000.0,1000.0,100.0,100,"[2,7,6]","[6,7,15]",60.0,"[0,21,0]",0,55.4,"[1,160x320,0]","[7,28,90]",3.929224251056009,"[1,160x320,1]",[28],35385.0,"[1,160x320,2]",[28],"[0,0,0,0,0.40,32,0,Sikament320,0]",196317.0,2,558.2,[14],[50],[1],[43],[0],[0],0.0,0.0,0,0,0.0,0.0,0.0,0,0,[0],[0],[0],[0],[0],2,1a,0,0,2,2,0.0,1,31.86517428536127,0.0,207.0,28,1,0.0,0,0,0,4,0.11,0.0,0.11,223.0,223.0,0,-1,2,0,0,0,10000.0,153.93804002589985,13,0.4,CN,55.4,1.0,47.4,66.5,3.929224251056009,6.536311499486163,6.536311499486163,5.107991526372812,5.107991526372812,8.497204949332012,8.497204949332012,2.750456975739206,2.750456975739206,4.575418049640314,33700.0,0.0,1.2483781946593473,1.2483781946593473,0.0,1.2008598790505352,1.2008598790505352,0.0,2.4492380737098824,2.4492380737098824,33700.0,-7.298626041858731e-05,-7.298626041858731e-05,-0.0001492274998923318,-0.0001492274998923318,-0.00022221376031091912,-0.00022221376031091912,-0.00022221376031091912,1,0,5.548028825773633,0.0,100.0,0.0,50.0,0.0,0.0,0.015393804002589986,0.015393804002589986,0.0,0.0,0.0,0.0,0.0,0.0,0.0,50.0,43.0,50.0,50.0,0.0,0.0,49.99999999999999,8333333.333333336,166666.6666666667,166666.66666666674,25.0,0.25,0.0,0.0,0.0,0.0,0.0,3.929224251056009,55.4,166666.6666666667,166666.66666666674,54.656094929811545,0.0,29.43020496220621,0.0,1,42.043149946008874,0.0,7.072603651900816,18.607794065928395,0.0,0.0,0.0,0.0,0.0,0.0,0.0,273.11735253310474,0.0,0.0,0.0,50.0,0.0,153.93804002589985,-0.10000000000047748,0.0,10000.0,153.93804002589985,0.0,14.0,0.015393804002589986,50.0,10000.0,153.93804002589985,0.0,14.0,0.015393804002589986,50.0,10000.0,153.93804002589985,0.0,14.0,0.015393804002589986,50.0,43.982297150257104,0.0,10000.0,153.93804002589985,0.0,1.0,1.0,0.7579159583970755
3408,4406,19,N42-14-2,26,0,Rapport des essais: de tirants sous dÃ©formation imposÃ©e de courte durÃ©e,1993,0,Switzerland,Ã‰cole Polytechnique FÃ©dÃ©rale de Lausanne,Construction Materials Laboratory,"Bicher Farra, Jean-Paul Jaccoud",1150.0,1150.0,1000.0,1000.0,100.0,100,"[2,7,6]","[6,7,15]",60.0,"[0,21,0]",0,55.4,"[1,160x320,0]","[7,28,90]",3.929224251056009,"[1,160x320,1]",[28],35385.0,"[1,160x320,2]",[28],"[0,0,0,0,0.40,32,0,Sikament320,0]",196317.0,2,558.2,[14],[50],[1],[43],[0],[0],0.0,0.0,0,0,0.0,0.0,0.0,0,0,[0],[0],[0],[0],[0],2,1a,0,0,2,2,0.0,1,39.71601432668216,0.0,258.0,28,1,0.0,0,0,0,6,0.16,0.0,0.22,159.0,159.0,0,-1,2,0,0,0,10000.0,153.93804002589985,13,0.4,CN,55.4,1.0,47.4,66.5,3.929224251056009,6.536311499486163,6.536311499486163,5.107991526372812,5.107991526372812,8.497204949332012,8.497204949332012,2.750456975739206,2.750456975739206,4.575418049640314,33700.0,0.0,1.2483781946593473,1.2483781946593473,0.0,1.2008598790505352,1.2008598790505352,0.0,2.4492380737098824,2.4492380737098824,33700.0,-7.298626041858731e-05,-7.298626041858731e-05,-0.0001492274998923318,-0.0001492274998923318,-0.00022221376031091912,-0.00022221376031091912,-0.00022221376031091912,1,0,5.548028825773633,0.0,100.0,0.0,50.0,0.0,0.0,0.015393804002589986,0.015393804002589986,0.0,0.0,0.0,0.0,0.0,0.0,0.0,50.0,43.0,50.0,50.0,0.0,0.0,49.99999999999999,8333333.333333336,166666.6666666667,166666.66666666674,25.0,0.25,0.0,0.0,0.0,0.0,0.0,3.929224251056009,55.4,166666.6666666667,166666.66666666674,54.656094929811545,0.0,29.43020496220621,0.0,1,42.043149946008874,0.0,7.072603651900816,18.607794065928395,0.0,0.0,0.0,0.0,0.0,0.0,0.0,273.11735253310474,0.0,0.0,0.0,50.0,0.0,153.93804002589985,-0.10000000000047748,0.0,10000.0,153.93804002589985,0.0,14.0,0.015393804002589986,50.0,10000.0,153.93804002589985,0.0,14.0,0.015393804002589986,50.0,10000.0,153.93804002589985,0.0,14.0,0.015393804002589986,50.0,43.982297150257104,0.0,10000.0,153.93804002589985,0.0,1.0,1.0,0.9446488756833116
3412,4410,19,N42-14-2,22,0,Rapport des essais: de tirants sous dÃ©formation imposÃ©e de courte durÃ©e,1993,0,Switzerland,Ã‰cole Polytechnique FÃ©dÃ©rale de Lausanne,Construction Materials Laboratory,"Bicher Farra, Jean-Paul Jaccoud",1150.0,1150.0,1000.0,1000.0,100.0,100,"[2,7,6]","[6,7,15]",60.0,"[0,21,0]",0,55.4,"[1,160x320,0]","[7,28,90]",3.929224251056009,"[1,160x320,1]",[28],35385.0,"[1,160x320,2]",[28],"[0,0,0,0,0.40,32,0,Sikament320,0]",196317.0,2,558.2,[14],[50],[1],[43],[0],[0],0.0,0.0,0,0,0.0,0.0,0.0,0,0,[0],[0],[0],[0],[0],2,1a,0,0,2,2,0.0,1,32.32698840543897,0.0,210.0,28,1,0.0,0,0,0,5,0.13,0.0,0.165,187.0,187.0,0,-1,2,0,0,0,10000.0,153.93804002589985,13,0.4,CN,55.4,1.0,47.4,66.5,3.929224251056009,6.536311499486163,6.536311499486163,5.107991526372812,5.107991526372812,8.497204949332012,8.497204949332012,2.750456975739206,2.750456975739206,4.575418049640314,33700.0,0.0,1.2483781946593473,1.2483781946593473,0.0,1.2008598790505352,1.2008598790505352,0.0,2.4492380737098824,2.4492380737098824,33700.0,-7.298626041858731e-05,-7.298626041858731e-05,-0.0001492274998923318,-0.0001492274998923318,-0.00022221376031091912,-0.00022221376031091912,-0.00022221376031091912,1,0,5.548028825773633,0.0,100.0,0.0,50.0,0.0,0.0,0.015393804002589986,0.015393804002589986,0.0,0.0,0.0,0.0,0.0,0.0,0.0,50.0,43.0,50.0,50.0,0.0,0.0,49.99999999999999,8333333.333333336,166666.6666666667,166666.66666666674,25.0,0.25,0.0,0.0,0.0,0.0,0.0,3.929224251056009,55.4,166666.6666666667,166666.66666666674,54.656094929811545,0.0,29.43020496220621,0.0,1,42.043149946008874,0.0,7.072603651900816,18.607794065928395,0.0,0.0,0.0,0.0,0.0,0.0,0.0,273.11735253310474,0.0,0.0,0.0,50.0,0.0,153.93804002589985,-0.10000000000047748,0.0,10000.0,153.93804002589985,0.0,14.0,0.015393804002589986,50.0,10000.0,153.93804002589985,0.0,14.0,0.015393804002589986,50.0,10000.0,153.93804002589985,0.0,14.0,0.015393804002589986,50.0,43.982297150257104,0.0,10000.0,153.93804002589985,0.0,1.0,1.0,0.7689002476492071
3413,4411,19,N42-14-2,27,0,Rapport des essais: de tirants sous dÃ©formation imposÃ©e de courte durÃ©e,1993,0,Switzerland,Ã‰cole Polytechnique FÃ©dÃ©rale de Lausanne,Construction Materials Laboratory,"Bicher Farra, Jean-Paul Jaccoud",1150.0,1150.0,1000.0,1000.0,100.0,100,"[2,7,6]","[6,7,15]",60.0,"[0,21,0]",0,55.4,"[1,160x320,0]","[7,28,90]",3.929224251056009,"[1,160x320,1]",[28],35385.0,"[1,160x320,2]",[28],"[0,0,0,0,0.40,32,0,Sikament320,0]",196317.0,2,558.2,[14],[50],[1],[43],[0],[0],0.0,0.0,0,0,0.0,0.0,0.0,0,0,[0],[0],[0],[0],[0],2,1a,0,0,2,2,0.0,1,45.257783767614555,0.0,294.0,28,1,0.0,0,0,0,6,0.2,0.0,0.264,160.0,160.0,0,-1,2,0,0,0,10000.0,153.93804002589985,13,0.4,CN,55.4,1.0,47.4,66.5,3.929224251056009,6.536311499486163,6.536311499486163,5.107991526372812,5.107991526372812,8.497204949332012,8.497204949332012,2.750456975739206,2.750456975739206,4.575418049640314,33700.0,0.0,1.2483781946593473,1.2483781946593473,0.0,1.2008598790505352,1.2008598790505352,0.0,2.4492380737098824,2.4492380737098824,33700.0,-7.298626041858731e-05,-7.298626041858731e-05,-0.0001492274998923318,-0.0001492274998923318,-0.00022221376031091912,-0.00022221376031091912,-0.00022221376031091912,1,0,5.548028825773633,0.0,100.0,0.0,50.0,0.0,0.0,0.015393804002589986,0.015393804002589986,0.0,0.0,0.0,0.0,0.0,0.0,0.0,50.0,43.0,50.0,50.0,0.0,0.0,49.99999999999999,8333333.333333336,166666.6666666667,166666.66666666674,25.0,0.25,0.0,0.0,0.0,0.0,0.0,3.929224251056009,55.4,166666.6666666667,166666.66666666674,54.656094929811545,0.0,29.43020496220621,0.0,1,42.043149946008874,0.0,7.072603651900816,18.607794065928395,0.0,0.0,0.0,0.0,0.0,0.0,0.0,273.11735253310474,0.0,0.0,0.0,50.0,0.0,153.93804002589985,-0.10000000000047748,0.0,10000.0,153.93804002589985,0.0,14.0,0.015393804002589986,50.0,10000.0,153.93804002589985,0.0,14.0,0.015393804002589986,50.0,10000.0,153.93804002589985,0.0,14.0,0.015393804002589986,50.0,43.982297150257104,0.0,10000.0,153.93804002589985,0.0,1.0,1.0,1.0764603467088898
3414,4412,19,N42-14-2,25,0,Rapport des essais: de tirants sous dÃ©formation imposÃ©e de courte durÃ©e,1993,0,Switzerland,Ã‰cole Polytechnique FÃ©dÃ©rale de Lausanne,Construction Materials Laboratory,"Bicher Farra, Jean-Paul Jaccoud",1150.0,1150.0,1000.0,1000.0,100.0,100,"[2,7,6]","[6,7,15]",60.0,"[0,21,0]",0,55.4,"[1,160x320,0]","[7,28,90]",3.929224251056009,"[1,160x320,1]",[28],35385.0,"[1,160x320,2]",[28],"[0,0,0,0,0.40,32,0,Sikament320,0]",196317.0,2,558.2,[14],[50],[1],[43],[0],[0],0.0,0.0,0,0,0.0,0.0,0.0,0,0,[0],[0],[0],[0],[0],2,1a,0,0,2,2,0.0,1,37.71481980634546,0.0,245.0,28,1,0.0,0,0,0,6,0.15,0.0,0.217,159.0,159.0,0,-1,2,0,0,0,10000.0,153.93804002589985,13,0.4,CN,55.4,1.0,47.4,66.5,3.929224251056009,6.536311499486163,6.536311499486163,5.107991526372812,5.107991526372812,8.497204949332012,8.497204949332012,2.750456975739206,2.750456975739206,4.575418049640314,33700.0,0.0,1.2483781946593473,1.2483781946593473,0.0,1.2008598790505352,1.2008598790505352,0.0,2.4492380737098824,2.4492380737098824,33700.0,-7.298626041858731e-05,-7.298626041858731e-05,-0.0001492274998923318,-0.0001492274998923318,-0.00022221376031091912,-0.00022221376031091912,-0.00022221376031091912,1,0,5.548028825773633,0.0,100.0,0.0,50.0,0.0,0.0,0.015393804002589986,0.015393804002589986,0.0,0.0,0.0,0.0,0.0,0.0,0.0,50.0,43.0,50.0,50.0,0.0,0.0,49.99999999999999,8333333.333333336,166666.6666666667,166666.66666666674,25.0,0.25,0.0,0.0,0.0,0.0,0.0,3.929224251056009,55.4,166666.6666666667,166666.66666666674,54.656094929811545,0.0,29.43020496220621,0.0,1,42.043149946008874,0.0,7.072603651900816,18.607794065928395,0.0,0.0,0.0,0.0,0.0,0.0,0.0,273.11735253310474,0.0,0.0,0.0,50.0,0.0,153.93804002589985,-0.10000000000047748,0.0,10000.0,153.93804002589985,0.0,14.0,0.015393804002589986,50.0,10000.0,153.93804002589985,0.0,14.0,0.015393804002589986,50.0,10000.0,153.93804002589985,0.0,14.0,0.015393804002589986,50.0,43.982297150257104,0.0,10000.0,153.93804002589985,0.0,1.0,1.0,0.8970502889240748
3415,4413,19,N42-14-2,13,0,Rapport des essais: de tirants sous dÃ©formation imposÃ©e de courte durÃ©e,1993,0,Switzerland,Ã‰cole Polytechnique FÃ©dÃ©rale de Lausanne,Construction Materials Laboratory,"Bicher Farra, Jean-Paul Jaccoud",1150.0,1150.0,1000.0,1000.0,100.0,100,"[2,7,6]","[6,7,15]",60.0,"[0,21,0]",0,55.4,"[1,160x320,0]","[7,28,90]",3.929224251056009,"[1,160x320,1]",[28],35385.0,"[1,160x320,2]",[28],"[0,0,0,0,0.40,32,0,Sikament320,0]",196317.0,2,558.2,[14],[50],[1],[43],[0],[0],0.0,0.0,0,0,0.0,0.0,0.0,0,0,[0],[0],[0],[0],[0],2,1a,0,0,2,2,0.0,1,30.47973192512817,0.0,198.0,28,1,0.0,0,0,0,3,0.1,0.0,0.1,280.0,280.0,0,-1,2,0,0,0,10000.0,153.93804002589985,13,0.4,CN,55.4,1.0,47.4,66.5,3.929224251056009,6.536311499486163,6.536311499486163,5.107991526372812,5.107991526372812,8.497204949332012,8.497204949332012,2.750456975739206,2.750456975739206,4.575418049640314,33700.0,0.0,1.2483781946593473,1.2483781946593473,0.0,1.2008598790505352,1.2008598790505352,0.0,2.4492380737098824,2.4492380737098824,33700.0,-7.298626041858731e-05,-7.298626041858731e-05,-0.0001492274998923318,-0.0001492274998923318,-0.00022221376031091912,-0.00022221376031091912,-0.00022221376031091912,1,0,5.548028825773633,0.0,100.0,0.0,50.0,0.0,0.0,0.015393804002589986,0.015393804002589986,0.0,0.0,0.0,0.0,0.0,0.0,0.0,50.0,43.0,50.0,50.0,0.0,0.0,49.99999999999999,8333333.333333336,166666.6666666667,166666.66666666674,25.0,0.25,0.0,0.0,0.0,0.0,0.0,3.929224251056009,55.4,166666.6666666667,166666.66666666674,54.656094929811545,0.0,29.43020496220621,0.0,1,42.043149946008874,0.0,7.072603651900816,18.607794065928395,0.0,0.0,0.0,0.0,0.0,0.0,0.0,273.11735253310474,0.0,0.0,0.0,50.0,0.0,153.93804002589985,-0.10000000000047748,0.0,10000.0,153.93804002589985,0.0,14.0,0.015393804002589986,50.0,10000.0,153.93804002589985,0.0,14.0,0.015393804002589986,50.0,10000.0,153.93804002589985,0.0,14.0,0.015393804002589986,50.0,43.982297150257104,0.0,10000.0,153.93804002589985,0.0,1.0,1.0,0.7249630906406809
3416,4414,19,N42-14-2,24,0,Rapport des essais: de tirants sous dÃ©formation imposÃ©e de courte durÃ©e,1993,0,Switzerland,Ã‰cole Polytechnique FÃ©dÃ©rale de Lausanne,Construction Materials Laboratory,"Bicher Farra, Jean-Paul Jaccoud",1150.0,1150.0,1000.0,1000.0,100.0,100,"[2,7,6]","[6,7,15]",60.0,"[0,21,0]",0,55.4,"[1,160x320,0]","[7,28,90]",3.929224251056009,"[1,160x320,1]",[28],35385.0,"[1,160x320,2]",[28],"[0,0,0,0,0.40,32,0,Sikament320,0]",196317.0,2,558.2,[14],[50],[1],[43],[0],[0],0.0,0.0,0,0,0.0,0.0,0.0,0,0,[0],[0],[0],[0],[0],2,1a,0,0,2,2,0.0,1,39.562076286656264,0.0,257.0,28,1,0.0,0,0,0,6,0.15,0.0,0.15,159.0,159.0,0,-1,2,0,0,0,10000.0,153.93804002589985,13,0.4,CN,55.4,1.0,47.4,66.5,3.929224251056009,6.536311499486163,6.536311499486163,5.107991526372812,5.107991526372812,8.497204949332012,8.497204949332012,2.750456975739206,2.750456975739206,4.575418049640314,33700.0,0.0,1.2483781946593473,1.2483781946593473,0.0,1.2008598790505352,1.2008598790505352,0.0,2.4492380737098824,2.4492380737098824,33700.0,-7.298626041858731e-05,-7.298626041858731e-05,-0.0001492274998923318,-0.0001492274998923318,-0.00022221376031091912,-0.00022221376031091912,-0.00022221376031091912,1,0,5.548028825773633,0.0,100.0,0.0,50.0,0.0,0.0,0.015393804002589986,0.015393804002589986,0.0,0.0,0.0,0.0,0.0,0.0,0.0,50.0,43.0,50.0,50.0,0.0,0.0,49.99999999999999,8333333.333333336,166666.6666666667,166666.66666666674,25.0,0.25,0.0,0.0,0.0,0.0,0.0,3.929224251056009,55.4,166666.6666666667,166666.66666666674,54.656094929811545,0.0,29.43020496220621,0.0,1,42.043149946008874,0.0,7.072603651900816,18.607794065928395,0.0,0.0,0.0,0.0,0.0,0.0,0.0,273.11735253310474,0.0,0.0,0.0,50.0,0.0,153.93804002589985,-0.10000000000047748,0.0,10000.0,153.93804002589985,0.0,14.0,0.015393804002589986,50.0,10000.0,153.93804002589985,0.0,14.0,0.015393804002589986,50.0,10000.0,153.93804002589985,0.0,14.0,0.015393804002589986,50.0,43.982297150257104,0.0,10000.0,153.93804002589985,0.0,1.0,1.0,0.9409874459326011
3418,4416,19,N42-14-3,28,0,Rapport des essais: de tirants sous dÃ©formation imposÃ©e de courte durÃ©e,1993,0,Switzerland,Ã‰cole Polytechnique FÃ©dÃ©rale de Lausanne,Construction Materials Laboratory,"Bicher Farra, Jean-Paul Jaccoud",1150.0,1150.0,1000.0,1000.0,100.0,100,"[2,7,6]","[6,7,15]",60.0,"[0,21,0]",0,55.4,"[1,160x320,0]","[7,28,90]",3.929224251056009,"[1,160x320,1]",[28],35385.0,"[1,160x320,2]",[28],"[0,0,0,0,0.40,32,0,Sikament320,0]",196317.0,2,558.2,[14],[50],[1],[43],[0],[0],0.0,0.0,0,0,0.0,0.0,0.0,0,0,[0],[0],[0],[0],[0],2,1a,0,0,2,2,0.0,1,42.94871316722606,0.0,279.0,28,1,0.0,0,0,0,6,0.19,0.0,0.249,160.0,160.0,0,-1,2,0,0,0,10000.0,153.93804002589985,13,0.4,CN,55.4,1.0,47.4,66.5,3.929224251056009,6.536311499486163,6.536311499486163,5.107991526372812,5.107991526372812,8.497204949332012,8.497204949332012,2.750456975739206,2.750456975739206,4.575418049640314,33700.0,0.0,1.2483781946593473,1.2483781946593473,0.0,1.2008598790505352,1.2008598790505352,0.0,2.4492380737098824,2.4492380737098824,33700.0,-7.298626041858731e-05,-7.298626041858731e-05,-0.0001492274998923318,-0.0001492274998923318,-0.00022221376031091912,-0.00022221376031091912,-0.00022221376031091912,1,0,5.548028825773633,0.0,100.0,0.0,50.0,0.0,0.0,0.015393804002589986,0.015393804002589986,0.0,0.0,0.0,0.0,0.0,0.0,0.0,50.0,43.0,50.0,50.0,0.0,0.0,49.99999999999999,8333333.333333336,166666.6666666667,166666.66666666674,25.0,0.25,0.0,0.0,0.0,0.0,0.0,3.929224251056009,55.4,166666.6666666667,166666.66666666674,54.656094929811545,0.0,29.43020496220621,0.0,1,42.043149946008874,0.0,7.072603651900816,18.607794065928395,0.0,0.0,0.0,0.0,0.0,0.0,0.0,273.11735253310474,0.0,0.0,0.0,50.0,0.0,153.93804002589985,-0.10000000000047748,0.0,10000.0,153.93804002589985,0.0,14.0,0.015393804002589986,50.0,10000.0,153.93804002589985,0.0,14.0,0.015393804002589986,50.0,10000.0,153.93804002589985,0.0,14.0,0.015393804002589986,50.0,43.982297150257104,0.0,10000.0,153.93804002589985,0.0,1.0,1.0,1.0215389004482323
