Repository: iavdesch/Research

Readme
======

The supporting files are related to the study "A method for determining the performance of formulas for calculating the crack width and spacing in reinforced concrete elements".

The following files are relevant:
Research/Method_comparing_CWFs/Data_processing_for_GitHuB_Final (contains the data processing of the database "Crack width and crack spacing in reinforced and prestressed concrete elements: database")
Research/Method_comparing_CWFs/CWF_analysis_for_GitHuB_Final (contains the evaluation of the different crack width formulas)

File: Method_comparing_CWFs/Datasets_Used/Working_database_no_hordijk_no_initshrink.csv (part 60 of 83)
,ID,EPID,ELID,LOADID,DOI,title,year,journal,country,institution,laboratory,authors,Ltot,Lspan,Lcons,Lmeas,h,b,hc,thc,RH,Temp,pd,fcm,catfcm,tfcm,fctm,catfctm,tfctm,Ecm,catEcm,tEcm,mix,Es,fsr,fy,phi,zs,nbl,clat,phit,st,phiw,sw,type,method,fpk,fp01k,Ep,rel,fpr,npl,phip,Ap,zp,cplat,catf,epsin,catcal,selfw,typew,locw,epsc,Nrep,N,M,sigs,t0,t,PL,catp,t0p,tp,ncr,wm,wk,wmax,sm,smax,indLR,indNP,indtfcm,indtfctm,indtEcm,slab,Ac,Astot,ts,sc,class_C,fcm28,Bcc,fck28,fcm_cube_150,fctm28,fctmfl28,fctmfl,fct095_28,fct095,fct095fl_28,fct095fl,fct005,fct005_28,fct005fl,Ecm28,phi_bc,phi_bc_prestress,phi_bc_prior_load,phi_dc,phi_dc_prestress,phi_dc_prior_load,phi_creep,phi_creep_prestress,phi_creep_prior_load,Ecm0,eps_cbs,eps_cbs_prestress,eps_cds,eps_cds_prestress,shrinkage,shrinkage_prestress,shrinkage_init,bondLR,bondPR,ae,ap,sxLR,sxNP,zstot,zstensinit,Astensinit,rhotot,rhotensinit,At,Aw,Aptot,zptot,zeta1,zeta,phi_peq,ry,cy,ry0,rx,ryp,cyp,cog,Izz,Wb,Wt,rho,qself,Mself,ep,Mp,pre_loss,initstrain,fctmorg,fcmorg,W_Ib,W_It,Ncr095,Mcr095,Ncr005,Mcr005,CS,Ncr,Mcr,tau_bms,tau_max,xcinit,epsinit,dpsigs,xc,eps,epsbot,sigssimpl,sigsr,dpsigsr,xc_sr,eps_sr,zstottens,zptottens,Astens,Actens,Aptens,Aceff_MC2020,Aseff_MC2020,Apeff_MC2020,phi_eq_MC2020,rhoeff_MC2020,hceff_MC2020,Aceff_FPR,Aseff_FPR,Apeff_FPR,phi_eq_FPR,rhoeff_FPR,hceff_FPR,Aceff_SMTCM,Aseff_SMTCM,Apeff_SMTCM,phi_eq_SMTCM,rhoeff_SMTCM,hceff_SMTCM,sumcirc_SMTCM,sumcirc_p_SMTCM,Actensstate1,Astensstate1,Aptensstate1,r,p,k1
3423,4421,19,N42-14-3,24,0,Rapport des essais: de tirants sous dÃ©formation imposÃ©e de courte durÃ©e,1993,0,Switzerland,Ã‰cole Polytechnique FÃ©dÃ©rale de Lausanne,Construction Materials Laboratory,"Bicher Farra, Jean-Paul Jaccoud",1150.0,1150.0,1000.0,1000.0,100.0,100,"[2,7,6]","[6,7,15]",60.0,"[0,21,0]",0,55.4,"[1,160x320,0]","[7,28,90]",3.929224251056009,"[1,160x320,1]",[28],35385.0,"[1,160x320,2]",[28],"[0,0,0,0,0.40,32,0,Sikament320,0]",196317.0,2,558.2,[14],[50],[1],[43],[0],[0],0.0,0.0,0,0,0.0,0.0,0.0,0,0,[0],[0],[0],[0],[0],2,1a,0,0,2,2,0.0,1,35.251811165931066,0.0,229.0,28,1,0.0,0,0,0,5,0.13,0.0,0.173,186.0,186.0,0,-1,2,0,0,0,10000.0,153.93804002589985,13,0.4,CN,55.4,1.0,47.4,66.5,3.929224251056009,6.536311499486163,6.536311499486163,5.107991526372812,5.107991526372812,8.497204949332012,8.497204949332012,2.750456975739206,2.750456975739206,4.575418049640314,33700.0,0.0,1.2483781946593473,1.2483781946593473,0.0,1.2008598790505352,1.2008598790505352,0.0,2.4492380737098824,2.4492380737098824,33700.0,-7.298626041858731e-05,-7.298626041858731e-05,-0.0001492274998923318,-0.0001492274998923318,-0.00022221376031091912,-0.00022221376031091912,-0.00022221376031091912,1,0,5.548028825773633,0.0,100.0,0.0,50.0,0.0,0.0,0.015393804002589986,0.015393804002589986,0.0,0.0,0.0,0.0,0.0,0.0,0.0,50.0,43.0,50.0,50.0,0.0,0.0,49.99999999999999,8333333.333333336,166666.6666666667,166666.66666666674,25.0,0.25,0.0,0.0,0.0,0.0,0.0,3.929224251056009,55.4,166666.6666666667,166666.66666666674,54.656094929811545,0.0,29.43020496220621,0.0,1,42.043149946008874,0.0,7.072603651900816,18.607794065928395,0.0,0.0,0.0,0.0,0.0,0.0,0.0,273.11735253310474,0.0,0.0,0.0,50.0,0.0,153.93804002589985,-0.10000000000047748,0.0,10000.0,153.93804002589985,0.0,14.0,0.015393804002589986,50.0,10000.0,153.93804002589985,0.0,14.0,0.015393804002589986,50.0,10000.0,153.93804002589985,0.0,14.0,0.015393804002589986,50.0,43.982297150257104,0.0,10000.0,153.93804002589985,0.0,1.0,1.0,0.8384674129127068
3424,4422,19,N42-14-3,27,0,Rapport des essais: de tirants sous dÃ©formation imposÃ©e de courte durÃ©e,1993,0,Switzerland,Ã‰cole Polytechnique FÃ©dÃ©rale de Lausanne,Construction Materials Laboratory,"Bicher Farra, Jean-Paul Jaccoud",1150.0,1150.0,1000.0,1000.0,100.0,100,"[2,7,6]","[6,7,15]",60.0,"[0,21,0]",0,55.4,"[1,160x320,0]","[7,28,90]",3.929224251056009,"[1,160x320,1]",[28],35385.0,"[1,160x320,2]",[28],"[0,0,0,0,0.40,32,0,Sikament320,0]",196317.0,2,558.2,[14],[50],[1],[43],[0],[0],0.0,0.0,0,0,0.0,0.0,0.0,0,0,[0],[0],[0],[0],[0],2,1a,0,0,2,2,0.0,1,45.257783767614555,0.0,294.0,28,1,0.0,0,0,0,6,0.19,0.0,0.19,160.0,160.0,0,-1,2,0,0,0,10000.0,153.93804002589985,13,0.4,CN,55.4,1.0,47.4,66.5,3.929224251056009,6.536311499486163,6.536311499486163,5.107991526372812,5.107991526372812,8.497204949332012,8.497204949332012,2.750456975739206,2.750456975739206,4.575418049640314,33700.0,0.0,1.2483781946593473,1.2483781946593473,0.0,1.2008598790505352,1.2008598790505352,0.0,2.4492380737098824,2.4492380737098824,33700.0,-7.298626041858731e-05,-7.298626041858731e-05,-0.0001492274998923318,-0.0001492274998923318,-0.00022221376031091912,-0.00022221376031091912,-0.00022221376031091912,1,0,5.548028825773633,0.0,100.0,0.0,50.0,0.0,0.0,0.015393804002589986,0.015393804002589986,0.0,0.0,0.0,0.0,0.0,0.0,0.0,50.0,43.0,50.0,50.0,0.0,0.0,49.99999999999999,8333333.333333336,166666.6666666667,166666.66666666674,25.0,0.25,0.0,0.0,0.0,0.0,0.0,3.929224251056009,55.4,166666.6666666667,166666.66666666674,54.656094929811545,0.0,29.43020496220621,0.0,1,42.043149946008874,0.0,7.072603651900816,18.607794065928395,0.0,0.0,0.0,0.0,0.0,0.0,0.0,273.11735253310474,0.0,0.0,0.0,50.0,0.0,153.93804002589985,-0.10000000000047748,0.0,10000.0,153.93804002589985,0.0,14.0,0.015393804002589986,50.0,10000.0,153.93804002589985,0.0,14.0,0.015393804002589986,50.0,10000.0,153.93804002589985,0.0,14.0,0.015393804002589986,50.0,43.982297150257104,0.0,10000.0,153.93804002589985,0.0,1.0,1.0,1.0764603467088898
3425,4423,19,N42-14-3,29,0,Rapport des essais: de tirants sous dÃ©formation imposÃ©e de courte durÃ©e,1993,0,Switzerland,Ã‰cole Polytechnique FÃ©dÃ©rale de Lausanne,Construction Materials Laboratory,"Bicher Farra, Jean-Paul Jaccoud",1150.0,1150.0,1000.0,1000.0,100.0,100,"[2,7,6]","[6,7,15]",60.0,"[0,21,0]",0,55.4,"[1,160x320,0]","[7,28,90]",3.929224251056009,"[1,160x320,1]",[28],35385.0,"[1,160x320,2]",[28],"[0,0,0,0,0.40,32,0,Sikament320,0]",196317.0,2,558.2,[14],[50],[1],[43],[0],[0],0.0,0.0,0,0,0.0,0.0,0.0,0,0,[0],[0],[0],[0],[0],2,1a,0,0,2,2,0.0,1,45.56565984766635,0.0,296.0,28,1,0.0,0,0,0,6,0.2,0.0,0.259,160.0,160.0,0,-1,2,0,0,0,10000.0,153.93804002589985,13,0.4,CN,55.4,1.0,47.4,66.5,3.929224251056009,6.536311499486163,6.536311499486163,5.107991526372812,5.107991526372812,8.497204949332012,8.497204949332012,2.750456975739206,2.750456975739206,4.575418049640314,33700.0,0.0,1.2483781946593473,1.2483781946593473,0.0,1.2008598790505352,1.2008598790505352,0.0,2.4492380737098824,2.4492380737098824,33700.0,-7.298626041858731e-05,-7.298626041858731e-05,-0.0001492274998923318,-0.0001492274998923318,-0.00022221376031091912,-0.00022221376031091912,-0.00022221376031091912,1,0,5.548028825773633,0.0,100.0,0.0,50.0,0.0,0.0,0.015393804002589986,0.015393804002589986,0.0,0.0,0.0,0.0,0.0,0.0,0.0,50.0,43.0,50.0,50.0,0.0,0.0,49.99999999999999,8333333.333333336,166666.6666666667,166666.66666666674,25.0,0.25,0.0,0.0,0.0,0.0,0.0,3.929224251056009,55.4,166666.6666666667,166666.66666666674,54.656094929811545,0.0,29.43020496220621,0.0,1,42.043149946008874,0.0,7.072603651900816,18.607794065928395,0.0,0.0,0.0,0.0,0.0,0.0,0.0,273.11735253310474,0.0,0.0,0.0,50.0,0.0,153.93804002589985,-0.10000000000047748,0.0,10000.0,153.93804002589985,0.0,14.0,0.015393804002589986,50.0,10000.0,153.93804002589985,0.0,14.0,0.015393804002589986,50.0,10000.0,153.93804002589985,0.0,14.0,0.015393804002589986,50.0,43.982297150257104,0.0,10000.0,153.93804002589985,0.0,1.0,1.0,1.0837832062103108
3432,4430,19,N42-14-3,26,0,Rapport des essais: de tirants sous dÃ©formation imposÃ©e de courte durÃ©e,1993,0,Switzerland,Ã‰cole Polytechnique FÃ©dÃ©rale de Lausanne,Construction Materials Laboratory,"Bicher Farra, Jean-Paul Jaccoud",1150.0,1150.0,1000.0,1000.0,100.0,100,"[2,7,6]","[6,7,15]",60.0,"[0,21,0]",0,55.4,"[1,160x320,0]","[7,28,90]",3.929224251056009,"[1,160x320,1]",[28],35385.0,"[1,160x320,2]",[28],"[0,0,0,0,0.40,32,0,Sikament320,0]",196317.0,2,558.2,[14],[50],[1],[43],[0],[0],0.0,0.0,0,0,0.0,0.0,0.0,0,0,[0],[0],[0],[0],[0],2,1a,0,0,2,2,0.0,1,42.79477512720016,0.0,278.0,28,1,0.0,0,0,0,5,0.19,0.0,0.238,189.0,189.0,0,-1,2,0,0,0,10000.0,153.93804002589985,13,0.4,CN,55.4,1.0,47.4,66.5,3.929224251056009,6.536311499486163,6.536311499486163,5.107991526372812,5.107991526372812,8.497204949332012,8.497204949332012,2.750456975739206,2.750456975739206,4.575418049640314,33700.0,0.0,1.2483781946593473,1.2483781946593473,0.0,1.2008598790505352,1.2008598790505352,0.0,2.4492380737098824,2.4492380737098824,33700.0,-7.298626041858731e-05,-7.298626041858731e-05,-0.0001492274998923318,-0.0001492274998923318,-0.00022221376031091912,-0.00022221376031091912,-0.00022221376031091912,1,0,5.548028825773633,0.0,100.0,0.0,50.0,0.0,0.0,0.015393804002589986,0.015393804002589986,0.0,0.0,0.0,0.0,0.0,0.0,0.0,50.0,43.0,50.0,50.0,0.0,0.0,49.99999999999999,8333333.333333336,166666.6666666667,166666.66666666674,25.0,0.25,0.0,0.0,0.0,0.0,0.0,3.929224251056009,55.4,166666.6666666667,166666.66666666674,54.656094929811545,0.0,29.43020496220621,0.0,1,42.043149946008874,0.0,7.072603651900816,18.607794065928395,0.0,0.0,0.0,0.0,0.0,0.0,0.0,273.11735253310474,0.0,0.0,0.0,50.0,0.0,153.93804002589985,-0.10000000000047748,0.0,10000.0,153.93804002589985,0.0,14.0,0.015393804002589986,50.0,10000.0,153.93804002589985,0.0,14.0,0.015393804002589986,50.0,10000.0,153.93804002589985,0.0,14.0,0.015393804002589986,50.0,43.982297150257104,0.0,10000.0,153.93804002589985,0.0,1.0,1.0,1.0178774706975218
3435,4433,19,N42-14-3,22,0,Rapport des essais: de tirants sous dÃ©formation imposÃ©e de courte durÃ©e,1993,0,Switzerland,Ã‰cole Polytechnique FÃ©dÃ©rale de Lausanne,Construction Materials Laboratory,"Bicher Farra, Jean-Paul Jaccoud",1150.0,1150.0,1000.0,1000.0,100.0,100,"[2,7,6]","[6,7,15]",60.0,"[0,21,0]",0,55.4,"[1,160x320,0]","[7,28,90]",3.929224251056009,"[1,160x320,1]",[28],35385.0,"[1,160x320,2]",[28],"[0,0,0,0,0.40,32,0,Sikament320,0]",196317.0,2,558.2,[14],[50],[1],[43],[0],[0],0.0,0.0,0,0,0.0,0.0,0.0,0,0,[0],[0],[0],[0],[0],2,1a,0,0,2,2,0.0,1,30.32579388510227,0.0,197.0,28,1,0.0,0,0,0,5,0.1,0.0,0.131,185.0,185.0,0,-1,2,0,0,0,10000.0,153.93804002589985,13,0.4,CN,55.4,1.0,47.4,66.5,3.929224251056009,6.536311499486163,6.536311499486163,5.107991526372812,5.107991526372812,8.497204949332012,8.497204949332012,2.750456975739206,2.750456975739206,4.575418049640314,33700.0,0.0,1.2483781946593473,1.2483781946593473,0.0,1.2008598790505352,1.2008598790505352,0.0,2.4492380737098824,2.4492380737098824,33700.0,-7.298626041858731e-05,-7.298626041858731e-05,-0.0001492274998923318,-0.0001492274998923318,-0.00022221376031091912,-0.00022221376031091912,-0.00022221376031091912,1,0,5.548028825773633,0.0,100.0,0.0,50.0,0.0,0.0,0.015393804002589986,0.015393804002589986,0.0,0.0,0.0,0.0,0.0,0.0,0.0,50.0,43.0,50.0,50.0,0.0,0.0,49.99999999999999,8333333.333333336,166666.6666666667,166666.66666666674,25.0,0.25,0.0,0.0,0.0,0.0,0.0,3.929224251056009,55.4,166666.6666666667,166666.66666666674,54.656094929811545,0.0,29.43020496220621,0.0,1,42.043149946008874,0.0,7.072603651900816,18.607794065928395,0.0,0.0,0.0,0.0,0.0,0.0,0.0,273.11735253310474,0.0,0.0,0.0,50.0,0.0,153.93804002589985,-0.10000000000047748,0.0,10000.0,153.93804002589985,0.0,14.0,0.015393804002589986,50.0,10000.0,153.93804002589985,0.0,14.0,0.015393804002589986,50.0,10000.0,153.93804002589985,0.0,14.0,0.015393804002589986,50.0,43.982297150257104,0.0,10000.0,153.93804002589985,0.0,1.0,1.0,0.7213016608899704
3443,4441,19,N42-14-3,25,0,Rapport des essais: de tirants sous dÃ©formation imposÃ©e de courte durÃ©e,1993,0,Switzerland,Ã‰cole Polytechnique FÃ©dÃ©rale de Lausanne,Construction Materials Laboratory,"Bicher Farra, Jean-Paul Jaccoud",1150.0,1150.0,1000.0,1000.0,100.0,100,"[2,7,6]","[6,7,15]",60.0,"[0,21,0]",0,55.4,"[1,160x320,0]","[7,28,90]",3.929224251056009,"[1,160x320,1]",[28],35385.0,"[1,160x320,2]",[28],"[0,0,0,0,0.40,32,0,Sikament320,0]",196317.0,2,558.2,[14],[50],[1],[43],[0],[0],0.0,0.0,0,0,0.0,0.0,0.0,0,0,[0],[0],[0],[0],[0],2,1a,0,0,2,2,0.0,1,40.33176648678576,0.0,262.0,28,1,0.0,0,0,0,5,0.17,0.0,0.219,188.0,188.0,0,-1,2,0,0,0,10000.0,153.93804002589985,13,0.4,CN,55.4,1.0,47.4,66.5,3.929224251056009,6.536311499486163,6.536311499486163,5.107991526372812,5.107991526372812,8.497204949332012,8.497204949332012,2.750456975739206,2.750456975739206,4.575418049640314,33700.0,0.0,1.2483781946593473,1.2483781946593473,0.0,1.2008598790505352,1.2008598790505352,0.0,2.4492380737098824,2.4492380737098824,33700.0,-7.298626041858731e-05,-7.298626041858731e-05,-0.0001492274998923318,-0.0001492274998923318,-0.00022221376031091912,-0.00022221376031091912,-0.00022221376031091912,1,0,5.548028825773633,0.0,100.0,0.0,50.0,0.0,0.0,0.015393804002589986,0.015393804002589986,0.0,0.0,0.0,0.0,0.0,0.0,0.0,50.0,43.0,50.0,50.0,0.0,0.0,49.99999999999999,8333333.333333336,166666.6666666667,166666.66666666674,25.0,0.25,0.0,0.0,0.0,0.0,0.0,3.929224251056009,55.4,166666.6666666667,166666.66666666674,54.656094929811545,0.0,29.43020496220621,0.0,1,42.043149946008874,0.0,7.072603651900816,18.607794065928395,0.0,0.0,0.0,0.0,0.0,0.0,0.0,273.11735253310474,0.0,0.0,0.0,50.0,0.0,153.93804002589985,-0.10000000000047748,0.0,10000.0,153.93804002589985,0.0,14.0,0.015393804002589986,50.0,10000.0,153.93804002589985,0.0,14.0,0.015393804002589986,50.0,10000.0,153.93804002589985,0.0,14.0,0.015393804002589986,50.0,43.982297150257104,0.0,10000.0,153.93804002589985,0.0,1.0,1.0,0.9592945946861535
3445,4443,19,N42-14-3,23,0,Rapport des essais: de tirants sous dÃ©formation imposÃ©e de courte durÃ©e,1993,0,Switzerland,Ã‰cole Polytechnique FÃ©dÃ©rale de Lausanne,Construction Materials Laboratory,"Bicher Farra, Jean-Paul Jaccoud",1150.0,1150.0,1000.0,1000.0,100.0,100,"[2,7,6]","[6,7,15]",60.0,"[0,21,0]",0,55.4,"[1,160x320,0]","[7,28,90]",3.929224251056009,"[1,160x320,1]",[28],35385.0,"[1,160x320,2]",[28],"[0,0,0,0,0.40,32,0,Sikament320,0]",196317.0,2,558.2,[14],[50],[1],[43],[0],[0],0.0,0.0,0,0,0.0,0.0,0.0,0,0,[0],[0],[0],[0],[0],2,1a,0,0,2,2,0.0,1,32.788802525516665,0.0,212.99999999999997,28,1,0.0,0,0,0,5,0.12,0.0,0.152,186.0,186.0,0,-1,2,0,0,0,10000.0,153.93804002589985,13,0.4,CN,55.4,1.0,47.4,66.5,3.929224251056009,6.536311499486163,6.536311499486163,5.107991526372812,5.107991526372812,8.497204949332012,8.497204949332012,2.750456975739206,2.750456975739206,4.575418049640314,33700.0,0.0,1.2483781946593473,1.2483781946593473,0.0,1.2008598790505352,1.2008598790505352,0.0,2.4492380737098824,2.4492380737098824,33700.0,-7.298626041858731e-05,-7.298626041858731e-05,-0.0001492274998923318,-0.0001492274998923318,-0.00022221376031091912,-0.00022221376031091912,-0.00022221376031091912,1,0,5.548028825773633,0.0,100.0,0.0,50.0,0.0,0.0,0.015393804002589986,0.015393804002589986,0.0,0.0,0.0,0.0,0.0,0.0,0.0,50.0,43.0,50.0,50.0,0.0,0.0,49.99999999999999,8333333.333333336,166666.6666666667,166666.66666666674,25.0,0.25,0.0,0.0,0.0,0.0,0.0,3.929224251056009,55.4,166666.6666666667,166666.66666666674,54.656094929811545,0.0,29.43020496220621,0.0,1,42.043149946008874,0.0,7.072603651900816,18.607794065928395,0.0,0.0,0.0,0.0,0.0,0.0,0.0,273.11735253310474,0.0,0.0,0.0,50.0,0.0,153.93804002589985,-0.10000000000047748,0.0,10000.0,153.93804002589985,0.0,14.0,0.015393804002589986,50.0,10000.0,153.93804002589985,0.0,14.0,0.015393804002589986,50.0,10000.0,153.93804002589985,0.0,14.0,0.015393804002589986,50.0,43.982297150257104,0.0,10000.0,153.93804002589985,0.0,1.0,1.0,0.7798845369013385
3452,4450,19,N42-20-1,33,0,Rapport des essais: de tirants sous dÃ©formation imposÃ©e de courte durÃ©e,1993,0,Switzerland,Ã‰cole Polytechnique FÃ©dÃ©rale de Lausanne,Construction Materials Laboratory,"Bicher Farra, Jean-Paul Jaccoud",1150.0,1150.0,1000.0,1000.0,100.0,100,"[2,7,6]","[6,7,15]",60.0,"[0,21,0]",0,55.4,"[1,160x320,0]","[7,28,90]",3.929224251056009,"[1,160x320,1]",[28],35385.0,"[1,160x320,2]",[28],"[0,0,0,0,0.40,32,0,Sikament320,0]",197500.0,2,531.6,[20],[50],[1],[40],[0],[0],0.0,0.0,0,0,0.0,0.0,0.0,0,0,[0],[0],[0],[0],[0],2,1a,0,0,2,2,0.0,1,67.54424205218056,0.0,215.00000000000003,28,1,0.0,0,0,0,8,0.12,0.0,0.177,121.0,213.2091606147338,0,-1,2,0,0,0,10000.0,314.1592653589793,13,0.4,CN,55.4,1.0,47.4,66.5,3.929224251056009,6.536311499486163,6.536311499486163,5.107991526372812,5.107991526372812,8.497204949332012,8.497204949332012,2.750456975739206,2.750456975739206,4.575418049640314,33700.0,0.0,1.2483781946593473,1.2483781946593473,0.0,1.2008598790505352,1.2008598790505352,0.0,2.4492380737098824,2.4492380737098824,33700.0,-7.298626041858731e-05,-7.298626041858731e-05,-0.0001492274998923318,-0.0001492274998923318,-0.00022221376031091912,-0.00022221376031091912,-0.00022221376031091912,1,0,5.5814610710753145,0.0,100.0,0.0,50.0,0.0,0.0,0.031415926535897934,0.031415926535897934,0.0,0.0,0.0,0.0,0.0,0.0,0.0,50.0,40.0,50.0,50.0,0.0,0.0,49.99999999999999,8333333.333333336,166666.6666666667,166666.66666666674,25.0,0.25,0.0,0.0,0.0,0.0,0.0,3.929224251056009,55.4,166666.6666666667,166666.66666666674,58.43189060135473,0.0,31.463325708421774,0.0,2,44.94760815488825,0.0,7.072603651900816,18.607794065928395,0.0,0.0,0.0,0.0,0.0,0.0,0.0,143.072680360161,0.0,0.0,0.0,50.0,0.0,314.1592653589793,-0.10000000000047748,0.0,10000.0,314.1592653589793,0.0,20.0,0.031415926535897934,50.0,10000.0,314.1592653589793,0.0,20.0,0.031415926535897934,50.0,10000.0,314.1592653589793,0.0,20.0,0.031415926535897934,50.0,62.83185307179586,0.0,10000.0,314.1592653589793,0.0,0.6398744501020995,0.7717626027105011,1.5027327331729181
3460,4458,19,N42-20-1,30,0,Rapport des essais: de tirants sous dÃ©formation imposÃ©e de courte durÃ©e,1993,0,Switzerland,Ã‰cole Polytechnique FÃ©dÃ©rale de Lausanne,Construction Materials Laboratory,"Bicher Farra, Jean-Paul Jaccoud",1150.0,1150.0,1000.0,1000.0,100.0,100,"[2,7,6]","[6,7,15]",60.0,"[0,21,0]",0,55.4,"[1,160x320,0]","[7,28,90]",3.929224251056009,"[1,160x320,1]",[28],35385.0,"[1,160x320,2]",[28],"[0,0,0,0,0.40,32,0,Sikament320,0]",197500.0,2,531.6,[20],[50],[1],[40],[0],[0],0.0,0.0,0,0,0.0,0.0,0.0,0,0,[0],[0],[0],[0],[0],2,1a,0,0,2,2,0.0,1,49.95132319207771,0.0,159.0,28,1,0.0,0,0,0,6,0.1,0.0,0.156,153.0,179.0,0,-1,2,0,0,0,10000.0,314.1592653589793,13,0.4,CN,55.4,1.0,47.4,66.5,3.929224251056009,6.536311499486163,6.536311499486163,5.107991526372812,5.107991526372812,8.497204949332012,8.497204949332012,2.750456975739206,2.750456975739206,4.575418049640314,33700.0,0.0,1.2483781946593473,1.2483781946593473,0.0,1.2008598790505352,1.2008598790505352,0.0,2.4492380737098824,2.4492380737098824,33700.0,-7.298626041858731e-05,-7.298626041858731e-05,-0.0001492274998923318,-0.0001492274998923318,-0.00022221376031091912,-0.00022221376031091912,-0.00022221376031091912,1,0,5.5814610710753145,0.0,100.0,0.0,50.0,0.0,0.0,0.031415926535897934,0.031415926535897934,0.0,0.0,0.0,0.0,0.0,0.0,0.0,50.0,40.0,50.0,50.0,0.0,0.0,49.99999999999999,8333333.333333336,166666.6666666667,166666.66666666674,25.0,0.25,0.0,0.0,0.0,0.0,0.0,3.929224251056009,55.4,166666.6666666667,166666.66666666674,58.43189060135473,0.0,31.463325708421774,0.0,1,44.94760815488825,0.0,7.072603651900816,18.607794065928395,0.0,0.0,0.0,0.0,0.0,0.0,0.0,143.072680360161,0.0,0.0,0.0,50.0,0.0,314.1592653589793,-0.10000000000047748,0.0,10000.0,314.1592653589793,0.0,20.0,0.031415926535897934,50.0,10000.0,314.1592653589793,0.0,20.0,0.031415926535897934,50.0,10000.0,314.1592653589793,0.0,20.0,0.031415926535897934,50.0,62.83185307179586,0.0,10000.0,314.1592653589793,0.0,1.0,1.0,1.1113232770906694
3467,4465,19,N42-20-1,28,0,Rapport des essais: de tirants sous dÃ©formation imposÃ©e de courte durÃ©e,1993,0,Switzerland,Ã‰cole Polytechnique FÃ©dÃ©rale de Lausanne,Construction Materials Laboratory,"Bicher Farra, Jean-Paul Jaccoud",1150.0,1150.0,1000.0,1000.0,100.0,100,"[2,7,6]","[6,7,15]",60.0,"[0,21,0]",0,55.4,"[1,160x320,0]","[7,28,90]",3.929224251056009,"[1,160x320,1]",[28],35385.0,"[1,160x320,2]",[28],"[0,0,0,0,0.40,32,0,Sikament320,0]",197500.0,2,531.6,[20],[50],[1],[40],[0],[0],0.0,0.0,0,0,0.0,0.0,0.0,0,0,[0],[0],[0],[0],[0],2,1a,0,0,2,2,0.0,1,49.637163926718735,0.0,158.0,28,1,0.0,0,0,0,6,0.09,0.0,0.156,153.0,179.0,0,-1,2,0,0,0,10000.0,314.1592653589793,13,0.4,CN,55.4,1.0,47.4,66.5,3.929224251056009,6.536311499486163,6.536311499486163,5.107991526372812,5.107991526372812,8.497204949332012,8.497204949332012,2.750456975739206,2.750456975739206,4.575418049640314,33700.0,0.0,1.2483781946593473,1.2483781946593473,0.0,1.2008598790505352,1.2008598790505352,0.0,2.4492380737098824,2.4492380737098824,33700.0,-7.298626041858731e-05,-7.298626041858731e-05,-0.0001492274998923318,-0.0001492274998923318,-0.00022221376031091912,-0.00022221376031091912,-0.00022221376031091912,1,0,5.5814610710753145,0.0,100.0,0.0,50.0,0.0,0.0,0.031415926535897934,0.031415926535897934,0.0,0.0,0.0,0.0,0.0,0.0,0.0,50.0,40.0,50.0,50.0,0.0,0.0,49.99999999999999,8333333.333333336,166666.6666666667,166666.66666666674,25.0,0.25,0.0,0.0,0.0,0.0,0.0,3.929224251056009,55.4,166666.6666666667,166666.66666666674,58.43189060135473,0.0,31.463325708421774,0.0,1,44.94760815488825,0.0,7.072603651900816,18.607794065928395,0.0,0.0,0.0,0.0,0.0,0.0,0.0,143.072680360161,0.0,0.0,0.0,50.0,0.0,314.1592653589793,-0.10000000000047748,0.0,10000.0,314.1592653589793,0.0,20.0,0.031415926535897934,50.0,10000.0,314.1592653589793,0.0,20.0,0.031415926535897934,50.0,10000.0,314.1592653589793,0.0,20.0,0.031415926535897934,50.0,62.83185307179586,0.0,10000.0,314.1592653589793,0.0,1.0,1.0,1.1043338225177723
3469,4467,19,N42-20-1,29,0,Rapport des essais: de tirants sous dÃ©formation imposÃ©e de courte durÃ©e,1993,0,Switzerland,Ã‰cole Polytechnique FÃ©dÃ©rale de Lausanne,Construction Materials Laboratory,"Bicher Farra, Jean-Paul Jaccoud",1150.0,1150.0,1000.0,1000.0,100.0,100,"[2,7,6]","[6,7,15]",60.0,"[0,21,0]",0,55.4,"[1,160x320,0]","[7,28,90]",3.929224251056009,"[1,160x320,1]",[28],35385.0,"[1,160x320,2]",[28],"[0,0,0,0,0.40,32,0,Sikament320,0]",197500.0,2,531.6,[20],[50],[1],[40],[0],[0],0.0,0.0,0,0,0.0,0.0,0.0,0,0,[0],[0],[0],[0],[0],2,1a,0,0,2,2,0.0,1,47.752208334564855,0.0,152.0,28,1,0.0,0,0,0,6,0.09,0.0,0.142,153.0,153.0,0,-1,2,0,0,0,10000.0,314.1592653589793,13,0.4,CN,55.4,1.0,47.4,66.5,3.929224251056009,6.536311499486163,6.536311499486163,5.107991526372812,5.107991526372812,8.497204949332012,8.497204949332012,2.750456975739206,2.750456975739206,4.575418049640314,33700.0,0.0,1.2483781946593473,1.2483781946593473,0.0,1.2008598790505352,1.2008598790505352,0.0,2.4492380737098824,2.4492380737098824,33700.0,-7.298626041858731e-05,-7.298626041858731e-05,-0.0001492274998923318,-0.0001492274998923318,-0.00022221376031091912,-0.00022221376031091912,-0.00022221376031091912,1,0,5.5814610710753145,0.0,100.0,0.0,50.0,0.0,0.0,0.031415926535897934,0.031415926535897934,0.0,0.0,0.0,0.0,0.0,0.0,0.0,50.0,40.0,50.0,50.0,0.0,0.0,49.99999999999999,8333333.333333336,166666.6666666667,166666.66666666674,25.0,0.25,0.0,0.0,0.0,0.0,0.0,3.929224251056009,55.4,166666.6666666667,166666.66666666674,58.43189060135473,0.0,31.463325708421774,0.0,1,44.94760815488825,0.0,7.072603651900816,18.607794065928395,0.0,0.0,0.0,0.0,0.0,0.0,0.0,143.072680360161,0.0,0.0,0.0,50.0,0.0,314.1592653589793,-0.10000000000047748,0.0,10000.0,314.1592653589793,0.0,20.0,0.031415926535897934,50.0,10000.0,314.1592653589793,0.0,20.0,0.031415926535897934,50.0,10000.0,314.1592653589793,0.0,20.0,0.031415926535897934,50.0,62.83185307179586,0.0,10000.0,314.1592653589793,0.0,1.0,1.0,1.0623970950803885
3473,4471,19,N42-20-1,31,0,Rapport des essais: de tirants sous dÃ©formation imposÃ©e de courte durÃ©e,1993,0,Switzerland,Ã‰cole Polytechnique FÃ©dÃ©rale de Lausanne,Construction Materials Laboratory,"Bicher Farra, Jean-Paul Jaccoud",1150.0,1150.0,1000.0,1000.0,100.0,100,"[2,7,6]","[6,7,15]",60.0,"[0,21,0]",0,55.4,"[1,160x320,0]","[7,28,90]",3.929224251056009,"[1,160x320,1]",[28],35385.0,"[1,160x320,2]",[28],"[0,0,0,0,0.40,32,0,Sikament320,0]",197500.0,2,531.6,[20],[50],[1],[40],[0],[0],0.0,0.0,0,0,0.0,0.0,0.0,0,0,[0],[0],[0],[0],[0],2,1a,0,0,2,2,0.0,1,60.004419683565054,0.0,191.0,28,1,0.0,0,0,0,6,0.12,0.0,0.194,154.0,225.84436151563307,0,-1,2,0,0,0,10000.0,314.1592653589793,13,0.4,CN,55.4,1.0,47.4,66.5,3.929224251056009,6.536311499486163,6.536311499486163,5.107991526372812,5.107991526372812,8.497204949332012,8.497204949332012,2.750456975739206,2.750456975739206,4.575418049640314,33700.0,0.0,1.2483781946593473,1.2483781946593473,0.0,1.2008598790505352,1.2008598790505352,0.0,2.4492380737098824,2.4492380737098824,33700.0,-7.298626041858731e-05,-7.298626041858731e-05,-0.0001492274998923318,-0.0001492274998923318,-0.00022221376031091912,-0.00022221376031091912,-0.00022221376031091912,1,0,5.5814610710753145,0.0,100.0,0.0,50.0,0.0,0.0,0.031415926535897934,0.031415926535897934,0.0,0.0,0.0,0.0,0.0,0.0,0.0,50.0,40.0,50.0,50.0,0.0,0.0,49.99999999999999,8333333.333333336,166666.6666666667,166666.66666666674,25.0,0.25,0.0,0.0,0.0,0.0,0.0,3.929224251056009,55.4,166666.6666666667,166666.66666666674,58.43189060135473,0.0,31.463325708421774,0.0,2,44.94760815488825,0.0,7.072603651900816,18.607794065928395,0.0,0.0,0.0,0.0,0.0,0.0,0.0,143.072680360161,0.0,0.0,0.0,50.0,0.0,314.1592653589793,-0.10000000000047748,0.0,10000.0,314.1592653589793,0.0,20.0,0.031415926535897934,50.0,10000.0,314.1592653589793,0.0,20.0,0.031415926535897934,50.0,10000.0,314.1592653589793,0.0,20.0,0.031415926535897934,50.0,62.83185307179586,0.0,10000.0,314.1592653589793,0.0,0.681885520481945,0.8340289381837374,1.334985823423383
3475,4473,19,N42-20-1,32,0,Rapport des essais: de tirants sous dÃ©formation imposÃ©e de courte durÃ©e,1993,0,Switzerland,Ã‰cole Polytechnique FÃ©dÃ©rale de Lausanne,Construction Materials Laboratory,"Bicher Farra, Jean-Paul Jaccoud",1150.0,1150.0,1000.0,1000.0,100.0,100,"[2,7,6]","[6,7,15]",60.0,"[0,21,0]",0,55.4,"[1,160x320,0]","[7,28,90]",3.929224251056009,"[1,160x320,1]",[28],35385.0,"[1,160x320,2]",[28],"[0,0,0,0,0.40,32,0,Sikament320,0]",197500.0,2,531.6,[20],[50],[1],[40],[0],[0],0.0,0.0,0,0,0.0,0.0,0.0,0,0,[0],[0],[0],[0],[0],2,1a,0,0,2,2,0.0,1,65.03096792930872,0.0,207.0,28,1,0.0,0,0,0,8,0.12,0.0,0.17,120.0,184.09313983663188,0,-1,2,0,0,0,10000.0,314.1592653589793,13,0.4,CN,55.4,1.0,47.4,66.5,3.929224251056009,6.536311499486163,6.536311499486163,5.107991526372812,5.107991526372812,8.497204949332012,8.497204949332012,2.750456975739206,2.750456975739206,4.575418049640314,33700.0,0.0,1.2483781946593473,1.2483781946593473,0.0,1.2008598790505352,1.2008598790505352,0.0,2.4492380737098824,2.4492380737098824,33700.0,-7.298626041858731e-05,-7.298626041858731e-05,-0.0001492274998923318,-0.0001492274998923318,-0.00022221376031091912,-0.00022221376031091912,-0.00022221376031091912,1,0,5.5814610710753145,0.0,100.0,0.0,50.0,0.0,0.0,0.031415926535897934,0.031415926535897934,0.0,0.0,0.0,0.0,0.0,0.0,0.0,50.0,40.0,50.0,50.0,0.0,0.0,49.99999999999999,8333333.333333336,166666.6666666667,166666.66666666674,25.0,0.25,0.0,0.0,0.0,0.0,0.0,3.929224251056009,55.4,166666.6666666667,166666.66666666674,58.43189060135473,0.0,31.463325708421774,0.0,2,44.94760815488825,0.0,7.072603651900816,18.607794065928395,0.0,0.0,0.0,0.0,0.0,0.0,0.0,143.072680360161,0.0,0.0,0.0,50.0,0.0,314.1592653589793,-0.10000000000047748,0.0,10000.0,314.1592653589793,0.0,20.0,0.031415926535897934,50.0,10000.0,314.1592653589793,0.0,20.0,0.031415926535897934,50.0,10000.0,314.1592653589793,0.0,20.0,0.031415926535897934,50.0,62.83185307179586,0.0,10000.0,314.1592653589793,0.0,0.6518439530473027,0.7902080992731295,1.4468170965897396
3477,4475,19,N42-20-1,34,0,Rapport des essais: de tirants sous dÃ©formation imposÃ©e de courte durÃ©e,1993,0,Switzerland,Ã‰cole Polytechnique FÃ©dÃ©rale de Lausanne,Construction Materials Laboratory,"Bicher Farra, Jean-Paul Jaccoud",1150.0,1150.0,1000.0,1000.0,100.0,100,"[2,7,6]","[6,7,15]",60.0,"[0,21,0]",0,55.4,"[1,160x320,0]","[7,28,90]",3.929224251056009,"[1,160x320,1]",[28],35385.0,"[1,160x320,2]",[28],"[0,0,0,0,0.40,32,0,Sikament320,0]",197500.0,2,531.6,[20],[50],[1],[40],[0],[0],0.0,0.0,0,0,0.0,0.0,0.0,0,0,[0],[0],[0],[0],[0],2,1a,0,0,2,2,0.0,1,70.05751617505238,0.0,222.99999999999997,28,1,0.0,0,0,0,8,0.12,0.0,0.193,121.0,214.48345245251488,0,-1,2,0,0,0,10000.0,314.1592653589793,13,0.4,CN,55.4,1.0,47.4,66.5,3.929224251056009,6.536311499486163,6.536311499486163,5.107991526372812,5.107991526372812,8.497204949332012,8.497204949332012,2.750456975739206,2.750456975739206,4.575418049640314,33700.0,0.0,1.2483781946593473,1.2483781946593473,0.0,1.2008598790505352,1.2008598790505352,0.0,2.4492380737098824,2.4492380737098824,33700.0,-7.298626041858731e-05,-7.298626041858731e-05,-0.0001492274998923318,-0.0001492274998923318,-0.00022221376031091912,-0.00022221376031091912,-0.00022221376031091912,1,0,5.5814610710753145,0.0,100.0,0.0,50.0,0.0,0.0,0.031415926535897934,0.031415926535897934,0.0,0.0,0.0,0.0,0.0,0.0,0.0,50.0,40.0,50.0,50.0,0.0,0.0,49.99999999999999,8333333.333333336,166666.6666666667,166666.66666666674,25.0,0.25,0.0,0.0,0.0,0.0,0.0,3.929224251056009,55.4,166666.6666666667,166666.66666666674,58.43189060135473,0.0,31.463325708421774,0.0,2,44.94760815488825,0.0,7.072603651900816,18.607794065928395,0.0,0.0,0.0,0.0,0.0,0.0,0.0,143.072680360161,0.0,0.0,0.0,50.0,0.0,314.1592653589793,-0.10000000000047748,0.0,10000.0,314.1592653589793,0.0,20.0,0.031415926535897934,50.0,10000.0,314.1592653589793,0.0,20.0,0.031415926535897934,50.0,10000.0,314.1592653589793,0.0,20.0,0.031415926535897934,50.0,62.83185307179586,0.0,10000.0,314.1592653589793,0.0,0.6294191857522811,0.755218694752611,1.5586483697560962
3490,4488,19,N42-20-2,30,0,Rapport des essais: de tirants sous dÃ©formation imposÃ©e de courte durÃ©e,1993,0,Switzerland,Ã‰cole Polytechnique FÃ©dÃ©rale de Lausanne,Construction Materials Laboratory,"Bicher Farra, Jean-Paul Jaccoud",1150.0,1150.0,1000.0,1000.0,100.0,100,"[2,7,6]","[6,7,15]",60.0,"[0,21,0]",0,55.4,"[1,160x320,0]","[7,28,90]",3.929224251056009,"[1,160x320,1]",[28],35385.0,"[1,160x320,2]",[28],"[0,0,0,0,0.40,32,0,Sikament320,0]",197500.0,2,531.6,[20],[50],[1],[40],[0],[0],0.0,0.0,0,0,0.0,0.0,0.0,0,0,[0],[0],[0],[0],[0],2,1a,0,0,2,2,0.0,1,70.05751617505238,0.0,222.99999999999997,28,1,0.0,0,0,0,7,0.14,0.0,0.193,135.0,214.48345245251488,0,-1,2,0,0,0,10000.0,314.1592653589793,13,0.4,CN,55.4,1.0,47.4,66.5,3.929224251056009,6.536311499486163,6.536311499486163,5.107991526372812,5.107991526372812,8.497204949332012,8.497204949332012,2.750456975739206,2.750456975739206,4.575418049640314,33700.0,0.0,1.2483781946593473,1.2483781946593473,0.0,1.2008598790505352,1.2008598790505352,0.0,2.4492380737098824,2.4492380737098824,33700.0,-7.298626041858731e-05,-7.298626041858731e-05,-0.0001492274998923318,-0.0001492274998923318,-0.00022221376031091912,-0.00022221376031091912,-0.00022221376031091912,1,0,5.5814610710753145,0.0,100.0,0.0,50.0,0.0,0.0,0.031415926535897934,0.031415926535897934,0.0,0.0,0.0,0.0,0.0,0.0,0.0,50.0,40.0,50.0,50.0,0.0,0.0,49.99999999999999,8333333.333333336,166666.6666666667,166666.66666666674,25.0,0.25,0.0,0.0,0.0,0.0,0.0,3.929224251056009,55.4,166666.6666666667,166666.66666666674,58.43189060135473,0.0,31.463325708421774,0.0,2,44.94760815488825,0.0,7.072603651900816,18.607794065928395,0.0,0.0,0.0,0.0,0.0,0.0,0.0,143.072680360161,0.0,0.0,0.0,50.0,0.0,314.1592653589793,-0.10000000000047748,0.0,10000.0,314.1592653589793,0.0,20.0,0.031415926535897934,50.0,10000.0,314.1592653589793,0.0,20.0,0.031415926535897934,50.0,10000.0,314.1592653589793,0.0,20.0,0.031415926535897934,50.0,62.83185307179586,0.0,10000.0,314.1592653589793,0.0,0.6294191857522811,0.755218694752611,1.5586483697560962
3499,4497,19,N42-20-2,28,0,Rapport des essais: de tirants sous dÃ©formation imposÃ©e de courte durÃ©e,1993,0,Switzerland,Ã‰cole Polytechnique FÃ©dÃ©rale de Lausanne,Construction Materials Laboratory,"Bicher Farra, Jean-Paul Jaccoud",1150.0,1150.0,1000.0,1000.0,100.0,100,"[2,7,6]","[6,7,15]",60.0,"[0,21,0]",0,55.4,"[1,160x320,0]","[7,28,90]",3.929224251056009,"[1,160x320,1]",[28],35385.0,"[1,160x320,2]",[28],"[0,0,0,0,0.40,32,0,Sikament320,0]",197500.0,2,531.6,[20],[50],[1],[40],[0],[0],0.0,0.0,0,0,0.0,0.0,0.0,0,0,[0],[0],[0],[0],[0],2,1a,0,0,2,2,0.0,1,50.2654824574367,0.0,160.0,28,1,0.0,0,0,0,7,0.08,0.0,0.156,134.0,179.0,0,-1,2,0,0,0,10000.0,314.1592653589793,13,0.4,CN,55.4,1.0,47.4,66.5,3.929224251056009,6.536311499486163,6.536311499486163,5.107991526372812,5.107991526372812,8.497204949332012,8.497204949332012,2.750456975739206,2.750456975739206,4.575418049640314,33700.0,0.0,1.2483781946593473,1.2483781946593473,0.0,1.2008598790505352,1.2008598790505352,0.0,2.4492380737098824,2.4492380737098824,33700.0,-7.298626041858731e-05,-7.298626041858731e-05,-0.0001492274998923318,-0.0001492274998923318,-0.00022221376031091912,-0.00022221376031091912,-0.00022221376031091912,1,0,5.5814610710753145,0.0,100.0,0.0,50.0,0.0,0.0,0.031415926535897934,0.031415926535897934,0.0,0.0,0.0,0.0,0.0,0.0,0.0,50.0,40.0,50.0,50.0,0.0,0.0,49.99999999999999,8333333.333333336,166666.6666666667,166666.66666666674,25.0,0.25,0.0,0.0,0.0,0.0,0.0,3.929224251056009,55.4,166666.6666666667,166666.66666666674,58.43189060135473,0.0,31.463325708421774,0.0,1,44.94760815488825,0.0,7.072603651900816,18.607794065928395,0.0,0.0,0.0,0.0,0.0,0.0,0.0,143.072680360161,0.0,0.0,0.0,50.0,0.0,314.1592653589793,-0.10000000000047748,0.0,10000.0,314.1592653589793,0.0,20.0,0.031415926535897934,50.0,10000.0,314.1592653589793,0.0,20.0,0.031415926535897934,50.0,10000.0,314.1592653589793,0.0,20.0,0.031415926535897934,50.0,62.83185307179586,0.0,10000.0,314.1592653589793,0.0,1.0,1.0,1.118312731663567
3510,4508,19,N42-20-2,29,0,Rapport des essais: de tirants sous dÃ©formation imposÃ©e de courte durÃ©e,1993,0,Switzerland,Ã‰cole Polytechnique FÃ©dÃ©rale de Lausanne,Construction Materials Laboratory,"Bicher Farra, Jean-Paul Jaccoud",1150.0,1150.0,1000.0,1000.0,100.0,100,"[2,7,6]","[6,7,15]",60.0,"[0,21,0]",0,55.4,"[1,160x320,0]","[7,28,90]",3.929224251056009,"[1,160x320,1]",[28],35385.0,"[1,160x320,2]",[28],"[0,0,0,0,0.40,32,0,Sikament320,0]",197500.0,2,531.6,[20],[50],[1],[40],[0],[0],0.0,0.0,0,0,0.0,0.0,0.0,0,0,[0],[0],[0],[0],[0],2,1a,0,0,2,2,0.0,1,60.004419683565054,0.0,191.0,28,1,0.0,0,0,0,7,0.11,0.0,0.194,134.0,225.84436151563307,0,-1,2,0,0,0,10000.0,314.1592653589793,13,0.4,CN,55.4,1.0,47.4,66.5,3.929224251056009,6.536311499486163,6.536311499486163,5.107991526372812,5.107991526372812,8.497204949332012,8.497204949332012,2.750456975739206,2.750456975739206,4.575418049640314,33700.0,0.0,1.2483781946593473,1.2483781946593473,0.0,1.2008598790505352,1.2008598790505352,0.0,2.4492380737098824,2.4492380737098824,33700.0,-7.298626041858731e-05,-7.298626041858731e-05,-0.0001492274998923318,-0.0001492274998923318,-0.00022221376031091912,-0.00022221376031091912,-0.00022221376031091912,1,0,5.5814610710753145,0.0,100.0,0.0,50.0,0.0,0.0,0.031415926535897934,0.031415926535897934,0.0,0.0,0.0,0.0,0.0,0.0,0.0,50.0,40.0,50.0,50.0,0.0,0.0,49.99999999999999,8333333.333333336,166666.6666666667,166666.66666666674,25.0,0.25,0.0,0.0,0.0,0.0,0.0,3.929224251056009,55.4,166666.6666666667,166666.66666666674,58.43189060135473,0.0,31.463325708421774,0.0,2,44.94760815488825,0.0,7.072603651900816,18.607794065928395,0.0,0.0,0.0,0.0,0.0,0.0,0.0,143.072680360161,0.0,0.0,0.0,50.0,0.0,314.1592653589793,-0.10000000000047748,0.0,10000.0,314.1592653589793,0.0,20.0,0.031415926535897934,50.0,10000.0,314.1592653589793,0.0,20.0,0.031415926535897934,50.0,10000.0,314.1592653589793,0.0,20.0,0.031415926535897934,50.0,62.83185307179586,0.0,10000.0,314.1592653589793,0.0,0.681885520481945,0.8340289381837374,1.334985823423383
3512,4510,19,N42-20-3,28,0,Rapport des essais: de tirants sous dÃ©formation imposÃ©e de courte durÃ©e,1993,0,Switzerland,Ã‰cole Polytechnique FÃ©dÃ©rale de Lausanne,Construction Materials Laboratory,"Bicher Farra, Jean-Paul Jaccoud",1150.0,1150.0,1000.0,1000.0,100.0,100,"[2,7,6]","[6,7,15]",60.0,"[0,21,0]",0,55.4,"[1,160x320,0]","[7,28,90]",3.929224251056009,"[1,160x320,1]",[28],35385.0,"[1,160x320,2]",[28],"[0,0,0,0,0.40,32,0,Sikament320,0]",197500.0,2,531.6,[20],[50],[1],[40],[0],[0],0.0,0.0,0,0,0.0,0.0,0.0,0,0,[0],[0],[0],[0],[0],2,1a,0,0,2,2,0.0,1,55.29203070318036,0.0,176.0,28,1,0.0,0,0,0,6,0.11,0.0,0.173,153.0,154.0,0,-1,2,0,0,0,10000.0,314.1592653589793,13,0.4,CN,55.4,1.0,47.4,66.5,3.929224251056009,6.536311499486163,6.536311499486163,5.107991526372812,5.107991526372812,8.497204949332012,8.497204949332012,2.750456975739206,2.750456975739206,4.575418049640314,33700.0,0.0,1.2483781946593473,1.2483781946593473,0.0,1.2008598790505352,1.2008598790505352,0.0,2.4492380737098824,2.4492380737098824,33700.0,-7.298626041858731e-05,-7.298626041858731e-05,-0.0001492274998923318,-0.0001492274998923318,-0.00022221376031091912,-0.00022221376031091912,-0.00022221376031091912,1,0,5.5814610710753145,0.0,100.0,0.0,50.0,0.0,0.0,0.031415926535897934,0.031415926535897934,0.0,0.0,0.0,0.0,0.0,0.0,0.0,50.0,40.0,50.0,50.0,0.0,0.0,49.99999999999999,8333333.333333336,166666.6666666667,166666.66666666674,25.0,0.25,0.0,0.0,0.0,0.0,0.0,3.929224251056009,55.4,166666.6666666667,166666.66666666674,58.43189060135473,0.0,31.463325708421774,0.0,1,44.94760815488825,0.0,7.072603651900816,18.607794065928395,0.0,0.0,0.0,0.0,0.0,0.0,0.0,143.072680360161,0.0,0.0,0.0,50.0,0.0,314.1592653589793,-0.10000000000047748,0.0,10000.0,314.1592653589793,0.0,20.0,0.031415926535897934,50.0,10000.0,314.1592653589793,0.0,20.0,0.031415926535897934,50.0,10000.0,314.1592653589793,0.0,20.0,0.031415926535897934,50.0,62.83185307179586,0.0,10000.0,314.1592653589793,0.0,1.0,1.0,1.2301440048299235
3514,4512,19,N42-20-3,34,0,Rapport des essais: de tirants sous dÃ©formation imposÃ©e de courte durÃ©e,1993,0,Switzerland,Ã‰cole Polytechnique FÃ©dÃ©rale de Lausanne,Construction Materials Laboratory,"Bicher Farra, Jean-Paul Jaccoud",1150.0,1150.0,1000.0,1000.0,100.0,100,"[2,7,6]","[6,7,15]",60.0,"[0,21,0]",0,55.4,"[1,160x320,0]","[7,28,90]",3.929224251056009,"[1,160x320,1]",[28],35385.0,"[1,160x320,2]",[28],"[0,0,0,0,0.40,32,0,Sikament320,0]",197500.0,2,531.6,[20],[50],[1],[40],[0],[0],0.0,0.0,0,0,0.0,0.0,0.0,0,0,[0],[0],[0],[0],[0],2,1a,0,0,2,2,0.0,1,60.31857894892403,0.0,192.0,28,1,0.0,0,0,0,7,0.11,0.0,0.194,135.0,225.84436151563307,0,-1,2,0,0,0,10000.0,314.1592653589793,13,0.4,CN,55.4,1.0,47.4,66.5,3.929224251056009,6.536311499486163,6.536311499486163,5.107991526372812,5.107991526372812,8.497204949332012,8.497204949332012,2.750456975739206,2.750456975739206,4.575418049640314,33700.0,0.0,1.2483781946593473,1.2483781946593473,0.0,1.2008598790505352,1.2008598790505352,0.0,2.4492380737098824,2.4492380737098824,33700.0,-7.298626041858731e-05,-7.298626041858731e-05,-0.0001492274998923318,-0.0001492274998923318,-0.00022221376031091912,-0.00022221376031091912,-0.00022221376031091912,1,0,5.5814610710753145,0.0,100.0,0.0,50.0,0.0,0.0,0.031415926535897934,0.031415926535897934,0.0,0.0,0.0,0.0,0.0,0.0,0.0,50.0,40.0,50.0,50.0,0.0,0.0,49.99999999999999,8333333.333333336,166666.6666666667,166666.66666666674,25.0,0.25,0.0,0.0,0.0,0.0,0.0,3.929224251056009,55.4,166666.6666666667,166666.66666666674,58.43189060135473,0.0,31.463325708421774,0.0,2,44.94760815488825,0.0,7.072603651900816,18.607794065928395,0.0,0.0,0.0,0.0,0.0,0.0,0.0,143.072680360161,0.0,0.0,0.0,50.0,0.0,314.1592653589793,-0.10000000000047748,0.0,10000.0,314.1592653589793,0.0,20.0,0.031415926535897934,50.0,10000.0,314.1592653589793,0.0,20.0,0.031415926535897934,50.0,10000.0,314.1592653589793,0.0,20.0,0.031415926535897934,50.0,62.83185307179586,0.0,10000.0,314.1592653589793,0.0,0.6797099876572852,0.830980339906433,1.3419752779962801
3515,4513,19,N42-20-3,31,0,Rapport des essais: de tirants sous dÃ©formation imposÃ©e de courte durÃ©e,1993,0,Switzerland,Ã‰cole Polytechnique FÃ©dÃ©rale de Lausanne,Construction Materials Laboratory,"Bicher Farra, Jean-Paul Jaccoud",1150.0,1150.0,1000.0,1000.0,100.0,100,"[2,7,6]","[6,7,15]",60.0,"[0,21,0]",0,55.4,"[1,160x320,0]","[7,28,90]",3.929224251056009,"[1,160x320,1]",[28],35385.0,"[1,160x320,2]",[28],"[0,0,0,0,0.40,32,0,Sikament320,0]",197500.0,2,531.6,[20],[50],[1],[40],[0],[0],0.0,0.0,0,0,0.0,0.0,0.0,0,0,[0],[0],[0],[0],[0],2,1a,0,0,2,2,0.0,1,60.004419683565054,0.0,191.0,28,1,0.0,0,0,0,7,0.13,0.0,0.194,154.0,225.84436151563307,0,-1,2,0,0,0,10000.0,314.1592653589793,13,0.4,CN,55.4,1.0,47.4,66.5,3.929224251056009,6.536311499486163,6.536311499486163,5.107991526372812,5.107991526372812,8.497204949332012,8.497204949332012,2.750456975739206,2.750456975739206,4.575418049640314,33700.0,0.0,1.2483781946593473,1.2483781946593473,0.0,1.2008598790505352,1.2008598790505352,0.0,2.4492380737098824,2.4492380737098824,33700.0,-7.298626041858731e-05,-7.298626041858731e-05,-0.0001492274998923318,-0.0001492274998923318,-0.00022221376031091912,-0.00022221376031091912,-0.00022221376031091912,1,0,5.5814610710753145,0.0,100.0,0.0,50.0,0.0,0.0,0.031415926535897934,0.031415926535897934,0.0,0.0,0.0,0.0,0.0,0.0,0.0,50.0,40.0,50.0,50.0,0.0,0.0,49.99999999999999,8333333.333333336,166666.6666666667,166666.66666666674,25.0,0.25,0.0,0.0,0.0,0.0,0.0,3.929224251056009,55.4,166666.6666666667,166666.66666666674,58.43189060135473,0.0,31.463325708421774,0.0,2,44.94760815488825,0.0,7.072603651900816,18.607794065928395,0.0,0.0,0.0,0.0,0.0,0.0,0.0,143.072680360161,0.0,0.0,0.0,50.0,0.0,314.1592653589793,-0.10000000000047748,0.0,10000.0,314.1592653589793,0.0,20.0,0.031415926535897934,50.0,10000.0,314.1592653589793,0.0,20.0,0.031415926535897934,50.0,10000.0,314.1592653589793,0.0,20.0,0.031415926535897934,50.0,62.83185307179586,0.0,10000.0,314.1592653589793,0.0,0.681885520481945,0.8340289381837374,1.334985823423383
