Repository: iavdesch/Research

Readme
======

The supporting files are related to the study "A method for determining the performance of formulas for calculating the crack width and spacing in reinforced concrete elements".

The following files are relevant:
Research/Method_comparing_CWFs/Data_processing_for_GitHuB_Final (contains the data processing of the database "Crack width and crack spacing in reinforced and prestressed concrete elements: database")
Research/Method_comparing_CWFs/CWF_analysis_for_GitHuB_Final (contains the evaluation of the different crack width formulas)

File: Method_comparing_CWFs/Datasets_Used/Working_database_no_hordijk_no_initshrink.csv (part 61 of 83)
,ID,EPID,ELID,LOADID,DOI,title,year,journal,country,institution,laboratory,authors,Ltot,Lspan,Lcons,Lmeas,h,b,hc,thc,RH,Temp,pd,fcm,catfcm,tfcm,fctm,catfctm,tfctm,Ecm,catEcm,tEcm,mix,Es,fsr,fy,phi,zs,nbl,clat,phit,st,phiw,sw,type,method,fpk,fp01k,Ep,rel,fpr,npl,phip,Ap,zp,cplat,catf,epsin,catcal,selfw,typew,locw,epsc,Nrep,N,M,sigs,t0,t,PL,catp,t0p,tp,ncr,wm,wk,wmax,sm,smax,indLR,indNP,indtfcm,indtfctm,indtEcm,slab,Ac,Astot,ts,sc,class_C,fcm28,Bcc,fck28,fcm_cube_150,fctm28,fctmfl28,fctmfl,fct095_28,fct095,fct095fl_28,fct095fl,fct005,fct005_28,fct005fl,Ecm28,phi_bc,phi_bc_prestress,phi_bc_prior_load,phi_dc,phi_dc_prestress,phi_dc_prior_load,phi_creep,phi_creep_prestress,phi_creep_prior_load,Ecm0,eps_cbs,eps_cbs_prestress,eps_cds,eps_cds_prestress,shrinkage,shrinkage_prestress,shrinkage_init,bondLR,bondPR,ae,ap,sxLR,sxNP,zstot,zstensinit,Astensinit,rhotot,rhotensinit,At,Aw,Aptot,zptot,zeta1,zeta,phi_peq,ry,cy,ry0,rx,ryp,cyp,cog,Izz,Wb,Wt,rho,qself,Mself,ep,Mp,pre_loss,initstrain,fctmorg,fcmorg,W_Ib,W_It,Ncr095,Mcr095,Ncr005,Mcr005,CS,Ncr,Mcr,tau_bms,tau_max,xcinit,epsinit,dpsigs,xc,eps,epsbot,sigssimpl,sigsr,dpsigsr,xc_sr,eps_sr,zstottens,zptottens,Astens,Actens,Aptens,Aceff_MC2020,Aseff_MC2020,Apeff_MC2020,phi_eq_MC2020,rhoeff_MC2020,hceff_MC2020,Aceff_FPR,Aseff_FPR,Apeff_FPR,phi_eq_FPR,rhoeff_FPR,hceff_FPR,Aceff_SMTCM,Aseff_SMTCM,Apeff_SMTCM,phi_eq_SMTCM,rhoeff_SMTCM,hceff_SMTCM,sumcirc_SMTCM,sumcirc_p_SMTCM,Actensstate1,Astensstate1,Aptensstate1,r,p,k1
3521,4519,19,N42-20-3,29,0,Rapport des essais: de tirants sous dÃ©formation imposÃ©e de courte durÃ©e,1993,0,Switzerland,Ã‰cole Polytechnique FÃ©dÃ©rale de Lausanne,Construction Materials Laboratory,"Bicher Farra, Jean-Paul Jaccoud",1150.0,1150.0,1000.0,1000.0,100.0,100,"[2,7,6]","[6,7,15]",60.0,"[0,21,0]",0,55.4,"[1,160x320,0]","[7,28,90]",3.929224251056009,"[1,160x320,1]",[28],35385.0,"[1,160x320,2]",[28],"[0,0,0,0,0.40,32,0,Sikament320,0]",197500.0,2,531.6,[20],[50],[1],[40],[0],[0],0.0,0.0,0,0,0.0,0.0,0.0,0,0,[0],[0],[0],[0],[0],2,1a,0,0,2,2,0.0,1,52.778756580308524,0.0,168.0,28,1,0.0,0,0,0,6,0.11,0.0,0.168,153.0,153.0,0,-1,2,0,0,0,10000.0,314.1592653589793,13,0.4,CN,55.4,1.0,47.4,66.5,3.929224251056009,6.536311499486163,6.536311499486163,5.107991526372812,5.107991526372812,8.497204949332012,8.497204949332012,2.750456975739206,2.750456975739206,4.575418049640314,33700.0,0.0,1.2483781946593473,1.2483781946593473,0.0,1.2008598790505352,1.2008598790505352,0.0,2.4492380737098824,2.4492380737098824,33700.0,-7.298626041858731e-05,-7.298626041858731e-05,-0.0001492274998923318,-0.0001492274998923318,-0.00022221376031091912,-0.00022221376031091912,-0.00022221376031091912,1,0,5.5814610710753145,0.0,100.0,0.0,50.0,0.0,0.0,0.031415926535897934,0.031415926535897934,0.0,0.0,0.0,0.0,0.0,0.0,0.0,50.0,40.0,50.0,50.0,0.0,0.0,49.99999999999999,8333333.333333336,166666.6666666667,166666.66666666674,25.0,0.25,0.0,0.0,0.0,0.0,0.0,3.929224251056009,55.4,166666.6666666667,166666.66666666674,58.43189060135473,0.0,31.463325708421774,0.0,1,44.94760815488825,0.0,7.072603651900816,18.607794065928395,0.0,0.0,0.0,0.0,0.0,0.0,0.0,143.072680360161,0.0,0.0,0.0,50.0,0.0,314.1592653589793,-0.10000000000047748,0.0,10000.0,314.1592653589793,0.0,20.0,0.031415926535897934,50.0,10000.0,314.1592653589793,0.0,20.0,0.031415926535897934,50.0,10000.0,314.1592653589793,0.0,20.0,0.031415926535897934,50.0,62.83185307179586,0.0,10000.0,314.1592653589793,0.0,1.0,1.0,1.1742283682467451
3525,4523,19,N42-20-3,32,0,Rapport des essais: de tirants sous dÃ©formation imposÃ©e de courte durÃ©e,1993,0,Switzerland,Ã‰cole Polytechnique FÃ©dÃ©rale de Lausanne,Construction Materials Laboratory,"Bicher Farra, Jean-Paul Jaccoud",1150.0,1150.0,1000.0,1000.0,100.0,100,"[2,7,6]","[6,7,15]",60.0,"[0,21,0]",0,55.4,"[1,160x320,0]","[7,28,90]",3.929224251056009,"[1,160x320,1]",[28],35385.0,"[1,160x320,2]",[28],"[0,0,0,0,0.40,32,0,Sikament320,0]",197500.0,2,531.6,[20],[50],[1],[40],[0],[0],0.0,0.0,0,0,0.0,0.0,0.0,0,0,[0],[0],[0],[0],[0],2,1a,0,0,2,2,0.0,1,60.004419683565054,0.0,191.0,28,1,0.0,0,0,0,7,0.11,0.0,0.194,135.0,225.84436151563307,0,-1,2,0,0,0,10000.0,314.1592653589793,13,0.4,CN,55.4,1.0,47.4,66.5,3.929224251056009,6.536311499486163,6.536311499486163,5.107991526372812,5.107991526372812,8.497204949332012,8.497204949332012,2.750456975739206,2.750456975739206,4.575418049640314,33700.0,0.0,1.2483781946593473,1.2483781946593473,0.0,1.2008598790505352,1.2008598790505352,0.0,2.4492380737098824,2.4492380737098824,33700.0,-7.298626041858731e-05,-7.298626041858731e-05,-0.0001492274998923318,-0.0001492274998923318,-0.00022221376031091912,-0.00022221376031091912,-0.00022221376031091912,1,0,5.5814610710753145,0.0,100.0,0.0,50.0,0.0,0.0,0.031415926535897934,0.031415926535897934,0.0,0.0,0.0,0.0,0.0,0.0,0.0,50.0,40.0,50.0,50.0,0.0,0.0,49.99999999999999,8333333.333333336,166666.6666666667,166666.66666666674,25.0,0.25,0.0,0.0,0.0,0.0,0.0,3.929224251056009,55.4,166666.6666666667,166666.66666666674,58.43189060135473,0.0,31.463325708421774,0.0,2,44.94760815488825,0.0,7.072603651900816,18.607794065928395,0.0,0.0,0.0,0.0,0.0,0.0,0.0,143.072680360161,0.0,0.0,0.0,50.0,0.0,314.1592653589793,-0.10000000000047748,0.0,10000.0,314.1592653589793,0.0,20.0,0.031415926535897934,50.0,10000.0,314.1592653589793,0.0,20.0,0.031415926535897934,50.0,10000.0,314.1592653589793,0.0,20.0,0.031415926535897934,50.0,62.83185307179586,0.0,10000.0,314.1592653589793,0.0,0.681885520481945,0.8340289381837374,1.334985823423383
3536,4534,19,N42-20-3,35,0,Rapport des essais: de tirants sous dÃ©formation imposÃ©e de courte durÃ©e,1993,0,Switzerland,Ã‰cole Polytechnique FÃ©dÃ©rale de Lausanne,Construction Materials Laboratory,"Bicher Farra, Jean-Paul Jaccoud",1150.0,1150.0,1000.0,1000.0,100.0,100,"[2,7,6]","[6,7,15]",60.0,"[0,21,0]",0,55.4,"[1,160x320,0]","[7,28,90]",3.929224251056009,"[1,160x320,1]",[28],35385.0,"[1,160x320,2]",[28],"[0,0,0,0,0.40,32,0,Sikament320,0]",197500.0,2,531.6,[20],[50],[1],[40],[0],[0],0.0,0.0,0,0,0.0,0.0,0.0,0,0,[0],[0],[0],[0],[0],2,1a,0,0,2,2,0.0,1,69.11503837897546,0.0,220.0,28,1,0.0,0,0,0,7,0.13,0.0,0.177,135.0,213.2091606147338,0,-1,2,0,0,0,10000.0,314.1592653589793,13,0.4,CN,55.4,1.0,47.4,66.5,3.929224251056009,6.536311499486163,6.536311499486163,5.107991526372812,5.107991526372812,8.497204949332012,8.497204949332012,2.750456975739206,2.750456975739206,4.575418049640314,33700.0,0.0,1.2483781946593473,1.2483781946593473,0.0,1.2008598790505352,1.2008598790505352,0.0,2.4492380737098824,2.4492380737098824,33700.0,-7.298626041858731e-05,-7.298626041858731e-05,-0.0001492274998923318,-0.0001492274998923318,-0.00022221376031091912,-0.00022221376031091912,-0.00022221376031091912,1,0,5.5814610710753145,0.0,100.0,0.0,50.0,0.0,0.0,0.031415926535897934,0.031415926535897934,0.0,0.0,0.0,0.0,0.0,0.0,0.0,50.0,40.0,50.0,50.0,0.0,0.0,49.99999999999999,8333333.333333336,166666.6666666667,166666.66666666674,25.0,0.25,0.0,0.0,0.0,0.0,0.0,3.929224251056009,55.4,166666.6666666667,166666.66666666674,58.43189060135473,0.0,31.463325708421774,0.0,2,44.94760815488825,0.0,7.072603651900816,18.607794065928395,0.0,0.0,0.0,0.0,0.0,0.0,0.0,143.072680360161,0.0,0.0,0.0,50.0,0.0,314.1592653589793,-0.10000000000047748,0.0,10000.0,314.1592653589793,0.0,20.0,0.031415926535897934,50.0,10000.0,314.1592653589793,0.0,20.0,0.031415926535897934,50.0,10000.0,314.1592653589793,0.0,20.0,0.031415926535897934,50.0,62.83185307179586,0.0,10000.0,314.1592653589793,0.0,0.6331810491198512,0.7612167400228821,1.5376800060374045
3538,4536,19,N42-20-3,27,0,Rapport des essais: de tirants sous dÃ©formation imposÃ©e de courte durÃ©e,1993,0,Switzerland,Ã‰cole Polytechnique FÃ©dÃ©rale de Lausanne,Construction Materials Laboratory,"Bicher Farra, Jean-Paul Jaccoud",1150.0,1150.0,1000.0,1000.0,100.0,100,"[2,7,6]","[6,7,15]",60.0,"[0,21,0]",0,55.4,"[1,160x320,0]","[7,28,90]",3.929224251056009,"[1,160x320,1]",[28],35385.0,"[1,160x320,2]",[28],"[0,0,0,0,0.40,32,0,Sikament320,0]",197500.0,2,531.6,[20],[50],[1],[40],[0],[0],0.0,0.0,0,0,0.0,0.0,0.0,0,0,[0],[0],[0],[0],[0],2,1a,0,0,2,2,0.0,1,50.2654824574367,0.0,160.0,28,1,0.0,0,0,0,6,0.11,0.0,0.156,179.0,179.0,0,-1,2,0,0,0,10000.0,314.1592653589793,13,0.4,CN,55.4,1.0,47.4,66.5,3.929224251056009,6.536311499486163,6.536311499486163,5.107991526372812,5.107991526372812,8.497204949332012,8.497204949332012,2.750456975739206,2.750456975739206,4.575418049640314,33700.0,0.0,1.2483781946593473,1.2483781946593473,0.0,1.2008598790505352,1.2008598790505352,0.0,2.4492380737098824,2.4492380737098824,33700.0,-7.298626041858731e-05,-7.298626041858731e-05,-0.0001492274998923318,-0.0001492274998923318,-0.00022221376031091912,-0.00022221376031091912,-0.00022221376031091912,1,0,5.5814610710753145,0.0,100.0,0.0,50.0,0.0,0.0,0.031415926535897934,0.031415926535897934,0.0,0.0,0.0,0.0,0.0,0.0,0.0,50.0,40.0,50.0,50.0,0.0,0.0,49.99999999999999,8333333.333333336,166666.6666666667,166666.66666666674,25.0,0.25,0.0,0.0,0.0,0.0,0.0,3.929224251056009,55.4,166666.6666666667,166666.66666666674,58.43189060135473,0.0,31.463325708421774,0.0,1,44.94760815488825,0.0,7.072603651900816,18.607794065928395,0.0,0.0,0.0,0.0,0.0,0.0,0.0,143.072680360161,0.0,0.0,0.0,50.0,0.0,314.1592653589793,-0.10000000000047748,0.0,10000.0,314.1592653589793,0.0,20.0,0.031415926535897934,50.0,10000.0,314.1592653589793,0.0,20.0,0.031415926535897934,50.0,10000.0,314.1592653589793,0.0,20.0,0.031415926535897934,50.0,62.83185307179586,0.0,10000.0,314.1592653589793,0.0,1.0,1.0,1.118312731663567
3540,4538,19,N42-20-3,33,0,Rapport des essais: de tirants sous dÃ©formation imposÃ©e de courte durÃ©e,1993,0,Switzerland,Ã‰cole Polytechnique FÃ©dÃ©rale de Lausanne,Construction Materials Laboratory,"Bicher Farra, Jean-Paul Jaccoud",1150.0,1150.0,1000.0,1000.0,100.0,100,"[2,7,6]","[6,7,15]",60.0,"[0,21,0]",0,55.4,"[1,160x320,0]","[7,28,90]",3.929224251056009,"[1,160x320,1]",[28],35385.0,"[1,160x320,2]",[28],"[0,0,0,0,0.40,32,0,Sikament320,0]",197500.0,2,531.6,[20],[50],[1],[40],[0],[0],0.0,0.0,0,0,0.0,0.0,0.0,0,0,[0],[0],[0],[0],[0],2,1a,0,0,2,2,0.0,1,57.8053048260522,0.0,184.0,28,1,0.0,0,0,0,7,0.11,0.0,0.186,135.0,135.0,0,-1,2,0,0,0,10000.0,314.1592653589793,13,0.4,CN,55.4,1.0,47.4,66.5,3.929224251056009,6.536311499486163,6.536311499486163,5.107991526372812,5.107991526372812,8.497204949332012,8.497204949332012,2.750456975739206,2.750456975739206,4.575418049640314,33700.0,0.0,1.2483781946593473,1.2483781946593473,0.0,1.2008598790505352,1.2008598790505352,0.0,2.4492380737098824,2.4492380737098824,33700.0,-7.298626041858731e-05,-7.298626041858731e-05,-0.0001492274998923318,-0.0001492274998923318,-0.00022221376031091912,-0.00022221376031091912,-0.00022221376031091912,1,0,5.5814610710753145,0.0,100.0,0.0,50.0,0.0,0.0,0.031415926535897934,0.031415926535897934,0.0,0.0,0.0,0.0,0.0,0.0,0.0,50.0,40.0,50.0,50.0,0.0,0.0,49.99999999999999,8333333.333333336,166666.6666666667,166666.66666666674,25.0,0.25,0.0,0.0,0.0,0.0,0.0,3.929224251056009,55.4,166666.6666666667,166666.66666666674,58.43189060135473,0.0,31.463325708421774,0.0,1,44.94760815488825,0.0,7.072603651900816,18.607794065928395,0.0,0.0,0.0,0.0,0.0,0.0,0.0,143.072680360161,0.0,0.0,0.0,50.0,0.0,314.1592653589793,-0.10000000000047748,0.0,10000.0,314.1592653589793,0.0,20.0,0.031415926535897934,50.0,10000.0,314.1592653589793,0.0,20.0,0.031415926535897934,50.0,10000.0,314.1592653589793,0.0,20.0,0.031415926535897934,50.0,62.83185307179586,0.0,10000.0,314.1592653589793,0.0,1.0,1.0,1.286059641413102
3545,4543,19,N42-20-3,30,0,Rapport des essais: de tirants sous dÃ©formation imposÃ©e de courte durÃ©e,1993,0,Switzerland,Ã‰cole Polytechnique FÃ©dÃ©rale de Lausanne,Construction Materials Laboratory,"Bicher Farra, Jean-Paul Jaccoud",1150.0,1150.0,1000.0,1000.0,100.0,100,"[2,7,6]","[6,7,15]",60.0,"[0,21,0]",0,55.4,"[1,160x320,0]","[7,28,90]",3.929224251056009,"[1,160x320,1]",[28],35385.0,"[1,160x320,2]",[28],"[0,0,0,0,0.40,32,0,Sikament320,0]",197500.0,2,531.6,[20],[50],[1],[40],[0],[0],0.0,0.0,0,0,0.0,0.0,0.0,0,0,[0],[0],[0],[0],[0],2,1a,0,0,2,2,0.0,1,55.29203070318036,0.0,176.0,28,1,0.0,0,0,0,6,0.12,0.0,0.173,154.0,154.0,0,-1,2,0,0,0,10000.0,314.1592653589793,13,0.4,CN,55.4,1.0,47.4,66.5,3.929224251056009,6.536311499486163,6.536311499486163,5.107991526372812,5.107991526372812,8.497204949332012,8.497204949332012,2.750456975739206,2.750456975739206,4.575418049640314,33700.0,0.0,1.2483781946593473,1.2483781946593473,0.0,1.2008598790505352,1.2008598790505352,0.0,2.4492380737098824,2.4492380737098824,33700.0,-7.298626041858731e-05,-7.298626041858731e-05,-0.0001492274998923318,-0.0001492274998923318,-0.00022221376031091912,-0.00022221376031091912,-0.00022221376031091912,1,0,5.5814610710753145,0.0,100.0,0.0,50.0,0.0,0.0,0.031415926535897934,0.031415926535897934,0.0,0.0,0.0,0.0,0.0,0.0,0.0,50.0,40.0,50.0,50.0,0.0,0.0,49.99999999999999,8333333.333333336,166666.6666666667,166666.66666666674,25.0,0.25,0.0,0.0,0.0,0.0,0.0,3.929224251056009,55.4,166666.6666666667,166666.66666666674,58.43189060135473,0.0,31.463325708421774,0.0,1,44.94760815488825,0.0,7.072603651900816,18.607794065928395,0.0,0.0,0.0,0.0,0.0,0.0,0.0,143.072680360161,0.0,0.0,0.0,50.0,0.0,314.1592653589793,-0.10000000000047748,0.0,10000.0,314.1592653589793,0.0,20.0,0.031415926535897934,50.0,10000.0,314.1592653589793,0.0,20.0,0.031415926535897934,50.0,10000.0,314.1592653589793,0.0,20.0,0.031415926535897934,50.0,62.83185307179586,0.0,10000.0,314.1592653589793,0.0,1.0,1.0,1.2301440048299235
3546,4587,19,S20-14-1,20,0,Rapport des essais: de tirants sous dÃ©formation imposÃ©e de courte durÃ©e,1993,0,Switzerland,Ã‰cole Polytechnique FÃ©dÃ©rale de Lausanne,Construction Materials Laboratory,"Bicher Farra, Jean-Paul Jaccoud",1150.0,1150.0,1000.0,1000.0,100.0,100,"[2,7,6]","[6,7,15]",60.0,"[0,21,0]",0,38.8,"[1,160x320,0]","[7,28,90]",2.947734735172463,"[1,160x320,1]",[28],32655.0,"[1,160x320,2]",[28],"[0,0,0,0,0.50,32,0,Sikament320,0]",196317.0,2,558.2,[14],[50],[1],[43],[0],[0],0.0,0.0,0,0,0.0,0.0,0.0,0,0,[0],[0],[0],[0],[0],2,1a,0,0,2,2,0.0,1,24.784024444169876,0.0,161.0,28,1,0.0,0,0,0,4,0.09,0.0,0.107,222.0,372.0,0,-1,2,0,0,0,10000.0,153.93804002589985,13,0.5,CN,38.8,1.0,30.799999999999997,46.74698795180723,2.947734735172463,4.903591960108749,4.903591960108749,3.832055155724202,3.832055155724202,6.374669548141375,6.374669548141375,2.063414314620724,2.063414314620724,3.4325143720761244,31100.0,0.0,1.601846149662477,1.601846149662477,0.0,1.9445305626653084,1.9445305626653084,0.0,3.5463767123277856,3.5463767123277856,31100.0,-4.417414731033799e-05,-4.417414731033799e-05,-0.00018845461727263815,-0.00018845461727263815,-0.00023262876458297614,-0.00023262876458297614,-0.00023262876458297614,1,0,6.011851171336702,0.0,100.0,0.0,50.0,0.0,0.0,0.015393804002589986,0.015393804002589986,0.0,0.0,0.0,0.0,0.0,0.0,0.0,50.0,43.0,50.0,50.0,0.0,0.0,50.0,8333333.333333336,166666.66666666672,166666.66666666672,25.0,0.25,0.0,0.0,0.0,0.0,0.0,2.947734735172463,38.8,166666.66666666672,166666.66666666672,41.27703785178941,0.0,22.226097304809677,0.0,1,31.751567578299547,0.0,5.305922523310434,15.572411502397436,0.0,0.0,0.0,0.0,0.0,0.0,0.0,206.26199718378504,0.0,0.0,0.0,50.0,0.0,153.93804002589985,-0.10000000000047748,0.0,10000.0,153.93804002589985,0.0,14.0,0.015393804002589986,50.0,10000.0,153.93804002589985,0.0,14.0,0.015393804002589986,50.0,10000.0,153.93804002589985,0.0,14.0,0.015393804002589986,50.0,43.982297150257104,0.0,10000.0,153.93804002589985,0.0,1.0,1.0,0.7805606568259136
3547,4588,19,S20-14-1,23,0,Rapport des essais: de tirants sous dÃ©formation imposÃ©e de courte durÃ©e,1993,0,Switzerland,Ã‰cole Polytechnique FÃ©dÃ©rale de Lausanne,Construction Materials Laboratory,"Bicher Farra, Jean-Paul Jaccoud",1150.0,1150.0,1000.0,1000.0,100.0,100,"[2,7,6]","[6,7,15]",60.0,"[0,21,0]",0,38.8,"[1,160x320,0]","[7,28,90]",2.947734735172463,"[1,160x320,1]",[28],32655.0,"[1,160x320,2]",[28],"[0,0,0,0,0.50,32,0,Sikament320,0]",196317.0,2,558.2,[14],[50],[1],[43],[0],[0],0.0,0.0,0,0,0.0,0.0,0.0,0,0,[0],[0],[0],[0],[0],2,1a,0,0,2,2,0.0,1,30.17185584507637,0.0,196.0,28,1,0.0,0,0,0,4,0.11,0.0,0.12,223.0,225.0,0,-1,2,0,0,0,10000.0,153.93804002589985,13,0.5,CN,38.8,1.0,30.799999999999997,46.74698795180723,2.947734735172463,4.903591960108749,4.903591960108749,3.832055155724202,3.832055155724202,6.374669548141375,6.374669548141375,2.063414314620724,2.063414314620724,3.4325143720761244,31100.0,0.0,1.601846149662477,1.601846149662477,0.0,1.9445305626653084,1.9445305626653084,0.0,3.5463767123277856,3.5463767123277856,31100.0,-4.417414731033799e-05,-4.417414731033799e-05,-0.00018845461727263815,-0.00018845461727263815,-0.00023262876458297614,-0.00023262876458297614,-0.00023262876458297614,1,0,6.011851171336702,0.0,100.0,0.0,50.0,0.0,0.0,0.015393804002589986,0.015393804002589986,0.0,0.0,0.0,0.0,0.0,0.0,0.0,50.0,43.0,50.0,50.0,0.0,0.0,50.0,8333333.333333336,166666.66666666672,166666.66666666672,25.0,0.25,0.0,0.0,0.0,0.0,0.0,2.947734735172463,38.8,166666.66666666672,166666.66666666672,41.27703785178941,0.0,22.226097304809677,0.0,1,31.751567578299547,0.0,5.305922523310434,15.572411502397436,0.0,0.0,0.0,0.0,0.0,0.0,0.0,206.26199718378504,0.0,0.0,0.0,50.0,0.0,153.93804002589985,-0.10000000000047748,0.0,10000.0,153.93804002589985,0.0,14.0,0.015393804002589986,50.0,10000.0,153.93804002589985,0.0,14.0,0.015393804002589986,50.0,10000.0,153.93804002589985,0.0,14.0,0.015393804002589986,50.0,43.982297150257104,0.0,10000.0,153.93804002589985,0.0,1.0,1.0,0.9502477561358947
3549,4590,19,S20-14-1,29,0,Rapport des essais: de tirants sous dÃ©formation imposÃ©e de courte durÃ©e,1993,0,Switzerland,Ã‰cole Polytechnique FÃ©dÃ©rale de Lausanne,Construction Materials Laboratory,"Bicher Farra, Jean-Paul Jaccoud",1150.0,1150.0,1000.0,1000.0,100.0,100,"[2,7,6]","[6,7,15]",60.0,"[0,21,0]",0,38.8,"[1,160x320,0]","[7,28,90]",2.947734735172463,"[1,160x320,1]",[28],32655.0,"[1,160x320,2]",[28],"[0,0,0,0,0.50,32,0,Sikament320,0]",196317.0,2,558.2,[14],[50],[1],[43],[0],[0],0.0,0.0,0,0,0.0,0.0,0.0,0,0,[0],[0],[0],[0],[0],2,1a,0,0,2,2,0.0,1,36.17543940608647,0.0,235.0,28,1,0.0,0,0,0,5,0.15,0.0,0.15,187.0,187.0,0,-1,2,0,0,0,10000.0,153.93804002589985,13,0.5,CN,38.8,1.0,30.799999999999997,46.74698795180723,2.947734735172463,4.903591960108749,4.903591960108749,3.832055155724202,3.832055155724202,6.374669548141375,6.374669548141375,2.063414314620724,2.063414314620724,3.4325143720761244,31100.0,0.0,1.601846149662477,1.601846149662477,0.0,1.9445305626653084,1.9445305626653084,0.0,3.5463767123277856,3.5463767123277856,31100.0,-4.417414731033799e-05,-4.417414731033799e-05,-0.00018845461727263815,-0.00018845461727263815,-0.00023262876458297614,-0.00023262876458297614,-0.00023262876458297614,1,0,6.011851171336702,0.0,100.0,0.0,50.0,0.0,0.0,0.015393804002589986,0.015393804002589986,0.0,0.0,0.0,0.0,0.0,0.0,0.0,50.0,43.0,50.0,50.0,0.0,0.0,50.0,8333333.333333336,166666.66666666672,166666.66666666672,25.0,0.25,0.0,0.0,0.0,0.0,0.0,2.947734735172463,38.8,166666.66666666672,166666.66666666672,41.27703785178941,0.0,22.226097304809677,0.0,1,31.751567578299547,0.0,5.305922523310434,15.572411502397436,0.0,0.0,0.0,0.0,0.0,0.0,0.0,206.26199718378504,0.0,0.0,0.0,50.0,0.0,153.93804002589985,-0.10000000000047748,0.0,10000.0,153.93804002589985,0.0,14.0,0.015393804002589986,50.0,10000.0,153.93804002589985,0.0,14.0,0.015393804002589986,50.0,10000.0,153.93804002589985,0.0,14.0,0.015393804002589986,50.0,43.982297150257104,0.0,10000.0,153.93804002589985,0.0,1.0,1.0,1.1393276667955883
3550,4591,19,S20-14-1,31,0,Rapport des essais: de tirants sous dÃ©formation imposÃ©e de courte durÃ©e,1993,0,Switzerland,Ã‰cole Polytechnique FÃ©dÃ©rale de Lausanne,Construction Materials Laboratory,"Bicher Farra, Jean-Paul Jaccoud",1150.0,1150.0,1000.0,1000.0,100.0,100,"[2,7,6]","[6,7,15]",60.0,"[0,21,0]",0,38.8,"[1,160x320,0]","[7,28,90]",2.947734735172463,"[1,160x320,1]",[28],32655.0,"[1,160x320,2]",[28],"[0,0,0,0,0.50,32,0,Sikament320,0]",196317.0,2,558.2,[14],[50],[1],[43],[0],[0],0.0,0.0,0,0,0.0,0.0,0.0,0,0,[0],[0],[0],[0],[0],2,1a,0,0,2,2,0.0,1,39.25420020660446,0.0,254.99999999999997,28,1,0.0,0,0,0,6,0.17,0.0,0.17,158.0,158.0,0,-1,2,0,0,0,10000.0,153.93804002589985,13,0.5,CN,38.8,1.0,30.799999999999997,46.74698795180723,2.947734735172463,4.903591960108749,4.903591960108749,3.832055155724202,3.832055155724202,6.374669548141375,6.374669548141375,2.063414314620724,2.063414314620724,3.4325143720761244,31100.0,0.0,1.601846149662477,1.601846149662477,0.0,1.9445305626653084,1.9445305626653084,0.0,3.5463767123277856,3.5463767123277856,31100.0,-4.417414731033799e-05,-4.417414731033799e-05,-0.00018845461727263815,-0.00018845461727263815,-0.00023262876458297614,-0.00023262876458297614,-0.00023262876458297614,1,0,6.011851171336702,0.0,100.0,0.0,50.0,0.0,0.0,0.015393804002589986,0.015393804002589986,0.0,0.0,0.0,0.0,0.0,0.0,0.0,50.0,43.0,50.0,50.0,0.0,0.0,50.0,8333333.333333336,166666.66666666672,166666.66666666672,25.0,0.25,0.0,0.0,0.0,0.0,0.0,2.947734735172463,38.8,166666.66666666672,166666.66666666672,41.27703785178941,0.0,22.226097304809677,0.0,1,31.751567578299547,0.0,5.305922523310434,15.572411502397436,0.0,0.0,0.0,0.0,0.0,0.0,0.0,206.26199718378504,0.0,0.0,0.0,50.0,0.0,153.93804002589985,-0.10000000000047748,0.0,10000.0,153.93804002589985,0.0,14.0,0.015393804002589986,50.0,10000.0,153.93804002589985,0.0,14.0,0.015393804002589986,50.0,10000.0,153.93804002589985,0.0,14.0,0.015393804002589986,50.0,43.982297150257104,0.0,10000.0,153.93804002589985,0.0,1.0,1.0,1.2362917235441486
3551,4592,19,S20-14-1,32,0,Rapport des essais: de tirants sous dÃ©formation imposÃ©e de courte durÃ©e,1993,0,Switzerland,Ã‰cole Polytechnique FÃ©dÃ©rale de Lausanne,Construction Materials Laboratory,"Bicher Farra, Jean-Paul Jaccoud",1150.0,1150.0,1000.0,1000.0,100.0,100,"[2,7,6]","[6,7,15]",60.0,"[0,21,0]",0,38.8,"[1,160x320,0]","[7,28,90]",2.947734735172463,"[1,160x320,1]",[28],32655.0,"[1,160x320,2]",[28],"[0,0,0,0,0.50,32,0,Sikament320,0]",196317.0,2,558.2,[14],[50],[1],[43],[0],[0],0.0,0.0,0,0,0.0,0.0,0.0,0,0,[0],[0],[0],[0],[0],2,1a,0,0,2,2,0.0,1,44.180217487433254,0.0,287.0,28,1,0.0,0,0,0,6,0.19,0.0,0.24459592330557345,159.0,256.7386906438196,0,-1,2,0,0,0,10000.0,153.93804002589985,13,0.5,CN,38.8,1.0,30.799999999999997,46.74698795180723,2.947734735172463,4.903591960108749,4.903591960108749,3.832055155724202,3.832055155724202,6.374669548141375,6.374669548141375,2.063414314620724,2.063414314620724,3.4325143720761244,31100.0,0.0,1.601846149662477,1.601846149662477,0.0,1.9445305626653084,1.9445305626653084,0.0,3.5463767123277856,3.5463767123277856,31100.0,-4.417414731033799e-05,-4.417414731033799e-05,-0.00018845461727263815,-0.00018845461727263815,-0.00023262876458297614,-0.00023262876458297614,-0.00023262876458297614,1,0,6.011851171336702,0.0,100.0,0.0,50.0,0.0,0.0,0.015393804002589986,0.015393804002589986,0.0,0.0,0.0,0.0,0.0,0.0,0.0,50.0,43.0,50.0,50.0,0.0,0.0,50.0,8333333.333333336,166666.66666666672,166666.66666666672,25.0,0.25,0.0,0.0,0.0,0.0,0.0,2.947734735172463,38.8,166666.66666666672,166666.66666666672,41.27703785178941,0.0,22.226097304809677,0.0,2,31.751567578299547,0.0,5.305922523310434,15.572411502397436,0.0,0.0,0.0,0.0,0.0,0.0,0.0,206.26199718378504,0.0,0.0,0.0,50.0,0.0,153.93804002589985,-0.10000000000047748,0.0,10000.0,153.93804002589985,0.0,14.0,0.015393804002589986,50.0,10000.0,153.93804002589985,0.0,14.0,0.015393804002589986,50.0,10000.0,153.93804002589985,0.0,14.0,0.015393804002589986,50.0,43.982297150257104,0.0,10000.0,153.93804002589985,0.0,0.6193067340231353,0.7767913603475443,1.3914342143418459
3552,4593,19,S20-14-1,21,0,Rapport des essais: de tirants sous dÃ©formation imposÃ©e de courte durÃ©e,1993,0,Switzerland,Ã‰cole Polytechnique FÃ©dÃ©rale de Lausanne,Construction Materials Laboratory,"Bicher Farra, Jean-Paul Jaccoud",1150.0,1150.0,1000.0,1000.0,100.0,100,"[2,7,6]","[6,7,15]",60.0,"[0,21,0]",0,38.8,"[1,160x320,0]","[7,28,90]",2.947734735172463,"[1,160x320,1]",[28],32655.0,"[1,160x320,2]",[28],"[0,0,0,0,0.50,32,0,Sikament320,0]",196317.0,2,558.2,[14],[50],[1],[43],[0],[0],0.0,0.0,0,0,0.0,0.0,0.0,0,0,[0],[0],[0],[0],[0],2,1a,0,0,2,2,0.0,1,27.554909164636072,0.0,179.0,28,1,0.0,0,0,0,4,0.1,0.0,0.1,223.0,223.0,0,-1,2,0,0,0,10000.0,153.93804002589985,13,0.5,CN,38.8,1.0,30.799999999999997,46.74698795180723,2.947734735172463,4.903591960108749,4.903591960108749,3.832055155724202,3.832055155724202,6.374669548141375,6.374669548141375,2.063414314620724,2.063414314620724,3.4325143720761244,31100.0,0.0,1.601846149662477,1.601846149662477,0.0,1.9445305626653084,1.9445305626653084,0.0,3.5463767123277856,3.5463767123277856,31100.0,-4.417414731033799e-05,-4.417414731033799e-05,-0.00018845461727263815,-0.00018845461727263815,-0.00023262876458297614,-0.00023262876458297614,-0.00023262876458297614,1,0,6.011851171336702,0.0,100.0,0.0,50.0,0.0,0.0,0.015393804002589986,0.015393804002589986,0.0,0.0,0.0,0.0,0.0,0.0,0.0,50.0,43.0,50.0,50.0,0.0,0.0,50.0,8333333.333333336,166666.66666666672,166666.66666666672,25.0,0.25,0.0,0.0,0.0,0.0,0.0,2.947734735172463,38.8,166666.66666666672,166666.66666666672,41.27703785178941,0.0,22.226097304809677,0.0,1,31.751567578299547,0.0,5.305922523310434,15.572411502397436,0.0,0.0,0.0,0.0,0.0,0.0,0.0,206.26199718378504,0.0,0.0,0.0,50.0,0.0,153.93804002589985,-0.10000000000047748,0.0,10000.0,153.93804002589985,0.0,14.0,0.015393804002589986,50.0,10000.0,153.93804002589985,0.0,14.0,0.015393804002589986,50.0,10000.0,153.93804002589985,0.0,14.0,0.015393804002589986,50.0,43.982297150257104,0.0,10000.0,153.93804002589985,0.0,1.0,1.0,0.8678283078996182
3554,4595,19,S20-14-1,13,0,Rapport des essais: de tirants sous dÃ©formation imposÃ©e de courte durÃ©e,1993,0,Switzerland,Ã‰cole Polytechnique FÃ©dÃ©rale de Lausanne,Construction Materials Laboratory,"Bicher Farra, Jean-Paul Jaccoud",1150.0,1150.0,1000.0,1000.0,100.0,100,"[2,7,6]","[6,7,15]",60.0,"[0,21,0]",0,38.8,"[1,160x320,0]","[7,28,90]",2.947734735172463,"[1,160x320,1]",[28],32655.0,"[1,160x320,2]",[28],"[0,0,0,0,0.50,32,0,Sikament320,0]",196317.0,2,558.2,[14],[50],[1],[43],[0],[0],0.0,0.0,0,0,0.0,0.0,0.0,0,0,[0],[0],[0],[0],[0],2,1a,0,0,2,2,0.0,1,24.784024444169876,0.0,161.0,28,1,0.0,0,0,0,2,0.09,0.0,0.107,372.0,372.0,0,-1,2,0,0,0,10000.0,153.93804002589985,13,0.5,CN,38.8,1.0,30.799999999999997,46.74698795180723,2.947734735172463,4.903591960108749,4.903591960108749,3.832055155724202,3.832055155724202,6.374669548141375,6.374669548141375,2.063414314620724,2.063414314620724,3.4325143720761244,31100.0,0.0,1.601846149662477,1.601846149662477,0.0,1.9445305626653084,1.9445305626653084,0.0,3.5463767123277856,3.5463767123277856,31100.0,-4.417414731033799e-05,-4.417414731033799e-05,-0.00018845461727263815,-0.00018845461727263815,-0.00023262876458297614,-0.00023262876458297614,-0.00023262876458297614,1,0,6.011851171336702,0.0,100.0,0.0,50.0,0.0,0.0,0.015393804002589986,0.015393804002589986,0.0,0.0,0.0,0.0,0.0,0.0,0.0,50.0,43.0,50.0,50.0,0.0,0.0,50.0,8333333.333333336,166666.66666666672,166666.66666666672,25.0,0.25,0.0,0.0,0.0,0.0,0.0,2.947734735172463,38.8,166666.66666666672,166666.66666666672,41.27703785178941,0.0,22.226097304809677,0.0,1,31.751567578299547,0.0,5.305922523310434,15.572411502397436,0.0,0.0,0.0,0.0,0.0,0.0,0.0,206.26199718378504,0.0,0.0,0.0,50.0,0.0,153.93804002589985,-0.10000000000047748,0.0,10000.0,153.93804002589985,0.0,14.0,0.015393804002589986,50.0,10000.0,153.93804002589985,0.0,14.0,0.015393804002589986,50.0,10000.0,153.93804002589985,0.0,14.0,0.015393804002589986,50.0,43.982297150257104,0.0,10000.0,153.93804002589985,0.0,1.0,1.0,0.7805606568259136
3556,4597,19,S20-14-1,33,0,Rapport des essais: de tirants sous dÃ©formation imposÃ©e de courte durÃ©e,1993,0,Switzerland,Ã‰cole Polytechnique FÃ©dÃ©rale de Lausanne,Construction Materials Laboratory,"Bicher Farra, Jean-Paul Jaccoud",1150.0,1150.0,1000.0,1000.0,100.0,100,"[2,7,6]","[6,7,15]",60.0,"[0,21,0]",0,38.8,"[1,160x320,0]","[7,28,90]",2.947734735172463,"[1,160x320,1]",[28],32655.0,"[1,160x320,2]",[28],"[0,0,0,0,0.50,32,0,Sikament320,0]",196317.0,2,558.2,[14],[50],[1],[43],[0],[0],0.0,0.0,0,0,0.0,0.0,0.0,0,0,[0],[0],[0],[0],[0],2,1a,0,0,2,2,0.0,1,51.26136732862465,0.0,333.0,28,1,0.0,0,0,0,6,0.23,0.0,0.3435472838092705,160.0,278.81308853785623,0,-1,2,0,0,0,10000.0,153.93804002589985,13,0.5,CN,38.8,1.0,30.799999999999997,46.74698795180723,2.947734735172463,4.903591960108749,4.903591960108749,3.832055155724202,3.832055155724202,6.374669548141375,6.374669548141375,2.063414314620724,2.063414314620724,3.4325143720761244,31100.0,0.0,1.601846149662477,1.601846149662477,0.0,1.9445305626653084,1.9445305626653084,0.0,3.5463767123277856,3.5463767123277856,31100.0,-4.417414731033799e-05,-4.417414731033799e-05,-0.00018845461727263815,-0.00018845461727263815,-0.00023262876458297614,-0.00023262876458297614,-0.00023262876458297614,1,0,6.011851171336702,0.0,100.0,0.0,50.0,0.0,0.0,0.015393804002589986,0.015393804002589986,0.0,0.0,0.0,0.0,0.0,0.0,0.0,50.0,43.0,50.0,50.0,0.0,0.0,50.0,8333333.333333336,166666.66666666672,166666.66666666672,25.0,0.25,0.0,0.0,0.0,0.0,0.0,2.947734735172463,38.8,166666.66666666672,166666.66666666672,41.27703785178941,0.0,22.226097304809677,0.0,2,31.751567578299547,0.0,5.305922523310434,15.572411502397436,0.0,0.0,0.0,0.0,0.0,0.0,0.0,206.26199718378504,0.0,0.0,0.0,50.0,0.0,153.93804002589985,-0.10000000000047748,0.0,10000.0,153.93804002589985,0.0,14.0,0.015393804002589986,50.0,10000.0,153.93804002589985,0.0,14.0,0.015393804002589986,50.0,10000.0,153.93804002589985,0.0,14.0,0.015393804002589986,50.0,43.982297150257104,0.0,10000.0,153.93804002589985,0.0,0.5770742600197172,0.7045267380504957,1.6144515448635355
3557,4598,19,S20-14-1,12,0,Rapport des essais: de tirants sous dÃ©formation imposÃ©e de courte durÃ©e,1993,0,Switzerland,Ã‰cole Polytechnique FÃ©dÃ©rale de Lausanne,Construction Materials Laboratory,"Bicher Farra, Jean-Paul Jaccoud",1150.0,1150.0,1000.0,1000.0,100.0,100,"[2,7,6]","[6,7,15]",60.0,"[0,21,0]",0,38.8,"[1,160x320,0]","[7,28,90]",2.947734735172463,"[1,160x320,1]",[28],32655.0,"[1,160x320,2]",[28],"[0,0,0,0,0.50,32,0,Sikament320,0]",196317.0,2,558.2,[14],[50],[1],[43],[0],[0],0.0,0.0,0,0,0.0,0.0,0.0,0,0,[0],[0],[0],[0],[0],2,1a,0,0,2,2,0.0,1,23.09070600388498,0.0,150.0,28,1,0.0,0,0,0,2,0.08,0.0,0.132,367.0,367.0,0,-1,2,0,0,0,10000.0,153.93804002589985,13,0.5,CN,38.8,1.0,30.799999999999997,46.74698795180723,2.947734735172463,4.903591960108749,4.903591960108749,3.832055155724202,3.832055155724202,6.374669548141375,6.374669548141375,2.063414314620724,2.063414314620724,3.4325143720761244,31100.0,0.0,1.601846149662477,1.601846149662477,0.0,1.9445305626653084,1.9445305626653084,0.0,3.5463767123277856,3.5463767123277856,31100.0,-4.417414731033799e-05,-4.417414731033799e-05,-0.00018845461727263815,-0.00018845461727263815,-0.00023262876458297614,-0.00023262876458297614,-0.00023262876458297614,1,0,6.011851171336702,0.0,100.0,0.0,50.0,0.0,0.0,0.015393804002589986,0.015393804002589986,0.0,0.0,0.0,0.0,0.0,0.0,0.0,50.0,43.0,50.0,50.0,0.0,0.0,50.0,8333333.333333336,166666.66666666672,166666.66666666672,25.0,0.25,0.0,0.0,0.0,0.0,0.0,2.947734735172463,38.8,166666.66666666672,166666.66666666672,41.27703785178941,0.0,22.226097304809677,0.0,1,31.751567578299547,0.0,5.305922523310434,15.572411502397436,0.0,0.0,0.0,0.0,0.0,0.0,0.0,206.26199718378504,0.0,0.0,0.0,50.0,0.0,153.93804002589985,-0.10000000000047748,0.0,10000.0,153.93804002589985,0.0,14.0,0.015393804002589986,50.0,10000.0,153.93804002589985,0.0,14.0,0.015393804002589986,50.0,10000.0,153.93804002589985,0.0,14.0,0.015393804002589986,50.0,43.982297150257104,0.0,10000.0,153.93804002589985,0.0,1.0,1.0,0.7272304256142053
3558,4599,19,S20-14-1,14,0,Rapport des essais: de tirants sous dÃ©formation imposÃ©e de courte durÃ©e,1993,0,Switzerland,Ã‰cole Polytechnique FÃ©dÃ©rale de Lausanne,Construction Materials Laboratory,"Bicher Farra, Jean-Paul Jaccoud",1150.0,1150.0,1000.0,1000.0,100.0,100,"[2,7,6]","[6,7,15]",60.0,"[0,21,0]",0,38.8,"[1,160x320,0]","[7,28,90]",2.947734735172463,"[1,160x320,1]",[28],32655.0,"[1,160x320,2]",[28],"[0,0,0,0,0.50,32,0,Sikament320,0]",196317.0,2,558.2,[14],[50],[1],[43],[0],[0],0.0,0.0,0,0,0.0,0.0,0.0,0,0,[0],[0],[0],[0],[0],2,1a,0,0,2,2,0.0,1,26.939157004532472,0.0,175.0,28,1,0.0,0,0,0,3,0.07,0.0,0.129,261.0,279.0,0,-1,2,0,0,0,10000.0,153.93804002589985,13,0.5,CN,38.8,1.0,30.799999999999997,46.74698795180723,2.947734735172463,4.903591960108749,4.903591960108749,3.832055155724202,3.832055155724202,6.374669548141375,6.374669548141375,2.063414314620724,2.063414314620724,3.4325143720761244,31100.0,0.0,1.601846149662477,1.601846149662477,0.0,1.9445305626653084,1.9445305626653084,0.0,3.5463767123277856,3.5463767123277856,31100.0,-4.417414731033799e-05,-4.417414731033799e-05,-0.00018845461727263815,-0.00018845461727263815,-0.00023262876458297614,-0.00023262876458297614,-0.00023262876458297614,1,0,6.011851171336702,0.0,100.0,0.0,50.0,0.0,0.0,0.015393804002589986,0.015393804002589986,0.0,0.0,0.0,0.0,0.0,0.0,0.0,50.0,43.0,50.0,50.0,0.0,0.0,50.0,8333333.333333336,166666.66666666672,166666.66666666672,25.0,0.25,0.0,0.0,0.0,0.0,0.0,2.947734735172463,38.8,166666.66666666672,166666.66666666672,41.27703785178941,0.0,22.226097304809677,0.0,1,31.751567578299547,0.0,5.305922523310434,15.572411502397436,0.0,0.0,0.0,0.0,0.0,0.0,0.0,206.26199718378504,0.0,0.0,0.0,50.0,0.0,153.93804002589985,-0.10000000000047748,0.0,10000.0,153.93804002589985,0.0,14.0,0.015393804002589986,50.0,10000.0,153.93804002589985,0.0,14.0,0.015393804002589986,50.0,10000.0,153.93804002589985,0.0,14.0,0.015393804002589986,50.0,43.982297150257104,0.0,10000.0,153.93804002589985,0.0,1.0,1.0,0.848435496549906
3560,4601,19,S20-14-1,26,0,Rapport des essais: de tirants sous dÃ©formation imposÃ©e de courte durÃ©e,1993,0,Switzerland,Ã‰cole Polytechnique FÃ©dÃ©rale de Lausanne,Construction Materials Laboratory,"Bicher Farra, Jean-Paul Jaccoud",1150.0,1150.0,1000.0,1000.0,100.0,100,"[2,7,6]","[6,7,15]",60.0,"[0,21,0]",0,38.8,"[1,160x320,0]","[7,28,90]",2.947734735172463,"[1,160x320,1]",[28],32655.0,"[1,160x320,2]",[28],"[0,0,0,0,0.50,32,0,Sikament320,0]",196317.0,2,558.2,[14],[50],[1],[43],[0],[0],0.0,0.0,0,0,0.0,0.0,0.0,0,0,[0],[0],[0],[0],[0],2,1a,0,0,2,2,0.0,1,33.25061664559437,0.0,216.0,28,1,0.0,0,0,0,5,0.11,0.0,0.14,184.0,226.0,0,-1,2,0,0,0,10000.0,153.93804002589985,13,0.5,CN,38.8,1.0,30.799999999999997,46.74698795180723,2.947734735172463,4.903591960108749,4.903591960108749,3.832055155724202,3.832055155724202,6.374669548141375,6.374669548141375,2.063414314620724,2.063414314620724,3.4325143720761244,31100.0,0.0,1.601846149662477,1.601846149662477,0.0,1.9445305626653084,1.9445305626653084,0.0,3.5463767123277856,3.5463767123277856,31100.0,-4.417414731033799e-05,-4.417414731033799e-05,-0.00018845461727263815,-0.00018845461727263815,-0.00023262876458297614,-0.00023262876458297614,-0.00023262876458297614,1,0,6.011851171336702,0.0,100.0,0.0,50.0,0.0,0.0,0.015393804002589986,0.015393804002589986,0.0,0.0,0.0,0.0,0.0,0.0,0.0,50.0,43.0,50.0,50.0,0.0,0.0,50.0,8333333.333333336,166666.66666666672,166666.66666666672,25.0,0.25,0.0,0.0,0.0,0.0,0.0,2.947734735172463,38.8,166666.66666666672,166666.66666666672,41.27703785178941,0.0,22.226097304809677,0.0,1,31.751567578299547,0.0,5.305922523310434,15.572411502397436,0.0,0.0,0.0,0.0,0.0,0.0,0.0,206.26199718378504,0.0,0.0,0.0,50.0,0.0,153.93804002589985,-0.10000000000047748,0.0,10000.0,153.93804002589985,0.0,14.0,0.015393804002589986,50.0,10000.0,153.93804002589985,0.0,14.0,0.015393804002589986,50.0,10000.0,153.93804002589985,0.0,14.0,0.015393804002589986,50.0,43.982297150257104,0.0,10000.0,153.93804002589985,0.0,1.0,1.0,1.0472118128844556
3561,4602,19,S20-14-1,30,0,Rapport des essais: de tirants sous dÃ©formation imposÃ©e de courte durÃ©e,1993,0,Switzerland,Ã‰cole Polytechnique FÃ©dÃ©rale de Lausanne,Construction Materials Laboratory,"Bicher Farra, Jean-Paul Jaccoud",1150.0,1150.0,1000.0,1000.0,100.0,100,"[2,7,6]","[6,7,15]",60.0,"[0,21,0]",0,38.8,"[1,160x320,0]","[7,28,90]",2.947734735172463,"[1,160x320,1]",[28],32655.0,"[1,160x320,2]",[28],"[0,0,0,0,0.50,32,0,Sikament320,0]",196317.0,2,558.2,[14],[50],[1],[43],[0],[0],0.0,0.0,0,0,0.0,0.0,0.0,0,0,[0],[0],[0],[0],[0],2,1a,0,0,2,2,0.0,1,42.79477512720016,0.0,278.0,28,1,0.0,0,0,0,5,0.19,0.0,0.23872580437813076,187.0,296.10310864315716,0,-1,2,0,0,0,10000.0,153.93804002589985,13,0.5,CN,38.8,1.0,30.799999999999997,46.74698795180723,2.947734735172463,4.903591960108749,4.903591960108749,3.832055155724202,3.832055155724202,6.374669548141375,6.374669548141375,2.063414314620724,2.063414314620724,3.4325143720761244,31100.0,0.0,1.601846149662477,1.601846149662477,0.0,1.9445305626653084,1.9445305626653084,0.0,3.5463767123277856,3.5463767123277856,31100.0,-4.417414731033799e-05,-4.417414731033799e-05,-0.00018845461727263815,-0.00018845461727263815,-0.00023262876458297614,-0.00023262876458297614,-0.00023262876458297614,1,0,6.011851171336702,0.0,100.0,0.0,50.0,0.0,0.0,0.015393804002589986,0.015393804002589986,0.0,0.0,0.0,0.0,0.0,0.0,0.0,50.0,43.0,50.0,50.0,0.0,0.0,50.0,8333333.333333336,166666.66666666672,166666.66666666672,25.0,0.25,0.0,0.0,0.0,0.0,0.0,2.947734735172463,38.8,166666.66666666672,166666.66666666672,41.27703785178941,0.0,22.226097304809677,0.0,2,31.751567578299547,0.0,5.305922523310434,15.572411502397436,0.0,0.0,0.0,0.0,0.0,0.0,0.0,206.26199718378504,0.0,0.0,0.0,50.0,0.0,153.93804002589985,-0.10000000000047748,0.0,10000.0,153.93804002589985,0.0,14.0,0.015393804002589986,50.0,10000.0,153.93804002589985,0.0,14.0,0.015393804002589986,50.0,10000.0,153.93804002589985,0.0,14.0,0.015393804002589986,50.0,43.982297150257104,0.0,10000.0,153.93804002589985,0.0,0.6315367672325229,0.795892176360829,1.3478003888049936
3562,4603,19,S20-14-1,18,0,Rapport des essais: de tirants sous dÃ©formation imposÃ©e de courte durÃ©e,1993,0,Switzerland,Ã‰cole Polytechnique FÃ©dÃ©rale de Lausanne,Construction Materials Laboratory,"Bicher Farra, Jean-Paul Jaccoud",1150.0,1150.0,1000.0,1000.0,100.0,100,"[2,7,6]","[6,7,15]",60.0,"[0,21,0]",0,38.8,"[1,160x320,0]","[7,28,90]",2.947734735172463,"[1,160x320,1]",[28],32655.0,"[1,160x320,2]",[28],"[0,0,0,0,0.50,32,0,Sikament320,0]",196317.0,2,558.2,[14],[50],[1],[43],[0],[0],0.0,0.0,0,0,0.0,0.0,0.0,0,0,[0],[0],[0],[0],[0],2,1a,0,0,2,2,0.0,1,27.70884720466197,0.0,180.0,28,1,0.0,0,0,0,4,0.08,0.0,0.1,215.0,223.0,0,-1,2,0,0,0,10000.0,153.93804002589985,13,0.5,CN,38.8,1.0,30.799999999999997,46.74698795180723,2.947734735172463,4.903591960108749,4.903591960108749,3.832055155724202,3.832055155724202,6.374669548141375,6.374669548141375,2.063414314620724,2.063414314620724,3.4325143720761244,31100.0,0.0,1.601846149662477,1.601846149662477,0.0,1.9445305626653084,1.9445305626653084,0.0,3.5463767123277856,3.5463767123277856,31100.0,-4.417414731033799e-05,-4.417414731033799e-05,-0.00018845461727263815,-0.00018845461727263815,-0.00023262876458297614,-0.00023262876458297614,-0.00023262876458297614,1,0,6.011851171336702,0.0,100.0,0.0,50.0,0.0,0.0,0.015393804002589986,0.015393804002589986,0.0,0.0,0.0,0.0,0.0,0.0,0.0,50.0,43.0,50.0,50.0,0.0,0.0,50.0,8333333.333333336,166666.66666666672,166666.66666666672,25.0,0.25,0.0,0.0,0.0,0.0,0.0,2.947734735172463,38.8,166666.66666666672,166666.66666666672,41.27703785178941,0.0,22.226097304809677,0.0,1,31.751567578299547,0.0,5.305922523310434,15.572411502397436,0.0,0.0,0.0,0.0,0.0,0.0,0.0,206.26199718378504,0.0,0.0,0.0,50.0,0.0,153.93804002589985,-0.10000000000047748,0.0,10000.0,153.93804002589985,0.0,14.0,0.015393804002589986,50.0,10000.0,153.93804002589985,0.0,14.0,0.015393804002589986,50.0,10000.0,153.93804002589985,0.0,14.0,0.015393804002589986,50.0,43.982297150257104,0.0,10000.0,153.93804002589985,0.0,1.0,1.0,0.8726765107370462
