Repository: iavdesch/Research

Readme
======

The supporting files are related to the study "A method for determining the performance of formulas for calculating the crack width and spacing in reinforced concrete elements".

The following files are relevant:
Research/Method_comparing_CWFs/Data_processing_for_GitHuB_Final (contains the data processing of the database "Crack width and crack spacing in reinforced and prestressed concrete elements: database")
Research/Method_comparing_CWFs/CWF_analysis_for_GitHuB_Final (contains the evaluation of the different crack width formulas)

File: Method_comparing_CWFs/Datasets_Used/Working_database_no_hordijk_no_initshrink.csv (part 62 of 83)
,ID,EPID,ELID,LOADID,DOI,title,year,journal,country,institution,laboratory,authors,Ltot,Lspan,Lcons,Lmeas,h,b,hc,thc,RH,Temp,pd,fcm,catfcm,tfcm,fctm,catfctm,tfctm,Ecm,catEcm,tEcm,mix,Es,fsr,fy,phi,zs,nbl,clat,phit,st,phiw,sw,type,method,fpk,fp01k,Ep,rel,fpr,npl,phip,Ap,zp,cplat,catf,epsin,catcal,selfw,typew,locw,epsc,Nrep,N,M,sigs,t0,t,PL,catp,t0p,tp,ncr,wm,wk,wmax,sm,smax,indLR,indNP,indtfcm,indtfctm,indtEcm,slab,Ac,Astot,ts,sc,class_C,fcm28,Bcc,fck28,fcm_cube_150,fctm28,fctmfl28,fctmfl,fct095_28,fct095,fct095fl_28,fct095fl,fct005,fct005_28,fct005fl,Ecm28,phi_bc,phi_bc_prestress,phi_bc_prior_load,phi_dc,phi_dc_prestress,phi_dc_prior_load,phi_creep,phi_creep_prestress,phi_creep_prior_load,Ecm0,eps_cbs,eps_cbs_prestress,eps_cds,eps_cds_prestress,shrinkage,shrinkage_prestress,shrinkage_init,bondLR,bondPR,ae,ap,sxLR,sxNP,zstot,zstensinit,Astensinit,rhotot,rhotensinit,At,Aw,Aptot,zptot,zeta1,zeta,phi_peq,ry,cy,ry0,rx,ryp,cyp,cog,Izz,Wb,Wt,rho,qself,Mself,ep,Mp,pre_loss,initstrain,fctmorg,fcmorg,W_Ib,W_It,Ncr095,Mcr095,Ncr005,Mcr005,CS,Ncr,Mcr,tau_bms,tau_max,xcinit,epsinit,dpsigs,xc,eps,epsbot,sigssimpl,sigsr,dpsigsr,xc_sr,eps_sr,zstottens,zptottens,Astens,Actens,Aptens,Aceff_MC2020,Aseff_MC2020,Apeff_MC2020,phi_eq_MC2020,rhoeff_MC2020,hceff_MC2020,Aceff_FPR,Aseff_FPR,Apeff_FPR,phi_eq_FPR,rhoeff_FPR,hceff_FPR,Aceff_SMTCM,Aseff_SMTCM,Apeff_SMTCM,phi_eq_SMTCM,rhoeff_SMTCM,hceff_SMTCM,sumcirc_SMTCM,sumcirc_p_SMTCM,Actensstate1,Astensstate1,Aptensstate1,r,p,k1
3565,4606,19,S20-14-1,28,0,Rapport des essais: de tirants sous dÃ©formation imposÃ©e de courte durÃ©e,1993,0,Switzerland,Ã‰cole Polytechnique FÃ©dÃ©rale de Lausanne,Construction Materials Laboratory,"Bicher Farra, Jean-Paul Jaccoud",1150.0,1150.0,1000.0,1000.0,100.0,100,"[2,7,6]","[6,7,15]",60.0,"[0,21,0]",0,38.8,"[1,160x320,0]","[7,28,90]",2.947734735172463,"[1,160x320,1]",[28],32655.0,"[1,160x320,2]",[28],"[0,0,0,0,0.50,32,0,Sikament320,0]",196317.0,2,558.2,[14],[50],[1],[43],[0],[0],0.0,0.0,0,0,0.0,0.0,0.0,0,0,[0],[0],[0],[0],[0],2,1a,0,0,2,2,0.0,1,33.09667860556847,0.0,215.00000000000003,28,1,0.0,0,0,0,5,0.14,0.0,0.14,187.0,226.0,0,-1,2,0,0,0,10000.0,153.93804002589985,13,0.5,CN,38.8,1.0,30.799999999999997,46.74698795180723,2.947734735172463,4.903591960108749,4.903591960108749,3.832055155724202,3.832055155724202,6.374669548141375,6.374669548141375,2.063414314620724,2.063414314620724,3.4325143720761244,31100.0,0.0,1.601846149662477,1.601846149662477,0.0,1.9445305626653084,1.9445305626653084,0.0,3.5463767123277856,3.5463767123277856,31100.0,-4.417414731033799e-05,-4.417414731033799e-05,-0.00018845461727263815,-0.00018845461727263815,-0.00023262876458297614,-0.00023262876458297614,-0.00023262876458297614,1,0,6.011851171336702,0.0,100.0,0.0,50.0,0.0,0.0,0.015393804002589986,0.015393804002589986,0.0,0.0,0.0,0.0,0.0,0.0,0.0,50.0,43.0,50.0,50.0,0.0,0.0,50.0,8333333.333333336,166666.66666666672,166666.66666666672,25.0,0.25,0.0,0.0,0.0,0.0,0.0,2.947734735172463,38.8,166666.66666666672,166666.66666666672,41.27703785178941,0.0,22.226097304809677,0.0,1,31.751567578299547,0.0,5.305922523310434,15.572411502397436,0.0,0.0,0.0,0.0,0.0,0.0,0.0,206.26199718378504,0.0,0.0,0.0,50.0,0.0,153.93804002589985,-0.10000000000047748,0.0,10000.0,153.93804002589985,0.0,14.0,0.015393804002589986,50.0,10000.0,153.93804002589985,0.0,14.0,0.015393804002589986,50.0,10000.0,153.93804002589985,0.0,14.0,0.015393804002589986,50.0,43.982297150257104,0.0,10000.0,153.93804002589985,0.0,1.0,1.0,1.0423636100470275
3566,4607,19,S20-14-1,22,0,Rapport des essais: de tirants sous dÃ©formation imposÃ©e de courte durÃ©e,1993,0,Switzerland,Ã‰cole Polytechnique FÃ©dÃ©rale de Lausanne,Construction Materials Laboratory,"Bicher Farra, Jean-Paul Jaccoud",1150.0,1150.0,1000.0,1000.0,100.0,100,"[2,7,6]","[6,7,15]",60.0,"[0,21,0]",0,38.8,"[1,160x320,0]","[7,28,90]",2.947734735172463,"[1,160x320,1]",[28],32655.0,"[1,160x320,2]",[28],"[0,0,0,0,0.50,32,0,Sikament320,0]",196317.0,2,558.2,[14],[50],[1],[43],[0],[0],0.0,0.0,0,0,0.0,0.0,0.0,0,0,[0],[0],[0],[0],[0],2,1a,0,0,2,2,0.0,1,29.86397976502457,0.0,194.0,28,1,0.0,0,0,0,4,0.11,0.0,0.12,224.0,225.0,0,-1,2,0,0,0,10000.0,153.93804002589985,13,0.5,CN,38.8,1.0,30.799999999999997,46.74698795180723,2.947734735172463,4.903591960108749,4.903591960108749,3.832055155724202,3.832055155724202,6.374669548141375,6.374669548141375,2.063414314620724,2.063414314620724,3.4325143720761244,31100.0,0.0,1.601846149662477,1.601846149662477,0.0,1.9445305626653084,1.9445305626653084,0.0,3.5463767123277856,3.5463767123277856,31100.0,-4.417414731033799e-05,-4.417414731033799e-05,-0.00018845461727263815,-0.00018845461727263815,-0.00023262876458297614,-0.00023262876458297614,-0.00023262876458297614,1,0,6.011851171336702,0.0,100.0,0.0,50.0,0.0,0.0,0.015393804002589986,0.015393804002589986,0.0,0.0,0.0,0.0,0.0,0.0,0.0,50.0,43.0,50.0,50.0,0.0,0.0,50.0,8333333.333333336,166666.66666666672,166666.66666666672,25.0,0.25,0.0,0.0,0.0,0.0,0.0,2.947734735172463,38.8,166666.66666666672,166666.66666666672,41.27703785178941,0.0,22.226097304809677,0.0,1,31.751567578299547,0.0,5.305922523310434,15.572411502397436,0.0,0.0,0.0,0.0,0.0,0.0,0.0,206.26199718378504,0.0,0.0,0.0,50.0,0.0,153.93804002589985,-0.10000000000047748,0.0,10000.0,153.93804002589985,0.0,14.0,0.015393804002589986,50.0,10000.0,153.93804002589985,0.0,14.0,0.015393804002589986,50.0,10000.0,153.93804002589985,0.0,14.0,0.015393804002589986,50.0,43.982297150257104,0.0,10000.0,153.93804002589985,0.0,1.0,1.0,0.9405513504610387
3569,4610,19,S20-14-1,17,0,Rapport des essais: de tirants sous dÃ©formation imposÃ©e de courte durÃ©e,1993,0,Switzerland,Ã‰cole Polytechnique FÃ©dÃ©rale de Lausanne,Construction Materials Laboratory,"Bicher Farra, Jean-Paul Jaccoud",1150.0,1150.0,1000.0,1000.0,100.0,100,"[2,7,6]","[6,7,15]",60.0,"[0,21,0]",0,38.8,"[1,160x320,0]","[7,28,90]",2.947734735172463,"[1,160x320,1]",[28],32655.0,"[1,160x320,2]",[28],"[0,0,0,0,0.50,32,0,Sikament320,0]",196317.0,2,558.2,[14],[50],[1],[43],[0],[0],0.0,0.0,0,0,0.0,0.0,0.0,0,0,[0],[0],[0],[0],[0],2,1a,0,0,2,2,0.0,1,26.477342884454774,0.0,172.0,28,1,0.0,0,0,0,3,0.09,0.0,0.11,279.0,281.0,0,-1,2,0,0,0,10000.0,153.93804002589985,13,0.5,CN,38.8,1.0,30.799999999999997,46.74698795180723,2.947734735172463,4.903591960108749,4.903591960108749,3.832055155724202,3.832055155724202,6.374669548141375,6.374669548141375,2.063414314620724,2.063414314620724,3.4325143720761244,31100.0,0.0,1.601846149662477,1.601846149662477,0.0,1.9445305626653084,1.9445305626653084,0.0,3.5463767123277856,3.5463767123277856,31100.0,-4.417414731033799e-05,-4.417414731033799e-05,-0.00018845461727263815,-0.00018845461727263815,-0.00023262876458297614,-0.00023262876458297614,-0.00023262876458297614,1,0,6.011851171336702,0.0,100.0,0.0,50.0,0.0,0.0,0.015393804002589986,0.015393804002589986,0.0,0.0,0.0,0.0,0.0,0.0,0.0,50.0,43.0,50.0,50.0,0.0,0.0,50.0,8333333.333333336,166666.66666666672,166666.66666666672,25.0,0.25,0.0,0.0,0.0,0.0,0.0,2.947734735172463,38.8,166666.66666666672,166666.66666666672,41.27703785178941,0.0,22.226097304809677,0.0,1,31.751567578299547,0.0,5.305922523310434,15.572411502397436,0.0,0.0,0.0,0.0,0.0,0.0,0.0,206.26199718378504,0.0,0.0,0.0,50.0,0.0,153.93804002589985,-0.10000000000047748,0.0,10000.0,153.93804002589985,0.0,14.0,0.015393804002589986,50.0,10000.0,153.93804002589985,0.0,14.0,0.015393804002589986,50.0,10000.0,153.93804002589985,0.0,14.0,0.015393804002589986,50.0,43.982297150257104,0.0,10000.0,153.93804002589985,0.0,1.0,1.0,0.8338908880376219
3570,4611,19,S20-14-1,25,0,Rapport des essais: de tirants sous dÃ©formation imposÃ©e de courte durÃ©e,1993,0,Switzerland,Ã‰cole Polytechnique FÃ©dÃ©rale de Lausanne,Construction Materials Laboratory,"Bicher Farra, Jean-Paul Jaccoud",1150.0,1150.0,1000.0,1000.0,100.0,100,"[2,7,6]","[6,7,15]",60.0,"[0,21,0]",0,38.8,"[1,160x320,0]","[7,28,90]",2.947734735172463,"[1,160x320,1]",[28],32655.0,"[1,160x320,2]",[28],"[0,0,0,0,0.50,32,0,Sikament320,0]",196317.0,2,558.2,[14],[50],[1],[43],[0],[0],0.0,0.0,0,0,0.0,0.0,0.0,0,0,[0],[0],[0],[0],[0],2,1a,0,0,2,2,0.0,1,32.788802525516665,0.0,212.99999999999997,28,1,0.0,0,0,0,4,0.14,0.0,0.14,226.0,226.0,0,-1,2,0,0,0,10000.0,153.93804002589985,13,0.5,CN,38.8,1.0,30.799999999999997,46.74698795180723,2.947734735172463,4.903591960108749,4.903591960108749,3.832055155724202,3.832055155724202,6.374669548141375,6.374669548141375,2.063414314620724,2.063414314620724,3.4325143720761244,31100.0,0.0,1.601846149662477,1.601846149662477,0.0,1.9445305626653084,1.9445305626653084,0.0,3.5463767123277856,3.5463767123277856,31100.0,-4.417414731033799e-05,-4.417414731033799e-05,-0.00018845461727263815,-0.00018845461727263815,-0.00023262876458297614,-0.00023262876458297614,-0.00023262876458297614,1,0,6.011851171336702,0.0,100.0,0.0,50.0,0.0,0.0,0.015393804002589986,0.015393804002589986,0.0,0.0,0.0,0.0,0.0,0.0,0.0,50.0,43.0,50.0,50.0,0.0,0.0,50.0,8333333.333333336,166666.66666666672,166666.66666666672,25.0,0.25,0.0,0.0,0.0,0.0,0.0,2.947734735172463,38.8,166666.66666666672,166666.66666666672,41.27703785178941,0.0,22.226097304809677,0.0,1,31.751567578299547,0.0,5.305922523310434,15.572411502397436,0.0,0.0,0.0,0.0,0.0,0.0,0.0,206.26199718378504,0.0,0.0,0.0,50.0,0.0,153.93804002589985,-0.10000000000047748,0.0,10000.0,153.93804002589985,0.0,14.0,0.015393804002589986,50.0,10000.0,153.93804002589985,0.0,14.0,0.015393804002589986,50.0,10000.0,153.93804002589985,0.0,14.0,0.015393804002589986,50.0,43.982297150257104,0.0,10000.0,153.93804002589985,0.0,1.0,1.0,1.0326672043721712
3572,4613,19,S20-14-1,24,0,Rapport des essais: de tirants sous dÃ©formation imposÃ©e de courte durÃ©e,1993,0,Switzerland,Ã‰cole Polytechnique FÃ©dÃ©rale de Lausanne,Construction Materials Laboratory,"Bicher Farra, Jean-Paul Jaccoud",1150.0,1150.0,1000.0,1000.0,100.0,100,"[2,7,6]","[6,7,15]",60.0,"[0,21,0]",0,38.8,"[1,160x320,0]","[7,28,90]",2.947734735172463,"[1,160x320,1]",[28],32655.0,"[1,160x320,2]",[28],"[0,0,0,0,0.50,32,0,Sikament320,0]",196317.0,2,558.2,[14],[50],[1],[43],[0],[0],0.0,0.0,0,0,0.0,0.0,0.0,0,0,[0],[0],[0],[0],[0],2,1a,0,0,2,2,0.0,1,29.86397976502457,0.0,194.0,28,1,0.0,0,0,0,4,0.12,0.0,0.12,225.0,225.0,0,-1,2,0,0,0,10000.0,153.93804002589985,13,0.5,CN,38.8,1.0,30.799999999999997,46.74698795180723,2.947734735172463,4.903591960108749,4.903591960108749,3.832055155724202,3.832055155724202,6.374669548141375,6.374669548141375,2.063414314620724,2.063414314620724,3.4325143720761244,31100.0,0.0,1.601846149662477,1.601846149662477,0.0,1.9445305626653084,1.9445305626653084,0.0,3.5463767123277856,3.5463767123277856,31100.0,-4.417414731033799e-05,-4.417414731033799e-05,-0.00018845461727263815,-0.00018845461727263815,-0.00023262876458297614,-0.00023262876458297614,-0.00023262876458297614,1,0,6.011851171336702,0.0,100.0,0.0,50.0,0.0,0.0,0.015393804002589986,0.015393804002589986,0.0,0.0,0.0,0.0,0.0,0.0,0.0,50.0,43.0,50.0,50.0,0.0,0.0,50.0,8333333.333333336,166666.66666666672,166666.66666666672,25.0,0.25,0.0,0.0,0.0,0.0,0.0,2.947734735172463,38.8,166666.66666666672,166666.66666666672,41.27703785178941,0.0,22.226097304809677,0.0,1,31.751567578299547,0.0,5.305922523310434,15.572411502397436,0.0,0.0,0.0,0.0,0.0,0.0,0.0,206.26199718378504,0.0,0.0,0.0,50.0,0.0,153.93804002589985,-0.10000000000047748,0.0,10000.0,153.93804002589985,0.0,14.0,0.015393804002589986,50.0,10000.0,153.93804002589985,0.0,14.0,0.015393804002589986,50.0,10000.0,153.93804002589985,0.0,14.0,0.015393804002589986,50.0,43.982297150257104,0.0,10000.0,153.93804002589985,0.0,1.0,1.0,0.9405513504610387
3575,4616,19,S20-14-1,27,0,Rapport des essais: de tirants sous dÃ©formation imposÃ©e de courte durÃ©e,1993,0,Switzerland,Ã‰cole Polytechnique FÃ©dÃ©rale de Lausanne,Construction Materials Laboratory,"Bicher Farra, Jean-Paul Jaccoud",1150.0,1150.0,1000.0,1000.0,100.0,100,"[2,7,6]","[6,7,15]",60.0,"[0,21,0]",0,38.8,"[1,160x320,0]","[7,28,90]",2.947734735172463,"[1,160x320,1]",[28],32655.0,"[1,160x320,2]",[28],"[0,0,0,0,0.50,32,0,Sikament320,0]",196317.0,2,558.2,[14],[50],[1],[43],[0],[0],0.0,0.0,0,0,0.0,0.0,0.0,0,0,[0],[0],[0],[0],[0],2,1a,0,0,2,2,0.0,1,25.707652684325275,0.0,167.0,28,1,0.0,0,0,0,5,0.11,0.0,0.11,184.0,281.0,0,-1,2,0,0,0,10000.0,153.93804002589985,13,0.5,CN,38.8,1.0,30.799999999999997,46.74698795180723,2.947734735172463,4.903591960108749,4.903591960108749,3.832055155724202,3.832055155724202,6.374669548141375,6.374669548141375,2.063414314620724,2.063414314620724,3.4325143720761244,31100.0,0.0,1.601846149662477,1.601846149662477,0.0,1.9445305626653084,1.9445305626653084,0.0,3.5463767123277856,3.5463767123277856,31100.0,-4.417414731033799e-05,-4.417414731033799e-05,-0.00018845461727263815,-0.00018845461727263815,-0.00023262876458297614,-0.00023262876458297614,-0.00023262876458297614,1,0,6.011851171336702,0.0,100.0,0.0,50.0,0.0,0.0,0.015393804002589986,0.015393804002589986,0.0,0.0,0.0,0.0,0.0,0.0,0.0,50.0,43.0,50.0,50.0,0.0,0.0,50.0,8333333.333333336,166666.66666666672,166666.66666666672,25.0,0.25,0.0,0.0,0.0,0.0,0.0,2.947734735172463,38.8,166666.66666666672,166666.66666666672,41.27703785178941,0.0,22.226097304809677,0.0,1,31.751567578299547,0.0,5.305922523310434,15.572411502397436,0.0,0.0,0.0,0.0,0.0,0.0,0.0,206.26199718378504,0.0,0.0,0.0,50.0,0.0,153.93804002589985,-0.10000000000047748,0.0,10000.0,153.93804002589985,0.0,14.0,0.015393804002589986,50.0,10000.0,153.93804002589985,0.0,14.0,0.015393804002589986,50.0,10000.0,153.93804002589985,0.0,14.0,0.015393804002589986,50.0,43.982297150257104,0.0,10000.0,153.93804002589985,0.0,1.0,1.0,0.8096498738504818
3584,4625,19,S20-14-2,16,0,Rapport des essais: de tirants sous dÃ©formation imposÃ©e de courte durÃ©e,1993,0,Switzerland,Ã‰cole Polytechnique FÃ©dÃ©rale de Lausanne,Construction Materials Laboratory,"Bicher Farra, Jean-Paul Jaccoud",1150.0,1150.0,1000.0,1000.0,100.0,100,"[2,7,6]","[6,7,15]",60.0,"[0,21,0]",0,38.8,"[1,160x320,0]","[7,28,90]",2.947734735172463,"[1,160x320,1]",[28],32655.0,"[1,160x320,2]",[28],"[0,0,0,0,0.50,32,0,Sikament320,0]",196317.0,2,558.2,[14],[50],[1],[43],[0],[0],0.0,0.0,0,0,0.0,0.0,0.0,0,0,[0],[0],[0],[0],[0],2,1a,0,0,2,2,0.0,1,26.631280924480674,0.0,173.0,28,1,0.0,0,0,0,3,0.09,0.0,0.129,279.0,279.0,0,-1,2,0,0,0,10000.0,153.93804002589985,13,0.5,CN,38.8,1.0,30.799999999999997,46.74698795180723,2.947734735172463,4.903591960108749,4.903591960108749,3.832055155724202,3.832055155724202,6.374669548141375,6.374669548141375,2.063414314620724,2.063414314620724,3.4325143720761244,31100.0,0.0,1.601846149662477,1.601846149662477,0.0,1.9445305626653084,1.9445305626653084,0.0,3.5463767123277856,3.5463767123277856,31100.0,-4.417414731033799e-05,-4.417414731033799e-05,-0.00018845461727263815,-0.00018845461727263815,-0.00023262876458297614,-0.00023262876458297614,-0.00023262876458297614,1,0,6.011851171336702,0.0,100.0,0.0,50.0,0.0,0.0,0.015393804002589986,0.015393804002589986,0.0,0.0,0.0,0.0,0.0,0.0,0.0,50.0,43.0,50.0,50.0,0.0,0.0,50.0,8333333.333333336,166666.66666666672,166666.66666666672,25.0,0.25,0.0,0.0,0.0,0.0,0.0,2.947734735172463,38.8,166666.66666666672,166666.66666666672,41.27703785178941,0.0,22.226097304809677,0.0,1,31.751567578299547,0.0,5.305922523310434,15.572411502397436,0.0,0.0,0.0,0.0,0.0,0.0,0.0,206.26199718378504,0.0,0.0,0.0,50.0,0.0,153.93804002589985,-0.10000000000047748,0.0,10000.0,153.93804002589985,0.0,14.0,0.015393804002589986,50.0,10000.0,153.93804002589985,0.0,14.0,0.015393804002589986,50.0,10000.0,153.93804002589985,0.0,14.0,0.015393804002589986,50.0,43.982297150257104,0.0,10000.0,153.93804002589985,0.0,1.0,1.0,0.8387390908750499
3585,4626,19,S20-14-2,15,0,Rapport des essais: de tirants sous dÃ©formation imposÃ©e de courte durÃ©e,1993,0,Switzerland,Ã‰cole Polytechnique FÃ©dÃ©rale de Lausanne,Construction Materials Laboratory,"Bicher Farra, Jean-Paul Jaccoud",1150.0,1150.0,1000.0,1000.0,100.0,100,"[2,7,6]","[6,7,15]",60.0,"[0,21,0]",0,38.8,"[1,160x320,0]","[7,28,90]",2.947734735172463,"[1,160x320,1]",[28],32655.0,"[1,160x320,2]",[28],"[0,0,0,0,0.50,32,0,Sikament320,0]",196317.0,2,558.2,[14],[50],[1],[43],[0],[0],0.0,0.0,0,0,0.0,0.0,0.0,0,0,[0],[0],[0],[0],[0],2,1a,0,0,2,2,0.0,1,24.476148364118075,0.0,159.0,28,1,0.0,0,0,0,3,0.08,0.0,0.107,276.0,372.0,0,-1,2,0,0,0,10000.0,153.93804002589985,13,0.5,CN,38.8,1.0,30.799999999999997,46.74698795180723,2.947734735172463,4.903591960108749,4.903591960108749,3.832055155724202,3.832055155724202,6.374669548141375,6.374669548141375,2.063414314620724,2.063414314620724,3.4325143720761244,31100.0,0.0,1.601846149662477,1.601846149662477,0.0,1.9445305626653084,1.9445305626653084,0.0,3.5463767123277856,3.5463767123277856,31100.0,-4.417414731033799e-05,-4.417414731033799e-05,-0.00018845461727263815,-0.00018845461727263815,-0.00023262876458297614,-0.00023262876458297614,-0.00023262876458297614,1,0,6.011851171336702,0.0,100.0,0.0,50.0,0.0,0.0,0.015393804002589986,0.015393804002589986,0.0,0.0,0.0,0.0,0.0,0.0,0.0,50.0,43.0,50.0,50.0,0.0,0.0,50.0,8333333.333333336,166666.66666666672,166666.66666666672,25.0,0.25,0.0,0.0,0.0,0.0,0.0,2.947734735172463,38.8,166666.66666666672,166666.66666666672,41.27703785178941,0.0,22.226097304809677,0.0,1,31.751567578299547,0.0,5.305922523310434,15.572411502397436,0.0,0.0,0.0,0.0,0.0,0.0,0.0,206.26199718378504,0.0,0.0,0.0,50.0,0.0,153.93804002589985,-0.10000000000047748,0.0,10000.0,153.93804002589985,0.0,14.0,0.015393804002589986,50.0,10000.0,153.93804002589985,0.0,14.0,0.015393804002589986,50.0,10000.0,153.93804002589985,0.0,14.0,0.015393804002589986,50.0,43.982297150257104,0.0,10000.0,153.93804002589985,0.0,1.0,1.0,0.7708642511510575
3586,4627,19,S20-14-2,19,0,Rapport des essais: de tirants sous dÃ©formation imposÃ©e de courte durÃ©e,1993,0,Switzerland,Ã‰cole Polytechnique FÃ©dÃ©rale de Lausanne,Construction Materials Laboratory,"Bicher Farra, Jean-Paul Jaccoud",1150.0,1150.0,1000.0,1000.0,100.0,100,"[2,7,6]","[6,7,15]",60.0,"[0,21,0]",0,38.8,"[1,160x320,0]","[7,28,90]",2.947734735172463,"[1,160x320,1]",[28],32655.0,"[1,160x320,2]",[28],"[0,0,0,0,0.50,32,0,Sikament320,0]",196317.0,2,558.2,[14],[50],[1],[43],[0],[0],0.0,0.0,0,0,0.0,0.0,0.0,0,0,[0],[0],[0],[0],[0],2,1a,0,0,2,2,0.0,1,24.476148364118075,0.0,159.0,28,1,0.0,0,0,0,4,0.09,0.0,0.107,223.0,372.0,0,-1,2,0,0,0,10000.0,153.93804002589985,13,0.5,CN,38.8,1.0,30.799999999999997,46.74698795180723,2.947734735172463,4.903591960108749,4.903591960108749,3.832055155724202,3.832055155724202,6.374669548141375,6.374669548141375,2.063414314620724,2.063414314620724,3.4325143720761244,31100.0,0.0,1.601846149662477,1.601846149662477,0.0,1.9445305626653084,1.9445305626653084,0.0,3.5463767123277856,3.5463767123277856,31100.0,-4.417414731033799e-05,-4.417414731033799e-05,-0.00018845461727263815,-0.00018845461727263815,-0.00023262876458297614,-0.00023262876458297614,-0.00023262876458297614,1,0,6.011851171336702,0.0,100.0,0.0,50.0,0.0,0.0,0.015393804002589986,0.015393804002589986,0.0,0.0,0.0,0.0,0.0,0.0,0.0,50.0,43.0,50.0,50.0,0.0,0.0,50.0,8333333.333333336,166666.66666666672,166666.66666666672,25.0,0.25,0.0,0.0,0.0,0.0,0.0,2.947734735172463,38.8,166666.66666666672,166666.66666666672,41.27703785178941,0.0,22.226097304809677,0.0,1,31.751567578299547,0.0,5.305922523310434,15.572411502397436,0.0,0.0,0.0,0.0,0.0,0.0,0.0,206.26199718378504,0.0,0.0,0.0,50.0,0.0,153.93804002589985,-0.10000000000047748,0.0,10000.0,153.93804002589985,0.0,14.0,0.015393804002589986,50.0,10000.0,153.93804002589985,0.0,14.0,0.015393804002589986,50.0,10000.0,153.93804002589985,0.0,14.0,0.015393804002589986,50.0,43.982297150257104,0.0,10000.0,153.93804002589985,0.0,1.0,1.0,0.7708642511510575
3588,4629,19,S20-14-2,27,0,Rapport des essais: de tirants sous dÃ©formation imposÃ©e de courte durÃ©e,1993,0,Switzerland,Ã‰cole Polytechnique FÃ©dÃ©rale de Lausanne,Construction Materials Laboratory,"Bicher Farra, Jean-Paul Jaccoud",1150.0,1150.0,1000.0,1000.0,100.0,100,"[2,7,6]","[6,7,15]",60.0,"[0,21,0]",0,38.8,"[1,160x320,0]","[7,28,90]",2.947734735172463,"[1,160x320,1]",[28],32655.0,"[1,160x320,2]",[28],"[0,0,0,0,0.50,32,0,Sikament320,0]",196317.0,2,558.2,[14],[50],[1],[43],[0],[0],0.0,0.0,0,0,0.0,0.0,0.0,0,0,[0],[0],[0],[0],[0],2,1a,0,0,2,2,0.0,1,41.40933276696706,0.0,269.0,28,1,0.0,0,0,0,5,0.19,0.0,0.219,188.0,293.38918180448707,0,-1,2,0,0,0,10000.0,153.93804002589985,13,0.5,CN,38.8,1.0,30.799999999999997,46.74698795180723,2.947734735172463,4.903591960108749,4.903591960108749,3.832055155724202,3.832055155724202,6.374669548141375,6.374669548141375,2.063414314620724,2.063414314620724,3.4325143720761244,31100.0,0.0,1.601846149662477,1.601846149662477,0.0,1.9445305626653084,1.9445305626653084,0.0,3.5463767123277856,3.5463767123277856,31100.0,-4.417414731033799e-05,-4.417414731033799e-05,-0.00018845461727263815,-0.00018845461727263815,-0.00023262876458297614,-0.00023262876458297614,-0.00023262876458297614,1,0,6.011851171336702,0.0,100.0,0.0,50.0,0.0,0.0,0.015393804002589986,0.015393804002589986,0.0,0.0,0.0,0.0,0.0,0.0,0.0,50.0,43.0,50.0,50.0,0.0,0.0,50.0,8333333.333333336,166666.66666666672,166666.66666666672,25.0,0.25,0.0,0.0,0.0,0.0,0.0,2.947734735172463,38.8,166666.66666666672,166666.66666666672,41.27703785178941,0.0,22.226097304809677,0.0,2,31.751567578299547,0.0,5.305922523310434,15.572411502397436,0.0,0.0,0.0,0.0,0.0,0.0,0.0,206.26199718378504,0.0,0.0,0.0,50.0,0.0,153.93804002589985,-0.10000000000047748,0.0,10000.0,153.93804002589985,0.0,14.0,0.015393804002589986,50.0,10000.0,153.93804002589985,0.0,14.0,0.015393804002589986,50.0,10000.0,153.93804002589985,0.0,14.0,0.015393804002589986,50.0,43.982297150257104,0.0,10000.0,153.93804002589985,0.0,0.6457941307045354,0.8171700968369505,1.3041665632681414
3591,4632,19,S20-14-2,25,0,Rapport des essais: de tirants sous dÃ©formation imposÃ©e de courte durÃ©e,1993,0,Switzerland,Ã‰cole Polytechnique FÃ©dÃ©rale de Lausanne,Construction Materials Laboratory,"Bicher Farra, Jean-Paul Jaccoud",1150.0,1150.0,1000.0,1000.0,100.0,100,"[2,7,6]","[6,7,15]",60.0,"[0,21,0]",0,38.8,"[1,160x320,0]","[7,28,90]",2.947734735172463,"[1,160x320,1]",[28],32655.0,"[1,160x320,2]",[28],"[0,0,0,0,0.50,32,0,Sikament320,0]",196317.0,2,558.2,[14],[50],[1],[43],[0],[0],0.0,0.0,0,0,0.0,0.0,0.0,0,0,[0],[0],[0],[0],[0],2,1a,0,0,2,2,0.0,1,29.402165644946873,0.0,191.0,28,1,0.0,0,0,0,5,0.11,0.0,0.138,186.0,283.0,0,-1,2,0,0,0,10000.0,153.93804002589985,13,0.5,CN,38.8,1.0,30.799999999999997,46.74698795180723,2.947734735172463,4.903591960108749,4.903591960108749,3.832055155724202,3.832055155724202,6.374669548141375,6.374669548141375,2.063414314620724,2.063414314620724,3.4325143720761244,31100.0,0.0,1.601846149662477,1.601846149662477,0.0,1.9445305626653084,1.9445305626653084,0.0,3.5463767123277856,3.5463767123277856,31100.0,-4.417414731033799e-05,-4.417414731033799e-05,-0.00018845461727263815,-0.00018845461727263815,-0.00023262876458297614,-0.00023262876458297614,-0.00023262876458297614,1,0,6.011851171336702,0.0,100.0,0.0,50.0,0.0,0.0,0.015393804002589986,0.015393804002589986,0.0,0.0,0.0,0.0,0.0,0.0,0.0,50.0,43.0,50.0,50.0,0.0,0.0,50.0,8333333.333333336,166666.66666666672,166666.66666666672,25.0,0.25,0.0,0.0,0.0,0.0,0.0,2.947734735172463,38.8,166666.66666666672,166666.66666666672,41.27703785178941,0.0,22.226097304809677,0.0,1,31.751567578299547,0.0,5.305922523310434,15.572411502397436,0.0,0.0,0.0,0.0,0.0,0.0,0.0,206.26199718378504,0.0,0.0,0.0,50.0,0.0,153.93804002589985,-0.10000000000047748,0.0,10000.0,153.93804002589985,0.0,14.0,0.015393804002589986,50.0,10000.0,153.93804002589985,0.0,14.0,0.015393804002589986,50.0,10000.0,153.93804002589985,0.0,14.0,0.015393804002589986,50.0,43.982297150257104,0.0,10000.0,153.93804002589985,0.0,1.0,1.0,0.9260067419487547
3592,4633,19,S20-14-2,22,0,Rapport des essais: de tirants sous dÃ©formation imposÃ©e de courte durÃ©e,1993,0,Switzerland,Ã‰cole Polytechnique FÃ©dÃ©rale de Lausanne,Construction Materials Laboratory,"Bicher Farra, Jean-Paul Jaccoud",1150.0,1150.0,1000.0,1000.0,100.0,100,"[2,7,6]","[6,7,15]",60.0,"[0,21,0]",0,38.8,"[1,160x320,0]","[7,28,90]",2.947734735172463,"[1,160x320,1]",[28],32655.0,"[1,160x320,2]",[28],"[0,0,0,0,0.50,32,0,Sikament320,0]",196317.0,2,558.2,[14],[50],[1],[43],[0],[0],0.0,0.0,0,0,0.0,0.0,0.0,0,0,[0],[0],[0],[0],[0],2,1a,0,0,2,2,0.0,1,29.402165644946873,0.0,191.0,28,1,0.0,0,0,0,5,0.09,0.0,0.138,224.0,283.0,0,-1,2,0,0,0,10000.0,153.93804002589985,13,0.5,CN,38.8,1.0,30.799999999999997,46.74698795180723,2.947734735172463,4.903591960108749,4.903591960108749,3.832055155724202,3.832055155724202,6.374669548141375,6.374669548141375,2.063414314620724,2.063414314620724,3.4325143720761244,31100.0,0.0,1.601846149662477,1.601846149662477,0.0,1.9445305626653084,1.9445305626653084,0.0,3.5463767123277856,3.5463767123277856,31100.0,-4.417414731033799e-05,-4.417414731033799e-05,-0.00018845461727263815,-0.00018845461727263815,-0.00023262876458297614,-0.00023262876458297614,-0.00023262876458297614,1,0,6.011851171336702,0.0,100.0,0.0,50.0,0.0,0.0,0.015393804002589986,0.015393804002589986,0.0,0.0,0.0,0.0,0.0,0.0,0.0,50.0,43.0,50.0,50.0,0.0,0.0,50.0,8333333.333333336,166666.66666666672,166666.66666666672,25.0,0.25,0.0,0.0,0.0,0.0,0.0,2.947734735172463,38.8,166666.66666666672,166666.66666666672,41.27703785178941,0.0,22.226097304809677,0.0,1,31.751567578299547,0.0,5.305922523310434,15.572411502397436,0.0,0.0,0.0,0.0,0.0,0.0,0.0,206.26199718378504,0.0,0.0,0.0,50.0,0.0,153.93804002589985,-0.10000000000047748,0.0,10000.0,153.93804002589985,0.0,14.0,0.015393804002589986,50.0,10000.0,153.93804002589985,0.0,14.0,0.015393804002589986,50.0,10000.0,153.93804002589985,0.0,14.0,0.015393804002589986,50.0,43.982297150257104,0.0,10000.0,153.93804002589985,0.0,1.0,1.0,0.9260067419487547
3594,4635,19,S20-14-2,20,0,Rapport des essais: de tirants sous dÃ©formation imposÃ©e de courte durÃ©e,1993,0,Switzerland,Ã‰cole Polytechnique FÃ©dÃ©rale de Lausanne,Construction Materials Laboratory,"Bicher Farra, Jean-Paul Jaccoud",1150.0,1150.0,1000.0,1000.0,100.0,100,"[2,7,6]","[6,7,15]",60.0,"[0,21,0]",0,38.8,"[1,160x320,0]","[7,28,90]",2.947734735172463,"[1,160x320,1]",[28],32655.0,"[1,160x320,2]",[28],"[0,0,0,0,0.50,32,0,Sikament320,0]",196317.0,2,558.2,[14],[50],[1],[43],[0],[0],0.0,0.0,0,0,0.0,0.0,0.0,0,0,[0],[0],[0],[0],[0],2,1a,0,0,2,2,0.0,1,26.939157004532472,0.0,175.0,28,1,0.0,0,0,0,4,0.1,0.0,0.129,223.0,279.0,0,-1,2,0,0,0,10000.0,153.93804002589985,13,0.5,CN,38.8,1.0,30.799999999999997,46.74698795180723,2.947734735172463,4.903591960108749,4.903591960108749,3.832055155724202,3.832055155724202,6.374669548141375,6.374669548141375,2.063414314620724,2.063414314620724,3.4325143720761244,31100.0,0.0,1.601846149662477,1.601846149662477,0.0,1.9445305626653084,1.9445305626653084,0.0,3.5463767123277856,3.5463767123277856,31100.0,-4.417414731033799e-05,-4.417414731033799e-05,-0.00018845461727263815,-0.00018845461727263815,-0.00023262876458297614,-0.00023262876458297614,-0.00023262876458297614,1,0,6.011851171336702,0.0,100.0,0.0,50.0,0.0,0.0,0.015393804002589986,0.015393804002589986,0.0,0.0,0.0,0.0,0.0,0.0,0.0,50.0,43.0,50.0,50.0,0.0,0.0,50.0,8333333.333333336,166666.66666666672,166666.66666666672,25.0,0.25,0.0,0.0,0.0,0.0,0.0,2.947734735172463,38.8,166666.66666666672,166666.66666666672,41.27703785178941,0.0,22.226097304809677,0.0,1,31.751567578299547,0.0,5.305922523310434,15.572411502397436,0.0,0.0,0.0,0.0,0.0,0.0,0.0,206.26199718378504,0.0,0.0,0.0,50.0,0.0,153.93804002589985,-0.10000000000047748,0.0,10000.0,153.93804002589985,0.0,14.0,0.015393804002589986,50.0,10000.0,153.93804002589985,0.0,14.0,0.015393804002589986,50.0,10000.0,153.93804002589985,0.0,14.0,0.015393804002589986,50.0,43.982297150257104,0.0,10000.0,153.93804002589985,0.0,1.0,1.0,0.848435496549906
3595,4636,19,S20-14-2,28,0,Rapport des essais: de tirants sous dÃ©formation imposÃ©e de courte durÃ©e,1993,0,Switzerland,Ã‰cole Polytechnique FÃ©dÃ©rale de Lausanne,Construction Materials Laboratory,"Bicher Farra, Jean-Paul Jaccoud",1150.0,1150.0,1000.0,1000.0,100.0,100,"[2,7,6]","[6,7,15]",60.0,"[0,21,0]",0,38.8,"[1,160x320,0]","[7,28,90]",2.947734735172463,"[1,160x320,1]",[28],32655.0,"[1,160x320,2]",[28],"[0,0,0,0,0.50,32,0,Sikament320,0]",196317.0,2,558.2,[14],[50],[1],[43],[0],[0],0.0,0.0,0,0,0.0,0.0,0.0,0,0,[0],[0],[0],[0],[0],2,1a,0,0,2,2,0.0,1,47.72079240802895,0.0,310.0,28,1,0.0,0,0,0,5,0.23,0.0,0.267,188.0,316.06164698773273,0,-1,2,0,0,0,10000.0,153.93804002589985,13,0.5,CN,38.8,1.0,30.799999999999997,46.74698795180723,2.947734735172463,4.903591960108749,4.903591960108749,3.832055155724202,3.832055155724202,6.374669548141375,6.374669548141375,2.063414314620724,2.063414314620724,3.4325143720761244,31100.0,0.0,1.601846149662477,1.601846149662477,0.0,1.9445305626653084,1.9445305626653084,0.0,3.5463767123277856,3.5463767123277856,31100.0,-4.417414731033799e-05,-4.417414731033799e-05,-0.00018845461727263815,-0.00018845461727263815,-0.00023262876458297614,-0.00023262876458297614,-0.00023262876458297614,1,0,6.011851171336702,0.0,100.0,0.0,50.0,0.0,0.0,0.015393804002589986,0.015393804002589986,0.0,0.0,0.0,0.0,0.0,0.0,0.0,50.0,43.0,50.0,50.0,0.0,0.0,50.0,8333333.333333336,166666.66666666672,166666.66666666672,25.0,0.25,0.0,0.0,0.0,0.0,0.0,2.947734735172463,38.8,166666.66666666672,166666.66666666672,41.27703785178941,0.0,22.226097304809677,0.0,2,31.751567578299547,0.0,5.305922523310434,15.572411502397436,0.0,0.0,0.0,0.0,0.0,0.0,0.0,206.26199718378504,0.0,0.0,0.0,50.0,0.0,153.93804002589985,-0.10000000000047748,0.0,10000.0,153.93804002589985,0.0,14.0,0.015393804002589986,50.0,10000.0,153.93804002589985,0.0,14.0,0.015393804002589986,50.0,10000.0,153.93804002589985,0.0,14.0,0.015393804002589986,50.0,43.982297150257104,0.0,10000.0,153.93804002589985,0.0,0.5948206680302999,0.7361344533920828,1.5029428796026905
3596,4637,19,S20-14-2,21,0,Rapport des essais: de tirants sous dÃ©formation imposÃ©e de courte durÃ©e,1993,0,Switzerland,Ã‰cole Polytechnique FÃ©dÃ©rale de Lausanne,Construction Materials Laboratory,"Bicher Farra, Jean-Paul Jaccoud",1150.0,1150.0,1000.0,1000.0,100.0,100,"[2,7,6]","[6,7,15]",60.0,"[0,21,0]",0,38.8,"[1,160x320,0]","[7,28,90]",2.947734735172463,"[1,160x320,1]",[28],32655.0,"[1,160x320,2]",[28],"[0,0,0,0,0.50,32,0,Sikament320,0]",196317.0,2,558.2,[14],[50],[1],[43],[0],[0],0.0,0.0,0,0,0.0,0.0,0.0,0,0,[0],[0],[0],[0],[0],2,1a,0,0,2,2,0.0,1,29.402165644946873,0.0,191.0,28,1,0.0,0,0,0,4,0.11,0.0,0.138,224.0,283.0,0,-1,2,0,0,0,10000.0,153.93804002589985,13,0.5,CN,38.8,1.0,30.799999999999997,46.74698795180723,2.947734735172463,4.903591960108749,4.903591960108749,3.832055155724202,3.832055155724202,6.374669548141375,6.374669548141375,2.063414314620724,2.063414314620724,3.4325143720761244,31100.0,0.0,1.601846149662477,1.601846149662477,0.0,1.9445305626653084,1.9445305626653084,0.0,3.5463767123277856,3.5463767123277856,31100.0,-4.417414731033799e-05,-4.417414731033799e-05,-0.00018845461727263815,-0.00018845461727263815,-0.00023262876458297614,-0.00023262876458297614,-0.00023262876458297614,1,0,6.011851171336702,0.0,100.0,0.0,50.0,0.0,0.0,0.015393804002589986,0.015393804002589986,0.0,0.0,0.0,0.0,0.0,0.0,0.0,50.0,43.0,50.0,50.0,0.0,0.0,50.0,8333333.333333336,166666.66666666672,166666.66666666672,25.0,0.25,0.0,0.0,0.0,0.0,0.0,2.947734735172463,38.8,166666.66666666672,166666.66666666672,41.27703785178941,0.0,22.226097304809677,0.0,1,31.751567578299547,0.0,5.305922523310434,15.572411502397436,0.0,0.0,0.0,0.0,0.0,0.0,0.0,206.26199718378504,0.0,0.0,0.0,50.0,0.0,153.93804002589985,-0.10000000000047748,0.0,10000.0,153.93804002589985,0.0,14.0,0.015393804002589986,50.0,10000.0,153.93804002589985,0.0,14.0,0.015393804002589986,50.0,10000.0,153.93804002589985,0.0,14.0,0.015393804002589986,50.0,43.982297150257104,0.0,10000.0,153.93804002589985,0.0,1.0,1.0,0.9260067419487547
3597,4638,19,S20-14-2,12,0,Rapport des essais: de tirants sous dÃ©formation imposÃ©e de courte durÃ©e,1993,0,Switzerland,Ã‰cole Polytechnique FÃ©dÃ©rale de Lausanne,Construction Materials Laboratory,"Bicher Farra, Jean-Paul Jaccoud",1150.0,1150.0,1000.0,1000.0,100.0,100,"[2,7,6]","[6,7,15]",60.0,"[0,21,0]",0,38.8,"[1,160x320,0]","[7,28,90]",2.947734735172463,"[1,160x320,1]",[28],32655.0,"[1,160x320,2]",[28],"[0,0,0,0,0.50,32,0,Sikament320,0]",196317.0,2,558.2,[14],[50],[1],[43],[0],[0],0.0,0.0,0,0,0.0,0.0,0.0,0,0,[0],[0],[0],[0],[0],2,1a,0,0,2,2,0.0,1,23.552520123962676,0.0,153.0,28,1,0.0,0,0,0,2,0.08,0.0,0.132,367.0,367.0,0,-1,2,0,0,0,10000.0,153.93804002589985,13,0.5,CN,38.8,1.0,30.799999999999997,46.74698795180723,2.947734735172463,4.903591960108749,4.903591960108749,3.832055155724202,3.832055155724202,6.374669548141375,6.374669548141375,2.063414314620724,2.063414314620724,3.4325143720761244,31100.0,0.0,1.601846149662477,1.601846149662477,0.0,1.9445305626653084,1.9445305626653084,0.0,3.5463767123277856,3.5463767123277856,31100.0,-4.417414731033799e-05,-4.417414731033799e-05,-0.00018845461727263815,-0.00018845461727263815,-0.00023262876458297614,-0.00023262876458297614,-0.00023262876458297614,1,0,6.011851171336702,0.0,100.0,0.0,50.0,0.0,0.0,0.015393804002589986,0.015393804002589986,0.0,0.0,0.0,0.0,0.0,0.0,0.0,50.0,43.0,50.0,50.0,0.0,0.0,50.0,8333333.333333336,166666.66666666672,166666.66666666672,25.0,0.25,0.0,0.0,0.0,0.0,0.0,2.947734735172463,38.8,166666.66666666672,166666.66666666672,41.27703785178941,0.0,22.226097304809677,0.0,1,31.751567578299547,0.0,5.305922523310434,15.572411502397436,0.0,0.0,0.0,0.0,0.0,0.0,0.0,206.26199718378504,0.0,0.0,0.0,50.0,0.0,153.93804002589985,-0.10000000000047748,0.0,10000.0,153.93804002589985,0.0,14.0,0.015393804002589986,50.0,10000.0,153.93804002589985,0.0,14.0,0.015393804002589986,50.0,10000.0,153.93804002589985,0.0,14.0,0.015393804002589986,50.0,43.982297150257104,0.0,10000.0,153.93804002589985,0.0,1.0,1.0,0.7417750341264893
3599,4640,19,S20-14-2,26,0,Rapport des essais: de tirants sous dÃ©formation imposÃ©e de courte durÃ©e,1993,0,Switzerland,Ã‰cole Polytechnique FÃ©dÃ©rale de Lausanne,Construction Materials Laboratory,"Bicher Farra, Jean-Paul Jaccoud",1150.0,1150.0,1000.0,1000.0,100.0,100,"[2,7,6]","[6,7,15]",60.0,"[0,21,0]",0,38.8,"[1,160x320,0]","[7,28,90]",2.947734735172463,"[1,160x320,1]",[28],32655.0,"[1,160x320,2]",[28],"[0,0,0,0,0.50,32,0,Sikament320,0]",196317.0,2,558.2,[14],[50],[1],[43],[0],[0],0.0,0.0,0,0,0.0,0.0,0.0,0,0,[0],[0],[0],[0],[0],2,1a,0,0,2,2,0.0,1,35.251811165931066,0.0,229.0,28,1,0.0,0,0,0,5,0.15,0.0,0.175,187.0,187.0,0,-1,2,0,0,0,10000.0,153.93804002589985,13,0.5,CN,38.8,1.0,30.799999999999997,46.74698795180723,2.947734735172463,4.903591960108749,4.903591960108749,3.832055155724202,3.832055155724202,6.374669548141375,6.374669548141375,2.063414314620724,2.063414314620724,3.4325143720761244,31100.0,0.0,1.601846149662477,1.601846149662477,0.0,1.9445305626653084,1.9445305626653084,0.0,3.5463767123277856,3.5463767123277856,31100.0,-4.417414731033799e-05,-4.417414731033799e-05,-0.00018845461727263815,-0.00018845461727263815,-0.00023262876458297614,-0.00023262876458297614,-0.00023262876458297614,1,0,6.011851171336702,0.0,100.0,0.0,50.0,0.0,0.0,0.015393804002589986,0.015393804002589986,0.0,0.0,0.0,0.0,0.0,0.0,0.0,50.0,43.0,50.0,50.0,0.0,0.0,50.0,8333333.333333336,166666.66666666672,166666.66666666672,25.0,0.25,0.0,0.0,0.0,0.0,0.0,2.947734735172463,38.8,166666.66666666672,166666.66666666672,41.27703785178941,0.0,22.226097304809677,0.0,1,31.751567578299547,0.0,5.305922523310434,15.572411502397436,0.0,0.0,0.0,0.0,0.0,0.0,0.0,206.26199718378504,0.0,0.0,0.0,50.0,0.0,153.93804002589985,-0.10000000000047748,0.0,10000.0,153.93804002589985,0.0,14.0,0.015393804002589986,50.0,10000.0,153.93804002589985,0.0,14.0,0.015393804002589986,50.0,10000.0,153.93804002589985,0.0,14.0,0.015393804002589986,50.0,43.982297150257104,0.0,10000.0,153.93804002589985,0.0,1.0,1.0,1.11023844977102
3600,4641,19,S20-14-2,24,0,Rapport des essais: de tirants sous dÃ©formation imposÃ©e de courte durÃ©e,1993,0,Switzerland,Ã‰cole Polytechnique FÃ©dÃ©rale de Lausanne,Construction Materials Laboratory,"Bicher Farra, Jean-Paul Jaccoud",1150.0,1150.0,1000.0,1000.0,100.0,100,"[2,7,6]","[6,7,15]",60.0,"[0,21,0]",0,38.8,"[1,160x320,0]","[7,28,90]",2.947734735172463,"[1,160x320,1]",[28],32655.0,"[1,160x320,2]",[28],"[0,0,0,0,0.50,32,0,Sikament320,0]",196317.0,2,558.2,[14],[50],[1],[43],[0],[0],0.0,0.0,0,0,0.0,0.0,0.0,0,0,[0],[0],[0],[0],[0],2,1a,0,0,2,2,0.0,1,26.939157004532472,0.0,175.0,28,1,0.0,0,0,0,5,0.11,0.0,0.129,186.0,279.0,0,-1,2,0,0,0,10000.0,153.93804002589985,13,0.5,CN,38.8,1.0,30.799999999999997,46.74698795180723,2.947734735172463,4.903591960108749,4.903591960108749,3.832055155724202,3.832055155724202,6.374669548141375,6.374669548141375,2.063414314620724,2.063414314620724,3.4325143720761244,31100.0,0.0,1.601846149662477,1.601846149662477,0.0,1.9445305626653084,1.9445305626653084,0.0,3.5463767123277856,3.5463767123277856,31100.0,-4.417414731033799e-05,-4.417414731033799e-05,-0.00018845461727263815,-0.00018845461727263815,-0.00023262876458297614,-0.00023262876458297614,-0.00023262876458297614,1,0,6.011851171336702,0.0,100.0,0.0,50.0,0.0,0.0,0.015393804002589986,0.015393804002589986,0.0,0.0,0.0,0.0,0.0,0.0,0.0,50.0,43.0,50.0,50.0,0.0,0.0,50.0,8333333.333333336,166666.66666666672,166666.66666666672,25.0,0.25,0.0,0.0,0.0,0.0,0.0,2.947734735172463,38.8,166666.66666666672,166666.66666666672,41.27703785178941,0.0,22.226097304809677,0.0,1,31.751567578299547,0.0,5.305922523310434,15.572411502397436,0.0,0.0,0.0,0.0,0.0,0.0,0.0,206.26199718378504,0.0,0.0,0.0,50.0,0.0,153.93804002589985,-0.10000000000047748,0.0,10000.0,153.93804002589985,0.0,14.0,0.015393804002589986,50.0,10000.0,153.93804002589985,0.0,14.0,0.015393804002589986,50.0,10000.0,153.93804002589985,0.0,14.0,0.015393804002589986,50.0,43.982297150257104,0.0,10000.0,153.93804002589985,0.0,1.0,1.0,0.848435496549906
3604,4645,19,S20-14-2,17,0,Rapport des essais: de tirants sous dÃ©formation imposÃ©e de courte durÃ©e,1993,0,Switzerland,Ã‰cole Polytechnique FÃ©dÃ©rale de Lausanne,Construction Materials Laboratory,"Bicher Farra, Jean-Paul Jaccoud",1150.0,1150.0,1000.0,1000.0,100.0,100,"[2,7,6]","[6,7,15]",60.0,"[0,21,0]",0,38.8,"[1,160x320,0]","[7,28,90]",2.947734735172463,"[1,160x320,1]",[28],32655.0,"[1,160x320,2]",[28],"[0,0,0,0,0.50,32,0,Sikament320,0]",196317.0,2,558.2,[14],[50],[1],[43],[0],[0],0.0,0.0,0,0,0.0,0.0,0.0,0,0,[0],[0],[0],[0],[0],2,1a,0,0,2,2,0.0,1,26.631280924480674,0.0,173.0,28,1,0.0,0,0,0,4,0.07,0.0,0.129,215.0,279.0,0,-1,2,0,0,0,10000.0,153.93804002589985,13,0.5,CN,38.8,1.0,30.799999999999997,46.74698795180723,2.947734735172463,4.903591960108749,4.903591960108749,3.832055155724202,3.832055155724202,6.374669548141375,6.374669548141375,2.063414314620724,2.063414314620724,3.4325143720761244,31100.0,0.0,1.601846149662477,1.601846149662477,0.0,1.9445305626653084,1.9445305626653084,0.0,3.5463767123277856,3.5463767123277856,31100.0,-4.417414731033799e-05,-4.417414731033799e-05,-0.00018845461727263815,-0.00018845461727263815,-0.00023262876458297614,-0.00023262876458297614,-0.00023262876458297614,1,0,6.011851171336702,0.0,100.0,0.0,50.0,0.0,0.0,0.015393804002589986,0.015393804002589986,0.0,0.0,0.0,0.0,0.0,0.0,0.0,50.0,43.0,50.0,50.0,0.0,0.0,50.0,8333333.333333336,166666.66666666672,166666.66666666672,25.0,0.25,0.0,0.0,0.0,0.0,0.0,2.947734735172463,38.8,166666.66666666672,166666.66666666672,41.27703785178941,0.0,22.226097304809677,0.0,1,31.751567578299547,0.0,5.305922523310434,15.572411502397436,0.0,0.0,0.0,0.0,0.0,0.0,0.0,206.26199718378504,0.0,0.0,0.0,50.0,0.0,153.93804002589985,-0.10000000000047748,0.0,10000.0,153.93804002589985,0.0,14.0,0.015393804002589986,50.0,10000.0,153.93804002589985,0.0,14.0,0.015393804002589986,50.0,10000.0,153.93804002589985,0.0,14.0,0.015393804002589986,50.0,43.982297150257104,0.0,10000.0,153.93804002589985,0.0,1.0,1.0,0.8387390908750499
