Repository: iavdesch/Research

Readme
======

The supporting files are related to the study "A method for determining the performance of formulas for calculating the crack width and spacing in reinforced concrete elements".

The following files are relevant:
Research/Method_comparing_CWFs/Data_processing_for_GitHuB_Final (contains the data processing of the database "Crack width and crack spacing in reinforced and prestressed concrete elements: database")
Research/Method_comparing_CWFs/CWF_analysis_for_GitHuB_Final (contains the evaluation of the different crack width formulas)

File: Method_comparing_CWFs/Datasets_Used/Working_database_no_hordijk_no_initshrink.csv (part 63 of 83)
,ID,EPID,ELID,LOADID,DOI,title,year,journal,country,institution,laboratory,authors,Ltot,Lspan,Lcons,Lmeas,h,b,hc,thc,RH,Temp,pd,fcm,catfcm,tfcm,fctm,catfctm,tfctm,Ecm,catEcm,tEcm,mix,Es,fsr,fy,phi,zs,nbl,clat,phit,st,phiw,sw,type,method,fpk,fp01k,Ep,rel,fpr,npl,phip,Ap,zp,cplat,catf,epsin,catcal,selfw,typew,locw,epsc,Nrep,N,M,sigs,t0,t,PL,catp,t0p,tp,ncr,wm,wk,wmax,sm,smax,indLR,indNP,indtfcm,indtfctm,indtEcm,slab,Ac,Astot,ts,sc,class_C,fcm28,Bcc,fck28,fcm_cube_150,fctm28,fctmfl28,fctmfl,fct095_28,fct095,fct095fl_28,fct095fl,fct005,fct005_28,fct005fl,Ecm28,phi_bc,phi_bc_prestress,phi_bc_prior_load,phi_dc,phi_dc_prestress,phi_dc_prior_load,phi_creep,phi_creep_prestress,phi_creep_prior_load,Ecm0,eps_cbs,eps_cbs_prestress,eps_cds,eps_cds_prestress,shrinkage,shrinkage_prestress,shrinkage_init,bondLR,bondPR,ae,ap,sxLR,sxNP,zstot,zstensinit,Astensinit,rhotot,rhotensinit,At,Aw,Aptot,zptot,zeta1,zeta,phi_peq,ry,cy,ry0,rx,ryp,cyp,cog,Izz,Wb,Wt,rho,qself,Mself,ep,Mp,pre_loss,initstrain,fctmorg,fcmorg,W_Ib,W_It,Ncr095,Mcr095,Ncr005,Mcr005,CS,Ncr,Mcr,tau_bms,tau_max,xcinit,epsinit,dpsigs,xc,eps,epsbot,sigssimpl,sigsr,dpsigsr,xc_sr,eps_sr,zstottens,zptottens,Astens,Actens,Aptens,Aceff_MC2020,Aseff_MC2020,Apeff_MC2020,phi_eq_MC2020,rhoeff_MC2020,hceff_MC2020,Aceff_FPR,Aseff_FPR,Apeff_FPR,phi_eq_FPR,rhoeff_FPR,hceff_FPR,Aceff_SMTCM,Aseff_SMTCM,Apeff_SMTCM,phi_eq_SMTCM,rhoeff_SMTCM,hceff_SMTCM,sumcirc_SMTCM,sumcirc_p_SMTCM,Actensstate1,Astensstate1,Aptensstate1,r,p,k1
3605,4646,19,S20-14-2,29,0,Rapport des essais: de tirants sous dÃ©formation imposÃ©e de courte durÃ©e,1993,0,Switzerland,Ã‰cole Polytechnique FÃ©dÃ©rale de Lausanne,Construction Materials Laboratory,"Bicher Farra, Jean-Paul Jaccoud",1150.0,1150.0,1000.0,1000.0,100.0,100,"[2,7,6]","[6,7,15]",60.0,"[0,21,0]",0,38.8,"[1,160x320,0]","[7,28,90]",2.947734735172463,"[1,160x320,1]",[28],32655.0,"[1,160x320,2]",[28],"[0,0,0,0,0.50,32,0,Sikament320,0]",196317.0,2,558.2,[14],[50],[1],[43],[0],[0],0.0,0.0,0,0,0.0,0.0,0.0,0,0,[0],[0],[0],[0],[0],2,1a,0,0,2,2,0.0,1,53.570437929013146,0.0,348.0,28,1,0.0,0,0,0,5,0.27,0.0,0.3926859154317534,189.0,332.7523701453992,0,-1,2,0,0,0,10000.0,153.93804002589985,13,0.5,CN,38.8,1.0,30.799999999999997,46.74698795180723,2.947734735172463,4.903591960108749,4.903591960108749,3.832055155724202,3.832055155724202,6.374669548141375,6.374669548141375,2.063414314620724,2.063414314620724,3.4325143720761244,31100.0,0.0,1.601846149662477,1.601846149662477,0.0,1.9445305626653084,1.9445305626653084,0.0,3.5463767123277856,3.5463767123277856,31100.0,-4.417414731033799e-05,-4.417414731033799e-05,-0.00018845461727263815,-0.00018845461727263815,-0.00023262876458297614,-0.00023262876458297614,-0.00023262876458297614,1,0,6.011851171336702,0.0,100.0,0.0,50.0,0.0,0.0,0.015393804002589986,0.015393804002589986,0.0,0.0,0.0,0.0,0.0,0.0,0.0,50.0,43.0,50.0,50.0,0.0,0.0,50.0,8333333.333333336,166666.66666666672,166666.66666666672,25.0,0.25,0.0,0.0,0.0,0.0,0.0,2.947734735172463,38.8,166666.66666666672,166666.66666666672,41.27703785178941,0.0,22.226097304809677,0.0,2,31.751567578299547,0.0,5.305922523310434,15.572411502397436,0.0,0.0,0.0,0.0,0.0,0.0,0.0,206.26199718378504,0.0,0.0,0.0,50.0,0.0,153.93804002589985,-0.10000000000047748,0.0,10000.0,153.93804002589985,0.0,14.0,0.015393804002589986,50.0,10000.0,153.93804002589985,0.0,14.0,0.015393804002589986,50.0,10000.0,153.93804002589985,0.0,14.0,0.015393804002589986,50.0,43.982297150257104,0.0,10000.0,153.93804002589985,0.0,0.5679899437452984,0.6875724068257918,1.687174587424956
3606,4647,19,S20-14-2,13,0,Rapport des essais: de tirants sous dÃ©formation imposÃ©e de courte durÃ©e,1993,0,Switzerland,Ã‰cole Polytechnique FÃ©dÃ©rale de Lausanne,Construction Materials Laboratory,"Bicher Farra, Jean-Paul Jaccoud",1150.0,1150.0,1000.0,1000.0,100.0,100,"[2,7,6]","[6,7,15]",60.0,"[0,21,0]",0,38.8,"[1,160x320,0]","[7,28,90]",2.947734735172463,"[1,160x320,1]",[28],32655.0,"[1,160x320,2]",[28],"[0,0,0,0,0.50,32,0,Sikament320,0]",196317.0,2,558.2,[14],[50],[1],[43],[0],[0],0.0,0.0,0,0,0.0,0.0,0.0,0,0,[0],[0],[0],[0],[0],2,1a,0,0,2,2,0.0,1,24.630086404143977,0.0,160.0,28,1,0.0,0,0,0,3,0.06,0.0,0.107,259.0,372.0,0,-1,2,0,0,0,10000.0,153.93804002589985,13,0.5,CN,38.8,1.0,30.799999999999997,46.74698795180723,2.947734735172463,4.903591960108749,4.903591960108749,3.832055155724202,3.832055155724202,6.374669548141375,6.374669548141375,2.063414314620724,2.063414314620724,3.4325143720761244,31100.0,0.0,1.601846149662477,1.601846149662477,0.0,1.9445305626653084,1.9445305626653084,0.0,3.5463767123277856,3.5463767123277856,31100.0,-4.417414731033799e-05,-4.417414731033799e-05,-0.00018845461727263815,-0.00018845461727263815,-0.00023262876458297614,-0.00023262876458297614,-0.00023262876458297614,1,0,6.011851171336702,0.0,100.0,0.0,50.0,0.0,0.0,0.015393804002589986,0.015393804002589986,0.0,0.0,0.0,0.0,0.0,0.0,0.0,50.0,43.0,50.0,50.0,0.0,0.0,50.0,8333333.333333336,166666.66666666672,166666.66666666672,25.0,0.25,0.0,0.0,0.0,0.0,0.0,2.947734735172463,38.8,166666.66666666672,166666.66666666672,41.27703785178941,0.0,22.226097304809677,0.0,1,31.751567578299547,0.0,5.305922523310434,15.572411502397436,0.0,0.0,0.0,0.0,0.0,0.0,0.0,206.26199718378504,0.0,0.0,0.0,50.0,0.0,153.93804002589985,-0.10000000000047748,0.0,10000.0,153.93804002589985,0.0,14.0,0.015393804002589986,50.0,10000.0,153.93804002589985,0.0,14.0,0.015393804002589986,50.0,10000.0,153.93804002589985,0.0,14.0,0.015393804002589986,50.0,43.982297150257104,0.0,10000.0,153.93804002589985,0.0,1.0,1.0,0.7757124539884855
3610,4651,19,S20-14-3,24,0,Rapport des essais: de tirants sous dÃ©formation imposÃ©e de courte durÃ©e,1993,0,Switzerland,Ã‰cole Polytechnique FÃ©dÃ©rale de Lausanne,Construction Materials Laboratory,"Bicher Farra, Jean-Paul Jaccoud",1150.0,1150.0,1000.0,1000.0,100.0,100,"[2,7,6]","[6,7,15]",60.0,"[0,21,0]",0,38.8,"[1,160x320,0]","[7,28,90]",2.947734735172463,"[1,160x320,1]",[28],32655.0,"[1,160x320,2]",[28],"[0,0,0,0,0.50,32,0,Sikament320,0]",196317.0,2,558.2,[14],[50],[1],[43],[0],[0],0.0,0.0,0,0,0.0,0.0,0.0,0,0,[0],[0],[0],[0],[0],2,1a,0,0,2,2,0.0,1,28.940351524869172,0.0,188.0,28,1,0.0,0,0,0,5,0.11,0.0,0.138,186.0,283.0,0,-1,2,0,0,0,10000.0,153.93804002589985,13,0.5,CN,38.8,1.0,30.799999999999997,46.74698795180723,2.947734735172463,4.903591960108749,4.903591960108749,3.832055155724202,3.832055155724202,6.374669548141375,6.374669548141375,2.063414314620724,2.063414314620724,3.4325143720761244,31100.0,0.0,1.601846149662477,1.601846149662477,0.0,1.9445305626653084,1.9445305626653084,0.0,3.5463767123277856,3.5463767123277856,31100.0,-4.417414731033799e-05,-4.417414731033799e-05,-0.00018845461727263815,-0.00018845461727263815,-0.00023262876458297614,-0.00023262876458297614,-0.00023262876458297614,1,0,6.011851171336702,0.0,100.0,0.0,50.0,0.0,0.0,0.015393804002589986,0.015393804002589986,0.0,0.0,0.0,0.0,0.0,0.0,0.0,50.0,43.0,50.0,50.0,0.0,0.0,50.0,8333333.333333336,166666.66666666672,166666.66666666672,25.0,0.25,0.0,0.0,0.0,0.0,0.0,2.947734735172463,38.8,166666.66666666672,166666.66666666672,41.27703785178941,0.0,22.226097304809677,0.0,1,31.751567578299547,0.0,5.305922523310434,15.572411502397436,0.0,0.0,0.0,0.0,0.0,0.0,0.0,206.26199718378504,0.0,0.0,0.0,50.0,0.0,153.93804002589985,-0.10000000000047748,0.0,10000.0,153.93804002589985,0.0,14.0,0.015393804002589986,50.0,10000.0,153.93804002589985,0.0,14.0,0.015393804002589986,50.0,10000.0,153.93804002589985,0.0,14.0,0.015393804002589986,50.0,43.982297150257104,0.0,10000.0,153.93804002589985,0.0,1.0,1.0,0.9114621334364705
3611,4652,19,S20-14-3,16,0,Rapport des essais: de tirants sous dÃ©formation imposÃ©e de courte durÃ©e,1993,0,Switzerland,Ã‰cole Polytechnique FÃ©dÃ©rale de Lausanne,Construction Materials Laboratory,"Bicher Farra, Jean-Paul Jaccoud",1150.0,1150.0,1000.0,1000.0,100.0,100,"[2,7,6]","[6,7,15]",60.0,"[0,21,0]",0,38.8,"[1,160x320,0]","[7,28,90]",2.947734735172463,"[1,160x320,1]",[28],32655.0,"[1,160x320,2]",[28],"[0,0,0,0,0.50,32,0,Sikament320,0]",196317.0,2,558.2,[14],[50],[1],[43],[0],[0],0.0,0.0,0,0,0.0,0.0,0.0,0,0,[0],[0],[0],[0],[0],2,1a,0,0,2,2,0.0,1,28.632475444817373,0.0,186.0,28,1,0.0,0,0,0,3,0.11,0.0,0.138,283.0,283.0,0,-1,2,0,0,0,10000.0,153.93804002589985,13,0.5,CN,38.8,1.0,30.799999999999997,46.74698795180723,2.947734735172463,4.903591960108749,4.903591960108749,3.832055155724202,3.832055155724202,6.374669548141375,6.374669548141375,2.063414314620724,2.063414314620724,3.4325143720761244,31100.0,0.0,1.601846149662477,1.601846149662477,0.0,1.9445305626653084,1.9445305626653084,0.0,3.5463767123277856,3.5463767123277856,31100.0,-4.417414731033799e-05,-4.417414731033799e-05,-0.00018845461727263815,-0.00018845461727263815,-0.00023262876458297614,-0.00023262876458297614,-0.00023262876458297614,1,0,6.011851171336702,0.0,100.0,0.0,50.0,0.0,0.0,0.015393804002589986,0.015393804002589986,0.0,0.0,0.0,0.0,0.0,0.0,0.0,50.0,43.0,50.0,50.0,0.0,0.0,50.0,8333333.333333336,166666.66666666672,166666.66666666672,25.0,0.25,0.0,0.0,0.0,0.0,0.0,2.947734735172463,38.8,166666.66666666672,166666.66666666672,41.27703785178941,0.0,22.226097304809677,0.0,1,31.751567578299547,0.0,5.305922523310434,15.572411502397436,0.0,0.0,0.0,0.0,0.0,0.0,0.0,206.26199718378504,0.0,0.0,0.0,50.0,0.0,153.93804002589985,-0.10000000000047748,0.0,10000.0,153.93804002589985,0.0,14.0,0.015393804002589986,50.0,10000.0,153.93804002589985,0.0,14.0,0.015393804002589986,50.0,10000.0,153.93804002589985,0.0,14.0,0.015393804002589986,50.0,43.982297150257104,0.0,10000.0,153.93804002589985,0.0,1.0,1.0,0.9017657277616145
3612,4653,19,S20-14-3,30,0,Rapport des essais: de tirants sous dÃ©formation imposÃ©e de courte durÃ©e,1993,0,Switzerland,Ã‰cole Polytechnique FÃ©dÃ©rale de Lausanne,Construction Materials Laboratory,"Bicher Farra, Jean-Paul Jaccoud",1150.0,1150.0,1000.0,1000.0,100.0,100,"[2,7,6]","[6,7,15]",60.0,"[0,21,0]",0,38.8,"[1,160x320,0]","[7,28,90]",2.947734735172463,"[1,160x320,1]",[28],32655.0,"[1,160x320,2]",[28],"[0,0,0,0,0.50,32,0,Sikament320,0]",196317.0,2,558.2,[14],[50],[1],[43],[0],[0],0.0,0.0,0,0,0.0,0.0,0.0,0,0,[0],[0],[0],[0],[0],2,1a,0,0,2,2,0.0,1,46.18141200776996,0.0,300.0,28,1,0.0,0,0,0,6,0.22,0.0,0.3084161616050407,159.0,314.7727372456939,0,-1,2,0,0,0,10000.0,153.93804002589985,13,0.5,CN,38.8,1.0,30.799999999999997,46.74698795180723,2.947734735172463,4.903591960108749,4.903591960108749,3.832055155724202,3.832055155724202,6.374669548141375,6.374669548141375,2.063414314620724,2.063414314620724,3.4325143720761244,31100.0,0.0,1.601846149662477,1.601846149662477,0.0,1.9445305626653084,1.9445305626653084,0.0,3.5463767123277856,3.5463767123277856,31100.0,-4.417414731033799e-05,-4.417414731033799e-05,-0.00018845461727263815,-0.00018845461727263815,-0.00023262876458297614,-0.00023262876458297614,-0.00023262876458297614,1,0,6.011851171336702,0.0,100.0,0.0,50.0,0.0,0.0,0.015393804002589986,0.015393804002589986,0.0,0.0,0.0,0.0,0.0,0.0,0.0,50.0,43.0,50.0,50.0,0.0,0.0,50.0,8333333.333333336,166666.66666666672,166666.66666666672,25.0,0.25,0.0,0.0,0.0,0.0,0.0,2.947734735172463,38.8,166666.66666666672,166666.66666666672,41.27703785178941,0.0,22.226097304809677,0.0,2,31.751567578299547,0.0,5.305922523310434,15.572411502397436,0.0,0.0,0.0,0.0,0.0,0.0,0.0,206.26199718378504,0.0,0.0,0.0,50.0,0.0,153.93804002589985,-0.10000000000047748,0.0,10000.0,153.93804002589985,0.0,14.0,0.015393804002589986,50.0,10000.0,153.93804002589985,0.0,14.0,0.015393804002589986,50.0,10000.0,153.93804002589985,0.0,14.0,0.015393804002589986,50.0,43.982297150257104,0.0,10000.0,153.93804002589985,0.0,0.6044518233817906,0.7525188251419225,1.4544608512284105
3614,4655,19,S20-14-3,17,0,Rapport des essais: de tirants sous dÃ©formation imposÃ©e de courte durÃ©e,1993,0,Switzerland,Ã‰cole Polytechnique FÃ©dÃ©rale de Lausanne,Construction Materials Laboratory,"Bicher Farra, Jean-Paul Jaccoud",1150.0,1150.0,1000.0,1000.0,100.0,100,"[2,7,6]","[6,7,15]",60.0,"[0,21,0]",0,38.8,"[1,160x320,0]","[7,28,90]",2.947734735172463,"[1,160x320,1]",[28],32655.0,"[1,160x320,2]",[28],"[0,0,0,0,0.50,32,0,Sikament320,0]",196317.0,2,558.2,[14],[50],[1],[43],[0],[0],0.0,0.0,0,0,0.0,0.0,0.0,0,0,[0],[0],[0],[0],[0],2,1a,0,0,2,2,0.0,1,28.940351524869172,0.0,188.0,28,1,0.0,0,0,0,4,0.08,0.0,0.138,217.0,283.0,0,-1,2,0,0,0,10000.0,153.93804002589985,13,0.5,CN,38.8,1.0,30.799999999999997,46.74698795180723,2.947734735172463,4.903591960108749,4.903591960108749,3.832055155724202,3.832055155724202,6.374669548141375,6.374669548141375,2.063414314620724,2.063414314620724,3.4325143720761244,31100.0,0.0,1.601846149662477,1.601846149662477,0.0,1.9445305626653084,1.9445305626653084,0.0,3.5463767123277856,3.5463767123277856,31100.0,-4.417414731033799e-05,-4.417414731033799e-05,-0.00018845461727263815,-0.00018845461727263815,-0.00023262876458297614,-0.00023262876458297614,-0.00023262876458297614,1,0,6.011851171336702,0.0,100.0,0.0,50.0,0.0,0.0,0.015393804002589986,0.015393804002589986,0.0,0.0,0.0,0.0,0.0,0.0,0.0,50.0,43.0,50.0,50.0,0.0,0.0,50.0,8333333.333333336,166666.66666666672,166666.66666666672,25.0,0.25,0.0,0.0,0.0,0.0,0.0,2.947734735172463,38.8,166666.66666666672,166666.66666666672,41.27703785178941,0.0,22.226097304809677,0.0,1,31.751567578299547,0.0,5.305922523310434,15.572411502397436,0.0,0.0,0.0,0.0,0.0,0.0,0.0,206.26199718378504,0.0,0.0,0.0,50.0,0.0,153.93804002589985,-0.10000000000047748,0.0,10000.0,153.93804002589985,0.0,14.0,0.015393804002589986,50.0,10000.0,153.93804002589985,0.0,14.0,0.015393804002589986,50.0,10000.0,153.93804002589985,0.0,14.0,0.015393804002589986,50.0,43.982297150257104,0.0,10000.0,153.93804002589985,0.0,1.0,1.0,0.9114621334364705
3615,4656,19,S20-14-3,15,0,Rapport des essais: de tirants sous dÃ©formation imposÃ©e de courte durÃ©e,1993,0,Switzerland,Ã‰cole Polytechnique FÃ©dÃ©rale de Lausanne,Construction Materials Laboratory,"Bicher Farra, Jean-Paul Jaccoud",1150.0,1150.0,1000.0,1000.0,100.0,100,"[2,7,6]","[6,7,15]",60.0,"[0,21,0]",0,38.8,"[1,160x320,0]","[7,28,90]",2.947734735172463,"[1,160x320,1]",[28],32655.0,"[1,160x320,2]",[28],"[0,0,0,0,0.50,32,0,Sikament320,0]",196317.0,2,558.2,[14],[50],[1],[43],[0],[0],0.0,0.0,0,0,0.0,0.0,0.0,0,0,[0],[0],[0],[0],[0],2,1a,0,0,2,2,0.0,1,26.477342884454774,0.0,172.0,28,1,0.0,0,0,0,3,0.1,0.0,0.11,281.0,281.0,0,-1,2,0,0,0,10000.0,153.93804002589985,13,0.5,CN,38.8,1.0,30.799999999999997,46.74698795180723,2.947734735172463,4.903591960108749,4.903591960108749,3.832055155724202,3.832055155724202,6.374669548141375,6.374669548141375,2.063414314620724,2.063414314620724,3.4325143720761244,31100.0,0.0,1.601846149662477,1.601846149662477,0.0,1.9445305626653084,1.9445305626653084,0.0,3.5463767123277856,3.5463767123277856,31100.0,-4.417414731033799e-05,-4.417414731033799e-05,-0.00018845461727263815,-0.00018845461727263815,-0.00023262876458297614,-0.00023262876458297614,-0.00023262876458297614,1,0,6.011851171336702,0.0,100.0,0.0,50.0,0.0,0.0,0.015393804002589986,0.015393804002589986,0.0,0.0,0.0,0.0,0.0,0.0,0.0,50.0,43.0,50.0,50.0,0.0,0.0,50.0,8333333.333333336,166666.66666666672,166666.66666666672,25.0,0.25,0.0,0.0,0.0,0.0,0.0,2.947734735172463,38.8,166666.66666666672,166666.66666666672,41.27703785178941,0.0,22.226097304809677,0.0,1,31.751567578299547,0.0,5.305922523310434,15.572411502397436,0.0,0.0,0.0,0.0,0.0,0.0,0.0,206.26199718378504,0.0,0.0,0.0,50.0,0.0,153.93804002589985,-0.10000000000047748,0.0,10000.0,153.93804002589985,0.0,14.0,0.015393804002589986,50.0,10000.0,153.93804002589985,0.0,14.0,0.015393804002589986,50.0,10000.0,153.93804002589985,0.0,14.0,0.015393804002589986,50.0,43.982297150257104,0.0,10000.0,153.93804002589985,0.0,1.0,1.0,0.8338908880376219
3617,4658,19,S20-14-3,25,0,Rapport des essais: de tirants sous dÃ©formation imposÃ©e de courte durÃ©e,1993,0,Switzerland,Ã‰cole Polytechnique FÃ©dÃ©rale de Lausanne,Construction Materials Laboratory,"Bicher Farra, Jean-Paul Jaccoud",1150.0,1150.0,1000.0,1000.0,100.0,100,"[2,7,6]","[6,7,15]",60.0,"[0,21,0]",0,38.8,"[1,160x320,0]","[7,28,90]",2.947734735172463,"[1,160x320,1]",[28],32655.0,"[1,160x320,2]",[28],"[0,0,0,0,0.50,32,0,Sikament320,0]",196317.0,2,558.2,[14],[50],[1],[43],[0],[0],0.0,0.0,0,0,0.0,0.0,0.0,0,0,[0],[0],[0],[0],[0],2,1a,0,0,2,2,0.0,1,31.24942212525767,0.0,203.0,28,1,0.0,0,0,0,5,0.12,0.0,0.12,188.0,188.0,0,-1,2,0,0,0,10000.0,153.93804002589985,13,0.5,CN,38.8,1.0,30.799999999999997,46.74698795180723,2.947734735172463,4.903591960108749,4.903591960108749,3.832055155724202,3.832055155724202,6.374669548141375,6.374669548141375,2.063414314620724,2.063414314620724,3.4325143720761244,31100.0,0.0,1.601846149662477,1.601846149662477,0.0,1.9445305626653084,1.9445305626653084,0.0,3.5463767123277856,3.5463767123277856,31100.0,-4.417414731033799e-05,-4.417414731033799e-05,-0.00018845461727263815,-0.00018845461727263815,-0.00023262876458297614,-0.00023262876458297614,-0.00023262876458297614,1,0,6.011851171336702,0.0,100.0,0.0,50.0,0.0,0.0,0.015393804002589986,0.015393804002589986,0.0,0.0,0.0,0.0,0.0,0.0,0.0,50.0,43.0,50.0,50.0,0.0,0.0,50.0,8333333.333333336,166666.66666666672,166666.66666666672,25.0,0.25,0.0,0.0,0.0,0.0,0.0,2.947734735172463,38.8,166666.66666666672,166666.66666666672,41.27703785178941,0.0,22.226097304809677,0.0,1,31.751567578299547,0.0,5.305922523310434,15.572411502397436,0.0,0.0,0.0,0.0,0.0,0.0,0.0,206.26199718378504,0.0,0.0,0.0,50.0,0.0,153.93804002589985,-0.10000000000047748,0.0,10000.0,153.93804002589985,0.0,14.0,0.015393804002589986,50.0,10000.0,153.93804002589985,0.0,14.0,0.015393804002589986,50.0,10000.0,153.93804002589985,0.0,14.0,0.015393804002589986,50.0,43.982297150257104,0.0,10000.0,153.93804002589985,0.0,1.0,1.0,0.984185175997891
3618,4659,19,S20-14-3,22,0,Rapport des essais: de tirants sous dÃ©formation imposÃ©e de courte durÃ©e,1993,0,Switzerland,Ã‰cole Polytechnique FÃ©dÃ©rale de Lausanne,Construction Materials Laboratory,"Bicher Farra, Jean-Paul Jaccoud",1150.0,1150.0,1000.0,1000.0,100.0,100,"[2,7,6]","[6,7,15]",60.0,"[0,21,0]",0,38.8,"[1,160x320,0]","[7,28,90]",2.947734735172463,"[1,160x320,1]",[28],32655.0,"[1,160x320,2]",[28],"[0,0,0,0,0.50,32,0,Sikament320,0]",196317.0,2,558.2,[14],[50],[1],[43],[0],[0],0.0,0.0,0,0,0.0,0.0,0.0,0,0,[0],[0],[0],[0],[0],2,1a,0,0,2,2,0.0,1,31.557298205309472,0.0,205.0,28,1,0.0,0,0,0,5,0.1,0.0,0.12,50.0,188.0,0,-1,2,0,0,0,10000.0,153.93804002589985,13,0.5,CN,38.8,1.0,30.799999999999997,46.74698795180723,2.947734735172463,4.903591960108749,4.903591960108749,3.832055155724202,3.832055155724202,6.374669548141375,6.374669548141375,2.063414314620724,2.063414314620724,3.4325143720761244,31100.0,0.0,1.601846149662477,1.601846149662477,0.0,1.9445305626653084,1.9445305626653084,0.0,3.5463767123277856,3.5463767123277856,31100.0,-4.417414731033799e-05,-4.417414731033799e-05,-0.00018845461727263815,-0.00018845461727263815,-0.00023262876458297614,-0.00023262876458297614,-0.00023262876458297614,1,0,6.011851171336702,0.0,100.0,0.0,50.0,0.0,0.0,0.015393804002589986,0.015393804002589986,0.0,0.0,0.0,0.0,0.0,0.0,0.0,50.0,43.0,50.0,50.0,0.0,0.0,50.0,8333333.333333336,166666.66666666672,166666.66666666672,25.0,0.25,0.0,0.0,0.0,0.0,0.0,2.947734735172463,38.8,166666.66666666672,166666.66666666672,41.27703785178941,0.0,22.226097304809677,0.0,1,31.751567578299547,0.0,5.305922523310434,15.572411502397436,0.0,0.0,0.0,0.0,0.0,0.0,0.0,206.26199718378504,0.0,0.0,0.0,50.0,0.0,153.93804002589985,-0.10000000000047748,0.0,10000.0,153.93804002589985,0.0,14.0,0.015393804002589986,50.0,10000.0,153.93804002589985,0.0,14.0,0.015393804002589986,50.0,10000.0,153.93804002589985,0.0,14.0,0.015393804002589986,50.0,43.982297150257104,0.0,10000.0,153.93804002589985,0.0,1.0,1.0,0.9938815816727472
3619,4660,19,S20-14-3,21,0,Rapport des essais: de tirants sous dÃ©formation imposÃ©e de courte durÃ©e,1993,0,Switzerland,Ã‰cole Polytechnique FÃ©dÃ©rale de Lausanne,Construction Materials Laboratory,"Bicher Farra, Jean-Paul Jaccoud",1150.0,1150.0,1000.0,1000.0,100.0,100,"[2,7,6]","[6,7,15]",60.0,"[0,21,0]",0,38.8,"[1,160x320,0]","[7,28,90]",2.947734735172463,"[1,160x320,1]",[28],32655.0,"[1,160x320,2]",[28],"[0,0,0,0,0.50,32,0,Sikament320,0]",196317.0,2,558.2,[14],[50],[1],[43],[0],[0],0.0,0.0,0,0,0.0,0.0,0.0,0,0,[0],[0],[0],[0],[0],2,1a,0,0,2,2,0.0,1,29.86397976502457,0.0,194.0,28,1,0.0,0,0,0,4,0.11,0.0,0.12,224.0,225.0,0,-1,2,0,0,0,10000.0,153.93804002589985,13,0.5,CN,38.8,1.0,30.799999999999997,46.74698795180723,2.947734735172463,4.903591960108749,4.903591960108749,3.832055155724202,3.832055155724202,6.374669548141375,6.374669548141375,2.063414314620724,2.063414314620724,3.4325143720761244,31100.0,0.0,1.601846149662477,1.601846149662477,0.0,1.9445305626653084,1.9445305626653084,0.0,3.5463767123277856,3.5463767123277856,31100.0,-4.417414731033799e-05,-4.417414731033799e-05,-0.00018845461727263815,-0.00018845461727263815,-0.00023262876458297614,-0.00023262876458297614,-0.00023262876458297614,1,0,6.011851171336702,0.0,100.0,0.0,50.0,0.0,0.0,0.015393804002589986,0.015393804002589986,0.0,0.0,0.0,0.0,0.0,0.0,0.0,50.0,43.0,50.0,50.0,0.0,0.0,50.0,8333333.333333336,166666.66666666672,166666.66666666672,25.0,0.25,0.0,0.0,0.0,0.0,0.0,2.947734735172463,38.8,166666.66666666672,166666.66666666672,41.27703785178941,0.0,22.226097304809677,0.0,1,31.751567578299547,0.0,5.305922523310434,15.572411502397436,0.0,0.0,0.0,0.0,0.0,0.0,0.0,206.26199718378504,0.0,0.0,0.0,50.0,0.0,153.93804002589985,-0.10000000000047748,0.0,10000.0,153.93804002589985,0.0,14.0,0.015393804002589986,50.0,10000.0,153.93804002589985,0.0,14.0,0.015393804002589986,50.0,10000.0,153.93804002589985,0.0,14.0,0.015393804002589986,50.0,43.982297150257104,0.0,10000.0,153.93804002589985,0.0,1.0,1.0,0.9405513504610387
3621,4662,19,S20-14-3,7,0,Rapport des essais: de tirants sous dÃ©formation imposÃ©e de courte durÃ©e,1993,0,Switzerland,Ã‰cole Polytechnique FÃ©dÃ©rale de Lausanne,Construction Materials Laboratory,"Bicher Farra, Jean-Paul Jaccoud",1150.0,1150.0,1000.0,1000.0,100.0,100,"[2,7,6]","[6,7,15]",60.0,"[0,21,0]",0,38.8,"[1,160x320,0]","[7,28,90]",2.947734735172463,"[1,160x320,1]",[28],32655.0,"[1,160x320,2]",[28],"[0,0,0,0,0.50,32,0,Sikament320,0]",196317.0,2,558.2,[14],[50],[1],[43],[0],[0],0.0,0.0,0,0,0.0,0.0,0.0,0,0,[0],[0],[0],[0],[0],2,1a,0,0,2,2,0.0,1,24.93796248419578,0.0,162.0,28,1,0.0,0,0,0,2,0.05,0.0,0.107,320.0,372.0,0,-1,2,0,0,0,10000.0,153.93804002589985,13,0.5,CN,38.8,1.0,30.799999999999997,46.74698795180723,2.947734735172463,4.903591960108749,4.903591960108749,3.832055155724202,3.832055155724202,6.374669548141375,6.374669548141375,2.063414314620724,2.063414314620724,3.4325143720761244,31100.0,0.0,1.601846149662477,1.601846149662477,0.0,1.9445305626653084,1.9445305626653084,0.0,3.5463767123277856,3.5463767123277856,31100.0,-4.417414731033799e-05,-4.417414731033799e-05,-0.00018845461727263815,-0.00018845461727263815,-0.00023262876458297614,-0.00023262876458297614,-0.00023262876458297614,1,0,6.011851171336702,0.0,100.0,0.0,50.0,0.0,0.0,0.015393804002589986,0.015393804002589986,0.0,0.0,0.0,0.0,0.0,0.0,0.0,50.0,43.0,50.0,50.0,0.0,0.0,50.0,8333333.333333336,166666.66666666672,166666.66666666672,25.0,0.25,0.0,0.0,0.0,0.0,0.0,2.947734735172463,38.8,166666.66666666672,166666.66666666672,41.27703785178941,0.0,22.226097304809677,0.0,1,31.751567578299547,0.0,5.305922523310434,15.572411502397436,0.0,0.0,0.0,0.0,0.0,0.0,0.0,206.26199718378504,0.0,0.0,0.0,50.0,0.0,153.93804002589985,-0.10000000000047748,0.0,10000.0,153.93804002589985,0.0,14.0,0.015393804002589986,50.0,10000.0,153.93804002589985,0.0,14.0,0.015393804002589986,50.0,10000.0,153.93804002589985,0.0,14.0,0.015393804002589986,50.0,43.982297150257104,0.0,10000.0,153.93804002589985,0.0,1.0,1.0,0.7854088596633417
3622,4663,19,S20-14-3,27,0,Rapport des essais: de tirants sous dÃ©formation imposÃ©e de courte durÃ©e,1993,0,Switzerland,Ã‰cole Polytechnique FÃ©dÃ©rale de Lausanne,Construction Materials Laboratory,"Bicher Farra, Jean-Paul Jaccoud",1150.0,1150.0,1000.0,1000.0,100.0,100,"[2,7,6]","[6,7,15]",60.0,"[0,21,0]",0,38.8,"[1,160x320,0]","[7,28,90]",2.947734735172463,"[1,160x320,1]",[28],32655.0,"[1,160x320,2]",[28],"[0,0,0,0,0.50,32,0,Sikament320,0]",196317.0,2,558.2,[14],[50],[1],[43],[0],[0],0.0,0.0,0,0,0.0,0.0,0.0,0,0,[0],[0],[0],[0],[0],2,1a,0,0,2,2,0.0,1,41.87114688704476,0.0,272.0,28,1,0.0,0,0,0,5,0.19,0.0,0.219,188.0,293.38918180448707,0,-1,2,0,0,0,10000.0,153.93804002589985,13,0.5,CN,38.8,1.0,30.799999999999997,46.74698795180723,2.947734735172463,4.903591960108749,4.903591960108749,3.832055155724202,3.832055155724202,6.374669548141375,6.374669548141375,2.063414314620724,2.063414314620724,3.4325143720761244,31100.0,0.0,1.601846149662477,1.601846149662477,0.0,1.9445305626653084,1.9445305626653084,0.0,3.5463767123277856,3.5463767123277856,31100.0,-4.417414731033799e-05,-4.417414731033799e-05,-0.00018845461727263815,-0.00018845461727263815,-0.00023262876458297614,-0.00023262876458297614,-0.00023262876458297614,1,0,6.011851171336702,0.0,100.0,0.0,50.0,0.0,0.0,0.015393804002589986,0.015393804002589986,0.0,0.0,0.0,0.0,0.0,0.0,0.0,50.0,43.0,50.0,50.0,0.0,0.0,50.0,8333333.333333336,166666.66666666672,166666.66666666672,25.0,0.25,0.0,0.0,0.0,0.0,0.0,2.947734735172463,38.8,166666.66666666672,166666.66666666672,41.27703785178941,0.0,22.226097304809677,0.0,2,31.751567578299547,0.0,5.305922523310434,15.572411502397436,0.0,0.0,0.0,0.0,0.0,0.0,0.0,206.26199718378504,0.0,0.0,0.0,50.0,0.0,153.93804002589985,-0.10000000000047748,0.0,10000.0,153.93804002589985,0.0,14.0,0.015393804002589986,50.0,10000.0,153.93804002589985,0.0,14.0,0.015393804002589986,50.0,10000.0,153.93804002589985,0.0,14.0,0.015393804002589986,50.0,43.982297150257104,0.0,10000.0,153.93804002589985,0.0,0.6407870898432859,0.8098182737704123,1.3187111717804254
3624,4665,19,S20-14-3,14,0,Rapport des essais: de tirants sous dÃ©formation imposÃ©e de courte durÃ©e,1993,0,Switzerland,Ã‰cole Polytechnique FÃ©dÃ©rale de Lausanne,Construction Materials Laboratory,"Bicher Farra, Jean-Paul Jaccoud",1150.0,1150.0,1000.0,1000.0,100.0,100,"[2,7,6]","[6,7,15]",60.0,"[0,21,0]",0,38.8,"[1,160x320,0]","[7,28,90]",2.947734735172463,"[1,160x320,1]",[28],32655.0,"[1,160x320,2]",[28],"[0,0,0,0,0.50,32,0,Sikament320,0]",196317.0,2,558.2,[14],[50],[1],[43],[0],[0],0.0,0.0,0,0,0.0,0.0,0.0,0,0,[0],[0],[0],[0],[0],2,1a,0,0,2,2,0.0,1,24.784024444169876,0.0,161.0,28,1,0.0,0,0,0,3,0.09,0.0,0.107,280.0,372.0,0,-1,2,0,0,0,10000.0,153.93804002589985,13,0.5,CN,38.8,1.0,30.799999999999997,46.74698795180723,2.947734735172463,4.903591960108749,4.903591960108749,3.832055155724202,3.832055155724202,6.374669548141375,6.374669548141375,2.063414314620724,2.063414314620724,3.4325143720761244,31100.0,0.0,1.601846149662477,1.601846149662477,0.0,1.9445305626653084,1.9445305626653084,0.0,3.5463767123277856,3.5463767123277856,31100.0,-4.417414731033799e-05,-4.417414731033799e-05,-0.00018845461727263815,-0.00018845461727263815,-0.00023262876458297614,-0.00023262876458297614,-0.00023262876458297614,1,0,6.011851171336702,0.0,100.0,0.0,50.0,0.0,0.0,0.015393804002589986,0.015393804002589986,0.0,0.0,0.0,0.0,0.0,0.0,0.0,50.0,43.0,50.0,50.0,0.0,0.0,50.0,8333333.333333336,166666.66666666672,166666.66666666672,25.0,0.25,0.0,0.0,0.0,0.0,0.0,2.947734735172463,38.8,166666.66666666672,166666.66666666672,41.27703785178941,0.0,22.226097304809677,0.0,1,31.751567578299547,0.0,5.305922523310434,15.572411502397436,0.0,0.0,0.0,0.0,0.0,0.0,0.0,206.26199718378504,0.0,0.0,0.0,50.0,0.0,153.93804002589985,-0.10000000000047748,0.0,10000.0,153.93804002589985,0.0,14.0,0.015393804002589986,50.0,10000.0,153.93804002589985,0.0,14.0,0.015393804002589986,50.0,10000.0,153.93804002589985,0.0,14.0,0.015393804002589986,50.0,43.982297150257104,0.0,10000.0,153.93804002589985,0.0,1.0,1.0,0.7805606568259136
3629,4670,19,S20-14-3,28,0,Rapport des essais: de tirants sous dÃ©formation imposÃ©e de courte durÃ©e,1993,0,Switzerland,Ã‰cole Polytechnique FÃ©dÃ©rale de Lausanne,Construction Materials Laboratory,"Bicher Farra, Jean-Paul Jaccoud",1150.0,1150.0,1000.0,1000.0,100.0,100,"[2,7,6]","[6,7,15]",60.0,"[0,21,0]",0,38.8,"[1,160x320,0]","[7,28,90]",2.947734735172463,"[1,160x320,1]",[28],32655.0,"[1,160x320,2]",[28],"[0,0,0,0,0.50,32,0,Sikament320,0]",196317.0,2,558.2,[14],[50],[1],[43],[0],[0],0.0,0.0,0,0,0.0,0.0,0.0,0,0,[0],[0],[0],[0],[0],2,1a,0,0,2,2,0.0,1,46.797164167873554,0.0,304.0,28,1,0.0,0,0,0,5,0.23,0.0,0.3084161616050407,189.0,314.7727372456939,0,-1,2,0,0,0,10000.0,153.93804002589985,13,0.5,CN,38.8,1.0,30.799999999999997,46.74698795180723,2.947734735172463,4.903591960108749,4.903591960108749,3.832055155724202,3.832055155724202,6.374669548141375,6.374669548141375,2.063414314620724,2.063414314620724,3.4325143720761244,31100.0,0.0,1.601846149662477,1.601846149662477,0.0,1.9445305626653084,1.9445305626653084,0.0,3.5463767123277856,3.5463767123277856,31100.0,-4.417414731033799e-05,-4.417414731033799e-05,-0.00018845461727263815,-0.00018845461727263815,-0.00023262876458297614,-0.00023262876458297614,-0.00023262876458297614,1,0,6.011851171336702,0.0,100.0,0.0,50.0,0.0,0.0,0.015393804002589986,0.015393804002589986,0.0,0.0,0.0,0.0,0.0,0.0,0.0,50.0,43.0,50.0,50.0,0.0,0.0,50.0,8333333.333333336,166666.66666666672,166666.66666666672,25.0,0.25,0.0,0.0,0.0,0.0,0.0,2.947734735172463,38.8,166666.66666666672,166666.66666666672,41.27703785178941,0.0,22.226097304809677,0.0,2,31.751567578299547,0.0,5.305922523310434,15.572411502397436,0.0,0.0,0.0,0.0,0.0,0.0,0.0,206.26199718378504,0.0,0.0,0.0,50.0,0.0,153.93804002589985,-0.10000000000047748,0.0,10000.0,153.93804002589985,0.0,14.0,0.015393804002589986,50.0,10000.0,153.93804002589985,0.0,14.0,0.015393804002589986,50.0,10000.0,153.93804002589985,0.0,14.0,0.015393804002589986,50.0,43.982297150257104,0.0,10000.0,153.93804002589985,0.0,0.6004331939728225,0.745745614636561,1.4738536625781224
3630,4671,19,S20-14-3,20,0,Rapport des essais: de tirants sous dÃ©formation imposÃ©e de courte durÃ©e,1993,0,Switzerland,Ã‰cole Polytechnique FÃ©dÃ©rale de Lausanne,Construction Materials Laboratory,"Bicher Farra, Jean-Paul Jaccoud",1150.0,1150.0,1000.0,1000.0,100.0,100,"[2,7,6]","[6,7,15]",60.0,"[0,21,0]",0,38.8,"[1,160x320,0]","[7,28,90]",2.947734735172463,"[1,160x320,1]",[28],32655.0,"[1,160x320,2]",[28],"[0,0,0,0,0.50,32,0,Sikament320,0]",196317.0,2,558.2,[14],[50],[1],[43],[0],[0],0.0,0.0,0,0,0.0,0.0,0.0,0,0,[0],[0],[0],[0],[0],2,1a,0,0,2,2,0.0,1,28.786413484843273,0.0,187.0,28,1,0.0,0,0,0,4,0.11,0.0,0.138,223.0,283.0,0,-1,2,0,0,0,10000.0,153.93804002589985,13,0.5,CN,38.8,1.0,30.799999999999997,46.74698795180723,2.947734735172463,4.903591960108749,4.903591960108749,3.832055155724202,3.832055155724202,6.374669548141375,6.374669548141375,2.063414314620724,2.063414314620724,3.4325143720761244,31100.0,0.0,1.601846149662477,1.601846149662477,0.0,1.9445305626653084,1.9445305626653084,0.0,3.5463767123277856,3.5463767123277856,31100.0,-4.417414731033799e-05,-4.417414731033799e-05,-0.00018845461727263815,-0.00018845461727263815,-0.00023262876458297614,-0.00023262876458297614,-0.00023262876458297614,1,0,6.011851171336702,0.0,100.0,0.0,50.0,0.0,0.0,0.015393804002589986,0.015393804002589986,0.0,0.0,0.0,0.0,0.0,0.0,0.0,50.0,43.0,50.0,50.0,0.0,0.0,50.0,8333333.333333336,166666.66666666672,166666.66666666672,25.0,0.25,0.0,0.0,0.0,0.0,0.0,2.947734735172463,38.8,166666.66666666672,166666.66666666672,41.27703785178941,0.0,22.226097304809677,0.0,1,31.751567578299547,0.0,5.305922523310434,15.572411502397436,0.0,0.0,0.0,0.0,0.0,0.0,0.0,206.26199718378504,0.0,0.0,0.0,50.0,0.0,153.93804002589985,-0.10000000000047748,0.0,10000.0,153.93804002589985,0.0,14.0,0.015393804002589986,50.0,10000.0,153.93804002589985,0.0,14.0,0.015393804002589986,50.0,10000.0,153.93804002589985,0.0,14.0,0.015393804002589986,50.0,43.982297150257104,0.0,10000.0,153.93804002589985,0.0,1.0,1.0,0.9066139305990425
3631,4672,19,S20-14-3,29,0,Rapport des essais: de tirants sous dÃ©formation imposÃ©e de courte durÃ©e,1993,0,Switzerland,Ã‰cole Polytechnique FÃ©dÃ©rale de Lausanne,Construction Materials Laboratory,"Bicher Farra, Jean-Paul Jaccoud",1150.0,1150.0,1000.0,1000.0,100.0,100,"[2,7,6]","[6,7,15]",60.0,"[0,21,0]",0,38.8,"[1,160x320,0]","[7,28,90]",2.947734735172463,"[1,160x320,1]",[28],32655.0,"[1,160x320,2]",[28],"[0,0,0,0,0.50,32,0,Sikament320,0]",196317.0,2,558.2,[14],[50],[1],[43],[0],[0],0.0,0.0,0,0,0.0,0.0,0.0,0,0,[0],[0],[0],[0],[0],2,1a,0,0,2,2,0.0,1,52.184995568780046,0.0,339.0,28,1,0.0,0,0,0,6,0.22,0.0,0.315438265558265,159.0,277.3698546412232,0,-1,2,0,0,0,10000.0,153.93804002589985,13,0.5,CN,38.8,1.0,30.799999999999997,46.74698795180723,2.947734735172463,4.903591960108749,4.903591960108749,3.832055155724202,3.832055155724202,6.374669548141375,6.374669548141375,2.063414314620724,2.063414314620724,3.4325143720761244,31100.0,0.0,1.601846149662477,1.601846149662477,0.0,1.9445305626653084,1.9445305626653084,0.0,3.5463767123277856,3.5463767123277856,31100.0,-4.417414731033799e-05,-4.417414731033799e-05,-0.00018845461727263815,-0.00018845461727263815,-0.00023262876458297614,-0.00023262876458297614,-0.00023262876458297614,1,0,6.011851171336702,0.0,100.0,0.0,50.0,0.0,0.0,0.015393804002589986,0.015393804002589986,0.0,0.0,0.0,0.0,0.0,0.0,0.0,50.0,43.0,50.0,50.0,0.0,0.0,50.0,8333333.333333336,166666.66666666672,166666.66666666672,25.0,0.25,0.0,0.0,0.0,0.0,0.0,2.947734735172463,38.8,166666.66666666672,166666.66666666672,41.27703785178941,0.0,22.226097304809677,0.0,2,31.751567578299547,0.0,5.305922523310434,15.572411502397436,0.0,0.0,0.0,0.0,0.0,0.0,0.0,206.26199718378504,0.0,0.0,0.0,50.0,0.0,153.93804002589985,-0.10000000000047748,0.0,10000.0,153.93804002589985,0.0,14.0,0.015393804002589986,50.0,10000.0,153.93804002589985,0.0,14.0,0.015393804002589986,50.0,10000.0,153.93804002589985,0.0,14.0,0.015393804002589986,50.0,43.982297150257104,0.0,10000.0,153.93804002589985,0.0,0.5732418189628641,0.6974423334805064,1.6435407618881037
3633,4674,19,S20-14-3,26,0,Rapport des essais: de tirants sous dÃ©formation imposÃ©e de courte durÃ©e,1993,0,Switzerland,Ã‰cole Polytechnique FÃ©dÃ©rale de Lausanne,Construction Materials Laboratory,"Bicher Farra, Jean-Paul Jaccoud",1150.0,1150.0,1000.0,1000.0,100.0,100,"[2,7,6]","[6,7,15]",60.0,"[0,21,0]",0,38.8,"[1,160x320,0]","[7,28,90]",2.947734735172463,"[1,160x320,1]",[28],32655.0,"[1,160x320,2]",[28],"[0,0,0,0,0.50,32,0,Sikament320,0]",196317.0,2,558.2,[14],[50],[1],[43],[0],[0],0.0,0.0,0,0,0.0,0.0,0.0,0,0,[0],[0],[0],[0],[0],2,1a,0,0,2,2,0.0,1,36.32937744611237,0.0,236.00000000000003,28,1,0.0,0,0,0,5,0.15,0.0,0.15,187.0,187.0,0,-1,2,0,0,0,10000.0,153.93804002589985,13,0.5,CN,38.8,1.0,30.799999999999997,46.74698795180723,2.947734735172463,4.903591960108749,4.903591960108749,3.832055155724202,3.832055155724202,6.374669548141375,6.374669548141375,2.063414314620724,2.063414314620724,3.4325143720761244,31100.0,0.0,1.601846149662477,1.601846149662477,0.0,1.9445305626653084,1.9445305626653084,0.0,3.5463767123277856,3.5463767123277856,31100.0,-4.417414731033799e-05,-4.417414731033799e-05,-0.00018845461727263815,-0.00018845461727263815,-0.00023262876458297614,-0.00023262876458297614,-0.00023262876458297614,1,0,6.011851171336702,0.0,100.0,0.0,50.0,0.0,0.0,0.015393804002589986,0.015393804002589986,0.0,0.0,0.0,0.0,0.0,0.0,0.0,50.0,43.0,50.0,50.0,0.0,0.0,50.0,8333333.333333336,166666.66666666672,166666.66666666672,25.0,0.25,0.0,0.0,0.0,0.0,0.0,2.947734735172463,38.8,166666.66666666672,166666.66666666672,41.27703785178941,0.0,22.226097304809677,0.0,1,31.751567578299547,0.0,5.305922523310434,15.572411502397436,0.0,0.0,0.0,0.0,0.0,0.0,0.0,206.26199718378504,0.0,0.0,0.0,50.0,0.0,153.93804002589985,-0.10000000000047748,0.0,10000.0,153.93804002589985,0.0,14.0,0.015393804002589986,50.0,10000.0,153.93804002589985,0.0,14.0,0.015393804002589986,50.0,10000.0,153.93804002589985,0.0,14.0,0.015393804002589986,50.0,43.982297150257104,0.0,10000.0,153.93804002589985,0.0,1.0,1.0,1.1441758696330162
3635,4676,19,S20-14-3,10,0,Rapport des essais: de tirants sous dÃ©formation imposÃ©e de courte durÃ©e,1993,0,Switzerland,Ã‰cole Polytechnique FÃ©dÃ©rale de Lausanne,Construction Materials Laboratory,"Bicher Farra, Jean-Paul Jaccoud",1150.0,1150.0,1000.0,1000.0,100.0,100,"[2,7,6]","[6,7,15]",60.0,"[0,21,0]",0,38.8,"[1,160x320,0]","[7,28,90]",2.947734735172463,"[1,160x320,1]",[28],32655.0,"[1,160x320,2]",[28],"[0,0,0,0,0.50,32,0,Sikament320,0]",196317.0,2,558.2,[14],[50],[1],[43],[0],[0],0.0,0.0,0,0,0.0,0.0,0.0,0,0,[0],[0],[0],[0],[0],2,1a,0,0,2,2,0.0,1,24.630086404143977,0.0,160.0,28,1,0.0,0,0,0,2,0.08,0.0,0.107,372.0,372.0,0,-1,2,0,0,0,10000.0,153.93804002589985,13,0.5,CN,38.8,1.0,30.799999999999997,46.74698795180723,2.947734735172463,4.903591960108749,4.903591960108749,3.832055155724202,3.832055155724202,6.374669548141375,6.374669548141375,2.063414314620724,2.063414314620724,3.4325143720761244,31100.0,0.0,1.601846149662477,1.601846149662477,0.0,1.9445305626653084,1.9445305626653084,0.0,3.5463767123277856,3.5463767123277856,31100.0,-4.417414731033799e-05,-4.417414731033799e-05,-0.00018845461727263815,-0.00018845461727263815,-0.00023262876458297614,-0.00023262876458297614,-0.00023262876458297614,1,0,6.011851171336702,0.0,100.0,0.0,50.0,0.0,0.0,0.015393804002589986,0.015393804002589986,0.0,0.0,0.0,0.0,0.0,0.0,0.0,50.0,43.0,50.0,50.0,0.0,0.0,50.0,8333333.333333336,166666.66666666672,166666.66666666672,25.0,0.25,0.0,0.0,0.0,0.0,0.0,2.947734735172463,38.8,166666.66666666672,166666.66666666672,41.27703785178941,0.0,22.226097304809677,0.0,1,31.751567578299547,0.0,5.305922523310434,15.572411502397436,0.0,0.0,0.0,0.0,0.0,0.0,0.0,206.26199718378504,0.0,0.0,0.0,50.0,0.0,153.93804002589985,-0.10000000000047748,0.0,10000.0,153.93804002589985,0.0,14.0,0.015393804002589986,50.0,10000.0,153.93804002589985,0.0,14.0,0.015393804002589986,50.0,10000.0,153.93804002589985,0.0,14.0,0.015393804002589986,50.0,43.982297150257104,0.0,10000.0,153.93804002589985,0.0,1.0,1.0,0.7757124539884855
3636,4677,19,S20-14-3,31,0,Rapport des essais: de tirants sous dÃ©formation imposÃ©e de courte durÃ©e,1993,0,Switzerland,Ã‰cole Polytechnique FÃ©dÃ©rale de Lausanne,Construction Materials Laboratory,"Bicher Farra, Jean-Paul Jaccoud",1150.0,1150.0,1000.0,1000.0,100.0,100,"[2,7,6]","[6,7,15]",60.0,"[0,21,0]",0,38.8,"[1,160x320,0]","[7,28,90]",2.947734735172463,"[1,160x320,1]",[28],32655.0,"[1,160x320,2]",[28],"[0,0,0,0,0.50,32,0,Sikament320,0]",196317.0,2,558.2,[14],[50],[1],[43],[0],[0],0.0,0.0,0,0,0.0,0.0,0.0,0,0,[0],[0],[0],[0],[0],2,1a,0,0,2,2,0.0,1,52.031057528754154,0.0,338.0,28,1,0.0,0,0,0,6,0.24,0.0,0.3435472838092705,160.0,278.81308853785623,0,-1,2,0,0,0,10000.0,153.93804002589985,13,0.5,CN,38.8,1.0,30.799999999999997,46.74698795180723,2.947734735172463,4.903591960108749,4.903591960108749,3.832055155724202,3.832055155724202,6.374669548141375,6.374669548141375,2.063414314620724,2.063414314620724,3.4325143720761244,31100.0,0.0,1.601846149662477,1.601846149662477,0.0,1.9445305626653084,1.9445305626653084,0.0,3.5463767123277856,3.5463767123277856,31100.0,-4.417414731033799e-05,-4.417414731033799e-05,-0.00018845461727263815,-0.00018845461727263815,-0.00023262876458297614,-0.00023262876458297614,-0.00023262876458297614,1,0,6.011851171336702,0.0,100.0,0.0,50.0,0.0,0.0,0.015393804002589986,0.015393804002589986,0.0,0.0,0.0,0.0,0.0,0.0,0.0,50.0,43.0,50.0,50.0,0.0,0.0,50.0,8333333.333333336,166666.66666666672,166666.66666666672,25.0,0.25,0.0,0.0,0.0,0.0,0.0,2.947734735172463,38.8,166666.66666666672,166666.66666666672,41.27703785178941,0.0,22.226097304809677,0.0,2,31.751567578299547,0.0,5.305922523310434,15.572411502397436,0.0,0.0,0.0,0.0,0.0,0.0,0.0,206.26199718378504,0.0,0.0,0.0,50.0,0.0,153.93804002589985,-0.10000000000047748,0.0,10000.0,153.93804002589985,0.0,14.0,0.015393804002589986,50.0,10000.0,153.93804002589985,0.0,14.0,0.015393804002589986,50.0,10000.0,153.93804002589985,0.0,14.0,0.015393804002589986,50.0,43.982297150257104,0.0,10000.0,153.93804002589985,0.0,0.5738611513507759,0.69859379279285,1.6386925590506758
