Repository: iavdesch/Research

Readme
======

The supporting files are related to the study "A method for determining the performance of formulas for calculating the crack width and spacing in reinforced concrete elements".

The following files are relevant:
Research/Method_comparing_CWFs/Data_processing_for_GitHuB_Final (contains the data processing of the database "Crack width and crack spacing in reinforced and prestressed concrete elements: database")
Research/Method_comparing_CWFs/CWF_analysis_for_GitHuB_Final (contains the evaluation of the different crack width formulas)

File: Method_comparing_CWFs/Datasets_Used/Working_database_no_hordijk_no_initshrink.csv (part 64 of 83)
,ID,EPID,ELID,LOADID,DOI,title,year,journal,country,institution,laboratory,authors,Ltot,Lspan,Lcons,Lmeas,h,b,hc,thc,RH,Temp,pd,fcm,catfcm,tfcm,fctm,catfctm,tfctm,Ecm,catEcm,tEcm,mix,Es,fsr,fy,phi,zs,nbl,clat,phit,st,phiw,sw,type,method,fpk,fp01k,Ep,rel,fpr,npl,phip,Ap,zp,cplat,catf,epsin,catcal,selfw,typew,locw,epsc,Nrep,N,M,sigs,t0,t,PL,catp,t0p,tp,ncr,wm,wk,wmax,sm,smax,indLR,indNP,indtfcm,indtfctm,indtEcm,slab,Ac,Astot,ts,sc,class_C,fcm28,Bcc,fck28,fcm_cube_150,fctm28,fctmfl28,fctmfl,fct095_28,fct095,fct095fl_28,fct095fl,fct005,fct005_28,fct005fl,Ecm28,phi_bc,phi_bc_prestress,phi_bc_prior_load,phi_dc,phi_dc_prestress,phi_dc_prior_load,phi_creep,phi_creep_prestress,phi_creep_prior_load,Ecm0,eps_cbs,eps_cbs_prestress,eps_cds,eps_cds_prestress,shrinkage,shrinkage_prestress,shrinkage_init,bondLR,bondPR,ae,ap,sxLR,sxNP,zstot,zstensinit,Astensinit,rhotot,rhotensinit,At,Aw,Aptot,zptot,zeta1,zeta,phi_peq,ry,cy,ry0,rx,ryp,cyp,cog,Izz,Wb,Wt,rho,qself,Mself,ep,Mp,pre_loss,initstrain,fctmorg,fcmorg,W_Ib,W_It,Ncr095,Mcr095,Ncr005,Mcr005,CS,Ncr,Mcr,tau_bms,tau_max,xcinit,epsinit,dpsigs,xc,eps,epsbot,sigssimpl,sigsr,dpsigsr,xc_sr,eps_sr,zstottens,zptottens,Astens,Actens,Aptens,Aceff_MC2020,Aseff_MC2020,Apeff_MC2020,phi_eq_MC2020,rhoeff_MC2020,hceff_MC2020,Aceff_FPR,Aseff_FPR,Apeff_FPR,phi_eq_FPR,rhoeff_FPR,hceff_FPR,Aceff_SMTCM,Aseff_SMTCM,Apeff_SMTCM,phi_eq_SMTCM,rhoeff_SMTCM,hceff_SMTCM,sumcirc_SMTCM,sumcirc_p_SMTCM,Actensstate1,Astensstate1,Aptensstate1,r,p,k1
3637,4678,19,S20-14-3,19,0,Rapport des essais: de tirants sous dÃ©formation imposÃ©e de courte durÃ©e,1993,0,Switzerland,Ã‰cole Polytechnique FÃ©dÃ©rale de Lausanne,Construction Materials Laboratory,"Bicher Farra, Jean-Paul Jaccoud",1150.0,1150.0,1000.0,1000.0,100.0,100,"[2,7,6]","[6,7,15]",60.0,"[0,21,0]",0,38.8,"[1,160x320,0]","[7,28,90]",2.947734735172463,"[1,160x320,1]",[28],32655.0,"[1,160x320,2]",[28],"[0,0,0,0,0.50,32,0,Sikament320,0]",196317.0,2,558.2,[14],[50],[1],[43],[0],[0],0.0,0.0,0,0,0.0,0.0,0.0,0,0,[0],[0],[0],[0],[0],2,1a,0,0,2,2,0.0,1,26.477342884454774,0.0,172.0,28,1,0.0,0,0,0,4,0.1,0.0,0.11,223.0,281.0,0,-1,2,0,0,0,10000.0,153.93804002589985,13,0.5,CN,38.8,1.0,30.799999999999997,46.74698795180723,2.947734735172463,4.903591960108749,4.903591960108749,3.832055155724202,3.832055155724202,6.374669548141375,6.374669548141375,2.063414314620724,2.063414314620724,3.4325143720761244,31100.0,0.0,1.601846149662477,1.601846149662477,0.0,1.9445305626653084,1.9445305626653084,0.0,3.5463767123277856,3.5463767123277856,31100.0,-4.417414731033799e-05,-4.417414731033799e-05,-0.00018845461727263815,-0.00018845461727263815,-0.00023262876458297614,-0.00023262876458297614,-0.00023262876458297614,1,0,6.011851171336702,0.0,100.0,0.0,50.0,0.0,0.0,0.015393804002589986,0.015393804002589986,0.0,0.0,0.0,0.0,0.0,0.0,0.0,50.0,43.0,50.0,50.0,0.0,0.0,50.0,8333333.333333336,166666.66666666672,166666.66666666672,25.0,0.25,0.0,0.0,0.0,0.0,0.0,2.947734735172463,38.8,166666.66666666672,166666.66666666672,41.27703785178941,0.0,22.226097304809677,0.0,1,31.751567578299547,0.0,5.305922523310434,15.572411502397436,0.0,0.0,0.0,0.0,0.0,0.0,0.0,206.26199718378504,0.0,0.0,0.0,50.0,0.0,153.93804002589985,-0.10000000000047748,0.0,10000.0,153.93804002589985,0.0,14.0,0.015393804002589986,50.0,10000.0,153.93804002589985,0.0,14.0,0.015393804002589986,50.0,10000.0,153.93804002589985,0.0,14.0,0.015393804002589986,50.0,43.982297150257104,0.0,10000.0,153.93804002589985,0.0,1.0,1.0,0.8338908880376219
3638,4679,19,S20-14-3,11,0,Rapport des essais: de tirants sous dÃ©formation imposÃ©e de courte durÃ©e,1993,0,Switzerland,Ã‰cole Polytechnique FÃ©dÃ©rale de Lausanne,Construction Materials Laboratory,"Bicher Farra, Jean-Paul Jaccoud",1150.0,1150.0,1000.0,1000.0,100.0,100,"[2,7,6]","[6,7,15]",60.0,"[0,21,0]",0,38.8,"[1,160x320,0]","[7,28,90]",2.947734735172463,"[1,160x320,1]",[28],32655.0,"[1,160x320,2]",[28],"[0,0,0,0,0.50,32,0,Sikament320,0]",196317.0,2,558.2,[14],[50],[1],[43],[0],[0],0.0,0.0,0,0,0.0,0.0,0.0,0,0,[0],[0],[0],[0],[0],2,1a,0,0,2,2,0.0,1,26.631280924480674,0.0,173.0,28,1,0.0,0,0,0,3,0.07,0.0,0.129,261.0,279.0,0,-1,2,0,0,0,10000.0,153.93804002589985,13,0.5,CN,38.8,1.0,30.799999999999997,46.74698795180723,2.947734735172463,4.903591960108749,4.903591960108749,3.832055155724202,3.832055155724202,6.374669548141375,6.374669548141375,2.063414314620724,2.063414314620724,3.4325143720761244,31100.0,0.0,1.601846149662477,1.601846149662477,0.0,1.9445305626653084,1.9445305626653084,0.0,3.5463767123277856,3.5463767123277856,31100.0,-4.417414731033799e-05,-4.417414731033799e-05,-0.00018845461727263815,-0.00018845461727263815,-0.00023262876458297614,-0.00023262876458297614,-0.00023262876458297614,1,0,6.011851171336702,0.0,100.0,0.0,50.0,0.0,0.0,0.015393804002589986,0.015393804002589986,0.0,0.0,0.0,0.0,0.0,0.0,0.0,50.0,43.0,50.0,50.0,0.0,0.0,50.0,8333333.333333336,166666.66666666672,166666.66666666672,25.0,0.25,0.0,0.0,0.0,0.0,0.0,2.947734735172463,38.8,166666.66666666672,166666.66666666672,41.27703785178941,0.0,22.226097304809677,0.0,1,31.751567578299547,0.0,5.305922523310434,15.572411502397436,0.0,0.0,0.0,0.0,0.0,0.0,0.0,206.26199718378504,0.0,0.0,0.0,50.0,0.0,153.93804002589985,-0.10000000000047748,0.0,10000.0,153.93804002589985,0.0,14.0,0.015393804002589986,50.0,10000.0,153.93804002589985,0.0,14.0,0.015393804002589986,50.0,10000.0,153.93804002589985,0.0,14.0,0.015393804002589986,50.0,43.982297150257104,0.0,10000.0,153.93804002589985,0.0,1.0,1.0,0.8387390908750499
3641,4682,19,S20-14-3,23,0,Rapport des essais: de tirants sous dÃ©formation imposÃ©e de courte durÃ©e,1993,0,Switzerland,Ã‰cole Polytechnique FÃ©dÃ©rale de Lausanne,Construction Materials Laboratory,"Bicher Farra, Jean-Paul Jaccoud",1150.0,1150.0,1000.0,1000.0,100.0,100,"[2,7,6]","[6,7,15]",60.0,"[0,21,0]",0,38.8,"[1,160x320,0]","[7,28,90]",2.947734735172463,"[1,160x320,1]",[28],32655.0,"[1,160x320,2]",[28],"[0,0,0,0,0.50,32,0,Sikament320,0]",196317.0,2,558.2,[14],[50],[1],[43],[0],[0],0.0,0.0,0,0,0.0,0.0,0.0,0,0,[0],[0],[0],[0],[0],2,1a,0,0,2,2,0.0,1,24.630086404143977,0.0,160.0,28,1,0.0,0,0,0,5,0.1,0.0,0.107,183.0,372.0,0,-1,2,0,0,0,10000.0,153.93804002589985,13,0.5,CN,38.8,1.0,30.799999999999997,46.74698795180723,2.947734735172463,4.903591960108749,4.903591960108749,3.832055155724202,3.832055155724202,6.374669548141375,6.374669548141375,2.063414314620724,2.063414314620724,3.4325143720761244,31100.0,0.0,1.601846149662477,1.601846149662477,0.0,1.9445305626653084,1.9445305626653084,0.0,3.5463767123277856,3.5463767123277856,31100.0,-4.417414731033799e-05,-4.417414731033799e-05,-0.00018845461727263815,-0.00018845461727263815,-0.00023262876458297614,-0.00023262876458297614,-0.00023262876458297614,1,0,6.011851171336702,0.0,100.0,0.0,50.0,0.0,0.0,0.015393804002589986,0.015393804002589986,0.0,0.0,0.0,0.0,0.0,0.0,0.0,50.0,43.0,50.0,50.0,0.0,0.0,50.0,8333333.333333336,166666.66666666672,166666.66666666672,25.0,0.25,0.0,0.0,0.0,0.0,0.0,2.947734735172463,38.8,166666.66666666672,166666.66666666672,41.27703785178941,0.0,22.226097304809677,0.0,1,31.751567578299547,0.0,5.305922523310434,15.572411502397436,0.0,0.0,0.0,0.0,0.0,0.0,0.0,206.26199718378504,0.0,0.0,0.0,50.0,0.0,153.93804002589985,-0.10000000000047748,0.0,10000.0,153.93804002589985,0.0,14.0,0.015393804002589986,50.0,10000.0,153.93804002589985,0.0,14.0,0.015393804002589986,50.0,10000.0,153.93804002589985,0.0,14.0,0.015393804002589986,50.0,43.982297150257104,0.0,10000.0,153.93804002589985,0.0,1.0,1.0,0.7757124539884855
3643,4684,19,S20-20-1,33,0,Rapport des essais: de tirants sous dÃ©formation imposÃ©e de courte durÃ©e,1993,0,Switzerland,Ã‰cole Polytechnique FÃ©dÃ©rale de Lausanne,Construction Materials Laboratory,"Bicher Farra, Jean-Paul Jaccoud",1150.0,1150.0,1000.0,1000.0,100.0,100,"[2,7,6]","[6,7,15]",60.0,"[0,21,0]",0,38.8,"[1,160x320,0]","[7,28,90]",2.947734735172463,"[1,160x320,1]",[28],32655.0,"[1,160x320,2]",[28],"[0,0,0,0,0.50,32,0,Sikament320,0]",197500.0,2,531.6,[20],[50],[1],[40],[0],[0],0.0,0.0,0,0,0.0,0.0,0.0,0,0,[0],[0],[0],[0],[0],2,1a,0,0,2,2,0.0,1,57.17698629533424,0.0,182.0,28,1,0.0,0,0,0,7,0.11,0.0,0.17,135.0,253.34827114824898,0,-1,2,0,0,0,10000.0,314.1592653589793,13,0.5,CN,38.8,1.0,30.799999999999997,46.74698795180723,2.947734735172463,4.903591960108749,4.903591960108749,3.832055155724202,3.832055155724202,6.374669548141375,6.374669548141375,2.063414314620724,2.063414314620724,3.4325143720761244,31100.0,0.0,1.601846149662477,1.601846149662477,0.0,1.9445305626653084,1.9445305626653084,0.0,3.5463767123277856,3.5463767123277856,31100.0,-4.417414731033799e-05,-4.417414731033799e-05,-0.00018845461727263815,-0.00018845461727263815,-0.00023262876458297614,-0.00023262876458297614,-0.00023262876458297614,1,0,6.048078395345277,0.0,100.0,0.0,50.0,0.0,0.0,0.031415926535897934,0.031415926535897934,0.0,0.0,0.0,0.0,0.0,0.0,0.0,50.0,40.0,50.0,50.0,0.0,0.0,49.99999999999999,8333333.333333336,166666.6666666667,166666.66666666674,25.0,0.25,0.0,0.0,0.0,0.0,0.0,2.947734735172463,38.8,166666.6666666667,166666.66666666674,44.39781012853672,0.0,23.906513146135154,0.0,2,34.15216163733594,0.0,5.305922523310434,15.572411502397436,0.0,0.0,0.0,0.0,0.0,0.0,0.0,108.70970683710824,0.0,0.0,0.0,50.0,0.0,314.1592653589793,-0.10000000000047748,0.0,10000.0,314.1592653589793,0.0,20.0,0.031415926535897934,50.0,10000.0,314.1592653589793,0.0,20.0,0.031415926535897934,50.0,10000.0,314.1592653589793,0.0,20.0,0.031415926535897934,50.0,62.83185307179586,0.0,10000.0,314.1592653589793,0.0,0.6115316609921044,0.7260170386211164,1.6741835232129796
3668,4709,19,S20-20-1,34,0,Rapport des essais: de tirants sous dÃ©formation imposÃ©e de courte durÃ©e,1993,0,Switzerland,Ã‰cole Polytechnique FÃ©dÃ©rale de Lausanne,Construction Materials Laboratory,"Bicher Farra, Jean-Paul Jaccoud",1150.0,1150.0,1000.0,1000.0,100.0,100,"[2,7,6]","[6,7,15]",60.0,"[0,21,0]",0,38.8,"[1,160x320,0]","[7,28,90]",2.947734735172463,"[1,160x320,1]",[28],32655.0,"[1,160x320,2]",[28],"[0,0,0,0,0.50,32,0,Sikament320,0]",197500.0,2,531.6,[20],[50],[1],[40],[0],[0],0.0,0.0,0,0,0.0,0.0,0.0,0,0,[0],[0],[0],[0],[0],2,1a,0,0,2,2,0.0,1,69.11503837897546,0.0,220.0,28,1,0.0,0,0,0,7,0.14,0.0,0.175,135.0,234.24518670654246,0,-1,2,0,0,0,10000.0,314.1592653589793,13,0.5,CN,38.8,1.0,30.799999999999997,46.74698795180723,2.947734735172463,4.903591960108749,4.903591960108749,3.832055155724202,3.832055155724202,6.374669548141375,6.374669548141375,2.063414314620724,2.063414314620724,3.4325143720761244,31100.0,0.0,1.601846149662477,1.601846149662477,0.0,1.9445305626653084,1.9445305626653084,0.0,3.5463767123277856,3.5463767123277856,31100.0,-4.417414731033799e-05,-4.417414731033799e-05,-0.00018845461727263815,-0.00018845461727263815,-0.00023262876458297614,-0.00023262876458297614,-0.00023262876458297614,1,0,6.048078395345277,0.0,100.0,0.0,50.0,0.0,0.0,0.031415926535897934,0.031415926535897934,0.0,0.0,0.0,0.0,0.0,0.0,0.0,50.0,40.0,50.0,50.0,0.0,0.0,49.99999999999999,8333333.333333336,166666.6666666667,166666.66666666674,25.0,0.25,0.0,0.0,0.0,0.0,0.0,2.947734735172463,38.8,166666.6666666667,166666.66666666674,44.39781012853672,0.0,23.906513146135154,0.0,2,34.15216163733594,0.0,5.305922523310434,15.572411502397436,0.0,0.0,0.0,0.0,0.0,0.0,0.0,108.70970683710824,0.0,0.0,0.0,50.0,0.0,314.1592653589793,-0.10000000000047748,0.0,10000.0,314.1592653589793,0.0,20.0,0.031415926535897934,50.0,10000.0,314.1592653589793,0.0,20.0,0.031415926535897934,50.0,10000.0,314.1592653589793,0.0,20.0,0.031415926535897934,50.0,62.83185307179586,0.0,10000.0,314.1592653589793,0.0,0.5763192059486166,0.6653174731365062,2.0237383247629426
3679,4720,19,S20-20-2,27,0,Rapport des essais: de tirants sous dÃ©formation imposÃ©e de courte durÃ©e,1993,0,Switzerland,Ã‰cole Polytechnique FÃ©dÃ©rale de Lausanne,Construction Materials Laboratory,"Bicher Farra, Jean-Paul Jaccoud",1150.0,1150.0,1000.0,1000.0,100.0,100,"[2,7,6]","[6,7,15]",60.0,"[0,21,0]",0,38.8,"[1,160x320,0]","[7,28,90]",2.947734735172463,"[1,160x320,1]",[28],32655.0,"[1,160x320,2]",[28],"[0,0,0,0,0.50,32,0,Sikament320,0]",197500.0,2,531.6,[20],[50],[1],[40],[0],[0],0.0,0.0,0,0,0.0,0.0,0.0,0,0,[0],[0],[0],[0],[0],2,1a,0,0,2,2,0.0,1,70.05751617505238,0.0,222.99999999999997,28,1,0.0,0,0,0,6,0.15,0.0,0.196,154.0,268.1409279129998,0,-1,2,0,0,0,10000.0,314.1592653589793,13,0.5,CN,38.8,1.0,30.799999999999997,46.74698795180723,2.947734735172463,4.903591960108749,4.903591960108749,3.832055155724202,3.832055155724202,6.374669548141375,6.374669548141375,2.063414314620724,2.063414314620724,3.4325143720761244,31100.0,0.0,1.601846149662477,1.601846149662477,0.0,1.9445305626653084,1.9445305626653084,0.0,3.5463767123277856,3.5463767123277856,31100.0,-4.417414731033799e-05,-4.417414731033799e-05,-0.00018845461727263815,-0.00018845461727263815,-0.00023262876458297614,-0.00023262876458297614,-0.00023262876458297614,1,0,6.048078395345277,0.0,100.0,0.0,50.0,0.0,0.0,0.031415926535897934,0.031415926535897934,0.0,0.0,0.0,0.0,0.0,0.0,0.0,50.0,40.0,50.0,50.0,0.0,0.0,49.99999999999999,8333333.333333336,166666.6666666667,166666.66666666674,25.0,0.25,0.0,0.0,0.0,0.0,0.0,2.947734735172463,38.8,166666.6666666667,166666.66666666674,44.39781012853672,0.0,23.906513146135154,0.0,2,34.15216163733594,0.0,5.305922523310434,15.572411502397436,0.0,0.0,0.0,0.0,0.0,0.0,0.0,108.70970683710824,0.0,0.0,0.0,50.0,0.0,314.1592653589793,-0.10000000000047748,0.0,10000.0,314.1592653589793,0.0,20.0,0.031415926535897934,50.0,10000.0,314.1592653589793,0.0,20.0,0.031415926535897934,50.0,10000.0,314.1592653589793,0.0,20.0,0.031415926535897934,50.0,62.83185307179586,0.0,10000.0,314.1592653589793,0.0,0.5743248567035852,0.6617493342766038,2.051334756464255
3685,4726,19,S20-20-2,26,0,Rapport des essais: de tirants sous dÃ©formation imposÃ©e de courte durÃ©e,1993,0,Switzerland,Ã‰cole Polytechnique FÃ©dÃ©rale de Lausanne,Construction Materials Laboratory,"Bicher Farra, Jean-Paul Jaccoud",1150.0,1150.0,1000.0,1000.0,100.0,100,"[2,7,6]","[6,7,15]",60.0,"[0,21,0]",0,38.8,"[1,160x320,0]","[7,28,90]",2.947734735172463,"[1,160x320,1]",[28],32655.0,"[1,160x320,2]",[28],"[0,0,0,0,0.50,32,0,Sikament320,0]",197500.0,2,531.6,[20],[50],[1],[40],[0],[0],0.0,0.0,0,0,0.0,0.0,0.0,0,0,[0],[0],[0],[0],[0],2,1a,0,0,2,2,0.0,1,58.119464091411174,0.0,185.0,28,1,0.0,0,0,0,6,0.12,0.0,0.17,154.0,253.34827114824898,0,-1,2,0,0,0,10000.0,314.1592653589793,13,0.5,CN,38.8,1.0,30.799999999999997,46.74698795180723,2.947734735172463,4.903591960108749,4.903591960108749,3.832055155724202,3.832055155724202,6.374669548141375,6.374669548141375,2.063414314620724,2.063414314620724,3.4325143720761244,31100.0,0.0,1.601846149662477,1.601846149662477,0.0,1.9445305626653084,1.9445305626653084,0.0,3.5463767123277856,3.5463767123277856,31100.0,-4.417414731033799e-05,-4.417414731033799e-05,-0.00018845461727263815,-0.00018845461727263815,-0.00023262876458297614,-0.00023262876458297614,-0.00023262876458297614,1,0,6.048078395345277,0.0,100.0,0.0,50.0,0.0,0.0,0.031415926535897934,0.031415926535897934,0.0,0.0,0.0,0.0,0.0,0.0,0.0,50.0,40.0,50.0,50.0,0.0,0.0,49.99999999999999,8333333.333333336,166666.6666666667,166666.66666666674,25.0,0.25,0.0,0.0,0.0,0.0,0.0,2.947734735172463,38.8,166666.6666666667,166666.66666666674,44.39781012853672,0.0,23.906513146135154,0.0,2,34.15216163733594,0.0,5.305922523310434,15.572411502397436,0.0,0.0,0.0,0.0,0.0,0.0,0.0,108.70970683710824,0.0,0.0,0.0,50.0,0.0,314.1592653589793,-0.10000000000047748,0.0,10000.0,314.1592653589793,0.0,20.0,0.031415926535897934,50.0,10000.0,314.1592653589793,0.0,20.0,0.031415926535897934,50.0,10000.0,314.1592653589793,0.0,20.0,0.031415926535897934,50.0,62.83185307179586,0.0,10000.0,314.1592653589793,0.0,0.6078588944066073,0.7198844328463195,1.7017799549142922
3720,4761,19,S20-20-3,30,0,Rapport des essais: de tirants sous dÃ©formation imposÃ©e de courte durÃ©e,1993,0,Switzerland,Ã‰cole Polytechnique FÃ©dÃ©rale de Lausanne,Construction Materials Laboratory,"Bicher Farra, Jean-Paul Jaccoud",1150.0,1150.0,1000.0,1000.0,100.0,100,"[2,7,6]","[6,7,15]",60.0,"[0,21,0]",0,38.8,"[1,160x320,0]","[7,28,90]",2.947734735172463,"[1,160x320,1]",[28],32655.0,"[1,160x320,2]",[28],"[0,0,0,0,0.50,32,0,Sikament320,0]",197500.0,2,531.6,[20],[50],[1],[40],[0],[0],0.0,0.0,0,0,0.0,0.0,0.0,0,0,[0],[0],[0],[0],[0],2,1a,0,0,2,2,0.0,1,55.29203070318036,0.0,176.0,28,1,0.0,0,0,0,8,0.1,0.0,0.1352798635994601,120.0,193.69593493134687,0,-1,2,0,0,0,10000.0,314.1592653589793,13,0.5,CN,38.8,1.0,30.799999999999997,46.74698795180723,2.947734735172463,4.903591960108749,4.903591960108749,3.832055155724202,3.832055155724202,6.374669548141375,6.374669548141375,2.063414314620724,2.063414314620724,3.4325143720761244,31100.0,0.0,1.601846149662477,1.601846149662477,0.0,1.9445305626653084,1.9445305626653084,0.0,3.5463767123277856,3.5463767123277856,31100.0,-4.417414731033799e-05,-4.417414731033799e-05,-0.00018845461727263815,-0.00018845461727263815,-0.00023262876458297614,-0.00023262876458297614,-0.00023262876458297614,1,0,6.048078395345277,0.0,100.0,0.0,50.0,0.0,0.0,0.031415926535897934,0.031415926535897934,0.0,0.0,0.0,0.0,0.0,0.0,0.0,50.0,40.0,50.0,50.0,0.0,0.0,49.99999999999999,8333333.333333336,166666.6666666667,166666.66666666674,25.0,0.25,0.0,0.0,0.0,0.0,0.0,2.947734735172463,38.8,166666.6666666667,166666.66666666674,44.39781012853672,0.0,23.906513146135154,0.0,2,34.15216163733594,0.0,5.305922523310434,15.572411502397436,0.0,0.0,0.0,0.0,0.0,0.0,0.0,108.70970683710824,0.0,0.0,0.0,50.0,0.0,314.1592653589793,-0.10000000000047748,0.0,10000.0,314.1592653589793,0.0,20.0,0.031415926535897934,50.0,10000.0,314.1592653589793,0.0,20.0,0.031415926535897934,50.0,10000.0,314.1592653589793,0.0,20.0,0.031415926535897934,50.0,62.83185307179586,0.0,10000.0,314.1592653589793,0.0,0.6195277151403953,0.7392083148167744,1.6189906598103538
3721,4762,19,S20-20-3,31,0,Rapport des essais: de tirants sous dÃ©formation imposÃ©e de courte durÃ©e,1993,0,Switzerland,Ã‰cole Polytechnique FÃ©dÃ©rale de Lausanne,Construction Materials Laboratory,"Bicher Farra, Jean-Paul Jaccoud",1150.0,1150.0,1000.0,1000.0,100.0,100,"[2,7,6]","[6,7,15]",60.0,"[0,21,0]",0,38.8,"[1,160x320,0]","[7,28,90]",2.947734735172463,"[1,160x320,1]",[28],32655.0,"[1,160x320,2]",[28],"[0,0,0,0,0.50,32,0,Sikament320,0]",197500.0,2,531.6,[20],[50],[1],[40],[0],[0],0.0,0.0,0,0,0.0,0.0,0.0,0,0,[0],[0],[0],[0],[0],2,1a,0,0,2,2,0.0,1,67.54424205218056,0.0,215.00000000000003,28,1,0.0,0,0,0,8,0.12,0.0,0.175,120.0,234.24518670654246,0,-1,2,0,0,0,10000.0,314.1592653589793,13,0.5,CN,38.8,1.0,30.799999999999997,46.74698795180723,2.947734735172463,4.903591960108749,4.903591960108749,3.832055155724202,3.832055155724202,6.374669548141375,6.374669548141375,2.063414314620724,2.063414314620724,3.4325143720761244,31100.0,0.0,1.601846149662477,1.601846149662477,0.0,1.9445305626653084,1.9445305626653084,0.0,3.5463767123277856,3.5463767123277856,31100.0,-4.417414731033799e-05,-4.417414731033799e-05,-0.00018845461727263815,-0.00018845461727263815,-0.00023262876458297614,-0.00023262876458297614,-0.00023262876458297614,1,0,6.048078395345277,0.0,100.0,0.0,50.0,0.0,0.0,0.031415926535897934,0.031415926535897934,0.0,0.0,0.0,0.0,0.0,0.0,0.0,50.0,40.0,50.0,50.0,0.0,0.0,49.99999999999999,8333333.333333336,166666.6666666667,166666.66666666674,25.0,0.25,0.0,0.0,0.0,0.0,0.0,2.947734735172463,38.8,166666.6666666667,166666.66666666674,44.39781012853672,0.0,23.906513146135154,0.0,2,34.15216163733594,0.0,5.305922523310434,15.572411502397436,0.0,0.0,0.0,0.0,0.0,0.0,0.0,108.70970683710824,0.0,0.0,0.0,50.0,0.0,314.1592653589793,-0.10000000000047748,0.0,10000.0,314.1592653589793,0.0,20.0,0.031415926535897934,50.0,10000.0,314.1592653589793,0.0,20.0,0.031415926535897934,50.0,10000.0,314.1592653589793,0.0,20.0,0.031415926535897934,50.0,62.83185307179586,0.0,10000.0,314.1592653589793,0.0,0.5798402596025064,0.6715815674921641,1.9777442719274212
3735,4864,19,S22-14-1,32,0,Rapport des essais: de tirants sous dÃ©formation imposÃ©e de courte durÃ©e,1993,0,Switzerland,Ã‰cole Polytechnique FÃ©dÃ©rale de Lausanne,Construction Materials Laboratory,"Bicher Farra, Jean-Paul Jaccoud",1150.0,1150.0,1000.0,1000.0,100.0,100,"[2,7,6]","[6,7,15]",60.0,"[0,21,0]",0,56.9,"[1,160x320,0]","[7,28,90]",4.011688105449142,"[1,160x320,1]",[28],36120.0,"[1,160x320,2]",[28],"[0,0,0,0,0.47,32,0,Sikament320,0]",196317.0,2,558.2,[14],[50],[1],[43],[0],[0],0.0,0.0,0,0,0.0,0.0,0.0,0,0,[0],[0],[0],[0],[0],2,1a,0,0,2,2,0.0,1,39.408138246630365,0.0,256.0,28,1,0.0,0,0,0,7,0.14,0.0,0.189,138.0,138.0,0,-1,2,0,0,0,10000.0,153.93804002589985,13,0.5,CN,56.9,1.0,48.9,68.0,4.011688105449142,6.673491106788273,6.673491106788273,5.215194537083885,5.215194537083885,8.675538438824756,8.675538438824756,2.808181673814399,2.808181673814399,4.671443774751791,34400.0,0.0,1.2252491872420557,1.2252491872420557,0.0,1.1581744833744532,1.1581744833744532,0.0,2.3834236706165086,2.3834236706165086,34400.0,-7.554845907591587e-05,-7.554845907591587e-05,-0.00014616069718709538,-0.00014616069718709538,-0.00022170915626301127,-0.00022170915626301127,-0.00022170915626301127,1,0,5.435132890365448,0.0,100.0,0.0,50.0,0.0,0.0,0.015393804002589986,0.015393804002589986,0.0,0.0,0.0,0.0,0.0,0.0,0.0,50.0,43.0,50.0,50.0,0.0,0.0,50.0,8333333.333333336,166666.66666666672,166666.66666666672,25.0,0.25,0.0,0.0,0.0,0.0,0.0,4.011688105449142,56.9,166666.66666666672,166666.66666666672,55.71254467807579,0.0,29.99906251896388,0.0,1,42.85580359851983,0.0,7.221038589808456,18.85802216564611,0.0,0.0,0.0,0.0,0.0,0.0,0.0,278.39644828081094,0.0,0.0,0.0,50.0,0.0,153.93804002589985,-0.10000000000047748,0.0,10000.0,153.93804002589985,0.0,14.0,0.015393804002589986,50.0,10000.0,153.93804002589985,0.0,14.0,0.015393804002589986,50.0,10000.0,153.93804002589985,0.0,14.0,0.015393804002589986,50.0,43.982297150257104,0.0,10000.0,153.93804002589985,0.0,1.0,1.0,0.9195519611722194
3738,4867,19,S22-14-1,26,0,Rapport des essais: de tirants sous dÃ©formation imposÃ©e de courte durÃ©e,1993,0,Switzerland,Ã‰cole Polytechnique FÃ©dÃ©rale de Lausanne,Construction Materials Laboratory,"Bicher Farra, Jean-Paul Jaccoud",1150.0,1150.0,1000.0,1000.0,100.0,100,"[2,7,6]","[6,7,15]",60.0,"[0,21,0]",0,56.9,"[1,160x320,0]","[7,28,90]",4.011688105449142,"[1,160x320,1]",[28],36120.0,"[1,160x320,2]",[28],"[0,0,0,0,0.47,32,0,Sikament320,0]",196317.0,2,558.2,[14],[50],[1],[43],[0],[0],0.0,0.0,0,0,0.0,0.0,0.0,0,0,[0],[0],[0],[0],[0],2,1a,0,0,2,2,0.0,1,34.02030684572387,0.0,221.00000000000003,28,1,0.0,0,0,0,6,0.1,0.0,0.203,157.0,185.0,0,-1,2,0,0,0,10000.0,153.93804002589985,13,0.5,CN,56.9,1.0,48.9,68.0,4.011688105449142,6.673491106788273,6.673491106788273,5.215194537083885,5.215194537083885,8.675538438824756,8.675538438824756,2.808181673814399,2.808181673814399,4.671443774751791,34400.0,0.0,1.2252491872420557,1.2252491872420557,0.0,1.1581744833744532,1.1581744833744532,0.0,2.3834236706165086,2.3834236706165086,34400.0,-7.554845907591587e-05,-7.554845907591587e-05,-0.00014616069718709538,-0.00014616069718709538,-0.00022170915626301127,-0.00022170915626301127,-0.00022170915626301127,1,0,5.435132890365448,0.0,100.0,0.0,50.0,0.0,0.0,0.015393804002589986,0.015393804002589986,0.0,0.0,0.0,0.0,0.0,0.0,0.0,50.0,43.0,50.0,50.0,0.0,0.0,50.0,8333333.333333336,166666.66666666672,166666.66666666672,25.0,0.25,0.0,0.0,0.0,0.0,0.0,4.011688105449142,56.9,166666.66666666672,166666.66666666672,55.71254467807579,0.0,29.99906251896388,0.0,1,42.85580359851983,0.0,7.221038589808456,18.85802216564611,0.0,0.0,0.0,0.0,0.0,0.0,0.0,278.39644828081094,0.0,0.0,0.0,50.0,0.0,153.93804002589985,-0.10000000000047748,0.0,10000.0,153.93804002589985,0.0,14.0,0.015393804002589986,50.0,10000.0,153.93804002589985,0.0,14.0,0.015393804002589986,50.0,10000.0,153.93804002589985,0.0,14.0,0.015393804002589986,50.0,43.982297150257104,0.0,10000.0,153.93804002589985,0.0,1.0,1.0,0.7938319664807051
3739,4868,19,S22-14-1,24,0,Rapport des essais: de tirants sous dÃ©formation imposÃ©e de courte durÃ©e,1993,0,Switzerland,Ã‰cole Polytechnique FÃ©dÃ©rale de Lausanne,Construction Materials Laboratory,"Bicher Farra, Jean-Paul Jaccoud",1150.0,1150.0,1000.0,1000.0,100.0,100,"[2,7,6]","[6,7,15]",60.0,"[0,21,0]",0,56.9,"[1,160x320,0]","[7,28,90]",4.011688105449142,"[1,160x320,1]",[28],36120.0,"[1,160x320,2]",[28],"[0,0,0,0,0.47,32,0,Sikament320,0]",196317.0,2,558.2,[14],[50],[1],[43],[0],[0],0.0,0.0,0,0,0.0,0.0,0.0,0,0,[0],[0],[0],[0],[0],2,1a,0,0,2,2,0.0,1,31.71123624533537,0.0,206.0,28,1,0.0,0,0,0,5,0.1,0.0,0.158,185.0,548.0,0,-1,2,0,0,0,10000.0,153.93804002589985,13,0.5,CN,56.9,1.0,48.9,68.0,4.011688105449142,6.673491106788273,6.673491106788273,5.215194537083885,5.215194537083885,8.675538438824756,8.675538438824756,2.808181673814399,2.808181673814399,4.671443774751791,34400.0,0.0,1.2252491872420557,1.2252491872420557,0.0,1.1581744833744532,1.1581744833744532,0.0,2.3834236706165086,2.3834236706165086,34400.0,-7.554845907591587e-05,-7.554845907591587e-05,-0.00014616069718709538,-0.00014616069718709538,-0.00022170915626301127,-0.00022170915626301127,-0.00022170915626301127,1,0,5.435132890365448,0.0,100.0,0.0,50.0,0.0,0.0,0.015393804002589986,0.015393804002589986,0.0,0.0,0.0,0.0,0.0,0.0,0.0,50.0,43.0,50.0,50.0,0.0,0.0,50.0,8333333.333333336,166666.66666666672,166666.66666666672,25.0,0.25,0.0,0.0,0.0,0.0,0.0,4.011688105449142,56.9,166666.66666666672,166666.66666666672,55.71254467807579,0.0,29.99906251896388,0.0,1,42.85580359851983,0.0,7.221038589808456,18.85802216564611,0.0,0.0,0.0,0.0,0.0,0.0,0.0,278.39644828081094,0.0,0.0,0.0,50.0,0.0,153.93804002589985,-0.10000000000047748,0.0,10000.0,153.93804002589985,0.0,14.0,0.015393804002589986,50.0,10000.0,153.93804002589985,0.0,14.0,0.015393804002589986,50.0,10000.0,153.93804002589985,0.0,14.0,0.015393804002589986,50.0,43.982297150257104,0.0,10000.0,153.93804002589985,0.0,1.0,1.0,0.7399519687557703
3741,4870,19,S22-14-1,34,0,Rapport des essais: de tirants sous dÃ©formation imposÃ©e de courte durÃ©e,1993,0,Switzerland,Ã‰cole Polytechnique FÃ©dÃ©rale de Lausanne,Construction Materials Laboratory,"Bicher Farra, Jean-Paul Jaccoud",1150.0,1150.0,1000.0,1000.0,100.0,100,"[2,7,6]","[6,7,15]",60.0,"[0,21,0]",0,56.9,"[1,160x320,0]","[7,28,90]",4.011688105449142,"[1,160x320,1]",[28],36120.0,"[1,160x320,2]",[28],"[0,0,0,0,0.47,32,0,Sikament320,0]",196317.0,2,558.2,[14],[50],[1],[43],[0],[0],0.0,0.0,0,0,0.0,0.0,0.0,0,0,[0],[0],[0],[0],[0],2,1a,0,0,2,2,0.0,1,50.18380104844336,0.0,326.0,28,1,0.0,0,0,0,7,0.2,0.0,0.286,139.0,159.0,0,-1,2,0,0,0,10000.0,153.93804002589985,13,0.5,CN,56.9,1.0,48.9,68.0,4.011688105449142,6.673491106788273,6.673491106788273,5.215194537083885,5.215194537083885,8.675538438824756,8.675538438824756,2.808181673814399,2.808181673814399,4.671443774751791,34400.0,0.0,1.2252491872420557,1.2252491872420557,0.0,1.1581744833744532,1.1581744833744532,0.0,2.3834236706165086,2.3834236706165086,34400.0,-7.554845907591587e-05,-7.554845907591587e-05,-0.00014616069718709538,-0.00014616069718709538,-0.00022170915626301127,-0.00022170915626301127,-0.00022170915626301127,1,0,5.435132890365448,0.0,100.0,0.0,50.0,0.0,0.0,0.015393804002589986,0.015393804002589986,0.0,0.0,0.0,0.0,0.0,0.0,0.0,50.0,43.0,50.0,50.0,0.0,0.0,50.0,8333333.333333336,166666.66666666672,166666.66666666672,25.0,0.25,0.0,0.0,0.0,0.0,0.0,4.011688105449142,56.9,166666.66666666672,166666.66666666672,55.71254467807579,0.0,29.99906251896388,0.0,1,42.85580359851983,0.0,7.221038589808456,18.85802216564611,0.0,0.0,0.0,0.0,0.0,0.0,0.0,278.39644828081094,0.0,0.0,0.0,50.0,0.0,153.93804002589985,-0.10000000000047748,0.0,10000.0,153.93804002589985,0.0,14.0,0.015393804002589986,50.0,10000.0,153.93804002589985,0.0,14.0,0.015393804002589986,50.0,10000.0,153.93804002589985,0.0,14.0,0.015393804002589986,50.0,43.982297150257104,0.0,10000.0,153.93804002589985,0.0,1.0,1.0,1.1709919505552482
3742,4871,19,S22-14-1,16,0,Rapport des essais: de tirants sous dÃ©formation imposÃ©e de courte durÃ©e,1993,0,Switzerland,Ã‰cole Polytechnique FÃ©dÃ©rale de Lausanne,Construction Materials Laboratory,"Bicher Farra, Jean-Paul Jaccoud",1150.0,1150.0,1000.0,1000.0,100.0,100,"[2,7,6]","[6,7,15]",60.0,"[0,21,0]",0,56.9,"[1,160x320,0]","[7,28,90]",4.011688105449142,"[1,160x320,1]",[28],36120.0,"[1,160x320,2]",[28],"[0,0,0,0,0.47,32,0,Sikament320,0]",196317.0,2,558.2,[14],[50],[1],[43],[0],[0],0.0,0.0,0,0,0.0,0.0,0.0,0,0,[0],[0],[0],[0],[0],2,1a,0,0,2,2,0.0,1,30.01791780505047,0.0,195.0,28,1,0.0,0,0,0,4,0.07,0.0,0.172,211.0,211.0,0,-1,2,0,0,0,10000.0,153.93804002589985,13,0.5,CN,56.9,1.0,48.9,68.0,4.011688105449142,6.673491106788273,6.673491106788273,5.215194537083885,5.215194537083885,8.675538438824756,8.675538438824756,2.808181673814399,2.808181673814399,4.671443774751791,34400.0,0.0,1.2252491872420557,1.2252491872420557,0.0,1.1581744833744532,1.1581744833744532,0.0,2.3834236706165086,2.3834236706165086,34400.0,-7.554845907591587e-05,-7.554845907591587e-05,-0.00014616069718709538,-0.00014616069718709538,-0.00022170915626301127,-0.00022170915626301127,-0.00022170915626301127,1,0,5.435132890365448,0.0,100.0,0.0,50.0,0.0,0.0,0.015393804002589986,0.015393804002589986,0.0,0.0,0.0,0.0,0.0,0.0,0.0,50.0,43.0,50.0,50.0,0.0,0.0,50.0,8333333.333333336,166666.66666666672,166666.66666666672,25.0,0.25,0.0,0.0,0.0,0.0,0.0,4.011688105449142,56.9,166666.66666666672,166666.66666666672,55.71254467807579,0.0,29.99906251896388,0.0,1,42.85580359851983,0.0,7.221038589808456,18.85802216564611,0.0,0.0,0.0,0.0,0.0,0.0,0.0,278.39644828081094,0.0,0.0,0.0,50.0,0.0,153.93804002589985,-0.10000000000047748,0.0,10000.0,153.93804002589985,0.0,14.0,0.015393804002589986,50.0,10000.0,153.93804002589985,0.0,14.0,0.015393804002589986,50.0,10000.0,153.93804002589985,0.0,14.0,0.015393804002589986,50.0,43.982297150257104,0.0,10000.0,153.93804002589985,0.0,1.0,1.0,0.7004399704241514
3743,4872,19,S22-14-1,28,0,Rapport des essais: de tirants sous dÃ©formation imposÃ©e de courte durÃ©e,1993,0,Switzerland,Ã‰cole Polytechnique FÃ©dÃ©rale de Lausanne,Construction Materials Laboratory,"Bicher Farra, Jean-Paul Jaccoud",1150.0,1150.0,1000.0,1000.0,100.0,100,"[2,7,6]","[6,7,15]",60.0,"[0,21,0]",0,56.9,"[1,160x320,0]","[7,28,90]",4.011688105449142,"[1,160x320,1]",[28],36120.0,"[1,160x320,2]",[28],"[0,0,0,0,0.47,32,0,Sikament320,0]",196317.0,2,558.2,[14],[50],[1],[43],[0],[0],0.0,0.0,0,0,0.0,0.0,0.0,0,0,[0],[0],[0],[0],[0],2,1a,0,0,2,2,0.0,1,33.25061664559437,0.0,216.0,28,1,0.0,0,0,0,6,0.11,0.0,0.183,158.0,286.0,0,-1,2,0,0,0,10000.0,153.93804002589985,13,0.5,CN,56.9,1.0,48.9,68.0,4.011688105449142,6.673491106788273,6.673491106788273,5.215194537083885,5.215194537083885,8.675538438824756,8.675538438824756,2.808181673814399,2.808181673814399,4.671443774751791,34400.0,0.0,1.2252491872420557,1.2252491872420557,0.0,1.1581744833744532,1.1581744833744532,0.0,2.3834236706165086,2.3834236706165086,34400.0,-7.554845907591587e-05,-7.554845907591587e-05,-0.00014616069718709538,-0.00014616069718709538,-0.00022170915626301127,-0.00022170915626301127,-0.00022170915626301127,1,0,5.435132890365448,0.0,100.0,0.0,50.0,0.0,0.0,0.015393804002589986,0.015393804002589986,0.0,0.0,0.0,0.0,0.0,0.0,0.0,50.0,43.0,50.0,50.0,0.0,0.0,50.0,8333333.333333336,166666.66666666672,166666.66666666672,25.0,0.25,0.0,0.0,0.0,0.0,0.0,4.011688105449142,56.9,166666.66666666672,166666.66666666672,55.71254467807579,0.0,29.99906251896388,0.0,1,42.85580359851983,0.0,7.221038589808456,18.85802216564611,0.0,0.0,0.0,0.0,0.0,0.0,0.0,278.39644828081094,0.0,0.0,0.0,50.0,0.0,153.93804002589985,-0.10000000000047748,0.0,10000.0,153.93804002589985,0.0,14.0,0.015393804002589986,50.0,10000.0,153.93804002589985,0.0,14.0,0.015393804002589986,50.0,10000.0,153.93804002589985,0.0,14.0,0.015393804002589986,50.0,43.982297150257104,0.0,10000.0,153.93804002589985,0.0,1.0,1.0,0.7758719672390602
3748,4877,19,S22-14-1,29,0,Rapport des essais: de tirants sous dÃ©formation imposÃ©e de courte durÃ©e,1993,0,Switzerland,Ã‰cole Polytechnique FÃ©dÃ©rale de Lausanne,Construction Materials Laboratory,"Bicher Farra, Jean-Paul Jaccoud",1150.0,1150.0,1000.0,1000.0,100.0,100,"[2,7,6]","[6,7,15]",60.0,"[0,21,0]",0,56.9,"[1,160x320,0]","[7,28,90]",4.011688105449142,"[1,160x320,1]",[28],36120.0,"[1,160x320,2]",[28],"[0,0,0,0,0.47,32,0,Sikament320,0]",196317.0,2,558.2,[14],[50],[1],[43],[0],[0],0.0,0.0,0,0,0.0,0.0,0.0,0,0,[0],[0],[0],[0],[0],2,1a,0,0,2,2,0.0,1,37.09906764624186,0.0,241.0,28,1,0.0,0,0,0,7,0.11,0.0,0.175,137.0,157.0,0,-1,2,0,0,0,10000.0,153.93804002589985,13,0.5,CN,56.9,1.0,48.9,68.0,4.011688105449142,6.673491106788273,6.673491106788273,5.215194537083885,5.215194537083885,8.675538438824756,8.675538438824756,2.808181673814399,2.808181673814399,4.671443774751791,34400.0,0.0,1.2252491872420557,1.2252491872420557,0.0,1.1581744833744532,1.1581744833744532,0.0,2.3834236706165086,2.3834236706165086,34400.0,-7.554845907591587e-05,-7.554845907591587e-05,-0.00014616069718709538,-0.00014616069718709538,-0.00022170915626301127,-0.00022170915626301127,-0.00022170915626301127,1,0,5.435132890365448,0.0,100.0,0.0,50.0,0.0,0.0,0.015393804002589986,0.015393804002589986,0.0,0.0,0.0,0.0,0.0,0.0,0.0,50.0,43.0,50.0,50.0,0.0,0.0,50.0,8333333.333333336,166666.66666666672,166666.66666666672,25.0,0.25,0.0,0.0,0.0,0.0,0.0,4.011688105449142,56.9,166666.66666666672,166666.66666666672,55.71254467807579,0.0,29.99906251896388,0.0,1,42.85580359851983,0.0,7.221038589808456,18.85802216564611,0.0,0.0,0.0,0.0,0.0,0.0,0.0,278.39644828081094,0.0,0.0,0.0,50.0,0.0,153.93804002589985,-0.10000000000047748,0.0,10000.0,153.93804002589985,0.0,14.0,0.015393804002589986,50.0,10000.0,153.93804002589985,0.0,14.0,0.015393804002589986,50.0,10000.0,153.93804002589985,0.0,14.0,0.015393804002589986,50.0,43.982297150257104,0.0,10000.0,153.93804002589985,0.0,1.0,1.0,0.8656719634472846
3750,4879,19,S22-14-1,33,0,Rapport des essais: de tirants sous dÃ©formation imposÃ©e de courte durÃ©e,1993,0,Switzerland,Ã‰cole Polytechnique FÃ©dÃ©rale de Lausanne,Construction Materials Laboratory,"Bicher Farra, Jean-Paul Jaccoud",1150.0,1150.0,1000.0,1000.0,100.0,100,"[2,7,6]","[6,7,15]",60.0,"[0,21,0]",0,56.9,"[1,160x320,0]","[7,28,90]",4.011688105449142,"[1,160x320,1]",[28],36120.0,"[1,160x320,2]",[28],"[0,0,0,0,0.47,32,0,Sikament320,0]",196317.0,2,558.2,[14],[50],[1],[43],[0],[0],0.0,0.0,0,0,0.0,0.0,0.0,0,0,[0],[0],[0],[0],[0],2,1a,0,0,2,2,0.0,1,44.33415552745916,0.0,288.0,28,1,0.0,0,0,0,7,0.17,0.0,0.207,139.0,139.0,0,-1,2,0,0,0,10000.0,153.93804002589985,13,0.5,CN,56.9,1.0,48.9,68.0,4.011688105449142,6.673491106788273,6.673491106788273,5.215194537083885,5.215194537083885,8.675538438824756,8.675538438824756,2.808181673814399,2.808181673814399,4.671443774751791,34400.0,0.0,1.2252491872420557,1.2252491872420557,0.0,1.1581744833744532,1.1581744833744532,0.0,2.3834236706165086,2.3834236706165086,34400.0,-7.554845907591587e-05,-7.554845907591587e-05,-0.00014616069718709538,-0.00014616069718709538,-0.00022170915626301127,-0.00022170915626301127,-0.00022170915626301127,1,0,5.435132890365448,0.0,100.0,0.0,50.0,0.0,0.0,0.015393804002589986,0.015393804002589986,0.0,0.0,0.0,0.0,0.0,0.0,0.0,50.0,43.0,50.0,50.0,0.0,0.0,50.0,8333333.333333336,166666.66666666672,166666.66666666672,25.0,0.25,0.0,0.0,0.0,0.0,0.0,4.011688105449142,56.9,166666.66666666672,166666.66666666672,55.71254467807579,0.0,29.99906251896388,0.0,1,42.85580359851983,0.0,7.221038589808456,18.85802216564611,0.0,0.0,0.0,0.0,0.0,0.0,0.0,278.39644828081094,0.0,0.0,0.0,50.0,0.0,153.93804002589985,-0.10000000000047748,0.0,10000.0,153.93804002589985,0.0,14.0,0.015393804002589986,50.0,10000.0,153.93804002589985,0.0,14.0,0.015393804002589986,50.0,10000.0,153.93804002589985,0.0,14.0,0.015393804002589986,50.0,43.982297150257104,0.0,10000.0,153.93804002589985,0.0,1.0,1.0,1.0344959563187468
3754,4883,19,S22-14-1,25,0,Rapport des essais: de tirants sous dÃ©formation imposÃ©e de courte durÃ©e,1993,0,Switzerland,Ã‰cole Polytechnique FÃ©dÃ©rale de Lausanne,Construction Materials Laboratory,"Bicher Farra, Jean-Paul Jaccoud",1150.0,1150.0,1000.0,1000.0,100.0,100,"[2,7,6]","[6,7,15]",60.0,"[0,21,0]",0,56.9,"[1,160x320,0]","[7,28,90]",4.011688105449142,"[1,160x320,1]",[28],36120.0,"[1,160x320,2]",[28],"[0,0,0,0,0.47,32,0,Sikament320,0]",196317.0,2,558.2,[14],[50],[1],[43],[0],[0],0.0,0.0,0,0,0.0,0.0,0.0,0,0,[0],[0],[0],[0],[0],2,1a,0,0,2,2,0.0,1,34.02030684572387,0.0,221.00000000000003,28,1,0.0,0,0,0,5,0.11,0.0,0.203,185.0,185.0,0,-1,2,0,0,0,10000.0,153.93804002589985,13,0.5,CN,56.9,1.0,48.9,68.0,4.011688105449142,6.673491106788273,6.673491106788273,5.215194537083885,5.215194537083885,8.675538438824756,8.675538438824756,2.808181673814399,2.808181673814399,4.671443774751791,34400.0,0.0,1.2252491872420557,1.2252491872420557,0.0,1.1581744833744532,1.1581744833744532,0.0,2.3834236706165086,2.3834236706165086,34400.0,-7.554845907591587e-05,-7.554845907591587e-05,-0.00014616069718709538,-0.00014616069718709538,-0.00022170915626301127,-0.00022170915626301127,-0.00022170915626301127,1,0,5.435132890365448,0.0,100.0,0.0,50.0,0.0,0.0,0.015393804002589986,0.015393804002589986,0.0,0.0,0.0,0.0,0.0,0.0,0.0,50.0,43.0,50.0,50.0,0.0,0.0,50.0,8333333.333333336,166666.66666666672,166666.66666666672,25.0,0.25,0.0,0.0,0.0,0.0,0.0,4.011688105449142,56.9,166666.66666666672,166666.66666666672,55.71254467807579,0.0,29.99906251896388,0.0,1,42.85580359851983,0.0,7.221038589808456,18.85802216564611,0.0,0.0,0.0,0.0,0.0,0.0,0.0,278.39644828081094,0.0,0.0,0.0,50.0,0.0,153.93804002589985,-0.10000000000047748,0.0,10000.0,153.93804002589985,0.0,14.0,0.015393804002589986,50.0,10000.0,153.93804002589985,0.0,14.0,0.015393804002589986,50.0,10000.0,153.93804002589985,0.0,14.0,0.015393804002589986,50.0,43.982297150257104,0.0,10000.0,153.93804002589985,0.0,1.0,1.0,0.7938319664807051
3755,4884,19,S22-14-1,31,0,Rapport des essais: de tirants sous dÃ©formation imposÃ©e de courte durÃ©e,1993,0,Switzerland,Ã‰cole Polytechnique FÃ©dÃ©rale de Lausanne,Construction Materials Laboratory,"Bicher Farra, Jean-Paul Jaccoud",1150.0,1150.0,1000.0,1000.0,100.0,100,"[2,7,6]","[6,7,15]",60.0,"[0,21,0]",0,56.9,"[1,160x320,0]","[7,28,90]",4.011688105449142,"[1,160x320,1]",[28],36120.0,"[1,160x320,2]",[28],"[0,0,0,0,0.47,32,0,Sikament320,0]",196317.0,2,558.2,[14],[50],[1],[43],[0],[0],0.0,0.0,0,0,0.0,0.0,0.0,0,0,[0],[0],[0],[0],[0],2,1a,0,0,2,2,0.0,1,36.637253526164166,0.0,238.00000000000003,28,1,0.0,0,0,0,7,0.13,0.0,0.175,138.0,157.0,0,-1,2,0,0,0,10000.0,153.93804002589985,13,0.5,CN,56.9,1.0,48.9,68.0,4.011688105449142,6.673491106788273,6.673491106788273,5.215194537083885,5.215194537083885,8.675538438824756,8.675538438824756,2.808181673814399,2.808181673814399,4.671443774751791,34400.0,0.0,1.2252491872420557,1.2252491872420557,0.0,1.1581744833744532,1.1581744833744532,0.0,2.3834236706165086,2.3834236706165086,34400.0,-7.554845907591587e-05,-7.554845907591587e-05,-0.00014616069718709538,-0.00014616069718709538,-0.00022170915626301127,-0.00022170915626301127,-0.00022170915626301127,1,0,5.435132890365448,0.0,100.0,0.0,50.0,0.0,0.0,0.015393804002589986,0.015393804002589986,0.0,0.0,0.0,0.0,0.0,0.0,0.0,50.0,43.0,50.0,50.0,0.0,0.0,50.0,8333333.333333336,166666.66666666672,166666.66666666672,25.0,0.25,0.0,0.0,0.0,0.0,0.0,4.011688105449142,56.9,166666.66666666672,166666.66666666672,55.71254467807579,0.0,29.99906251896388,0.0,1,42.85580359851983,0.0,7.221038589808456,18.85802216564611,0.0,0.0,0.0,0.0,0.0,0.0,0.0,278.39644828081094,0.0,0.0,0.0,50.0,0.0,153.93804002589985,-0.10000000000047748,0.0,10000.0,153.93804002589985,0.0,14.0,0.015393804002589986,50.0,10000.0,153.93804002589985,0.0,14.0,0.015393804002589986,50.0,10000.0,153.93804002589985,0.0,14.0,0.015393804002589986,50.0,43.982297150257104,0.0,10000.0,153.93804002589985,0.0,1.0,1.0,0.8548959639022977
3757,4886,19,S22-14-1,30,0,Rapport des essais: de tirants sous dÃ©formation imposÃ©e de courte durÃ©e,1993,0,Switzerland,Ã‰cole Polytechnique FÃ©dÃ©rale de Lausanne,Construction Materials Laboratory,"Bicher Farra, Jean-Paul Jaccoud",1150.0,1150.0,1000.0,1000.0,100.0,100,"[2,7,6]","[6,7,15]",60.0,"[0,21,0]",0,56.9,"[1,160x320,0]","[7,28,90]",4.011688105449142,"[1,160x320,1]",[28],36120.0,"[1,160x320,2]",[28],"[0,0,0,0,0.47,32,0,Sikament320,0]",196317.0,2,558.2,[14],[50],[1],[43],[0],[0],0.0,0.0,0,0,0.0,0.0,0.0,0,0,[0],[0],[0],[0],[0],2,1a,0,0,2,2,0.0,1,31.71123624533537,0.0,206.0,28,1,0.0,0,0,0,7,0.11,0.0,0.158,137.0,548.0,0,-1,2,0,0,0,10000.0,153.93804002589985,13,0.5,CN,56.9,1.0,48.9,68.0,4.011688105449142,6.673491106788273,6.673491106788273,5.215194537083885,5.215194537083885,8.675538438824756,8.675538438824756,2.808181673814399,2.808181673814399,4.671443774751791,34400.0,0.0,1.2252491872420557,1.2252491872420557,0.0,1.1581744833744532,1.1581744833744532,0.0,2.3834236706165086,2.3834236706165086,34400.0,-7.554845907591587e-05,-7.554845907591587e-05,-0.00014616069718709538,-0.00014616069718709538,-0.00022170915626301127,-0.00022170915626301127,-0.00022170915626301127,1,0,5.435132890365448,0.0,100.0,0.0,50.0,0.0,0.0,0.015393804002589986,0.015393804002589986,0.0,0.0,0.0,0.0,0.0,0.0,0.0,50.0,43.0,50.0,50.0,0.0,0.0,50.0,8333333.333333336,166666.66666666672,166666.66666666672,25.0,0.25,0.0,0.0,0.0,0.0,0.0,4.011688105449142,56.9,166666.66666666672,166666.66666666672,55.71254467807579,0.0,29.99906251896388,0.0,1,42.85580359851983,0.0,7.221038589808456,18.85802216564611,0.0,0.0,0.0,0.0,0.0,0.0,0.0,278.39644828081094,0.0,0.0,0.0,50.0,0.0,153.93804002589985,-0.10000000000047748,0.0,10000.0,153.93804002589985,0.0,14.0,0.015393804002589986,50.0,10000.0,153.93804002589985,0.0,14.0,0.015393804002589986,50.0,10000.0,153.93804002589985,0.0,14.0,0.015393804002589986,50.0,43.982297150257104,0.0,10000.0,153.93804002589985,0.0,1.0,1.0,0.7399519687557703
