Repository: iavdesch/Research

Readme
======

The supporting files are related to the study "A method for determining the performance of formulas for calculating the crack width and spacing in reinforced concrete elements".

The following files are relevant:
Research/Method_comparing_CWFs/Data_processing_for_GitHuB_Final (contains the data processing of the database "Crack width and crack spacing in reinforced and prestressed concrete elements: database")
Research/Method_comparing_CWFs/CWF_analysis_for_GitHuB_Final (contains the evaluation of the different crack width formulas)

File: Method_comparing_CWFs/Datasets_Used/Working_database_no_hordijk_no_initshrink.csv (part 65 of 83)
,ID,EPID,ELID,LOADID,DOI,title,year,journal,country,institution,laboratory,authors,Ltot,Lspan,Lcons,Lmeas,h,b,hc,thc,RH,Temp,pd,fcm,catfcm,tfcm,fctm,catfctm,tfctm,Ecm,catEcm,tEcm,mix,Es,fsr,fy,phi,zs,nbl,clat,phit,st,phiw,sw,type,method,fpk,fp01k,Ep,rel,fpr,npl,phip,Ap,zp,cplat,catf,epsin,catcal,selfw,typew,locw,epsc,Nrep,N,M,sigs,t0,t,PL,catp,t0p,tp,ncr,wm,wk,wmax,sm,smax,indLR,indNP,indtfcm,indtfctm,indtEcm,slab,Ac,Astot,ts,sc,class_C,fcm28,Bcc,fck28,fcm_cube_150,fctm28,fctmfl28,fctmfl,fct095_28,fct095,fct095fl_28,fct095fl,fct005,fct005_28,fct005fl,Ecm28,phi_bc,phi_bc_prestress,phi_bc_prior_load,phi_dc,phi_dc_prestress,phi_dc_prior_load,phi_creep,phi_creep_prestress,phi_creep_prior_load,Ecm0,eps_cbs,eps_cbs_prestress,eps_cds,eps_cds_prestress,shrinkage,shrinkage_prestress,shrinkage_init,bondLR,bondPR,ae,ap,sxLR,sxNP,zstot,zstensinit,Astensinit,rhotot,rhotensinit,At,Aw,Aptot,zptot,zeta1,zeta,phi_peq,ry,cy,ry0,rx,ryp,cyp,cog,Izz,Wb,Wt,rho,qself,Mself,ep,Mp,pre_loss,initstrain,fctmorg,fcmorg,W_Ib,W_It,Ncr095,Mcr095,Ncr005,Mcr005,CS,Ncr,Mcr,tau_bms,tau_max,xcinit,epsinit,dpsigs,xc,eps,epsbot,sigssimpl,sigsr,dpsigsr,xc_sr,eps_sr,zstottens,zptottens,Astens,Actens,Aptens,Aceff_MC2020,Aseff_MC2020,Apeff_MC2020,phi_eq_MC2020,rhoeff_MC2020,hceff_MC2020,Aceff_FPR,Aseff_FPR,Apeff_FPR,phi_eq_FPR,rhoeff_FPR,hceff_FPR,Aceff_SMTCM,Aseff_SMTCM,Apeff_SMTCM,phi_eq_SMTCM,rhoeff_SMTCM,hceff_SMTCM,sumcirc_SMTCM,sumcirc_p_SMTCM,Actensstate1,Astensstate1,Aptensstate1,r,p,k1
3760,4889,19,S22-14-1,22,0,Rapport des essais: de tirants sous dÃ©formation imposÃ©e de courte durÃ©e,1993,0,Switzerland,Ã‰cole Polytechnique FÃ©dÃ©rale de Lausanne,Construction Materials Laboratory,"Bicher Farra, Jean-Paul Jaccoud",1150.0,1150.0,1000.0,1000.0,100.0,100,"[2,7,6]","[6,7,15]",60.0,"[0,21,0]",0,56.9,"[1,160x320,0]","[7,28,90]",4.011688105449142,"[1,160x320,1]",[28],36120.0,"[1,160x320,2]",[28],"[0,0,0,0,0.47,32,0,Sikament320,0]",196317.0,2,558.2,[14],[50],[1],[43],[0],[0],0.0,0.0,0,0,0.0,0.0,0.0,0,0,[0],[0],[0],[0],[0],2,1a,0,0,2,2,0.0,1,33.86636880569797,0.0,220.0,28,1,0.0,0,0,0,5,0.09,0.0,0.183,181.0,286.0,0,-1,2,0,0,0,10000.0,153.93804002589985,13,0.5,CN,56.9,1.0,48.9,68.0,4.011688105449142,6.673491106788273,6.673491106788273,5.215194537083885,5.215194537083885,8.675538438824756,8.675538438824756,2.808181673814399,2.808181673814399,4.671443774751791,34400.0,0.0,1.2252491872420557,1.2252491872420557,0.0,1.1581744833744532,1.1581744833744532,0.0,2.3834236706165086,2.3834236706165086,34400.0,-7.554845907591587e-05,-7.554845907591587e-05,-0.00014616069718709538,-0.00014616069718709538,-0.00022170915626301127,-0.00022170915626301127,-0.00022170915626301127,1,0,5.435132890365448,0.0,100.0,0.0,50.0,0.0,0.0,0.015393804002589986,0.015393804002589986,0.0,0.0,0.0,0.0,0.0,0.0,0.0,50.0,43.0,50.0,50.0,0.0,0.0,50.0,8333333.333333336,166666.66666666672,166666.66666666672,25.0,0.25,0.0,0.0,0.0,0.0,0.0,4.011688105449142,56.9,166666.66666666672,166666.66666666672,55.71254467807579,0.0,29.99906251896388,0.0,1,42.85580359851983,0.0,7.221038589808456,18.85802216564611,0.0,0.0,0.0,0.0,0.0,0.0,0.0,278.39644828081094,0.0,0.0,0.0,50.0,0.0,153.93804002589985,-0.10000000000047748,0.0,10000.0,153.93804002589985,0.0,14.0,0.015393804002589986,50.0,10000.0,153.93804002589985,0.0,14.0,0.015393804002589986,50.0,10000.0,153.93804002589985,0.0,14.0,0.015393804002589986,50.0,43.982297150257104,0.0,10000.0,153.93804002589985,0.0,1.0,1.0,0.790239966632376
3764,4893,19,S22-14-1,21,0,Rapport des essais: de tirants sous dÃ©formation imposÃ©e de courte durÃ©e,1993,0,Switzerland,Ã‰cole Polytechnique FÃ©dÃ©rale de Lausanne,Construction Materials Laboratory,"Bicher Farra, Jean-Paul Jaccoud",1150.0,1150.0,1000.0,1000.0,100.0,100,"[2,7,6]","[6,7,15]",60.0,"[0,21,0]",0,56.9,"[1,160x320,0]","[7,28,90]",4.011688105449142,"[1,160x320,1]",[28],36120.0,"[1,160x320,2]",[28],"[0,0,0,0,0.47,32,0,Sikament320,0]",196317.0,2,558.2,[14],[50],[1],[43],[0],[0],0.0,0.0,0,0,0.0,0.0,0.0,0,0,[0],[0],[0],[0],[0],2,1a,0,0,2,2,0.0,1,31.71123624533537,0.0,206.0,28,1,0.0,0,0,0,4,0.1,0.0,0.158,220.0,548.0,0,-1,2,0,0,0,10000.0,153.93804002589985,13,0.5,CN,56.9,1.0,48.9,68.0,4.011688105449142,6.673491106788273,6.673491106788273,5.215194537083885,5.215194537083885,8.675538438824756,8.675538438824756,2.808181673814399,2.808181673814399,4.671443774751791,34400.0,0.0,1.2252491872420557,1.2252491872420557,0.0,1.1581744833744532,1.1581744833744532,0.0,2.3834236706165086,2.3834236706165086,34400.0,-7.554845907591587e-05,-7.554845907591587e-05,-0.00014616069718709538,-0.00014616069718709538,-0.00022170915626301127,-0.00022170915626301127,-0.00022170915626301127,1,0,5.435132890365448,0.0,100.0,0.0,50.0,0.0,0.0,0.015393804002589986,0.015393804002589986,0.0,0.0,0.0,0.0,0.0,0.0,0.0,50.0,43.0,50.0,50.0,0.0,0.0,50.0,8333333.333333336,166666.66666666672,166666.66666666672,25.0,0.25,0.0,0.0,0.0,0.0,0.0,4.011688105449142,56.9,166666.66666666672,166666.66666666672,55.71254467807579,0.0,29.99906251896388,0.0,1,42.85580359851983,0.0,7.221038589808456,18.85802216564611,0.0,0.0,0.0,0.0,0.0,0.0,0.0,278.39644828081094,0.0,0.0,0.0,50.0,0.0,153.93804002589985,-0.10000000000047748,0.0,10000.0,153.93804002589985,0.0,14.0,0.015393804002589986,50.0,10000.0,153.93804002589985,0.0,14.0,0.015393804002589986,50.0,10000.0,153.93804002589985,0.0,14.0,0.015393804002589986,50.0,43.982297150257104,0.0,10000.0,153.93804002589985,0.0,1.0,1.0,0.7399519687557703
3775,4904,19,S22-14-2,29,0,Rapport des essais: de tirants sous dÃ©formation imposÃ©e de courte durÃ©e,1993,0,Switzerland,Ã‰cole Polytechnique FÃ©dÃ©rale de Lausanne,Construction Materials Laboratory,"Bicher Farra, Jean-Paul Jaccoud",1150.0,1150.0,1000.0,1000.0,100.0,100,"[2,7,6]","[6,7,15]",60.0,"[0,21,0]",0,56.9,"[1,160x320,0]","[7,28,90]",4.011688105449142,"[1,160x320,1]",[28],36120.0,"[1,160x320,2]",[28],"[0,0,0,0,0.47,32,0,Sikament320,0]",196317.0,2,558.2,[14],[50],[1],[43],[0],[0],0.0,0.0,0,0,0.0,0.0,0.0,0,0,[0],[0],[0],[0],[0],2,1a,0,0,2,2,0.0,1,41.255394726941155,0.0,268.0,28,1,0.0,0,0,0,6,0.14,0.0,0.251,158.0,185.0,0,-1,2,0,0,0,10000.0,153.93804002589985,13,0.5,CN,56.9,1.0,48.9,68.0,4.011688105449142,6.673491106788273,6.673491106788273,5.215194537083885,5.215194537083885,8.675538438824756,8.675538438824756,2.808181673814399,2.808181673814399,4.671443774751791,34400.0,0.0,1.2252491872420557,1.2252491872420557,0.0,1.1581744833744532,1.1581744833744532,0.0,2.3834236706165086,2.3834236706165086,34400.0,-7.554845907591587e-05,-7.554845907591587e-05,-0.00014616069718709538,-0.00014616069718709538,-0.00022170915626301127,-0.00022170915626301127,-0.00022170915626301127,1,0,5.435132890365448,0.0,100.0,0.0,50.0,0.0,0.0,0.015393804002589986,0.015393804002589986,0.0,0.0,0.0,0.0,0.0,0.0,0.0,50.0,43.0,50.0,50.0,0.0,0.0,50.0,8333333.333333336,166666.66666666672,166666.66666666672,25.0,0.25,0.0,0.0,0.0,0.0,0.0,4.011688105449142,56.9,166666.66666666672,166666.66666666672,55.71254467807579,0.0,29.99906251896388,0.0,1,42.85580359851983,0.0,7.221038589808456,18.85802216564611,0.0,0.0,0.0,0.0,0.0,0.0,0.0,278.39644828081094,0.0,0.0,0.0,50.0,0.0,153.93804002589985,-0.10000000000047748,0.0,10000.0,153.93804002589985,0.0,14.0,0.015393804002589986,50.0,10000.0,153.93804002589985,0.0,14.0,0.015393804002589986,50.0,10000.0,153.93804002589985,0.0,14.0,0.015393804002589986,50.0,43.982297150257104,0.0,10000.0,153.93804002589985,0.0,1.0,1.0,0.962655959352167
3776,4905,19,S22-14-2,30,0,Rapport des essais: de tirants sous dÃ©formation imposÃ©e de courte durÃ©e,1993,0,Switzerland,Ã‰cole Polytechnique FÃ©dÃ©rale de Lausanne,Construction Materials Laboratory,"Bicher Farra, Jean-Paul Jaccoud",1150.0,1150.0,1000.0,1000.0,100.0,100,"[2,7,6]","[6,7,15]",60.0,"[0,21,0]",0,56.9,"[1,160x320,0]","[7,28,90]",4.011688105449142,"[1,160x320,1]",[28],36120.0,"[1,160x320,2]",[28],"[0,0,0,0,0.47,32,0,Sikament320,0]",196317.0,2,558.2,[14],[50],[1],[43],[0],[0],0.0,0.0,0,0,0.0,0.0,0.0,0,0,[0],[0],[0],[0],[0],2,1a,0,0,2,2,0.0,1,45.411721807640454,0.0,295.0,28,1,0.0,0,0,0,6,0.16,0.0,0.215,159.0,159.0,0,-1,2,0,0,0,10000.0,153.93804002589985,13,0.5,CN,56.9,1.0,48.9,68.0,4.011688105449142,6.673491106788273,6.673491106788273,5.215194537083885,5.215194537083885,8.675538438824756,8.675538438824756,2.808181673814399,2.808181673814399,4.671443774751791,34400.0,0.0,1.2252491872420557,1.2252491872420557,0.0,1.1581744833744532,1.1581744833744532,0.0,2.3834236706165086,2.3834236706165086,34400.0,-7.554845907591587e-05,-7.554845907591587e-05,-0.00014616069718709538,-0.00014616069718709538,-0.00022170915626301127,-0.00022170915626301127,-0.00022170915626301127,1,0,5.435132890365448,0.0,100.0,0.0,50.0,0.0,0.0,0.015393804002589986,0.015393804002589986,0.0,0.0,0.0,0.0,0.0,0.0,0.0,50.0,43.0,50.0,50.0,0.0,0.0,50.0,8333333.333333336,166666.66666666672,166666.66666666672,25.0,0.25,0.0,0.0,0.0,0.0,0.0,4.011688105449142,56.9,166666.66666666672,166666.66666666672,55.71254467807579,0.0,29.99906251896388,0.0,1,42.85580359851983,0.0,7.221038589808456,18.85802216564611,0.0,0.0,0.0,0.0,0.0,0.0,0.0,278.39644828081094,0.0,0.0,0.0,50.0,0.0,153.93804002589985,-0.10000000000047748,0.0,10000.0,153.93804002589985,0.0,14.0,0.015393804002589986,50.0,10000.0,153.93804002589985,0.0,14.0,0.015393804002589986,50.0,10000.0,153.93804002589985,0.0,14.0,0.015393804002589986,50.0,43.982297150257104,0.0,10000.0,153.93804002589985,0.0,1.0,1.0,1.0596399552570497
3779,4908,19,S22-14-2,25,0,Rapport des essais: de tirants sous dÃ©formation imposÃ©e de courte durÃ©e,1993,0,Switzerland,Ã‰cole Polytechnique FÃ©dÃ©rale de Lausanne,Construction Materials Laboratory,"Bicher Farra, Jean-Paul Jaccoud",1150.0,1150.0,1000.0,1000.0,100.0,100,"[2,7,6]","[6,7,15]",60.0,"[0,21,0]",0,56.9,"[1,160x320,0]","[7,28,90]",4.011688105449142,"[1,160x320,1]",[28],36120.0,"[1,160x320,2]",[28],"[0,0,0,0,0.47,32,0,Sikament320,0]",196317.0,2,558.2,[14],[50],[1],[43],[0],[0],0.0,0.0,0,0,0.0,0.0,0.0,0,0,[0],[0],[0],[0],[0],2,1a,0,0,2,2,0.0,1,33.40455468562027,0.0,217.00000000000003,28,1,0.0,0,0,0,5,0.1,0.0,0.183,184.0,286.0,0,-1,2,0,0,0,10000.0,153.93804002589985,13,0.5,CN,56.9,1.0,48.9,68.0,4.011688105449142,6.673491106788273,6.673491106788273,5.215194537083885,5.215194537083885,8.675538438824756,8.675538438824756,2.808181673814399,2.808181673814399,4.671443774751791,34400.0,0.0,1.2252491872420557,1.2252491872420557,0.0,1.1581744833744532,1.1581744833744532,0.0,2.3834236706165086,2.3834236706165086,34400.0,-7.554845907591587e-05,-7.554845907591587e-05,-0.00014616069718709538,-0.00014616069718709538,-0.00022170915626301127,-0.00022170915626301127,-0.00022170915626301127,1,0,5.435132890365448,0.0,100.0,0.0,50.0,0.0,0.0,0.015393804002589986,0.015393804002589986,0.0,0.0,0.0,0.0,0.0,0.0,0.0,50.0,43.0,50.0,50.0,0.0,0.0,50.0,8333333.333333336,166666.66666666672,166666.66666666672,25.0,0.25,0.0,0.0,0.0,0.0,0.0,4.011688105449142,56.9,166666.66666666672,166666.66666666672,55.71254467807579,0.0,29.99906251896388,0.0,1,42.85580359851983,0.0,7.221038589808456,18.85802216564611,0.0,0.0,0.0,0.0,0.0,0.0,0.0,278.39644828081094,0.0,0.0,0.0,50.0,0.0,153.93804002589985,-0.10000000000047748,0.0,10000.0,153.93804002589985,0.0,14.0,0.015393804002589986,50.0,10000.0,153.93804002589985,0.0,14.0,0.015393804002589986,50.0,10000.0,153.93804002589985,0.0,14.0,0.015393804002589986,50.0,43.982297150257104,0.0,10000.0,153.93804002589985,0.0,1.0,1.0,0.7794639670873891
3780,4909,19,S22-14-2,13,0,Rapport des essais: de tirants sous dÃ©formation imposÃ©e de courte durÃ©e,1993,0,Switzerland,Ã‰cole Polytechnique FÃ©dÃ©rale de Lausanne,Construction Materials Laboratory,"Bicher Farra, Jean-Paul Jaccoud",1150.0,1150.0,1000.0,1000.0,100.0,100,"[2,7,6]","[6,7,15]",60.0,"[0,21,0]",0,56.9,"[1,160x320,0]","[7,28,90]",4.011688105449142,"[1,160x320,1]",[28],36120.0,"[1,160x320,2]",[28],"[0,0,0,0,0.47,32,0,Sikament320,0]",196317.0,2,558.2,[14],[50],[1],[43],[0],[0],0.0,0.0,0,0,0.0,0.0,0.0,0,0,[0],[0],[0],[0],[0],2,1a,0,0,2,2,0.0,1,31.095484085231767,0.0,202.0,28,1,0.0,0,0,0,2,0.09,0.0,0.158,365.0,548.0,0,-1,2,0,0,0,10000.0,153.93804002589985,13,0.5,CN,56.9,1.0,48.9,68.0,4.011688105449142,6.673491106788273,6.673491106788273,5.215194537083885,5.215194537083885,8.675538438824756,8.675538438824756,2.808181673814399,2.808181673814399,4.671443774751791,34400.0,0.0,1.2252491872420557,1.2252491872420557,0.0,1.1581744833744532,1.1581744833744532,0.0,2.3834236706165086,2.3834236706165086,34400.0,-7.554845907591587e-05,-7.554845907591587e-05,-0.00014616069718709538,-0.00014616069718709538,-0.00022170915626301127,-0.00022170915626301127,-0.00022170915626301127,1,0,5.435132890365448,0.0,100.0,0.0,50.0,0.0,0.0,0.015393804002589986,0.015393804002589986,0.0,0.0,0.0,0.0,0.0,0.0,0.0,50.0,43.0,50.0,50.0,0.0,0.0,50.0,8333333.333333336,166666.66666666672,166666.66666666672,25.0,0.25,0.0,0.0,0.0,0.0,0.0,4.011688105449142,56.9,166666.66666666672,166666.66666666672,55.71254467807579,0.0,29.99906251896388,0.0,1,42.85580359851983,0.0,7.221038589808456,18.85802216564611,0.0,0.0,0.0,0.0,0.0,0.0,0.0,278.39644828081094,0.0,0.0,0.0,50.0,0.0,153.93804002589985,-0.10000000000047748,0.0,10000.0,153.93804002589985,0.0,14.0,0.015393804002589986,50.0,10000.0,153.93804002589985,0.0,14.0,0.015393804002589986,50.0,10000.0,153.93804002589985,0.0,14.0,0.015393804002589986,50.0,43.982297150257104,0.0,10000.0,153.93804002589985,0.0,1.0,1.0,0.7255839693624543
3781,4910,19,S22-14-2,9,0,Rapport des essais: de tirants sous dÃ©formation imposÃ©e de courte durÃ©e,1993,0,Switzerland,Ã‰cole Polytechnique FÃ©dÃ©rale de Lausanne,Construction Materials Laboratory,"Bicher Farra, Jean-Paul Jaccoud",1150.0,1150.0,1000.0,1000.0,100.0,100,"[2,7,6]","[6,7,15]",60.0,"[0,21,0]",0,56.9,"[1,160x320,0]","[7,28,90]",4.011688105449142,"[1,160x320,1]",[28],36120.0,"[1,160x320,2]",[28],"[0,0,0,0,0.47,32,0,Sikament320,0]",196317.0,2,558.2,[14],[50],[1],[43],[0],[0],0.0,0.0,0,0,0.0,0.0,0.0,0,0,[0],[0],[0],[0],[0],2,1a,0,0,2,2,0.0,1,30.941546045205868,0.0,201.0,28,1,0.0,0,0,0,1,0.09,0.0,0.158,548.0,548.0,0,-1,2,0,0,0,10000.0,153.93804002589985,13,0.5,CN,56.9,1.0,48.9,68.0,4.011688105449142,6.673491106788273,6.673491106788273,5.215194537083885,5.215194537083885,8.675538438824756,8.675538438824756,2.808181673814399,2.808181673814399,4.671443774751791,34400.0,0.0,1.2252491872420557,1.2252491872420557,0.0,1.1581744833744532,1.1581744833744532,0.0,2.3834236706165086,2.3834236706165086,34400.0,-7.554845907591587e-05,-7.554845907591587e-05,-0.00014616069718709538,-0.00014616069718709538,-0.00022170915626301127,-0.00022170915626301127,-0.00022170915626301127,1,0,5.435132890365448,0.0,100.0,0.0,50.0,0.0,0.0,0.015393804002589986,0.015393804002589986,0.0,0.0,0.0,0.0,0.0,0.0,0.0,50.0,43.0,50.0,50.0,0.0,0.0,50.0,8333333.333333336,166666.66666666672,166666.66666666672,25.0,0.25,0.0,0.0,0.0,0.0,0.0,4.011688105449142,56.9,166666.66666666672,166666.66666666672,55.71254467807579,0.0,29.99906251896388,0.0,1,42.85580359851983,0.0,7.221038589808456,18.85802216564611,0.0,0.0,0.0,0.0,0.0,0.0,0.0,278.39644828081094,0.0,0.0,0.0,50.0,0.0,153.93804002589985,-0.10000000000047748,0.0,10000.0,153.93804002589985,0.0,14.0,0.015393804002589986,50.0,10000.0,153.93804002589985,0.0,14.0,0.015393804002589986,50.0,10000.0,153.93804002589985,0.0,14.0,0.015393804002589986,50.0,43.982297150257104,0.0,10000.0,153.93804002589985,0.0,1.0,1.0,0.7219919695141253
3782,4911,19,S22-14-2,22,0,Rapport des essais: de tirants sous dÃ©formation imposÃ©e de courte durÃ©e,1993,0,Switzerland,Ã‰cole Polytechnique FÃ©dÃ©rale de Lausanne,Construction Materials Laboratory,"Bicher Farra, Jean-Paul Jaccoud",1150.0,1150.0,1000.0,1000.0,100.0,100,"[2,7,6]","[6,7,15]",60.0,"[0,21,0]",0,56.9,"[1,160x320,0]","[7,28,90]",4.011688105449142,"[1,160x320,1]",[28],36120.0,"[1,160x320,2]",[28],"[0,0,0,0,0.47,32,0,Sikament320,0]",196317.0,2,558.2,[14],[50],[1],[43],[0],[0],0.0,0.0,0,0,0.0,0.0,0.0,0,0,[0],[0],[0],[0],[0],2,1a,0,0,2,2,0.0,1,32.634864485490766,0.0,211.99999999999997,28,1,0.0,0,0,0,5,0.08,0.0,0.165,180.0,396.0,0,-1,2,0,0,0,10000.0,153.93804002589985,13,0.5,CN,56.9,1.0,48.9,68.0,4.011688105449142,6.673491106788273,6.673491106788273,5.215194537083885,5.215194537083885,8.675538438824756,8.675538438824756,2.808181673814399,2.808181673814399,4.671443774751791,34400.0,0.0,1.2252491872420557,1.2252491872420557,0.0,1.1581744833744532,1.1581744833744532,0.0,2.3834236706165086,2.3834236706165086,34400.0,-7.554845907591587e-05,-7.554845907591587e-05,-0.00014616069718709538,-0.00014616069718709538,-0.00022170915626301127,-0.00022170915626301127,-0.00022170915626301127,1,0,5.435132890365448,0.0,100.0,0.0,50.0,0.0,0.0,0.015393804002589986,0.015393804002589986,0.0,0.0,0.0,0.0,0.0,0.0,0.0,50.0,43.0,50.0,50.0,0.0,0.0,50.0,8333333.333333336,166666.66666666672,166666.66666666672,25.0,0.25,0.0,0.0,0.0,0.0,0.0,4.011688105449142,56.9,166666.66666666672,166666.66666666672,55.71254467807579,0.0,29.99906251896388,0.0,1,42.85580359851983,0.0,7.221038589808456,18.85802216564611,0.0,0.0,0.0,0.0,0.0,0.0,0.0,278.39644828081094,0.0,0.0,0.0,50.0,0.0,153.93804002589985,-0.10000000000047748,0.0,10000.0,153.93804002589985,0.0,14.0,0.015393804002589986,50.0,10000.0,153.93804002589985,0.0,14.0,0.015393804002589986,50.0,10000.0,153.93804002589985,0.0,14.0,0.015393804002589986,50.0,43.982297150257104,0.0,10000.0,153.93804002589985,0.0,1.0,1.0,0.761503967845744
3783,4912,19,S22-14-2,28,0,Rapport des essais: de tirants sous dÃ©formation imposÃ©e de courte durÃ©e,1993,0,Switzerland,Ã‰cole Polytechnique FÃ©dÃ©rale de Lausanne,Construction Materials Laboratory,"Bicher Farra, Jean-Paul Jaccoud",1150.0,1150.0,1000.0,1000.0,100.0,100,"[2,7,6]","[6,7,15]",60.0,"[0,21,0]",0,56.9,"[1,160x320,0]","[7,28,90]",4.011688105449142,"[1,160x320,1]",[28],36120.0,"[1,160x320,2]",[28],"[0,0,0,0,0.47,32,0,Sikament320,0]",196317.0,2,558.2,[14],[50],[1],[43],[0],[0],0.0,0.0,0,0,0.0,0.0,0.0,0,0,[0],[0],[0],[0],[0],2,1a,0,0,2,2,0.0,1,36.791191566190065,0.0,239.0,28,1,0.0,0,0,0,6,0.13,0.0,0.175,157.0,157.0,0,-1,2,0,0,0,10000.0,153.93804002589985,13,0.5,CN,56.9,1.0,48.9,68.0,4.011688105449142,6.673491106788273,6.673491106788273,5.215194537083885,5.215194537083885,8.675538438824756,8.675538438824756,2.808181673814399,2.808181673814399,4.671443774751791,34400.0,0.0,1.2252491872420557,1.2252491872420557,0.0,1.1581744833744532,1.1581744833744532,0.0,2.3834236706165086,2.3834236706165086,34400.0,-7.554845907591587e-05,-7.554845907591587e-05,-0.00014616069718709538,-0.00014616069718709538,-0.00022170915626301127,-0.00022170915626301127,-0.00022170915626301127,1,0,5.435132890365448,0.0,100.0,0.0,50.0,0.0,0.0,0.015393804002589986,0.015393804002589986,0.0,0.0,0.0,0.0,0.0,0.0,0.0,50.0,43.0,50.0,50.0,0.0,0.0,50.0,8333333.333333336,166666.66666666672,166666.66666666672,25.0,0.25,0.0,0.0,0.0,0.0,0.0,4.011688105449142,56.9,166666.66666666672,166666.66666666672,55.71254467807579,0.0,29.99906251896388,0.0,1,42.85580359851983,0.0,7.221038589808456,18.85802216564611,0.0,0.0,0.0,0.0,0.0,0.0,0.0,278.39644828081094,0.0,0.0,0.0,50.0,0.0,153.93804002589985,-0.10000000000047748,0.0,10000.0,153.93804002589985,0.0,14.0,0.015393804002589986,50.0,10000.0,153.93804002589985,0.0,14.0,0.015393804002589986,50.0,10000.0,153.93804002589985,0.0,14.0,0.015393804002589986,50.0,43.982297150257104,0.0,10000.0,153.93804002589985,0.0,1.0,1.0,0.8584879637506266
3785,4914,19,S22-14-2,10,0,Rapport des essais: de tirants sous dÃ©formation imposÃ©e de courte durÃ©e,1993,0,Switzerland,Ã‰cole Polytechnique FÃ©dÃ©rale de Lausanne,Construction Materials Laboratory,"Bicher Farra, Jean-Paul Jaccoud",1150.0,1150.0,1000.0,1000.0,100.0,100,"[2,7,6]","[6,7,15]",60.0,"[0,21,0]",0,56.9,"[1,160x320,0]","[7,28,90]",4.011688105449142,"[1,160x320,1]",[28],36120.0,"[1,160x320,2]",[28],"[0,0,0,0,0.47,32,0,Sikament320,0]",196317.0,2,558.2,[14],[50],[1],[43],[0],[0],0.0,0.0,0,0,0.0,0.0,0.0,0,0,[0],[0],[0],[0],[0],2,1a,0,0,2,2,0.0,1,32.634864485490766,0.0,211.99999999999997,28,1,0.0,0,0,0,2,0.06,0.0,0.165,306.0,396.0,0,-1,2,0,0,0,10000.0,153.93804002589985,13,0.5,CN,56.9,1.0,48.9,68.0,4.011688105449142,6.673491106788273,6.673491106788273,5.215194537083885,5.215194537083885,8.675538438824756,8.675538438824756,2.808181673814399,2.808181673814399,4.671443774751791,34400.0,0.0,1.2252491872420557,1.2252491872420557,0.0,1.1581744833744532,1.1581744833744532,0.0,2.3834236706165086,2.3834236706165086,34400.0,-7.554845907591587e-05,-7.554845907591587e-05,-0.00014616069718709538,-0.00014616069718709538,-0.00022170915626301127,-0.00022170915626301127,-0.00022170915626301127,1,0,5.435132890365448,0.0,100.0,0.0,50.0,0.0,0.0,0.015393804002589986,0.015393804002589986,0.0,0.0,0.0,0.0,0.0,0.0,0.0,50.0,43.0,50.0,50.0,0.0,0.0,50.0,8333333.333333336,166666.66666666672,166666.66666666672,25.0,0.25,0.0,0.0,0.0,0.0,0.0,4.011688105449142,56.9,166666.66666666672,166666.66666666672,55.71254467807579,0.0,29.99906251896388,0.0,1,42.85580359851983,0.0,7.221038589808456,18.85802216564611,0.0,0.0,0.0,0.0,0.0,0.0,0.0,278.39644828081094,0.0,0.0,0.0,50.0,0.0,153.93804002589985,-0.10000000000047748,0.0,10000.0,153.93804002589985,0.0,14.0,0.015393804002589986,50.0,10000.0,153.93804002589985,0.0,14.0,0.015393804002589986,50.0,10000.0,153.93804002589985,0.0,14.0,0.015393804002589986,50.0,43.982297150257104,0.0,10000.0,153.93804002589985,0.0,1.0,1.0,0.761503967845744
3789,4918,19,S22-14-2,31,0,Rapport des essais: de tirants sous dÃ©formation imposÃ©e de courte durÃ©e,1993,0,Switzerland,Ã‰cole Polytechnique FÃ©dÃ©rale de Lausanne,Construction Materials Laboratory,"Bicher Farra, Jean-Paul Jaccoud",1150.0,1150.0,1000.0,1000.0,100.0,100,"[2,7,6]","[6,7,15]",60.0,"[0,21,0]",0,56.9,"[1,160x320,0]","[7,28,90]",4.011688105449142,"[1,160x320,1]",[28],36120.0,"[1,160x320,2]",[28],"[0,0,0,0,0.47,32,0,Sikament320,0]",196317.0,2,558.2,[14],[50],[1],[43],[0],[0],0.0,0.0,0,0,0.0,0.0,0.0,0,0,[0],[0],[0],[0],[0],2,1a,0,0,2,2,0.0,1,51.26136732862465,0.0,333.0,28,1,0.0,0,0,0,6,0.19,0.0,0.256,159.0,159.0,0,-1,2,0,0,0,10000.0,153.93804002589985,13,0.5,CN,56.9,1.0,48.9,68.0,4.011688105449142,6.673491106788273,6.673491106788273,5.215194537083885,5.215194537083885,8.675538438824756,8.675538438824756,2.808181673814399,2.808181673814399,4.671443774751791,34400.0,0.0,1.2252491872420557,1.2252491872420557,0.0,1.1581744833744532,1.1581744833744532,0.0,2.3834236706165086,2.3834236706165086,34400.0,-7.554845907591587e-05,-7.554845907591587e-05,-0.00014616069718709538,-0.00014616069718709538,-0.00022170915626301127,-0.00022170915626301127,-0.00022170915626301127,1,0,5.435132890365448,0.0,100.0,0.0,50.0,0.0,0.0,0.015393804002589986,0.015393804002589986,0.0,0.0,0.0,0.0,0.0,0.0,0.0,50.0,43.0,50.0,50.0,0.0,0.0,50.0,8333333.333333336,166666.66666666672,166666.66666666672,25.0,0.25,0.0,0.0,0.0,0.0,0.0,4.011688105449142,56.9,166666.66666666672,166666.66666666672,55.71254467807579,0.0,29.99906251896388,0.0,1,42.85580359851983,0.0,7.221038589808456,18.85802216564611,0.0,0.0,0.0,0.0,0.0,0.0,0.0,278.39644828081094,0.0,0.0,0.0,50.0,0.0,153.93804002589985,-0.10000000000047748,0.0,10000.0,153.93804002589985,0.0,14.0,0.015393804002589986,50.0,10000.0,153.93804002589985,0.0,14.0,0.015393804002589986,50.0,10000.0,153.93804002589985,0.0,14.0,0.015393804002589986,50.0,43.982297150257104,0.0,10000.0,153.93804002589985,0.0,1.0,1.0,1.1961359494935508
3791,4920,19,S22-14-2,26,0,Rapport des essais: de tirants sous dÃ©formation imposÃ©e de courte durÃ©e,1993,0,Switzerland,Ã‰cole Polytechnique FÃ©dÃ©rale de Lausanne,Construction Materials Laboratory,"Bicher Farra, Jean-Paul Jaccoud",1150.0,1150.0,1000.0,1000.0,100.0,100,"[2,7,6]","[6,7,15]",60.0,"[0,21,0]",0,56.9,"[1,160x320,0]","[7,28,90]",4.011688105449142,"[1,160x320,1]",[28],36120.0,"[1,160x320,2]",[28],"[0,0,0,0,0.47,32,0,Sikament320,0]",196317.0,2,558.2,[14],[50],[1],[43],[0],[0],0.0,0.0,0,0,0.0,0.0,0.0,0,0,[0],[0],[0],[0],[0],2,1a,0,0,2,2,0.0,1,34.94393508587927,0.0,227.0,28,1,0.0,0,0,0,5,0.11,0.0,0.193,184.0,226.0,0,-1,2,0,0,0,10000.0,153.93804002589985,13,0.5,CN,56.9,1.0,48.9,68.0,4.011688105449142,6.673491106788273,6.673491106788273,5.215194537083885,5.215194537083885,8.675538438824756,8.675538438824756,2.808181673814399,2.808181673814399,4.671443774751791,34400.0,0.0,1.2252491872420557,1.2252491872420557,0.0,1.1581744833744532,1.1581744833744532,0.0,2.3834236706165086,2.3834236706165086,34400.0,-7.554845907591587e-05,-7.554845907591587e-05,-0.00014616069718709538,-0.00014616069718709538,-0.00022170915626301127,-0.00022170915626301127,-0.00022170915626301127,1,0,5.435132890365448,0.0,100.0,0.0,50.0,0.0,0.0,0.015393804002589986,0.015393804002589986,0.0,0.0,0.0,0.0,0.0,0.0,0.0,50.0,43.0,50.0,50.0,0.0,0.0,50.0,8333333.333333336,166666.66666666672,166666.66666666672,25.0,0.25,0.0,0.0,0.0,0.0,0.0,4.011688105449142,56.9,166666.66666666672,166666.66666666672,55.71254467807579,0.0,29.99906251896388,0.0,1,42.85580359851983,0.0,7.221038589808456,18.85802216564611,0.0,0.0,0.0,0.0,0.0,0.0,0.0,278.39644828081094,0.0,0.0,0.0,50.0,0.0,153.93804002589985,-0.10000000000047748,0.0,10000.0,153.93804002589985,0.0,14.0,0.015393804002589986,50.0,10000.0,153.93804002589985,0.0,14.0,0.015393804002589986,50.0,10000.0,153.93804002589985,0.0,14.0,0.015393804002589986,50.0,43.982297150257104,0.0,10000.0,153.93804002589985,0.0,1.0,1.0,0.8153839655706789
3793,4922,19,S22-14-2,14,0,Rapport des essais: de tirants sous dÃ©formation imposÃ©e de courte durÃ©e,1993,0,Switzerland,Ã‰cole Polytechnique FÃ©dÃ©rale de Lausanne,Construction Materials Laboratory,"Bicher Farra, Jean-Paul Jaccoud",1150.0,1150.0,1000.0,1000.0,100.0,100,"[2,7,6]","[6,7,15]",60.0,"[0,21,0]",0,56.9,"[1,160x320,0]","[7,28,90]",4.011688105449142,"[1,160x320,1]",[28],36120.0,"[1,160x320,2]",[28],"[0,0,0,0,0.47,32,0,Sikament320,0]",196317.0,2,558.2,[14],[50],[1],[43],[0],[0],0.0,0.0,0,0,0.0,0.0,0.0,0,0,[0],[0],[0],[0],[0],2,1a,0,0,2,2,0.0,1,33.86636880569797,0.0,220.0,28,1,0.0,0,0,0,3,0.07,0.0,0.183,257.0,286.0,0,-1,2,0,0,0,10000.0,153.93804002589985,13,0.5,CN,56.9,1.0,48.9,68.0,4.011688105449142,6.673491106788273,6.673491106788273,5.215194537083885,5.215194537083885,8.675538438824756,8.675538438824756,2.808181673814399,2.808181673814399,4.671443774751791,34400.0,0.0,1.2252491872420557,1.2252491872420557,0.0,1.1581744833744532,1.1581744833744532,0.0,2.3834236706165086,2.3834236706165086,34400.0,-7.554845907591587e-05,-7.554845907591587e-05,-0.00014616069718709538,-0.00014616069718709538,-0.00022170915626301127,-0.00022170915626301127,-0.00022170915626301127,1,0,5.435132890365448,0.0,100.0,0.0,50.0,0.0,0.0,0.015393804002589986,0.015393804002589986,0.0,0.0,0.0,0.0,0.0,0.0,0.0,50.0,43.0,50.0,50.0,0.0,0.0,50.0,8333333.333333336,166666.66666666672,166666.66666666672,25.0,0.25,0.0,0.0,0.0,0.0,0.0,4.011688105449142,56.9,166666.66666666672,166666.66666666672,55.71254467807579,0.0,29.99906251896388,0.0,1,42.85580359851983,0.0,7.221038589808456,18.85802216564611,0.0,0.0,0.0,0.0,0.0,0.0,0.0,278.39644828081094,0.0,0.0,0.0,50.0,0.0,153.93804002589985,-0.10000000000047748,0.0,10000.0,153.93804002589985,0.0,14.0,0.015393804002589986,50.0,10000.0,153.93804002589985,0.0,14.0,0.015393804002589986,50.0,10000.0,153.93804002589985,0.0,14.0,0.015393804002589986,50.0,43.982297150257104,0.0,10000.0,153.93804002589985,0.0,1.0,1.0,0.790239966632376
3795,4924,19,S22-14-2,21,0,Rapport des essais: de tirants sous dÃ©formation imposÃ©e de courte durÃ©e,1993,0,Switzerland,Ã‰cole Polytechnique FÃ©dÃ©rale de Lausanne,Construction Materials Laboratory,"Bicher Farra, Jean-Paul Jaccoud",1150.0,1150.0,1000.0,1000.0,100.0,100,"[2,7,6]","[6,7,15]",60.0,"[0,21,0]",0,56.9,"[1,160x320,0]","[7,28,90]",4.011688105449142,"[1,160x320,1]",[28],36120.0,"[1,160x320,2]",[28],"[0,0,0,0,0.47,32,0,Sikament320,0]",196317.0,2,558.2,[14],[50],[1],[43],[0],[0],0.0,0.0,0,0,0.0,0.0,0.0,0,0,[0],[0],[0],[0],[0],2,1a,0,0,2,2,0.0,1,32.17305036541307,0.0,209.0,28,1,0.0,0,0,0,4,0.1,0.0,0.165,221.0,396.0,0,-1,2,0,0,0,10000.0,153.93804002589985,13,0.5,CN,56.9,1.0,48.9,68.0,4.011688105449142,6.673491106788273,6.673491106788273,5.215194537083885,5.215194537083885,8.675538438824756,8.675538438824756,2.808181673814399,2.808181673814399,4.671443774751791,34400.0,0.0,1.2252491872420557,1.2252491872420557,0.0,1.1581744833744532,1.1581744833744532,0.0,2.3834236706165086,2.3834236706165086,34400.0,-7.554845907591587e-05,-7.554845907591587e-05,-0.00014616069718709538,-0.00014616069718709538,-0.00022170915626301127,-0.00022170915626301127,-0.00022170915626301127,1,0,5.435132890365448,0.0,100.0,0.0,50.0,0.0,0.0,0.015393804002589986,0.015393804002589986,0.0,0.0,0.0,0.0,0.0,0.0,0.0,50.0,43.0,50.0,50.0,0.0,0.0,50.0,8333333.333333336,166666.66666666672,166666.66666666672,25.0,0.25,0.0,0.0,0.0,0.0,0.0,4.011688105449142,56.9,166666.66666666672,166666.66666666672,55.71254467807579,0.0,29.99906251896388,0.0,1,42.85580359851983,0.0,7.221038589808456,18.85802216564611,0.0,0.0,0.0,0.0,0.0,0.0,0.0,278.39644828081094,0.0,0.0,0.0,50.0,0.0,153.93804002589985,-0.10000000000047748,0.0,10000.0,153.93804002589985,0.0,14.0,0.015393804002589986,50.0,10000.0,153.93804002589985,0.0,14.0,0.015393804002589986,50.0,10000.0,153.93804002589985,0.0,14.0,0.015393804002589986,50.0,43.982297150257104,0.0,10000.0,153.93804002589985,0.0,1.0,1.0,0.7507279683007572
3798,4927,19,S22-14-2,33,0,Rapport des essais: de tirants sous dÃ©formation imposÃ©e de courte durÃ©e,1993,0,Switzerland,Ã‰cole Polytechnique FÃ©dÃ©rale de Lausanne,Construction Materials Laboratory,"Bicher Farra, Jean-Paul Jaccoud",1150.0,1150.0,1000.0,1000.0,100.0,100,"[2,7,6]","[6,7,15]",60.0,"[0,21,0]",0,56.9,"[1,160x320,0]","[7,28,90]",4.011688105449142,"[1,160x320,1]",[28],36120.0,"[1,160x320,2]",[28],"[0,0,0,0,0.47,32,0,Sikament320,0]",196317.0,2,558.2,[14],[50],[1],[43],[0],[0],0.0,0.0,0,0,0.0,0.0,0.0,0,0,[0],[0],[0],[0],[0],2,1a,0,0,2,2,0.0,1,50.95349124857285,0.0,331.0,28,1,0.0,0,0,0,7,0.18,0.0,0.286,138.0,159.0,0,-1,2,0,0,0,10000.0,153.93804002589985,13,0.5,CN,56.9,1.0,48.9,68.0,4.011688105449142,6.673491106788273,6.673491106788273,5.215194537083885,5.215194537083885,8.675538438824756,8.675538438824756,2.808181673814399,2.808181673814399,4.671443774751791,34400.0,0.0,1.2252491872420557,1.2252491872420557,0.0,1.1581744833744532,1.1581744833744532,0.0,2.3834236706165086,2.3834236706165086,34400.0,-7.554845907591587e-05,-7.554845907591587e-05,-0.00014616069718709538,-0.00014616069718709538,-0.00022170915626301127,-0.00022170915626301127,-0.00022170915626301127,1,0,5.435132890365448,0.0,100.0,0.0,50.0,0.0,0.0,0.015393804002589986,0.015393804002589986,0.0,0.0,0.0,0.0,0.0,0.0,0.0,50.0,43.0,50.0,50.0,0.0,0.0,50.0,8333333.333333336,166666.66666666672,166666.66666666672,25.0,0.25,0.0,0.0,0.0,0.0,0.0,4.011688105449142,56.9,166666.66666666672,166666.66666666672,55.71254467807579,0.0,29.99906251896388,0.0,1,42.85580359851983,0.0,7.221038589808456,18.85802216564611,0.0,0.0,0.0,0.0,0.0,0.0,0.0,278.39644828081094,0.0,0.0,0.0,50.0,0.0,153.93804002589985,-0.10000000000047748,0.0,10000.0,153.93804002589985,0.0,14.0,0.015393804002589986,50.0,10000.0,153.93804002589985,0.0,14.0,0.015393804002589986,50.0,10000.0,153.93804002589985,0.0,14.0,0.015393804002589986,50.0,43.982297150257104,0.0,10000.0,153.93804002589985,0.0,1.0,1.0,1.188951949796893
3801,4930,19,S22-14-2,17,0,Rapport des essais: de tirants sous dÃ©formation imposÃ©e de courte durÃ©e,1993,0,Switzerland,Ã‰cole Polytechnique FÃ©dÃ©rale de Lausanne,Construction Materials Laboratory,"Bicher Farra, Jean-Paul Jaccoud",1150.0,1150.0,1000.0,1000.0,100.0,100,"[2,7,6]","[6,7,15]",60.0,"[0,21,0]",0,56.9,"[1,160x320,0]","[7,28,90]",4.011688105449142,"[1,160x320,1]",[28],36120.0,"[1,160x320,2]",[28],"[0,0,0,0,0.47,32,0,Sikament320,0]",196317.0,2,558.2,[14],[50],[1],[43],[0],[0],0.0,0.0,0,0,0.0,0.0,0.0,0,0,[0],[0],[0],[0],[0],2,1a,0,0,2,2,0.0,1,32.17305036541307,0.0,209.0,28,1,0.0,0,0,0,3,0.09,0.0,0.165,274.0,396.0,0,-1,2,0,0,0,10000.0,153.93804002589985,13,0.5,CN,56.9,1.0,48.9,68.0,4.011688105449142,6.673491106788273,6.673491106788273,5.215194537083885,5.215194537083885,8.675538438824756,8.675538438824756,2.808181673814399,2.808181673814399,4.671443774751791,34400.0,0.0,1.2252491872420557,1.2252491872420557,0.0,1.1581744833744532,1.1581744833744532,0.0,2.3834236706165086,2.3834236706165086,34400.0,-7.554845907591587e-05,-7.554845907591587e-05,-0.00014616069718709538,-0.00014616069718709538,-0.00022170915626301127,-0.00022170915626301127,-0.00022170915626301127,1,0,5.435132890365448,0.0,100.0,0.0,50.0,0.0,0.0,0.015393804002589986,0.015393804002589986,0.0,0.0,0.0,0.0,0.0,0.0,0.0,50.0,43.0,50.0,50.0,0.0,0.0,50.0,8333333.333333336,166666.66666666672,166666.66666666672,25.0,0.25,0.0,0.0,0.0,0.0,0.0,4.011688105449142,56.9,166666.66666666672,166666.66666666672,55.71254467807579,0.0,29.99906251896388,0.0,1,42.85580359851983,0.0,7.221038589808456,18.85802216564611,0.0,0.0,0.0,0.0,0.0,0.0,0.0,278.39644828081094,0.0,0.0,0.0,50.0,0.0,153.93804002589985,-0.10000000000047748,0.0,10000.0,153.93804002589985,0.0,14.0,0.015393804002589986,50.0,10000.0,153.93804002589985,0.0,14.0,0.015393804002589986,50.0,10000.0,153.93804002589985,0.0,14.0,0.015393804002589986,50.0,43.982297150257104,0.0,10000.0,153.93804002589985,0.0,1.0,1.0,0.7507279683007572
3802,4931,19,S22-14-2,18,0,Rapport des essais: de tirants sous dÃ©formation imposÃ©e de courte durÃ©e,1993,0,Switzerland,Ã‰cole Polytechnique FÃ©dÃ©rale de Lausanne,Construction Materials Laboratory,"Bicher Farra, Jean-Paul Jaccoud",1150.0,1150.0,1000.0,1000.0,100.0,100,"[2,7,6]","[6,7,15]",60.0,"[0,21,0]",0,56.9,"[1,160x320,0]","[7,28,90]",4.011688105449142,"[1,160x320,1]",[28],36120.0,"[1,160x320,2]",[28],"[0,0,0,0,0.47,32,0,Sikament320,0]",196317.0,2,558.2,[14],[50],[1],[43],[0],[0],0.0,0.0,0,0,0.0,0.0,0.0,0,0,[0],[0],[0],[0],[0],2,1a,0,0,2,2,0.0,1,32.634864485490766,0.0,211.99999999999997,28,1,0.0,0,0,0,4,0.07,0.0,0.165,212.0,396.0,0,-1,2,0,0,0,10000.0,153.93804002589985,13,0.5,CN,56.9,1.0,48.9,68.0,4.011688105449142,6.673491106788273,6.673491106788273,5.215194537083885,5.215194537083885,8.675538438824756,8.675538438824756,2.808181673814399,2.808181673814399,4.671443774751791,34400.0,0.0,1.2252491872420557,1.2252491872420557,0.0,1.1581744833744532,1.1581744833744532,0.0,2.3834236706165086,2.3834236706165086,34400.0,-7.554845907591587e-05,-7.554845907591587e-05,-0.00014616069718709538,-0.00014616069718709538,-0.00022170915626301127,-0.00022170915626301127,-0.00022170915626301127,1,0,5.435132890365448,0.0,100.0,0.0,50.0,0.0,0.0,0.015393804002589986,0.015393804002589986,0.0,0.0,0.0,0.0,0.0,0.0,0.0,50.0,43.0,50.0,50.0,0.0,0.0,50.0,8333333.333333336,166666.66666666672,166666.66666666672,25.0,0.25,0.0,0.0,0.0,0.0,0.0,4.011688105449142,56.9,166666.66666666672,166666.66666666672,55.71254467807579,0.0,29.99906251896388,0.0,1,42.85580359851983,0.0,7.221038589808456,18.85802216564611,0.0,0.0,0.0,0.0,0.0,0.0,0.0,278.39644828081094,0.0,0.0,0.0,50.0,0.0,153.93804002589985,-0.10000000000047748,0.0,10000.0,153.93804002589985,0.0,14.0,0.015393804002589986,50.0,10000.0,153.93804002589985,0.0,14.0,0.015393804002589986,50.0,10000.0,153.93804002589985,0.0,14.0,0.015393804002589986,50.0,43.982297150257104,0.0,10000.0,153.93804002589985,0.0,1.0,1.0,0.761503967845744
3803,4932,19,S22-14-2,27,0,Rapport des essais: de tirants sous dÃ©formation imposÃ©e de courte durÃ©e,1993,0,Switzerland,Ã‰cole Polytechnique FÃ©dÃ©rale de Lausanne,Construction Materials Laboratory,"Bicher Farra, Jean-Paul Jaccoud",1150.0,1150.0,1000.0,1000.0,100.0,100,"[2,7,6]","[6,7,15]",60.0,"[0,21,0]",0,56.9,"[1,160x320,0]","[7,28,90]",4.011688105449142,"[1,160x320,1]",[28],36120.0,"[1,160x320,2]",[28],"[0,0,0,0,0.47,32,0,Sikament320,0]",196317.0,2,558.2,[14],[50],[1],[43],[0],[0],0.0,0.0,0,0,0.0,0.0,0.0,0,0,[0],[0],[0],[0],[0],2,1a,0,0,2,2,0.0,1,41.56327080699296,0.0,270.0,28,1,0.0,0,0,0,6,0.13,0.0,0.13,157.0,157.0,0,-1,2,0,0,0,10000.0,153.93804002589985,13,0.5,CN,56.9,1.0,48.9,68.0,4.011688105449142,6.673491106788273,6.673491106788273,5.215194537083885,5.215194537083885,8.675538438824756,8.675538438824756,2.808181673814399,2.808181673814399,4.671443774751791,34400.0,0.0,1.2252491872420557,1.2252491872420557,0.0,1.1581744833744532,1.1581744833744532,0.0,2.3834236706165086,2.3834236706165086,34400.0,-7.554845907591587e-05,-7.554845907591587e-05,-0.00014616069718709538,-0.00014616069718709538,-0.00022170915626301127,-0.00022170915626301127,-0.00022170915626301127,1,0,5.435132890365448,0.0,100.0,0.0,50.0,0.0,0.0,0.015393804002589986,0.015393804002589986,0.0,0.0,0.0,0.0,0.0,0.0,0.0,50.0,43.0,50.0,50.0,0.0,0.0,50.0,8333333.333333336,166666.66666666672,166666.66666666672,25.0,0.25,0.0,0.0,0.0,0.0,0.0,4.011688105449142,56.9,166666.66666666672,166666.66666666672,55.71254467807579,0.0,29.99906251896388,0.0,1,42.85580359851983,0.0,7.221038589808456,18.85802216564611,0.0,0.0,0.0,0.0,0.0,0.0,0.0,278.39644828081094,0.0,0.0,0.0,50.0,0.0,153.93804002589985,-0.10000000000047748,0.0,10000.0,153.93804002589985,0.0,14.0,0.015393804002589986,50.0,10000.0,153.93804002589985,0.0,14.0,0.015393804002589986,50.0,10000.0,153.93804002589985,0.0,14.0,0.015393804002589986,50.0,43.982297150257104,0.0,10000.0,153.93804002589985,0.0,1.0,1.0,0.9698399590488251
3804,4933,19,S22-14-3,29,0,Rapport des essais: de tirants sous dÃ©formation imposÃ©e de courte durÃ©e,1993,0,Switzerland,Ã‰cole Polytechnique FÃ©dÃ©rale de Lausanne,Construction Materials Laboratory,"Bicher Farra, Jean-Paul Jaccoud",1150.0,1150.0,1000.0,1000.0,100.0,100,"[2,7,6]","[6,7,15]",60.0,"[0,21,0]",0,56.9,"[1,160x320,0]","[7,28,90]",4.011688105449142,"[1,160x320,1]",[28],36120.0,"[1,160x320,2]",[28],"[0,0,0,0,0.47,32,0,Sikament320,0]",196317.0,2,558.2,[14],[50],[1],[43],[0],[0],0.0,0.0,0,0,0.0,0.0,0.0,0,0,[0],[0],[0],[0],[0],2,1a,0,0,2,2,0.0,1,47.25897828795126,0.0,307.0,28,1,0.0,0,0,0,6,0.16,0.0,0.283,158.0,187.0,0,-1,2,0,0,0,10000.0,153.93804002589985,13,0.5,CN,56.9,1.0,48.9,68.0,4.011688105449142,6.673491106788273,6.673491106788273,5.215194537083885,5.215194537083885,8.675538438824756,8.675538438824756,2.808181673814399,2.808181673814399,4.671443774751791,34400.0,0.0,1.2252491872420557,1.2252491872420557,0.0,1.1581744833744532,1.1581744833744532,0.0,2.3834236706165086,2.3834236706165086,34400.0,-7.554845907591587e-05,-7.554845907591587e-05,-0.00014616069718709538,-0.00014616069718709538,-0.00022170915626301127,-0.00022170915626301127,-0.00022170915626301127,1,0,5.435132890365448,0.0,100.0,0.0,50.0,0.0,0.0,0.015393804002589986,0.015393804002589986,0.0,0.0,0.0,0.0,0.0,0.0,0.0,50.0,43.0,50.0,50.0,0.0,0.0,50.0,8333333.333333336,166666.66666666672,166666.66666666672,25.0,0.25,0.0,0.0,0.0,0.0,0.0,4.011688105449142,56.9,166666.66666666672,166666.66666666672,55.71254467807579,0.0,29.99906251896388,0.0,1,42.85580359851983,0.0,7.221038589808456,18.85802216564611,0.0,0.0,0.0,0.0,0.0,0.0,0.0,278.39644828081094,0.0,0.0,0.0,50.0,0.0,153.93804002589985,-0.10000000000047748,0.0,10000.0,153.93804002589985,0.0,14.0,0.015393804002589986,50.0,10000.0,153.93804002589985,0.0,14.0,0.015393804002589986,50.0,10000.0,153.93804002589985,0.0,14.0,0.015393804002589986,50.0,43.982297150257104,0.0,10000.0,153.93804002589985,0.0,1.0,1.0,1.1027439534369976
3805,4934,19,S22-14-3,27,0,Rapport des essais: de tirants sous dÃ©formation imposÃ©e de courte durÃ©e,1993,0,Switzerland,Ã‰cole Polytechnique FÃ©dÃ©rale de Lausanne,Construction Materials Laboratory,"Bicher Farra, Jean-Paul Jaccoud",1150.0,1150.0,1000.0,1000.0,100.0,100,"[2,7,6]","[6,7,15]",60.0,"[0,21,0]",0,56.9,"[1,160x320,0]","[7,28,90]",4.011688105449142,"[1,160x320,1]",[28],36120.0,"[1,160x320,2]",[28],"[0,0,0,0,0.47,32,0,Sikament320,0]",196317.0,2,558.2,[14],[50],[1],[43],[0],[0],0.0,0.0,0,0,0.0,0.0,0.0,0,0,[0],[0],[0],[0],[0],2,1a,0,0,2,2,0.0,1,34.78999704585336,0.0,226.0,28,1,0.0,0,0,0,5,0.13,0.0,0.203,185.0,185.0,0,-1,2,0,0,0,10000.0,153.93804002589985,13,0.5,CN,56.9,1.0,48.9,68.0,4.011688105449142,6.673491106788273,6.673491106788273,5.215194537083885,5.215194537083885,8.675538438824756,8.675538438824756,2.808181673814399,2.808181673814399,4.671443774751791,34400.0,0.0,1.2252491872420557,1.2252491872420557,0.0,1.1581744833744532,1.1581744833744532,0.0,2.3834236706165086,2.3834236706165086,34400.0,-7.554845907591587e-05,-7.554845907591587e-05,-0.00014616069718709538,-0.00014616069718709538,-0.00022170915626301127,-0.00022170915626301127,-0.00022170915626301127,1,0,5.435132890365448,0.0,100.0,0.0,50.0,0.0,0.0,0.015393804002589986,0.015393804002589986,0.0,0.0,0.0,0.0,0.0,0.0,0.0,50.0,43.0,50.0,50.0,0.0,0.0,50.0,8333333.333333336,166666.66666666672,166666.66666666672,25.0,0.25,0.0,0.0,0.0,0.0,0.0,4.011688105449142,56.9,166666.66666666672,166666.66666666672,55.71254467807579,0.0,29.99906251896388,0.0,1,42.85580359851983,0.0,7.221038589808456,18.85802216564611,0.0,0.0,0.0,0.0,0.0,0.0,0.0,278.39644828081094,0.0,0.0,0.0,50.0,0.0,153.93804002589985,-0.10000000000047748,0.0,10000.0,153.93804002589985,0.0,14.0,0.015393804002589986,50.0,10000.0,153.93804002589985,0.0,14.0,0.015393804002589986,50.0,10000.0,153.93804002589985,0.0,14.0,0.015393804002589986,50.0,43.982297150257104,0.0,10000.0,153.93804002589985,0.0,1.0,1.0,0.8117919657223498
