Repository: iavdesch/Research

Readme
======

The supporting files are related to the study "A method for determining the performance of formulas for calculating the crack width and spacing in reinforced concrete elements".

The following files are relevant:
Research/Method_comparing_CWFs/Data_processing_for_GitHuB_Final (contains the data processing of the database "Crack width and crack spacing in reinforced and prestressed concrete elements: database")
Research/Method_comparing_CWFs/CWF_analysis_for_GitHuB_Final (contains the evaluation of the different crack width formulas)

File: Method_comparing_CWFs/Datasets_Used/Working_database_no_hordijk_no_initshrink.csv (part 66 of 83)
,ID,EPID,ELID,LOADID,DOI,title,year,journal,country,institution,laboratory,authors,Ltot,Lspan,Lcons,Lmeas,h,b,hc,thc,RH,Temp,pd,fcm,catfcm,tfcm,fctm,catfctm,tfctm,Ecm,catEcm,tEcm,mix,Es,fsr,fy,phi,zs,nbl,clat,phit,st,phiw,sw,type,method,fpk,fp01k,Ep,rel,fpr,npl,phip,Ap,zp,cplat,catf,epsin,catcal,selfw,typew,locw,epsc,Nrep,N,M,sigs,t0,t,PL,catp,t0p,tp,ncr,wm,wk,wmax,sm,smax,indLR,indNP,indtfcm,indtfctm,indtEcm,slab,Ac,Astot,ts,sc,class_C,fcm28,Bcc,fck28,fcm_cube_150,fctm28,fctmfl28,fctmfl,fct095_28,fct095,fct095fl_28,fct095fl,fct005,fct005_28,fct005fl,Ecm28,phi_bc,phi_bc_prestress,phi_bc_prior_load,phi_dc,phi_dc_prestress,phi_dc_prior_load,phi_creep,phi_creep_prestress,phi_creep_prior_load,Ecm0,eps_cbs,eps_cbs_prestress,eps_cds,eps_cds_prestress,shrinkage,shrinkage_prestress,shrinkage_init,bondLR,bondPR,ae,ap,sxLR,sxNP,zstot,zstensinit,Astensinit,rhotot,rhotensinit,At,Aw,Aptot,zptot,zeta1,zeta,phi_peq,ry,cy,ry0,rx,ryp,cyp,cog,Izz,Wb,Wt,rho,qself,Mself,ep,Mp,pre_loss,initstrain,fctmorg,fcmorg,W_Ib,W_It,Ncr095,Mcr095,Ncr005,Mcr005,CS,Ncr,Mcr,tau_bms,tau_max,xcinit,epsinit,dpsigs,xc,eps,epsbot,sigssimpl,sigsr,dpsigsr,xc_sr,eps_sr,zstottens,zptottens,Astens,Actens,Aptens,Aceff_MC2020,Aseff_MC2020,Apeff_MC2020,phi_eq_MC2020,rhoeff_MC2020,hceff_MC2020,Aceff_FPR,Aseff_FPR,Apeff_FPR,phi_eq_FPR,rhoeff_FPR,hceff_FPR,Aceff_SMTCM,Aseff_SMTCM,Apeff_SMTCM,phi_eq_SMTCM,rhoeff_SMTCM,hceff_SMTCM,sumcirc_SMTCM,sumcirc_p_SMTCM,Actensstate1,Astensstate1,Aptensstate1,r,p,k1
3806,4935,19,S22-14-3,25,0,Rapport des essais: de tirants sous dÃ©formation imposÃ©e de courte durÃ©e,1993,0,Switzerland,Ã‰cole Polytechnique FÃ©dÃ©rale de Lausanne,Construction Materials Laboratory,"Bicher Farra, Jean-Paul Jaccoud",1150.0,1150.0,1000.0,1000.0,100.0,100,"[2,7,6]","[6,7,15]",60.0,"[0,21,0]",0,56.9,"[1,160x320,0]","[7,28,90]",4.011688105449142,"[1,160x320,1]",[28],36120.0,"[1,160x320,2]",[28],"[0,0,0,0,0.47,32,0,Sikament320,0]",196317.0,2,558.2,[14],[50],[1],[43],[0],[0],0.0,0.0,0,0,0.0,0.0,0.0,0,0,[0],[0],[0],[0],[0],2,1a,0,0,2,2,0.0,1,35.713625286008764,0.0,231.99999999999997,28,1,0.0,0,0,0,4,0.14,0.0,0.193,226.0,226.0,0,-1,2,0,0,0,10000.0,153.93804002589985,13,0.5,CN,56.9,1.0,48.9,68.0,4.011688105449142,6.673491106788273,6.673491106788273,5.215194537083885,5.215194537083885,8.675538438824756,8.675538438824756,2.808181673814399,2.808181673814399,4.671443774751791,34400.0,0.0,1.2252491872420557,1.2252491872420557,0.0,1.1581744833744532,1.1581744833744532,0.0,2.3834236706165086,2.3834236706165086,34400.0,-7.554845907591587e-05,-7.554845907591587e-05,-0.00014616069718709538,-0.00014616069718709538,-0.00022170915626301127,-0.00022170915626301127,-0.00022170915626301127,1,0,5.435132890365448,0.0,100.0,0.0,50.0,0.0,0.0,0.015393804002589986,0.015393804002589986,0.0,0.0,0.0,0.0,0.0,0.0,0.0,50.0,43.0,50.0,50.0,0.0,0.0,50.0,8333333.333333336,166666.66666666672,166666.66666666672,25.0,0.25,0.0,0.0,0.0,0.0,0.0,4.011688105449142,56.9,166666.66666666672,166666.66666666672,55.71254467807579,0.0,29.99906251896388,0.0,1,42.85580359851983,0.0,7.221038589808456,18.85802216564611,0.0,0.0,0.0,0.0,0.0,0.0,0.0,278.39644828081094,0.0,0.0,0.0,50.0,0.0,153.93804002589985,-0.10000000000047748,0.0,10000.0,153.93804002589985,0.0,14.0,0.015393804002589986,50.0,10000.0,153.93804002589985,0.0,14.0,0.015393804002589986,50.0,10000.0,153.93804002589985,0.0,14.0,0.015393804002589986,50.0,43.982297150257104,0.0,10000.0,153.93804002589985,0.0,1.0,1.0,0.8333439648123238
3807,4936,19,S22-14-3,30,0,Rapport des essais: de tirants sous dÃ©formation imposÃ©e de courte durÃ©e,1993,0,Switzerland,Ã‰cole Polytechnique FÃ©dÃ©rale de Lausanne,Construction Materials Laboratory,"Bicher Farra, Jean-Paul Jaccoud",1150.0,1150.0,1000.0,1000.0,100.0,100,"[2,7,6]","[6,7,15]",60.0,"[0,21,0]",0,56.9,"[1,160x320,0]","[7,28,90]",4.011688105449142,"[1,160x320,1]",[28],36120.0,"[1,160x320,2]",[28],"[0,0,0,0,0.47,32,0,Sikament320,0]",196317.0,2,558.2,[14],[50],[1],[43],[0],[0],0.0,0.0,0,0,0.0,0.0,0.0,0,0,[0],[0],[0],[0],[0],2,1a,0,0,2,2,0.0,1,41.255394726941155,0.0,268.0,28,1,0.0,0,0,0,6,0.16,0.0,0.251,158.0,185.0,0,-1,2,0,0,0,10000.0,153.93804002589985,13,0.5,CN,56.9,1.0,48.9,68.0,4.011688105449142,6.673491106788273,6.673491106788273,5.215194537083885,5.215194537083885,8.675538438824756,8.675538438824756,2.808181673814399,2.808181673814399,4.671443774751791,34400.0,0.0,1.2252491872420557,1.2252491872420557,0.0,1.1581744833744532,1.1581744833744532,0.0,2.3834236706165086,2.3834236706165086,34400.0,-7.554845907591587e-05,-7.554845907591587e-05,-0.00014616069718709538,-0.00014616069718709538,-0.00022170915626301127,-0.00022170915626301127,-0.00022170915626301127,1,0,5.435132890365448,0.0,100.0,0.0,50.0,0.0,0.0,0.015393804002589986,0.015393804002589986,0.0,0.0,0.0,0.0,0.0,0.0,0.0,50.0,43.0,50.0,50.0,0.0,0.0,50.0,8333333.333333336,166666.66666666672,166666.66666666672,25.0,0.25,0.0,0.0,0.0,0.0,0.0,4.011688105449142,56.9,166666.66666666672,166666.66666666672,55.71254467807579,0.0,29.99906251896388,0.0,1,42.85580359851983,0.0,7.221038589808456,18.85802216564611,0.0,0.0,0.0,0.0,0.0,0.0,0.0,278.39644828081094,0.0,0.0,0.0,50.0,0.0,153.93804002589985,-0.10000000000047748,0.0,10000.0,153.93804002589985,0.0,14.0,0.015393804002589986,50.0,10000.0,153.93804002589985,0.0,14.0,0.015393804002589986,50.0,10000.0,153.93804002589985,0.0,14.0,0.015393804002589986,50.0,43.982297150257104,0.0,10000.0,153.93804002589985,0.0,1.0,1.0,0.962655959352167
3811,4940,19,S22-14-3,16,0,Rapport des essais: de tirants sous dÃ©formation imposÃ©e de courte durÃ©e,1993,0,Switzerland,Ã‰cole Polytechnique FÃ©dÃ©rale de Lausanne,Construction Materials Laboratory,"Bicher Farra, Jean-Paul Jaccoud",1150.0,1150.0,1000.0,1000.0,100.0,100,"[2,7,6]","[6,7,15]",60.0,"[0,21,0]",0,56.9,"[1,160x320,0]","[7,28,90]",4.011688105449142,"[1,160x320,1]",[28],36120.0,"[1,160x320,2]",[28],"[0,0,0,0,0.47,32,0,Sikament320,0]",196317.0,2,558.2,[14],[50],[1],[43],[0],[0],0.0,0.0,0,0,0.0,0.0,0.0,0,0,[0],[0],[0],[0],[0],2,1a,0,0,2,2,0.0,1,31.86517428536127,0.0,207.0,28,1,0.0,0,0,0,2,0.13,0.0,0.165,396.0,396.0,0,-1,2,0,0,0,10000.0,153.93804002589985,13,0.5,CN,56.9,1.0,48.9,68.0,4.011688105449142,6.673491106788273,6.673491106788273,5.215194537083885,5.215194537083885,8.675538438824756,8.675538438824756,2.808181673814399,2.808181673814399,4.671443774751791,34400.0,0.0,1.2252491872420557,1.2252491872420557,0.0,1.1581744833744532,1.1581744833744532,0.0,2.3834236706165086,2.3834236706165086,34400.0,-7.554845907591587e-05,-7.554845907591587e-05,-0.00014616069718709538,-0.00014616069718709538,-0.00022170915626301127,-0.00022170915626301127,-0.00022170915626301127,1,0,5.435132890365448,0.0,100.0,0.0,50.0,0.0,0.0,0.015393804002589986,0.015393804002589986,0.0,0.0,0.0,0.0,0.0,0.0,0.0,50.0,43.0,50.0,50.0,0.0,0.0,50.0,8333333.333333336,166666.66666666672,166666.66666666672,25.0,0.25,0.0,0.0,0.0,0.0,0.0,4.011688105449142,56.9,166666.66666666672,166666.66666666672,55.71254467807579,0.0,29.99906251896388,0.0,1,42.85580359851983,0.0,7.221038589808456,18.85802216564611,0.0,0.0,0.0,0.0,0.0,0.0,0.0,278.39644828081094,0.0,0.0,0.0,50.0,0.0,153.93804002589985,-0.10000000000047748,0.0,10000.0,153.93804002589985,0.0,14.0,0.015393804002589986,50.0,10000.0,153.93804002589985,0.0,14.0,0.015393804002589986,50.0,10000.0,153.93804002589985,0.0,14.0,0.015393804002589986,50.0,43.982297150257104,0.0,10000.0,153.93804002589985,0.0,1.0,1.0,0.7435439686040992
3815,4944,19,S22-14-3,24,0,Rapport des essais: de tirants sous dÃ©formation imposÃ©e de courte durÃ©e,1993,0,Switzerland,Ã‰cole Polytechnique FÃ©dÃ©rale de Lausanne,Construction Materials Laboratory,"Bicher Farra, Jean-Paul Jaccoud",1150.0,1150.0,1000.0,1000.0,100.0,100,"[2,7,6]","[6,7,15]",60.0,"[0,21,0]",0,56.9,"[1,160x320,0]","[7,28,90]",4.011688105449142,"[1,160x320,1]",[28],36120.0,"[1,160x320,2]",[28],"[0,0,0,0,0.47,32,0,Sikament320,0]",196317.0,2,558.2,[14],[50],[1],[43],[0],[0],0.0,0.0,0,0,0.0,0.0,0.0,0,0,[0],[0],[0],[0],[0],2,1a,0,0,2,2,0.0,1,33.09667860556847,0.0,215.00000000000003,28,1,0.0,0,0,0,4,0.13,0.0,0.183,226.0,286.0,0,-1,2,0,0,0,10000.0,153.93804002589985,13,0.5,CN,56.9,1.0,48.9,68.0,4.011688105449142,6.673491106788273,6.673491106788273,5.215194537083885,5.215194537083885,8.675538438824756,8.675538438824756,2.808181673814399,2.808181673814399,4.671443774751791,34400.0,0.0,1.2252491872420557,1.2252491872420557,0.0,1.1581744833744532,1.1581744833744532,0.0,2.3834236706165086,2.3834236706165086,34400.0,-7.554845907591587e-05,-7.554845907591587e-05,-0.00014616069718709538,-0.00014616069718709538,-0.00022170915626301127,-0.00022170915626301127,-0.00022170915626301127,1,0,5.435132890365448,0.0,100.0,0.0,50.0,0.0,0.0,0.015393804002589986,0.015393804002589986,0.0,0.0,0.0,0.0,0.0,0.0,0.0,50.0,43.0,50.0,50.0,0.0,0.0,50.0,8333333.333333336,166666.66666666672,166666.66666666672,25.0,0.25,0.0,0.0,0.0,0.0,0.0,4.011688105449142,56.9,166666.66666666672,166666.66666666672,55.71254467807579,0.0,29.99906251896388,0.0,1,42.85580359851983,0.0,7.221038589808456,18.85802216564611,0.0,0.0,0.0,0.0,0.0,0.0,0.0,278.39644828081094,0.0,0.0,0.0,50.0,0.0,153.93804002589985,-0.10000000000047748,0.0,10000.0,153.93804002589985,0.0,14.0,0.015393804002589986,50.0,10000.0,153.93804002589985,0.0,14.0,0.015393804002589986,50.0,10000.0,153.93804002589985,0.0,14.0,0.015393804002589986,50.0,43.982297150257104,0.0,10000.0,153.93804002589985,0.0,1.0,1.0,0.7722799673907311
3817,4946,19,S22-14-3,35,0,Rapport des essais: de tirants sous dÃ©formation imposÃ©e de courte durÃ©e,1993,0,Switzerland,Ã‰cole Polytechnique FÃ©dÃ©rale de Lausanne,Construction Materials Laboratory,"Bicher Farra, Jean-Paul Jaccoud",1150.0,1150.0,1000.0,1000.0,100.0,100,"[2,7,6]","[6,7,15]",60.0,"[0,21,0]",0,56.9,"[1,160x320,0]","[7,28,90]",4.011688105449142,"[1,160x320,1]",[28],36120.0,"[1,160x320,2]",[28],"[0,0,0,0,0.47,32,0,Sikament320,0]",196317.0,2,558.2,[14],[50],[1],[43],[0],[0],0.0,0.0,0,0,0.0,0.0,0.0,0,0,[0],[0],[0],[0],[0],2,1a,0,0,2,2,0.0,1,52.64680968885775,0.0,342.0,28,1,0.0,0,0,0,7,0.19,0.0,0.298,138.0,138.0,0,-1,2,0,0,0,10000.0,153.93804002589985,13,0.5,CN,56.9,1.0,48.9,68.0,4.011688105449142,6.673491106788273,6.673491106788273,5.215194537083885,5.215194537083885,8.675538438824756,8.675538438824756,2.808181673814399,2.808181673814399,4.671443774751791,34400.0,0.0,1.2252491872420557,1.2252491872420557,0.0,1.1581744833744532,1.1581744833744532,0.0,2.3834236706165086,2.3834236706165086,34400.0,-7.554845907591587e-05,-7.554845907591587e-05,-0.00014616069718709538,-0.00014616069718709538,-0.00022170915626301127,-0.00022170915626301127,-0.00022170915626301127,1,0,5.435132890365448,0.0,100.0,0.0,50.0,0.0,0.0,0.015393804002589986,0.015393804002589986,0.0,0.0,0.0,0.0,0.0,0.0,0.0,50.0,43.0,50.0,50.0,0.0,0.0,50.0,8333333.333333336,166666.66666666672,166666.66666666672,25.0,0.25,0.0,0.0,0.0,0.0,0.0,4.011688105449142,56.9,166666.66666666672,166666.66666666672,55.71254467807579,0.0,29.99906251896388,0.0,1,42.85580359851983,0.0,7.221038589808456,18.85802216564611,0.0,0.0,0.0,0.0,0.0,0.0,0.0,278.39644828081094,0.0,0.0,0.0,50.0,0.0,153.93804002589985,-0.10000000000047748,0.0,10000.0,153.93804002589985,0.0,14.0,0.015393804002589986,50.0,10000.0,153.93804002589985,0.0,14.0,0.015393804002589986,50.0,10000.0,153.93804002589985,0.0,14.0,0.015393804002589986,50.0,43.982297150257104,0.0,10000.0,153.93804002589985,0.0,1.0,1.0,1.2284639481285118
3818,4947,19,S22-14-3,33,0,Rapport des essais: de tirants sous dÃ©formation imposÃ©e de courte durÃ©e,1993,0,Switzerland,Ã‰cole Polytechnique FÃ©dÃ©rale de Lausanne,Construction Materials Laboratory,"Bicher Farra, Jean-Paul Jaccoud",1150.0,1150.0,1000.0,1000.0,100.0,100,"[2,7,6]","[6,7,15]",60.0,"[0,21,0]",0,56.9,"[1,160x320,0]","[7,28,90]",4.011688105449142,"[1,160x320,1]",[28],36120.0,"[1,160x320,2]",[28],"[0,0,0,0,0.47,32,0,Sikament320,0]",196317.0,2,558.2,[14],[50],[1],[43],[0],[0],0.0,0.0,0,0,0.0,0.0,0.0,0,0,[0],[0],[0],[0],[0],2,1a,0,0,2,2,0.0,1,52.80074772888365,0.0,343.0,28,1,0.0,0,0,0,7,0.18,0.0,0.298,138.0,138.0,0,-1,2,0,0,0,10000.0,153.93804002589985,13,0.5,CN,56.9,1.0,48.9,68.0,4.011688105449142,6.673491106788273,6.673491106788273,5.215194537083885,5.215194537083885,8.675538438824756,8.675538438824756,2.808181673814399,2.808181673814399,4.671443774751791,34400.0,0.0,1.2252491872420557,1.2252491872420557,0.0,1.1581744833744532,1.1581744833744532,0.0,2.3834236706165086,2.3834236706165086,34400.0,-7.554845907591587e-05,-7.554845907591587e-05,-0.00014616069718709538,-0.00014616069718709538,-0.00022170915626301127,-0.00022170915626301127,-0.00022170915626301127,1,0,5.435132890365448,0.0,100.0,0.0,50.0,0.0,0.0,0.015393804002589986,0.015393804002589986,0.0,0.0,0.0,0.0,0.0,0.0,0.0,50.0,43.0,50.0,50.0,0.0,0.0,50.0,8333333.333333336,166666.66666666672,166666.66666666672,25.0,0.25,0.0,0.0,0.0,0.0,0.0,4.011688105449142,56.9,166666.66666666672,166666.66666666672,55.71254467807579,0.0,29.99906251896388,0.0,1,42.85580359851983,0.0,7.221038589808456,18.85802216564611,0.0,0.0,0.0,0.0,0.0,0.0,0.0,278.39644828081094,0.0,0.0,0.0,50.0,0.0,153.93804002589985,-0.10000000000047748,0.0,10000.0,153.93804002589985,0.0,14.0,0.015393804002589986,50.0,10000.0,153.93804002589985,0.0,14.0,0.015393804002589986,50.0,10000.0,153.93804002589985,0.0,14.0,0.015393804002589986,50.0,43.982297150257104,0.0,10000.0,153.93804002589985,0.0,1.0,1.0,1.2320559479768407
3819,4948,19,S22-14-3,34,0,Rapport des essais: de tirants sous dÃ©formation imposÃ©e de courte durÃ©e,1993,0,Switzerland,Ã‰cole Polytechnique FÃ©dÃ©rale de Lausanne,Construction Materials Laboratory,"Bicher Farra, Jean-Paul Jaccoud",1150.0,1150.0,1000.0,1000.0,100.0,100,"[2,7,6]","[6,7,15]",60.0,"[0,21,0]",0,56.9,"[1,160x320,0]","[7,28,90]",4.011688105449142,"[1,160x320,1]",[28],36120.0,"[1,160x320,2]",[28],"[0,0,0,0,0.47,32,0,Sikament320,0]",196317.0,2,558.2,[14],[50],[1],[43],[0],[0],0.0,0.0,0,0,0.0,0.0,0.0,0,0,[0],[0],[0],[0],[0],2,1a,0,0,2,2,0.0,1,47.56685436800306,0.0,309.0,28,1,0.0,0,0,0,7,0.18,0.0,0.283,138.0,187.0,0,-1,2,0,0,0,10000.0,153.93804002589985,13,0.5,CN,56.9,1.0,48.9,68.0,4.011688105449142,6.673491106788273,6.673491106788273,5.215194537083885,5.215194537083885,8.675538438824756,8.675538438824756,2.808181673814399,2.808181673814399,4.671443774751791,34400.0,0.0,1.2252491872420557,1.2252491872420557,0.0,1.1581744833744532,1.1581744833744532,0.0,2.3834236706165086,2.3834236706165086,34400.0,-7.554845907591587e-05,-7.554845907591587e-05,-0.00014616069718709538,-0.00014616069718709538,-0.00022170915626301127,-0.00022170915626301127,-0.00022170915626301127,1,0,5.435132890365448,0.0,100.0,0.0,50.0,0.0,0.0,0.015393804002589986,0.015393804002589986,0.0,0.0,0.0,0.0,0.0,0.0,0.0,50.0,43.0,50.0,50.0,0.0,0.0,50.0,8333333.333333336,166666.66666666672,166666.66666666672,25.0,0.25,0.0,0.0,0.0,0.0,0.0,4.011688105449142,56.9,166666.66666666672,166666.66666666672,55.71254467807579,0.0,29.99906251896388,0.0,1,42.85580359851983,0.0,7.221038589808456,18.85802216564611,0.0,0.0,0.0,0.0,0.0,0.0,0.0,278.39644828081094,0.0,0.0,0.0,50.0,0.0,153.93804002589985,-0.10000000000047748,0.0,10000.0,153.93804002589985,0.0,14.0,0.015393804002589986,50.0,10000.0,153.93804002589985,0.0,14.0,0.015393804002589986,50.0,10000.0,153.93804002589985,0.0,14.0,0.015393804002589986,50.0,43.982297150257104,0.0,10000.0,153.93804002589985,0.0,1.0,1.0,1.1099279531336554
3820,4949,19,S22-14-3,20,0,Rapport des essais: de tirants sous dÃ©formation imposÃ©e de courte durÃ©e,1993,0,Switzerland,Ã‰cole Polytechnique FÃ©dÃ©rale de Lausanne,Construction Materials Laboratory,"Bicher Farra, Jean-Paul Jaccoud",1150.0,1150.0,1000.0,1000.0,100.0,100,"[2,7,6]","[6,7,15]",60.0,"[0,21,0]",0,56.9,"[1,160x320,0]","[7,28,90]",4.011688105449142,"[1,160x320,1]",[28],36120.0,"[1,160x320,2]",[28],"[0,0,0,0,0.47,32,0,Sikament320,0]",196317.0,2,558.2,[14],[50],[1],[43],[0],[0],0.0,0.0,0,0,0.0,0.0,0.0,0,0,[0],[0],[0],[0],[0],2,1a,0,0,2,2,0.0,1,33.25061664559437,0.0,216.0,28,1,0.0,0,0,0,3,0.13,0.0,0.183,286.0,286.0,0,-1,2,0,0,0,10000.0,153.93804002589985,13,0.5,CN,56.9,1.0,48.9,68.0,4.011688105449142,6.673491106788273,6.673491106788273,5.215194537083885,5.215194537083885,8.675538438824756,8.675538438824756,2.808181673814399,2.808181673814399,4.671443774751791,34400.0,0.0,1.2252491872420557,1.2252491872420557,0.0,1.1581744833744532,1.1581744833744532,0.0,2.3834236706165086,2.3834236706165086,34400.0,-7.554845907591587e-05,-7.554845907591587e-05,-0.00014616069718709538,-0.00014616069718709538,-0.00022170915626301127,-0.00022170915626301127,-0.00022170915626301127,1,0,5.435132890365448,0.0,100.0,0.0,50.0,0.0,0.0,0.015393804002589986,0.015393804002589986,0.0,0.0,0.0,0.0,0.0,0.0,0.0,50.0,43.0,50.0,50.0,0.0,0.0,50.0,8333333.333333336,166666.66666666672,166666.66666666672,25.0,0.25,0.0,0.0,0.0,0.0,0.0,4.011688105449142,56.9,166666.66666666672,166666.66666666672,55.71254467807579,0.0,29.99906251896388,0.0,1,42.85580359851983,0.0,7.221038589808456,18.85802216564611,0.0,0.0,0.0,0.0,0.0,0.0,0.0,278.39644828081094,0.0,0.0,0.0,50.0,0.0,153.93804002589985,-0.10000000000047748,0.0,10000.0,153.93804002589985,0.0,14.0,0.015393804002589986,50.0,10000.0,153.93804002589985,0.0,14.0,0.015393804002589986,50.0,10000.0,153.93804002589985,0.0,14.0,0.015393804002589986,50.0,43.982297150257104,0.0,10000.0,153.93804002589985,0.0,1.0,1.0,0.7758719672390602
3831,4960,19,S22-14-3,17,0,Rapport des essais: de tirants sous dÃ©formation imposÃ©e de courte durÃ©e,1993,0,Switzerland,Ã‰cole Polytechnique FÃ©dÃ©rale de Lausanne,Construction Materials Laboratory,"Bicher Farra, Jean-Paul Jaccoud",1150.0,1150.0,1000.0,1000.0,100.0,100,"[2,7,6]","[6,7,15]",60.0,"[0,21,0]",0,56.9,"[1,160x320,0]","[7,28,90]",4.011688105449142,"[1,160x320,1]",[28],36120.0,"[1,160x320,2]",[28],"[0,0,0,0,0.47,32,0,Sikament320,0]",196317.0,2,558.2,[14],[50],[1],[43],[0],[0],0.0,0.0,0,0,0.0,0.0,0.0,0,0,[0],[0],[0],[0],[0],2,1a,0,0,2,2,0.0,1,33.25061664559437,0.0,216.0,28,1,0.0,0,0,0,3,0.1,0.0,0.183,274.0,286.0,0,-1,2,0,0,0,10000.0,153.93804002589985,13,0.5,CN,56.9,1.0,48.9,68.0,4.011688105449142,6.673491106788273,6.673491106788273,5.215194537083885,5.215194537083885,8.675538438824756,8.675538438824756,2.808181673814399,2.808181673814399,4.671443774751791,34400.0,0.0,1.2252491872420557,1.2252491872420557,0.0,1.1581744833744532,1.1581744833744532,0.0,2.3834236706165086,2.3834236706165086,34400.0,-7.554845907591587e-05,-7.554845907591587e-05,-0.00014616069718709538,-0.00014616069718709538,-0.00022170915626301127,-0.00022170915626301127,-0.00022170915626301127,1,0,5.435132890365448,0.0,100.0,0.0,50.0,0.0,0.0,0.015393804002589986,0.015393804002589986,0.0,0.0,0.0,0.0,0.0,0.0,0.0,50.0,43.0,50.0,50.0,0.0,0.0,50.0,8333333.333333336,166666.66666666672,166666.66666666672,25.0,0.25,0.0,0.0,0.0,0.0,0.0,4.011688105449142,56.9,166666.66666666672,166666.66666666672,55.71254467807579,0.0,29.99906251896388,0.0,1,42.85580359851983,0.0,7.221038589808456,18.85802216564611,0.0,0.0,0.0,0.0,0.0,0.0,0.0,278.39644828081094,0.0,0.0,0.0,50.0,0.0,153.93804002589985,-0.10000000000047748,0.0,10000.0,153.93804002589985,0.0,14.0,0.015393804002589986,50.0,10000.0,153.93804002589985,0.0,14.0,0.015393804002589986,50.0,10000.0,153.93804002589985,0.0,14.0,0.015393804002589986,50.0,43.982297150257104,0.0,10000.0,153.93804002589985,0.0,1.0,1.0,0.7758719672390602
3832,4961,19,S22-14-3,21,0,Rapport des essais: de tirants sous dÃ©formation imposÃ©e de courte durÃ©e,1993,0,Switzerland,Ã‰cole Polytechnique FÃ©dÃ©rale de Lausanne,Construction Materials Laboratory,"Bicher Farra, Jean-Paul Jaccoud",1150.0,1150.0,1000.0,1000.0,100.0,100,"[2,7,6]","[6,7,15]",60.0,"[0,21,0]",0,56.9,"[1,160x320,0]","[7,28,90]",4.011688105449142,"[1,160x320,1]",[28],36120.0,"[1,160x320,2]",[28],"[0,0,0,0,0.47,32,0,Sikament320,0]",196317.0,2,558.2,[14],[50],[1],[43],[0],[0],0.0,0.0,0,0,0.0,0.0,0.0,0,0,[0],[0],[0],[0],[0],2,1a,0,0,2,2,0.0,1,35.09787312590517,0.0,227.99999999999997,28,1,0.0,0,0,0,4,0.1,0.0,0.193,220.0,226.0,0,-1,2,0,0,0,10000.0,153.93804002589985,13,0.5,CN,56.9,1.0,48.9,68.0,4.011688105449142,6.673491106788273,6.673491106788273,5.215194537083885,5.215194537083885,8.675538438824756,8.675538438824756,2.808181673814399,2.808181673814399,4.671443774751791,34400.0,0.0,1.2252491872420557,1.2252491872420557,0.0,1.1581744833744532,1.1581744833744532,0.0,2.3834236706165086,2.3834236706165086,34400.0,-7.554845907591587e-05,-7.554845907591587e-05,-0.00014616069718709538,-0.00014616069718709538,-0.00022170915626301127,-0.00022170915626301127,-0.00022170915626301127,1,0,5.435132890365448,0.0,100.0,0.0,50.0,0.0,0.0,0.015393804002589986,0.015393804002589986,0.0,0.0,0.0,0.0,0.0,0.0,0.0,50.0,43.0,50.0,50.0,0.0,0.0,50.0,8333333.333333336,166666.66666666672,166666.66666666672,25.0,0.25,0.0,0.0,0.0,0.0,0.0,4.011688105449142,56.9,166666.66666666672,166666.66666666672,55.71254467807579,0.0,29.99906251896388,0.0,1,42.85580359851983,0.0,7.221038589808456,18.85802216564611,0.0,0.0,0.0,0.0,0.0,0.0,0.0,278.39644828081094,0.0,0.0,0.0,50.0,0.0,153.93804002589985,-0.10000000000047748,0.0,10000.0,153.93804002589985,0.0,14.0,0.015393804002589986,50.0,10000.0,153.93804002589985,0.0,14.0,0.015393804002589986,50.0,10000.0,153.93804002589985,0.0,14.0,0.015393804002589986,50.0,43.982297150257104,0.0,10000.0,153.93804002589985,0.0,1.0,1.0,0.8189759654190079
3833,4962,19,S22-14-3,31,0,Rapport des essais: de tirants sous dÃ©formation imposÃ©e de courte durÃ©e,1993,0,Switzerland,Ã‰cole Polytechnique FÃ©dÃ©rale de Lausanne,Construction Materials Laboratory,"Bicher Farra, Jean-Paul Jaccoud",1150.0,1150.0,1000.0,1000.0,100.0,100,"[2,7,6]","[6,7,15]",60.0,"[0,21,0]",0,56.9,"[1,160x320,0]","[7,28,90]",4.011688105449142,"[1,160x320,1]",[28],36120.0,"[1,160x320,2]",[28],"[0,0,0,0,0.47,32,0,Sikament320,0]",196317.0,2,558.2,[14],[50],[1],[43],[0],[0],0.0,0.0,0,0,0.0,0.0,0.0,0,0,[0],[0],[0],[0],[0],2,1a,0,0,2,2,0.0,1,47.25897828795126,0.0,307.0,28,1,0.0,0,0,0,6,0.18,0.0,0.283,159.0,187.0,0,-1,2,0,0,0,10000.0,153.93804002589985,13,0.5,CN,56.9,1.0,48.9,68.0,4.011688105449142,6.673491106788273,6.673491106788273,5.215194537083885,5.215194537083885,8.675538438824756,8.675538438824756,2.808181673814399,2.808181673814399,4.671443774751791,34400.0,0.0,1.2252491872420557,1.2252491872420557,0.0,1.1581744833744532,1.1581744833744532,0.0,2.3834236706165086,2.3834236706165086,34400.0,-7.554845907591587e-05,-7.554845907591587e-05,-0.00014616069718709538,-0.00014616069718709538,-0.00022170915626301127,-0.00022170915626301127,-0.00022170915626301127,1,0,5.435132890365448,0.0,100.0,0.0,50.0,0.0,0.0,0.015393804002589986,0.015393804002589986,0.0,0.0,0.0,0.0,0.0,0.0,0.0,50.0,43.0,50.0,50.0,0.0,0.0,50.0,8333333.333333336,166666.66666666672,166666.66666666672,25.0,0.25,0.0,0.0,0.0,0.0,0.0,4.011688105449142,56.9,166666.66666666672,166666.66666666672,55.71254467807579,0.0,29.99906251896388,0.0,1,42.85580359851983,0.0,7.221038589808456,18.85802216564611,0.0,0.0,0.0,0.0,0.0,0.0,0.0,278.39644828081094,0.0,0.0,0.0,50.0,0.0,153.93804002589985,-0.10000000000047748,0.0,10000.0,153.93804002589985,0.0,14.0,0.015393804002589986,50.0,10000.0,153.93804002589985,0.0,14.0,0.015393804002589986,50.0,10000.0,153.93804002589985,0.0,14.0,0.015393804002589986,50.0,43.982297150257104,0.0,10000.0,153.93804002589985,0.0,1.0,1.0,1.1027439534369976
3835,4964,19,S22-14-3,26,0,Rapport des essais: de tirants sous dÃ©formation imposÃ©e de courte durÃ©e,1993,0,Switzerland,Ã‰cole Polytechnique FÃ©dÃ©rale de Lausanne,Construction Materials Laboratory,"Bicher Farra, Jean-Paul Jaccoud",1150.0,1150.0,1000.0,1000.0,100.0,100,"[2,7,6]","[6,7,15]",60.0,"[0,21,0]",0,56.9,"[1,160x320,0]","[7,28,90]",4.011688105449142,"[1,160x320,1]",[28],36120.0,"[1,160x320,2]",[28],"[0,0,0,0,0.47,32,0,Sikament320,0]",196317.0,2,558.2,[14],[50],[1],[43],[0],[0],0.0,0.0,0,0,0.0,0.0,0.0,0,0,[0],[0],[0],[0],[0],2,1a,0,0,2,2,0.0,1,40.485704526811666,0.0,263.0,28,1,0.0,0,0,0,5,0.13,0.0,0.251,185.0,185.0,0,-1,2,0,0,0,10000.0,153.93804002589985,13,0.5,CN,56.9,1.0,48.9,68.0,4.011688105449142,6.673491106788273,6.673491106788273,5.215194537083885,5.215194537083885,8.675538438824756,8.675538438824756,2.808181673814399,2.808181673814399,4.671443774751791,34400.0,0.0,1.2252491872420557,1.2252491872420557,0.0,1.1581744833744532,1.1581744833744532,0.0,2.3834236706165086,2.3834236706165086,34400.0,-7.554845907591587e-05,-7.554845907591587e-05,-0.00014616069718709538,-0.00014616069718709538,-0.00022170915626301127,-0.00022170915626301127,-0.00022170915626301127,1,0,5.435132890365448,0.0,100.0,0.0,50.0,0.0,0.0,0.015393804002589986,0.015393804002589986,0.0,0.0,0.0,0.0,0.0,0.0,0.0,50.0,43.0,50.0,50.0,0.0,0.0,50.0,8333333.333333336,166666.66666666672,166666.66666666672,25.0,0.25,0.0,0.0,0.0,0.0,0.0,4.011688105449142,56.9,166666.66666666672,166666.66666666672,55.71254467807579,0.0,29.99906251896388,0.0,1,42.85580359851983,0.0,7.221038589808456,18.85802216564611,0.0,0.0,0.0,0.0,0.0,0.0,0.0,278.39644828081094,0.0,0.0,0.0,50.0,0.0,153.93804002589985,-0.10000000000047748,0.0,10000.0,153.93804002589985,0.0,14.0,0.015393804002589986,50.0,10000.0,153.93804002589985,0.0,14.0,0.015393804002589986,50.0,10000.0,153.93804002589985,0.0,14.0,0.015393804002589986,50.0,43.982297150257104,0.0,10000.0,153.93804002589985,0.0,1.0,1.0,0.9446959601105224
3836,4965,19,S22-14-3,28,0,Rapport des essais: de tirants sous dÃ©formation imposÃ©e de courte durÃ©e,1993,0,Switzerland,Ã‰cole Polytechnique FÃ©dÃ©rale de Lausanne,Construction Materials Laboratory,"Bicher Farra, Jean-Paul Jaccoud",1150.0,1150.0,1000.0,1000.0,100.0,100,"[2,7,6]","[6,7,15]",60.0,"[0,21,0]",0,56.9,"[1,160x320,0]","[7,28,90]",4.011688105449142,"[1,160x320,1]",[28],36120.0,"[1,160x320,2]",[28],"[0,0,0,0,0.47,32,0,Sikament320,0]",196317.0,2,558.2,[14],[50],[1],[43],[0],[0],0.0,0.0,0,0,0.0,0.0,0.0,0,0,[0],[0],[0],[0],[0],2,1a,0,0,2,2,0.0,1,47.10504024792535,0.0,306.0,28,1,0.0,0,0,0,5,0.19,0.0,0.283,187.0,187.0,0,-1,2,0,0,0,10000.0,153.93804002589985,13,0.5,CN,56.9,1.0,48.9,68.0,4.011688105449142,6.673491106788273,6.673491106788273,5.215194537083885,5.215194537083885,8.675538438824756,8.675538438824756,2.808181673814399,2.808181673814399,4.671443774751791,34400.0,0.0,1.2252491872420557,1.2252491872420557,0.0,1.1581744833744532,1.1581744833744532,0.0,2.3834236706165086,2.3834236706165086,34400.0,-7.554845907591587e-05,-7.554845907591587e-05,-0.00014616069718709538,-0.00014616069718709538,-0.00022170915626301127,-0.00022170915626301127,-0.00022170915626301127,1,0,5.435132890365448,0.0,100.0,0.0,50.0,0.0,0.0,0.015393804002589986,0.015393804002589986,0.0,0.0,0.0,0.0,0.0,0.0,0.0,50.0,43.0,50.0,50.0,0.0,0.0,50.0,8333333.333333336,166666.66666666672,166666.66666666672,25.0,0.25,0.0,0.0,0.0,0.0,0.0,4.011688105449142,56.9,166666.66666666672,166666.66666666672,55.71254467807579,0.0,29.99906251896388,0.0,1,42.85580359851983,0.0,7.221038589808456,18.85802216564611,0.0,0.0,0.0,0.0,0.0,0.0,0.0,278.39644828081094,0.0,0.0,0.0,50.0,0.0,153.93804002589985,-0.10000000000047748,0.0,10000.0,153.93804002589985,0.0,14.0,0.015393804002589986,50.0,10000.0,153.93804002589985,0.0,14.0,0.015393804002589986,50.0,10000.0,153.93804002589985,0.0,14.0,0.015393804002589986,50.0,43.982297150257104,0.0,10000.0,153.93804002589985,0.0,1.0,1.0,1.0991519535886685
3837,4966,19,S22-14-3,32,0,Rapport des essais: de tirants sous dÃ©formation imposÃ©e de courte durÃ©e,1993,0,Switzerland,Ã‰cole Polytechnique FÃ©dÃ©rale de Lausanne,Construction Materials Laboratory,"Bicher Farra, Jean-Paul Jaccoud",1150.0,1150.0,1000.0,1000.0,100.0,100,"[2,7,6]","[6,7,15]",60.0,"[0,21,0]",0,56.9,"[1,160x320,0]","[7,28,90]",4.011688105449142,"[1,160x320,1]",[28],36120.0,"[1,160x320,2]",[28],"[0,0,0,0,0.47,32,0,Sikament320,0]",196317.0,2,558.2,[14],[50],[1],[43],[0],[0],0.0,0.0,0,0,0.0,0.0,0.0,0,0,[0],[0],[0],[0],[0],2,1a,0,0,2,2,0.0,1,50.64561516852105,0.0,329.0,28,1,0.0,0,0,0,6,0.19,0.0,0.286,159.0,159.0,0,-1,2,0,0,0,10000.0,153.93804002589985,13,0.5,CN,56.9,1.0,48.9,68.0,4.011688105449142,6.673491106788273,6.673491106788273,5.215194537083885,5.215194537083885,8.675538438824756,8.675538438824756,2.808181673814399,2.808181673814399,4.671443774751791,34400.0,0.0,1.2252491872420557,1.2252491872420557,0.0,1.1581744833744532,1.1581744833744532,0.0,2.3834236706165086,2.3834236706165086,34400.0,-7.554845907591587e-05,-7.554845907591587e-05,-0.00014616069718709538,-0.00014616069718709538,-0.00022170915626301127,-0.00022170915626301127,-0.00022170915626301127,1,0,5.435132890365448,0.0,100.0,0.0,50.0,0.0,0.0,0.015393804002589986,0.015393804002589986,0.0,0.0,0.0,0.0,0.0,0.0,0.0,50.0,43.0,50.0,50.0,0.0,0.0,50.0,8333333.333333336,166666.66666666672,166666.66666666672,25.0,0.25,0.0,0.0,0.0,0.0,0.0,4.011688105449142,56.9,166666.66666666672,166666.66666666672,55.71254467807579,0.0,29.99906251896388,0.0,1,42.85580359851983,0.0,7.221038589808456,18.85802216564611,0.0,0.0,0.0,0.0,0.0,0.0,0.0,278.39644828081094,0.0,0.0,0.0,50.0,0.0,153.93804002589985,-0.10000000000047748,0.0,10000.0,153.93804002589985,0.0,14.0,0.015393804002589986,50.0,10000.0,153.93804002589985,0.0,14.0,0.015393804002589986,50.0,10000.0,153.93804002589985,0.0,14.0,0.015393804002589986,50.0,43.982297150257104,0.0,10000.0,153.93804002589985,0.0,1.0,1.0,1.181767950100235
3844,4973,19,S22-20-1,31,0,Rapport des essais: de tirants sous dÃ©formation imposÃ©e de courte durÃ©e,1993,0,Switzerland,Ã‰cole Polytechnique FÃ©dÃ©rale de Lausanne,Construction Materials Laboratory,"Bicher Farra, Jean-Paul Jaccoud",1150.0,1150.0,1000.0,1000.0,100.0,100,"[2,7,6]","[6,7,15]",60.0,"[0,21,0]",0,56.9,"[1,160x320,0]","[7,28,90]",4.011688105449142,"[1,160x320,1]",[28],36120.0,"[1,160x320,2]",[28],"[0,0,0,0,0.47,32,0,Sikament320,0]",197500.0,2,531.6,[20],[50],[1],[40],[0],[0],0.0,0.0,0,0,0.0,0.0,0.0,0,0,[0],[0],[0],[0],[0],2,1a,0,0,2,2,0.0,1,52.15043804959057,0.0,166.0,28,1,0.0,0,0,0,7,0.09,0.0,0.139,134.0,135.0,0,-1,2,0,0,0,10000.0,314.1592653589793,13,0.5,CN,56.9,1.0,48.9,68.0,4.011688105449142,6.673491106788273,6.673491106788273,5.215194537083885,5.215194537083885,8.675538438824756,8.675538438824756,2.808181673814399,2.808181673814399,4.671443774751791,34400.0,0.0,1.2252491872420557,1.2252491872420557,0.0,1.1581744833744532,1.1581744833744532,0.0,2.3834236706165086,2.3834236706165086,34400.0,-7.554845907591587e-05,-7.554845907591587e-05,-0.00014616069718709538,-0.00014616069718709538,-0.00022170915626301127,-0.00022170915626301127,-0.00022170915626301127,1,0,5.467884828349945,0.0,100.0,0.0,50.0,0.0,0.0,0.031415926535897934,0.031415926535897934,0.0,0.0,0.0,0.0,0.0,0.0,0.0,50.0,40.0,50.0,50.0,0.0,0.0,50.00000000000001,8333333.333333336,166666.66666666674,166666.6666666667,25.0,0.25,0.0,0.0,0.0,0.0,0.0,4.011688105449142,56.9,166666.66666666674,166666.6666666667,59.47213539964518,0.0,32.023457522885856,0.0,1,45.74779646126552,0.0,7.221038589808456,18.85802216564611,0.0,0.0,0.0,0.0,0.0,0.0,0.0,145.6197588474465,0.0,0.0,0.0,50.0,0.0,314.1592653589793,-0.10000000000047748,0.0,10000.0,314.1592653589793,0.0,20.0,0.031415926535897934,50.0,10000.0,314.1592653589793,0.0,20.0,0.031415926535897934,50.0,10000.0,314.1592653589793,0.0,20.0,0.031415926535897934,50.0,62.83185307179586,0.0,10000.0,314.1592653589793,0.0,1.0,1.0,1.139955190929166
3854,4983,19,S22-20-1,30,0,Rapport des essais: de tirants sous dÃ©formation imposÃ©e de courte durÃ©e,1993,0,Switzerland,Ã‰cole Polytechnique FÃ©dÃ©rale de Lausanne,Construction Materials Laboratory,"Bicher Farra, Jean-Paul Jaccoud",1150.0,1150.0,1000.0,1000.0,100.0,100,"[2,7,6]","[6,7,15]",60.0,"[0,21,0]",0,56.9,"[1,160x320,0]","[7,28,90]",4.011688105449142,"[1,160x320,1]",[28],36120.0,"[1,160x320,2]",[28],"[0,0,0,0,0.47,32,0,Sikament320,0]",197500.0,2,531.6,[20],[50],[1],[40],[0],[0],0.0,0.0,0,0,0.0,0.0,0.0,0,0,[0],[0],[0],[0],[0],2,1a,0,0,2,2,0.0,1,49.637163926718735,0.0,158.0,28,1,0.0,0,0,0,6,0.09,0.0,0.131,153.0,153.0,0,-1,2,0,0,0,10000.0,314.1592653589793,13,0.5,CN,56.9,1.0,48.9,68.0,4.011688105449142,6.673491106788273,6.673491106788273,5.215194537083885,5.215194537083885,8.675538438824756,8.675538438824756,2.808181673814399,2.808181673814399,4.671443774751791,34400.0,0.0,1.2252491872420557,1.2252491872420557,0.0,1.1581744833744532,1.1581744833744532,0.0,2.3834236706165086,2.3834236706165086,34400.0,-7.554845907591587e-05,-7.554845907591587e-05,-0.00014616069718709538,-0.00014616069718709538,-0.00022170915626301127,-0.00022170915626301127,-0.00022170915626301127,1,0,5.467884828349945,0.0,100.0,0.0,50.0,0.0,0.0,0.031415926535897934,0.031415926535897934,0.0,0.0,0.0,0.0,0.0,0.0,0.0,50.0,40.0,50.0,50.0,0.0,0.0,50.00000000000001,8333333.333333336,166666.66666666674,166666.6666666667,25.0,0.25,0.0,0.0,0.0,0.0,0.0,4.011688105449142,56.9,166666.66666666674,166666.6666666667,59.47213539964518,0.0,32.023457522885856,0.0,1,45.74779646126552,0.0,7.221038589808456,18.85802216564611,0.0,0.0,0.0,0.0,0.0,0.0,0.0,145.6197588474465,0.0,0.0,0.0,50.0,0.0,314.1592653589793,-0.10000000000047748,0.0,10000.0,314.1592653589793,0.0,20.0,0.031415926535897934,50.0,10000.0,314.1592653589793,0.0,20.0,0.031415926535897934,50.0,10000.0,314.1592653589793,0.0,20.0,0.031415926535897934,50.0,62.83185307179586,0.0,10000.0,314.1592653589793,0.0,1.0,1.0,1.0850175913663147
3855,4984,19,S22-20-1,32,0,Rapport des essais: de tirants sous dÃ©formation imposÃ©e de courte durÃ©e,1993,0,Switzerland,Ã‰cole Polytechnique FÃ©dÃ©rale de Lausanne,Construction Materials Laboratory,"Bicher Farra, Jean-Paul Jaccoud",1150.0,1150.0,1000.0,1000.0,100.0,100,"[2,7,6]","[6,7,15]",60.0,"[0,21,0]",0,56.9,"[1,160x320,0]","[7,28,90]",4.011688105449142,"[1,160x320,1]",[28],36120.0,"[1,160x320,2]",[28],"[0,0,0,0,0.47,32,0,Sikament320,0]",197500.0,2,531.6,[20],[50],[1],[40],[0],[0],0.0,0.0,0,0,0.0,0.0,0.0,0,0,[0],[0],[0],[0],[0],2,1a,0,0,2,2,0.0,1,47.1238898038469,0.0,150.0,28,1,0.0,0,0,0,7,0.09,0.0,0.131,134.0,154.0,0,-1,2,0,0,0,10000.0,314.1592653589793,13,0.5,CN,56.9,1.0,48.9,68.0,4.011688105449142,6.673491106788273,6.673491106788273,5.215194537083885,5.215194537083885,8.675538438824756,8.675538438824756,2.808181673814399,2.808181673814399,4.671443774751791,34400.0,0.0,1.2252491872420557,1.2252491872420557,0.0,1.1581744833744532,1.1581744833744532,0.0,2.3834236706165086,2.3834236706165086,34400.0,-7.554845907591587e-05,-7.554845907591587e-05,-0.00014616069718709538,-0.00014616069718709538,-0.00022170915626301127,-0.00022170915626301127,-0.00022170915626301127,1,0,5.467884828349945,0.0,100.0,0.0,50.0,0.0,0.0,0.031415926535897934,0.031415926535897934,0.0,0.0,0.0,0.0,0.0,0.0,0.0,50.0,40.0,50.0,50.0,0.0,0.0,50.00000000000001,8333333.333333336,166666.66666666674,166666.6666666667,25.0,0.25,0.0,0.0,0.0,0.0,0.0,4.011688105449142,56.9,166666.66666666674,166666.6666666667,59.47213539964518,0.0,32.023457522885856,0.0,1,45.74779646126552,0.0,7.221038589808456,18.85802216564611,0.0,0.0,0.0,0.0,0.0,0.0,0.0,145.6197588474465,0.0,0.0,0.0,50.0,0.0,314.1592653589793,-0.10000000000047748,0.0,10000.0,314.1592653589793,0.0,20.0,0.031415926535897934,50.0,10000.0,314.1592653589793,0.0,20.0,0.031415926535897934,50.0,10000.0,314.1592653589793,0.0,20.0,0.031415926535897934,50.0,62.83185307179586,0.0,10000.0,314.1592653589793,0.0,1.0,1.0,1.0300799918034633
3858,4987,19,S22-20-1,34,0,Rapport des essais: de tirants sous dÃ©formation imposÃ©e de courte durÃ©e,1993,0,Switzerland,Ã‰cole Polytechnique FÃ©dÃ©rale de Lausanne,Construction Materials Laboratory,"Bicher Farra, Jean-Paul Jaccoud",1150.0,1150.0,1000.0,1000.0,100.0,100,"[2,7,6]","[6,7,15]",60.0,"[0,21,0]",0,56.9,"[1,160x320,0]","[7,28,90]",4.011688105449142,"[1,160x320,1]",[28],36120.0,"[1,160x320,2]",[28],"[0,0,0,0,0.47,32,0,Sikament320,0]",197500.0,2,531.6,[20],[50],[1],[40],[0],[0],0.0,0.0,0,0,0.0,0.0,0.0,0,0,[0],[0],[0],[0],[0],2,1a,0,0,2,2,0.0,1,58.74778262212913,0.0,187.0,28,1,0.0,0,0,0,7,0.11,0.0,0.162,135.0,222.58890714716605,0,-1,2,0,0,0,10000.0,314.1592653589793,13,0.5,CN,56.9,1.0,48.9,68.0,4.011688105449142,6.673491106788273,6.673491106788273,5.215194537083885,5.215194537083885,8.675538438824756,8.675538438824756,2.808181673814399,2.808181673814399,4.671443774751791,34400.0,0.0,1.2252491872420557,1.2252491872420557,0.0,1.1581744833744532,1.1581744833744532,0.0,2.3834236706165086,2.3834236706165086,34400.0,-7.554845907591587e-05,-7.554845907591587e-05,-0.00014616069718709538,-0.00014616069718709538,-0.00022170915626301127,-0.00022170915626301127,-0.00022170915626301127,1,0,5.467884828349945,0.0,100.0,0.0,50.0,0.0,0.0,0.031415926535897934,0.031415926535897934,0.0,0.0,0.0,0.0,0.0,0.0,0.0,50.0,40.0,50.0,50.0,0.0,0.0,50.00000000000001,8333333.333333336,166666.66666666674,166666.6666666667,25.0,0.25,0.0,0.0,0.0,0.0,0.0,4.011688105449142,56.9,166666.66666666674,166666.6666666667,59.47213539964518,0.0,32.023457522885856,0.0,1,45.74779646126552,0.0,7.221038589808456,18.85802216564611,0.0,0.0,0.0,0.0,0.0,0.0,0.0,145.6197588474465,0.0,0.0,0.0,50.0,0.0,314.1592653589793,-0.10000000000047748,0.0,10000.0,314.1592653589793,0.0,20.0,0.031415926535897934,50.0,10000.0,314.1592653589793,0.0,20.0,0.031415926535897934,50.0,10000.0,314.1592653589793,0.0,20.0,0.031415926535897934,50.0,62.83185307179586,0.0,10000.0,314.1592653589793,0.0,1.0,1.0,1.2841663897816509
3866,4995,19,S22-20-1,35,0,Rapport des essais: de tirants sous dÃ©formation imposÃ©e de courte durÃ©e,1993,0,Switzerland,Ã‰cole Polytechnique FÃ©dÃ©rale de Lausanne,Construction Materials Laboratory,"Bicher Farra, Jean-Paul Jaccoud",1150.0,1150.0,1000.0,1000.0,100.0,100,"[2,7,6]","[6,7,15]",60.0,"[0,21,0]",0,56.9,"[1,160x320,0]","[7,28,90]",4.011688105449142,"[1,160x320,1]",[28],36120.0,"[1,160x320,2]",[28],"[0,0,0,0,0.47,32,0,Sikament320,0]",197500.0,2,531.6,[20],[50],[1],[40],[0],[0],0.0,0.0,0,0,0.0,0.0,0.0,0,0,[0],[0],[0],[0],[0],2,1a,0,0,2,2,0.0,1,70.37167544041138,0.0,224.00000000000003,28,1,0.0,0,0,0,7,0.14,0.0,0.199,135.0,245.79970608083988,0,-1,2,0,0,0,10000.0,314.1592653589793,13,0.5,CN,56.9,1.0,48.9,68.0,4.011688105449142,6.673491106788273,6.673491106788273,5.215194537083885,5.215194537083885,8.675538438824756,8.675538438824756,2.808181673814399,2.808181673814399,4.671443774751791,34400.0,0.0,1.2252491872420557,1.2252491872420557,0.0,1.1581744833744532,1.1581744833744532,0.0,2.3834236706165086,2.3834236706165086,34400.0,-7.554845907591587e-05,-7.554845907591587e-05,-0.00014616069718709538,-0.00014616069718709538,-0.00022170915626301127,-0.00022170915626301127,-0.00022170915626301127,1,0,5.467884828349945,0.0,100.0,0.0,50.0,0.0,0.0,0.031415926535897934,0.031415926535897934,0.0,0.0,0.0,0.0,0.0,0.0,0.0,50.0,40.0,50.0,50.0,0.0,0.0,50.00000000000001,8333333.333333336,166666.66666666674,166666.6666666667,25.0,0.25,0.0,0.0,0.0,0.0,0.0,4.011688105449142,56.9,166666.66666666674,166666.6666666667,59.47213539964518,0.0,32.023457522885856,0.0,2,45.74779646126552,0.0,7.221038589808456,18.85802216564611,0.0,0.0,0.0,0.0,0.0,0.0,0.0,145.6197588474465,0.0,0.0,0.0,50.0,0.0,314.1592653589793,-0.10000000000047748,0.0,10000.0,314.1592653589793,0.0,20.0,0.031415926535897934,50.0,10000.0,314.1592653589793,0.0,20.0,0.031415926535897934,50.0,10000.0,314.1592653589793,0.0,20.0,0.031415926535897934,50.0,62.83185307179586,0.0,10000.0,314.1592653589793,0.0,0.6330758588071215,0.7610497104789914,1.5382527877598389
3868,4997,19,S22-20-1,33,0,Rapport des essais: de tirants sous dÃ©formation imposÃ©e de courte durÃ©e,1993,0,Switzerland,Ã‰cole Polytechnique FÃ©dÃ©rale de Lausanne,Construction Materials Laboratory,"Bicher Farra, Jean-Paul Jaccoud",1150.0,1150.0,1000.0,1000.0,100.0,100,"[2,7,6]","[6,7,15]",60.0,"[0,21,0]",0,56.9,"[1,160x320,0]","[7,28,90]",4.011688105449142,"[1,160x320,1]",[28],36120.0,"[1,160x320,2]",[28],"[0,0,0,0,0.47,32,0,Sikament320,0]",197500.0,2,531.6,[20],[50],[1],[40],[0],[0],0.0,0.0,0,0,0.0,0.0,0.0,0,0,[0],[0],[0],[0],[0],2,1a,0,0,2,2,0.0,1,52.15043804959057,0.0,166.0,28,1,0.0,0,0,0,7,0.09,0.0,0.139,135.0,135.0,0,-1,2,0,0,0,10000.0,314.1592653589793,13,0.5,CN,56.9,1.0,48.9,68.0,4.011688105449142,6.673491106788273,6.673491106788273,5.215194537083885,5.215194537083885,8.675538438824756,8.675538438824756,2.808181673814399,2.808181673814399,4.671443774751791,34400.0,0.0,1.2252491872420557,1.2252491872420557,0.0,1.1581744833744532,1.1581744833744532,0.0,2.3834236706165086,2.3834236706165086,34400.0,-7.554845907591587e-05,-7.554845907591587e-05,-0.00014616069718709538,-0.00014616069718709538,-0.00022170915626301127,-0.00022170915626301127,-0.00022170915626301127,1,0,5.467884828349945,0.0,100.0,0.0,50.0,0.0,0.0,0.031415926535897934,0.031415926535897934,0.0,0.0,0.0,0.0,0.0,0.0,0.0,50.0,40.0,50.0,50.0,0.0,0.0,50.00000000000001,8333333.333333336,166666.66666666674,166666.6666666667,25.0,0.25,0.0,0.0,0.0,0.0,0.0,4.011688105449142,56.9,166666.66666666674,166666.6666666667,59.47213539964518,0.0,32.023457522885856,0.0,1,45.74779646126552,0.0,7.221038589808456,18.85802216564611,0.0,0.0,0.0,0.0,0.0,0.0,0.0,145.6197588474465,0.0,0.0,0.0,50.0,0.0,314.1592653589793,-0.10000000000047748,0.0,10000.0,314.1592653589793,0.0,20.0,0.031415926535897934,50.0,10000.0,314.1592653589793,0.0,20.0,0.031415926535897934,50.0,10000.0,314.1592653589793,0.0,20.0,0.031415926535897934,50.0,62.83185307179586,0.0,10000.0,314.1592653589793,0.0,1.0,1.0,1.139955190929166
