Repository: iavdesch/Research

Readme
======

The supporting files are related to the study "A method for determining the performance of formulas for calculating the crack width and spacing in reinforced concrete elements".

The following files are relevant:
Research/Method_comparing_CWFs/Data_processing_for_GitHuB_Final (contains the data processing of the database "Crack width and crack spacing in reinforced and prestressed concrete elements: database")
Research/Method_comparing_CWFs/CWF_analysis_for_GitHuB_Final (contains the evaluation of the different crack width formulas)

File: Method_comparing_CWFs/Datasets_Used/Working_database_no_hordijk_no_initshrink.csv (part 67 of 83)
,ID,EPID,ELID,LOADID,DOI,title,year,journal,country,institution,laboratory,authors,Ltot,Lspan,Lcons,Lmeas,h,b,hc,thc,RH,Temp,pd,fcm,catfcm,tfcm,fctm,catfctm,tfctm,Ecm,catEcm,tEcm,mix,Es,fsr,fy,phi,zs,nbl,clat,phit,st,phiw,sw,type,method,fpk,fp01k,Ep,rel,fpr,npl,phip,Ap,zp,cplat,catf,epsin,catcal,selfw,typew,locw,epsc,Nrep,N,M,sigs,t0,t,PL,catp,t0p,tp,ncr,wm,wk,wmax,sm,smax,indLR,indNP,indtfcm,indtfctm,indtEcm,slab,Ac,Astot,ts,sc,class_C,fcm28,Bcc,fck28,fcm_cube_150,fctm28,fctmfl28,fctmfl,fct095_28,fct095,fct095fl_28,fct095fl,fct005,fct005_28,fct005fl,Ecm28,phi_bc,phi_bc_prestress,phi_bc_prior_load,phi_dc,phi_dc_prestress,phi_dc_prior_load,phi_creep,phi_creep_prestress,phi_creep_prior_load,Ecm0,eps_cbs,eps_cbs_prestress,eps_cds,eps_cds_prestress,shrinkage,shrinkage_prestress,shrinkage_init,bondLR,bondPR,ae,ap,sxLR,sxNP,zstot,zstensinit,Astensinit,rhotot,rhotensinit,At,Aw,Aptot,zptot,zeta1,zeta,phi_peq,ry,cy,ry0,rx,ryp,cyp,cog,Izz,Wb,Wt,rho,qself,Mself,ep,Mp,pre_loss,initstrain,fctmorg,fcmorg,W_Ib,W_It,Ncr095,Mcr095,Ncr005,Mcr005,CS,Ncr,Mcr,tau_bms,tau_max,xcinit,epsinit,dpsigs,xc,eps,epsbot,sigssimpl,sigsr,dpsigsr,xc_sr,eps_sr,zstottens,zptottens,Astens,Actens,Aptens,Aceff_MC2020,Aseff_MC2020,Apeff_MC2020,phi_eq_MC2020,rhoeff_MC2020,hceff_MC2020,Aceff_FPR,Aseff_FPR,Apeff_FPR,phi_eq_FPR,rhoeff_FPR,hceff_FPR,Aceff_SMTCM,Aseff_SMTCM,Apeff_SMTCM,phi_eq_SMTCM,rhoeff_SMTCM,hceff_SMTCM,sumcirc_SMTCM,sumcirc_p_SMTCM,Actensstate1,Astensstate1,Aptensstate1,r,p,k1
3878,5007,19,S22-20-2,29,0,Rapport des essais: de tirants sous dÃ©formation imposÃ©e de courte durÃ©e,1993,0,Switzerland,Ã‰cole Polytechnique FÃ©dÃ©rale de Lausanne,Construction Materials Laboratory,"Bicher Farra, Jean-Paul Jaccoud",1150.0,1150.0,1000.0,1000.0,100.0,100,"[2,7,6]","[6,7,15]",60.0,"[0,21,0]",0,56.9,"[1,160x320,0]","[7,28,90]",4.011688105449142,"[1,160x320,1]",[28],36120.0,"[1,160x320,2]",[28],"[0,0,0,0,0.47,32,0,Sikament320,0]",197500.0,2,531.6,[20],[50],[1],[40],[0],[0],0.0,0.0,0,0,0.0,0.0,0.0,0,0,[0],[0],[0],[0],[0],2,1a,0,0,2,2,0.0,1,49.00884539600077,0.0,156.0,28,1,0.0,0,0,0,8,0.08,0.0,0.131,120.0,153.0,0,-1,2,0,0,0,10000.0,314.1592653589793,13,0.5,CN,56.9,1.0,48.9,68.0,4.011688105449142,6.673491106788273,6.673491106788273,5.215194537083885,5.215194537083885,8.675538438824756,8.675538438824756,2.808181673814399,2.808181673814399,4.671443774751791,34400.0,0.0,1.2252491872420557,1.2252491872420557,0.0,1.1581744833744532,1.1581744833744532,0.0,2.3834236706165086,2.3834236706165086,34400.0,-7.554845907591587e-05,-7.554845907591587e-05,-0.00014616069718709538,-0.00014616069718709538,-0.00022170915626301127,-0.00022170915626301127,-0.00022170915626301127,1,0,5.467884828349945,0.0,100.0,0.0,50.0,0.0,0.0,0.031415926535897934,0.031415926535897934,0.0,0.0,0.0,0.0,0.0,0.0,0.0,50.0,40.0,50.0,50.0,0.0,0.0,50.00000000000001,8333333.333333336,166666.66666666674,166666.6666666667,25.0,0.25,0.0,0.0,0.0,0.0,0.0,4.011688105449142,56.9,166666.66666666674,166666.6666666667,59.47213539964518,0.0,32.023457522885856,0.0,1,45.74779646126552,0.0,7.221038589808456,18.85802216564611,0.0,0.0,0.0,0.0,0.0,0.0,0.0,145.6197588474465,0.0,0.0,0.0,50.0,0.0,314.1592653589793,-0.10000000000047748,0.0,10000.0,314.1592653589793,0.0,20.0,0.031415926535897934,50.0,10000.0,314.1592653589793,0.0,20.0,0.031415926535897934,50.0,10000.0,314.1592653589793,0.0,20.0,0.031415926535897934,50.0,62.83185307179586,0.0,10000.0,314.1592653589793,0.0,1.0,1.0,1.0712831914756018
3897,5026,19,S22-20-2,30,0,Rapport des essais: de tirants sous dÃ©formation imposÃ©e de courte durÃ©e,1993,0,Switzerland,Ã‰cole Polytechnique FÃ©dÃ©rale de Lausanne,Construction Materials Laboratory,"Bicher Farra, Jean-Paul Jaccoud",1150.0,1150.0,1000.0,1000.0,100.0,100,"[2,7,6]","[6,7,15]",60.0,"[0,21,0]",0,56.9,"[1,160x320,0]","[7,28,90]",4.011688105449142,"[1,160x320,1]",[28],36120.0,"[1,160x320,2]",[28],"[0,0,0,0,0.47,32,0,Sikament320,0]",197500.0,2,531.6,[20],[50],[1],[40],[0],[0],0.0,0.0,0,0,0.0,0.0,0.0,0,0,[0],[0],[0],[0],[0],2,1a,0,0,2,2,0.0,1,58.433623356770156,0.0,186.0,28,1,0.0,0,0,0,8,0.1,0.0,0.162,120.0,222.58890714716605,0,-1,2,0,0,0,10000.0,314.1592653589793,13,0.5,CN,56.9,1.0,48.9,68.0,4.011688105449142,6.673491106788273,6.673491106788273,5.215194537083885,5.215194537083885,8.675538438824756,8.675538438824756,2.808181673814399,2.808181673814399,4.671443774751791,34400.0,0.0,1.2252491872420557,1.2252491872420557,0.0,1.1581744833744532,1.1581744833744532,0.0,2.3834236706165086,2.3834236706165086,34400.0,-7.554845907591587e-05,-7.554845907591587e-05,-0.00014616069718709538,-0.00014616069718709538,-0.00022170915626301127,-0.00022170915626301127,-0.00022170915626301127,1,0,5.467884828349945,0.0,100.0,0.0,50.0,0.0,0.0,0.031415926535897934,0.031415926535897934,0.0,0.0,0.0,0.0,0.0,0.0,0.0,50.0,40.0,50.0,50.0,0.0,0.0,50.00000000000001,8333333.333333336,166666.66666666674,166666.6666666667,25.0,0.25,0.0,0.0,0.0,0.0,0.0,4.011688105449142,56.9,166666.66666666674,166666.6666666667,59.47213539964518,0.0,32.023457522885856,0.0,1,45.74779646126552,0.0,7.221038589808456,18.85802216564611,0.0,0.0,0.0,0.0,0.0,0.0,0.0,145.6197588474465,0.0,0.0,0.0,50.0,0.0,314.1592653589793,-0.10000000000047748,0.0,10000.0,314.1592653589793,0.0,20.0,0.031415926535897934,50.0,10000.0,314.1592653589793,0.0,20.0,0.031415926535897934,50.0,10000.0,314.1592653589793,0.0,20.0,0.031415926535897934,50.0,62.83185307179586,0.0,10000.0,314.1592653589793,0.0,1.0,1.0,1.2772991898362946
3902,5031,19,S22-20-2,27,0,Rapport des essais: de tirants sous dÃ©formation imposÃ©e de courte durÃ©e,1993,0,Switzerland,Ã‰cole Polytechnique FÃ©dÃ©rale de Lausanne,Construction Materials Laboratory,"Bicher Farra, Jean-Paul Jaccoud",1150.0,1150.0,1000.0,1000.0,100.0,100,"[2,7,6]","[6,7,15]",60.0,"[0,21,0]",0,56.9,"[1,160x320,0]","[7,28,90]",4.011688105449142,"[1,160x320,1]",[28],36120.0,"[1,160x320,2]",[28],"[0,0,0,0,0.47,32,0,Sikament320,0]",197500.0,2,531.6,[20],[50],[1],[40],[0],[0],0.0,0.0,0,0,0.0,0.0,0.0,0,0,[0],[0],[0],[0],[0],2,1a,0,0,2,2,0.0,1,49.323004661359754,0.0,157.0,28,1,0.0,0,0,0,8,0.07,0.0,0.131,120.0,153.0,0,-1,2,0,0,0,10000.0,314.1592653589793,13,0.5,CN,56.9,1.0,48.9,68.0,4.011688105449142,6.673491106788273,6.673491106788273,5.215194537083885,5.215194537083885,8.675538438824756,8.675538438824756,2.808181673814399,2.808181673814399,4.671443774751791,34400.0,0.0,1.2252491872420557,1.2252491872420557,0.0,1.1581744833744532,1.1581744833744532,0.0,2.3834236706165086,2.3834236706165086,34400.0,-7.554845907591587e-05,-7.554845907591587e-05,-0.00014616069718709538,-0.00014616069718709538,-0.00022170915626301127,-0.00022170915626301127,-0.00022170915626301127,1,0,5.467884828349945,0.0,100.0,0.0,50.0,0.0,0.0,0.031415926535897934,0.031415926535897934,0.0,0.0,0.0,0.0,0.0,0.0,0.0,50.0,40.0,50.0,50.0,0.0,0.0,50.00000000000001,8333333.333333336,166666.66666666674,166666.6666666667,25.0,0.25,0.0,0.0,0.0,0.0,0.0,4.011688105449142,56.9,166666.66666666674,166666.6666666667,59.47213539964518,0.0,32.023457522885856,0.0,1,45.74779646126552,0.0,7.221038589808456,18.85802216564611,0.0,0.0,0.0,0.0,0.0,0.0,0.0,145.6197588474465,0.0,0.0,0.0,50.0,0.0,314.1592653589793,-0.10000000000047748,0.0,10000.0,314.1592653589793,0.0,20.0,0.031415926535897934,50.0,10000.0,314.1592653589793,0.0,20.0,0.031415926535897934,50.0,10000.0,314.1592653589793,0.0,20.0,0.031415926535897934,50.0,62.83185307179586,0.0,10000.0,314.1592653589793,0.0,1.0,1.0,1.0781503914209583
3905,5034,19,S22-20-2,31,0,Rapport des essais: de tirants sous dÃ©formation imposÃ©e de courte durÃ©e,1993,0,Switzerland,Ã‰cole Polytechnique FÃ©dÃ©rale de Lausanne,Construction Materials Laboratory,"Bicher Farra, Jean-Paul Jaccoud",1150.0,1150.0,1000.0,1000.0,100.0,100,"[2,7,6]","[6,7,15]",60.0,"[0,21,0]",0,56.9,"[1,160x320,0]","[7,28,90]",4.011688105449142,"[1,160x320,1]",[28],36120.0,"[1,160x320,2]",[28],"[0,0,0,0,0.47,32,0,Sikament320,0]",197500.0,2,531.6,[20],[50],[1],[40],[0],[0],0.0,0.0,0,0,0.0,0.0,0.0,0,0,[0],[0],[0],[0],[0],2,1a,0,0,2,2,0.0,1,69.7433569096934,0.0,222.0,28,1,0.0,0,0,0,8,0.12,0.0,0.199,121.0,245.79970608083988,0,-1,2,0,0,0,10000.0,314.1592653589793,13,0.5,CN,56.9,1.0,48.9,68.0,4.011688105449142,6.673491106788273,6.673491106788273,5.215194537083885,5.215194537083885,8.675538438824756,8.675538438824756,2.808181673814399,2.808181673814399,4.671443774751791,34400.0,0.0,1.2252491872420557,1.2252491872420557,0.0,1.1581744833744532,1.1581744833744532,0.0,2.3834236706165086,2.3834236706165086,34400.0,-7.554845907591587e-05,-7.554845907591587e-05,-0.00014616069718709538,-0.00014616069718709538,-0.00022170915626301127,-0.00022170915626301127,-0.00022170915626301127,1,0,5.467884828349945,0.0,100.0,0.0,50.0,0.0,0.0,0.031415926535897934,0.031415926535897934,0.0,0.0,0.0,0.0,0.0,0.0,0.0,50.0,40.0,50.0,50.0,0.0,0.0,50.00000000000001,8333333.333333336,166666.66666666674,166666.6666666667,25.0,0.25,0.0,0.0,0.0,0.0,0.0,4.011688105449142,56.9,166666.66666666674,166666.6666666667,59.47213539964518,0.0,32.023457522885856,0.0,2,45.74779646126552,0.0,7.221038589808456,18.85802216564611,0.0,0.0,0.0,0.0,0.0,0.0,0.0,145.6197588474465,0.0,0.0,0.0,50.0,0.0,314.1592653589793,-0.10000000000047748,0.0,10000.0,314.1592653589793,0.0,20.0,0.031415926535897934,50.0,10000.0,314.1592653589793,0.0,20.0,0.031415926535897934,50.0,10000.0,314.1592653589793,0.0,20.0,0.031415926535897934,50.0,62.83185307179586,0.0,10000.0,314.1592653589793,0.0,0.6356372415645639,0.7651055290956524,1.5245183878691255
3922,5051,19,S22-20-3,29,0,Rapport des essais: de tirants sous dÃ©formation imposÃ©e de courte durÃ©e,1993,0,Switzerland,Ã‰cole Polytechnique FÃ©dÃ©rale de Lausanne,Construction Materials Laboratory,"Bicher Farra, Jean-Paul Jaccoud",1150.0,1150.0,1000.0,1000.0,100.0,100,"[2,7,6]","[6,7,15]",60.0,"[0,21,0]",0,56.9,"[1,160x320,0]","[7,28,90]",4.011688105449142,"[1,160x320,1]",[28],36120.0,"[1,160x320,2]",[28],"[0,0,0,0,0.47,32,0,Sikament320,0]",197500.0,2,531.6,[20],[50],[1],[40],[0],[0],0.0,0.0,0,0,0.0,0.0,0.0,0,0,[0],[0],[0],[0],[0],2,1a,0,0,2,2,0.0,1,59.69026041820607,0.0,190.0,28,1,0.0,0,0,0,6,0.12,0.0,0.162,154.0,222.58890714716605,0,-1,2,0,0,0,10000.0,314.1592653589793,13,0.5,CN,56.9,1.0,48.9,68.0,4.011688105449142,6.673491106788273,6.673491106788273,5.215194537083885,5.215194537083885,8.675538438824756,8.675538438824756,2.808181673814399,2.808181673814399,4.671443774751791,34400.0,0.0,1.2252491872420557,1.2252491872420557,0.0,1.1581744833744532,1.1581744833744532,0.0,2.3834236706165086,2.3834236706165086,34400.0,-7.554845907591587e-05,-7.554845907591587e-05,-0.00014616069718709538,-0.00014616069718709538,-0.00022170915626301127,-0.00022170915626301127,-0.00022170915626301127,1,0,5.467884828349945,0.0,100.0,0.0,50.0,0.0,0.0,0.031415926535897934,0.031415926535897934,0.0,0.0,0.0,0.0,0.0,0.0,0.0,50.0,40.0,50.0,50.0,0.0,0.0,50.00000000000001,8333333.333333336,166666.66666666674,166666.6666666667,25.0,0.25,0.0,0.0,0.0,0.0,0.0,4.011688105449142,56.9,166666.66666666674,166666.6666666667,59.47213539964518,0.0,32.023457522885856,0.0,2,45.74779646126552,0.0,7.221038589808456,18.85802216564611,0.0,0.0,0.0,0.0,0.0,0.0,0.0,145.6197588474465,0.0,0.0,0.0,50.0,0.0,314.1592653589793,-0.10000000000047748,0.0,10000.0,314.1592653589793,0.0,20.0,0.031415926535897934,50.0,10000.0,314.1592653589793,0.0,20.0,0.031415926535897934,50.0,10000.0,314.1592653589793,0.0,20.0,0.031415926535897934,50.0,62.83185307179586,0.0,10000.0,314.1592653589793,0.0,0.6918583768335855,0.8477421601438164,1.3047679896177202
3927,5056,19,S22-20-3,30,0,Rapport des essais: de tirants sous dÃ©formation imposÃ©e de courte durÃ©e,1993,0,Switzerland,Ã‰cole Polytechnique FÃ©dÃ©rale de Lausanne,Construction Materials Laboratory,"Bicher Farra, Jean-Paul Jaccoud",1150.0,1150.0,1000.0,1000.0,100.0,100,"[2,7,6]","[6,7,15]",60.0,"[0,21,0]",0,56.9,"[1,160x320,0]","[7,28,90]",4.011688105449142,"[1,160x320,1]",[28],36120.0,"[1,160x320,2]",[28],"[0,0,0,0,0.47,32,0,Sikament320,0]",197500.0,2,531.6,[20],[50],[1],[40],[0],[0],0.0,0.0,0,0,0.0,0.0,0.0,0,0,[0],[0],[0],[0],[0],2,1a,0,0,2,2,0.0,1,70.99999397112933,0.0,226.0,28,1,0.0,0,0,0,6,0.16,0.0,0.199,155.0,245.79970608083988,0,-1,2,0,0,0,10000.0,314.1592653589793,13,0.5,CN,56.9,1.0,48.9,68.0,4.011688105449142,6.673491106788273,6.673491106788273,5.215194537083885,5.215194537083885,8.675538438824756,8.675538438824756,2.808181673814399,2.808181673814399,4.671443774751791,34400.0,0.0,1.2252491872420557,1.2252491872420557,0.0,1.1581744833744532,1.1581744833744532,0.0,2.3834236706165086,2.3834236706165086,34400.0,-7.554845907591587e-05,-7.554845907591587e-05,-0.00014616069718709538,-0.00014616069718709538,-0.00022170915626301127,-0.00022170915626301127,-0.00022170915626301127,1,0,5.467884828349945,0.0,100.0,0.0,50.0,0.0,0.0,0.031415926535897934,0.031415926535897934,0.0,0.0,0.0,0.0,0.0,0.0,0.0,50.0,40.0,50.0,50.0,0.0,0.0,50.00000000000001,8333333.333333336,166666.66666666674,166666.6666666667,25.0,0.25,0.0,0.0,0.0,0.0,0.0,4.011688105449142,56.9,166666.66666666674,166666.6666666667,59.47213539964518,0.0,32.023457522885856,0.0,2,45.74779646126552,0.0,7.221038589808456,18.85802216564611,0.0,0.0,0.0,0.0,0.0,0.0,0.0,145.6197588474465,0.0,0.0,0.0,50.0,0.0,314.1592653589793,-0.10000000000047748,0.0,10000.0,314.1592653589793,0.0,20.0,0.031415926535897934,50.0,10000.0,314.1592653589793,0.0,20.0,0.031415926535897934,50.0,10000.0,314.1592653589793,0.0,20.0,0.031415926535897934,50.0,62.83185307179586,0.0,10000.0,314.1592653589793,0.0,0.6305947328880157,0.7570984647875273,1.5519871876505515
3935,5064,19,S22-20-3,28,0,Rapport des essais: de tirants sous dÃ©formation imposÃ©e de courte durÃ©e,1993,0,Switzerland,Ã‰cole Polytechnique FÃ©dÃ©rale de Lausanne,Construction Materials Laboratory,"Bicher Farra, Jean-Paul Jaccoud",1150.0,1150.0,1000.0,1000.0,100.0,100,"[2,7,6]","[6,7,15]",60.0,"[0,21,0]",0,56.9,"[1,160x320,0]","[7,28,90]",4.011688105449142,"[1,160x320,1]",[28],36120.0,"[1,160x320,2]",[28],"[0,0,0,0,0.47,32,0,Sikament320,0]",197500.0,2,531.6,[20],[50],[1],[40],[0],[0],0.0,0.0,0,0,0.0,0.0,0.0,0,0,[0],[0],[0],[0],[0],2,1a,0,0,2,2,0.0,1,47.43804906920588,0.0,151.0,28,1,0.0,0,0,0,6,0.09,0.0,0.131,154.0,154.0,0,-1,2,0,0,0,10000.0,314.1592653589793,13,0.5,CN,56.9,1.0,48.9,68.0,4.011688105449142,6.673491106788273,6.673491106788273,5.215194537083885,5.215194537083885,8.675538438824756,8.675538438824756,2.808181673814399,2.808181673814399,4.671443774751791,34400.0,0.0,1.2252491872420557,1.2252491872420557,0.0,1.1581744833744532,1.1581744833744532,0.0,2.3834236706165086,2.3834236706165086,34400.0,-7.554845907591587e-05,-7.554845907591587e-05,-0.00014616069718709538,-0.00014616069718709538,-0.00022170915626301127,-0.00022170915626301127,-0.00022170915626301127,1,0,5.467884828349945,0.0,100.0,0.0,50.0,0.0,0.0,0.031415926535897934,0.031415926535897934,0.0,0.0,0.0,0.0,0.0,0.0,0.0,50.0,40.0,50.0,50.0,0.0,0.0,50.00000000000001,8333333.333333336,166666.66666666674,166666.6666666667,25.0,0.25,0.0,0.0,0.0,0.0,0.0,4.011688105449142,56.9,166666.66666666674,166666.6666666667,59.47213539964518,0.0,32.023457522885856,0.0,1,45.74779646126552,0.0,7.221038589808456,18.85802216564611,0.0,0.0,0.0,0.0,0.0,0.0,0.0,145.6197588474465,0.0,0.0,0.0,50.0,0.0,314.1592653589793,-0.10000000000047748,0.0,10000.0,314.1592653589793,0.0,20.0,0.031415926535897934,50.0,10000.0,314.1592653589793,0.0,20.0,0.031415926535897934,50.0,10000.0,314.1592653589793,0.0,20.0,0.031415926535897934,50.0,62.83185307179586,0.0,10000.0,314.1592653589793,0.0,1.0,1.0,1.0369471917488198
3941,5160,19,S30-14-1,26,0,Rapport des essais: de tirants sous dÃ©formation imposÃ©e de courte durÃ©e,1993,0,Switzerland,Ã‰cole Polytechnique FÃ©dÃ©rale de Lausanne,Construction Materials Laboratory,"Bicher Farra, Jean-Paul Jaccoud",1150.0,1150.0,1000.0,1000.0,100.0,100,"[2,7,6]","[6,7,15]",60.0,"[0,21,0]",0,46.3,"[1,160x320,0]","[7,28,90]",3.408686840836292,"[1,160x320,1]",[28],37695.0,"[1,160x320,2]",[28],"[0,0,0,0,0.41,32,0,Sikament320,0]",196317.0,2,558.2,[14],[50],[1],[43],[0],[0],0.0,0.0,0,0,0.0,0.0,0.0,0,0,[0],[0],[0],[0],[0],2,1a,0,0,2,2,0.0,1,29.402165644946873,0.0,191.0,28,1,0.0,0,0,0,5,0.09,0.0,0.119,184.0,273.0,0,-1,2,0,0,0,10000.0,153.93804002589985,13,0.5,CN,46.3,1.0,38.3,55.78313253012048,3.408686840836292,5.670391296683419,5.670391296683419,4.43129289308718,4.43129289308718,7.371508685688444,7.371508685688444,2.3860807885854043,2.3860807885854043,3.9692739076783927,35900.0,0.0,1.4154558115046563,1.4154558115046563,0.0,1.5310998679776315,1.5310998679776315,0.0,2.946555679482288,2.946555679482288,35900.0,-5.722694192406719e-05,-5.722694192406719e-05,-0.0001694397094560943,-0.0001694397094560943,-0.0002266666513801615,-0.0002266666513801615,-0.0002266666513801615,1,0,5.208038201352965,0.0,100.0,0.0,50.0,0.0,0.0,0.015393804002589986,0.015393804002589986,0.0,0.0,0.0,0.0,0.0,0.0,0.0,50.0,43.0,50.0,50.0,0.0,0.0,49.99999999999999,8333333.333333336,166666.6666666667,166666.66666666674,25.0,0.25,0.0,0.0,0.0,0.0,0.0,3.408686840836292,46.3,166666.6666666667,166666.66666666674,47.183419225576856,0.0,25.40645650607984,0.0,1,36.294937865828345,0.0,6.135636313505326,17.011025836204,0.0,0.0,0.0,0.0,0.0,0.0,0.0,235.77627634937912,0.0,0.0,0.0,50.0,0.0,153.93804002589985,-0.10000000000047748,0.0,10000.0,153.93804002589985,0.0,14.0,0.015393804002589986,50.0,10000.0,153.93804002589985,0.0,14.0,0.015393804002589986,50.0,10000.0,153.93804002589985,0.0,14.0,0.015393804002589986,50.0,43.982297150257104,0.0,10000.0,153.93804002589985,0.0,1.0,1.0,0.8100899842737846
3942,5161,19,S30-14-1,22,0,Rapport des essais: de tirants sous dÃ©formation imposÃ©e de courte durÃ©e,1993,0,Switzerland,Ã‰cole Polytechnique FÃ©dÃ©rale de Lausanne,Construction Materials Laboratory,"Bicher Farra, Jean-Paul Jaccoud",1150.0,1150.0,1000.0,1000.0,100.0,100,"[2,7,6]","[6,7,15]",60.0,"[0,21,0]",0,46.3,"[1,160x320,0]","[7,28,90]",3.408686840836292,"[1,160x320,1]",[28],37695.0,"[1,160x320,2]",[28],"[0,0,0,0,0.41,32,0,Sikament320,0]",196317.0,2,558.2,[14],[50],[1],[43],[0],[0],0.0,0.0,0,0,0.0,0.0,0.0,0,0,[0],[0],[0],[0],[0],2,1a,0,0,2,2,0.0,1,29.402165644946873,0.0,191.0,28,1,0.0,0,0,0,4,0.08,0.0,0.119,220.0,273.0,0,-1,2,0,0,0,10000.0,153.93804002589985,13,0.5,CN,46.3,1.0,38.3,55.78313253012048,3.408686840836292,5.670391296683419,5.670391296683419,4.43129289308718,4.43129289308718,7.371508685688444,7.371508685688444,2.3860807885854043,2.3860807885854043,3.9692739076783927,35900.0,0.0,1.4154558115046563,1.4154558115046563,0.0,1.5310998679776315,1.5310998679776315,0.0,2.946555679482288,2.946555679482288,35900.0,-5.722694192406719e-05,-5.722694192406719e-05,-0.0001694397094560943,-0.0001694397094560943,-0.0002266666513801615,-0.0002266666513801615,-0.0002266666513801615,1,0,5.208038201352965,0.0,100.0,0.0,50.0,0.0,0.0,0.015393804002589986,0.015393804002589986,0.0,0.0,0.0,0.0,0.0,0.0,0.0,50.0,43.0,50.0,50.0,0.0,0.0,49.99999999999999,8333333.333333336,166666.6666666667,166666.66666666674,25.0,0.25,0.0,0.0,0.0,0.0,0.0,3.408686840836292,46.3,166666.6666666667,166666.66666666674,47.183419225576856,0.0,25.40645650607984,0.0,1,36.294937865828345,0.0,6.135636313505326,17.011025836204,0.0,0.0,0.0,0.0,0.0,0.0,0.0,235.77627634937912,0.0,0.0,0.0,50.0,0.0,153.93804002589985,-0.10000000000047748,0.0,10000.0,153.93804002589985,0.0,14.0,0.015393804002589986,50.0,10000.0,153.93804002589985,0.0,14.0,0.015393804002589986,50.0,10000.0,153.93804002589985,0.0,14.0,0.015393804002589986,50.0,43.982297150257104,0.0,10000.0,153.93804002589985,0.0,1.0,1.0,0.8100899842737846
3944,5163,19,S30-14-1,28,0,Rapport des essais: de tirants sous dÃ©formation imposÃ©e de courte durÃ©e,1993,0,Switzerland,Ã‰cole Polytechnique FÃ©dÃ©rale de Lausanne,Construction Materials Laboratory,"Bicher Farra, Jean-Paul Jaccoud",1150.0,1150.0,1000.0,1000.0,100.0,100,"[2,7,6]","[6,7,15]",60.0,"[0,21,0]",0,46.3,"[1,160x320,0]","[7,28,90]",3.408686840836292,"[1,160x320,1]",[28],37695.0,"[1,160x320,2]",[28],"[0,0,0,0,0.41,32,0,Sikament320,0]",196317.0,2,558.2,[14],[50],[1],[43],[0],[0],0.0,0.0,0,0,0.0,0.0,0.0,0,0,[0],[0],[0],[0],[0],2,1a,0,0,2,2,0.0,1,26.169466804402976,0.0,170.0,28,1,0.0,0,0,0,6,0.08,0.0,0.112,156.0,373.0,0,-1,2,0,0,0,10000.0,153.93804002589985,13,0.5,CN,46.3,1.0,38.3,55.78313253012048,3.408686840836292,5.670391296683419,5.670391296683419,4.43129289308718,4.43129289308718,7.371508685688444,7.371508685688444,2.3860807885854043,2.3860807885854043,3.9692739076783927,35900.0,0.0,1.4154558115046563,1.4154558115046563,0.0,1.5310998679776315,1.5310998679776315,0.0,2.946555679482288,2.946555679482288,35900.0,-5.722694192406719e-05,-5.722694192406719e-05,-0.0001694397094560943,-0.0001694397094560943,-0.0002266666513801615,-0.0002266666513801615,-0.0002266666513801615,1,0,5.208038201352965,0.0,100.0,0.0,50.0,0.0,0.0,0.015393804002589986,0.015393804002589986,0.0,0.0,0.0,0.0,0.0,0.0,0.0,50.0,43.0,50.0,50.0,0.0,0.0,49.99999999999999,8333333.333333336,166666.6666666667,166666.66666666674,25.0,0.25,0.0,0.0,0.0,0.0,0.0,3.408686840836292,46.3,166666.6666666667,166666.66666666674,47.183419225576856,0.0,25.40645650607984,0.0,1,36.294937865828345,0.0,6.135636313505326,17.011025836204,0.0,0.0,0.0,0.0,0.0,0.0,0.0,235.77627634937912,0.0,0.0,0.0,50.0,0.0,153.93804002589985,-0.10000000000047748,0.0,10000.0,153.93804002589985,0.0,14.0,0.015393804002589986,50.0,10000.0,153.93804002589985,0.0,14.0,0.015393804002589986,50.0,10000.0,153.93804002589985,0.0,14.0,0.015393804002589986,50.0,43.982297150257104,0.0,10000.0,153.93804002589985,0.0,1.0,1.0,0.7210224990918501
3945,5164,19,S30-14-1,24,0,Rapport des essais: de tirants sous dÃ©formation imposÃ©e de courte durÃ©e,1993,0,Switzerland,Ã‰cole Polytechnique FÃ©dÃ©rale de Lausanne,Construction Materials Laboratory,"Bicher Farra, Jean-Paul Jaccoud",1150.0,1150.0,1000.0,1000.0,100.0,100,"[2,7,6]","[6,7,15]",60.0,"[0,21,0]",0,46.3,"[1,160x320,0]","[7,28,90]",3.408686840836292,"[1,160x320,1]",[28],37695.0,"[1,160x320,2]",[28],"[0,0,0,0,0.41,32,0,Sikament320,0]",196317.0,2,558.2,[14],[50],[1],[43],[0],[0],0.0,0.0,0,0,0.0,0.0,0.0,0,0,[0],[0],[0],[0],[0],2,1a,0,0,2,2,0.0,1,32.634864485490766,0.0,211.99999999999997,28,1,0.0,0,0,0,5,0.08,0.0,0.121,180.0,183.0,0,-1,2,0,0,0,10000.0,153.93804002589985,13,0.5,CN,46.3,1.0,38.3,55.78313253012048,3.408686840836292,5.670391296683419,5.670391296683419,4.43129289308718,4.43129289308718,7.371508685688444,7.371508685688444,2.3860807885854043,2.3860807885854043,3.9692739076783927,35900.0,0.0,1.4154558115046563,1.4154558115046563,0.0,1.5310998679776315,1.5310998679776315,0.0,2.946555679482288,2.946555679482288,35900.0,-5.722694192406719e-05,-5.722694192406719e-05,-0.0001694397094560943,-0.0001694397094560943,-0.0002266666513801615,-0.0002266666513801615,-0.0002266666513801615,1,0,5.208038201352965,0.0,100.0,0.0,50.0,0.0,0.0,0.015393804002589986,0.015393804002589986,0.0,0.0,0.0,0.0,0.0,0.0,0.0,50.0,43.0,50.0,50.0,0.0,0.0,49.99999999999999,8333333.333333336,166666.6666666667,166666.66666666674,25.0,0.25,0.0,0.0,0.0,0.0,0.0,3.408686840836292,46.3,166666.6666666667,166666.66666666674,47.183419225576856,0.0,25.40645650607984,0.0,1,36.294937865828345,0.0,6.135636313505326,17.011025836204,0.0,0.0,0.0,0.0,0.0,0.0,0.0,235.77627634937912,0.0,0.0,0.0,50.0,0.0,153.93804002589985,-0.10000000000047748,0.0,10000.0,153.93804002589985,0.0,14.0,0.015393804002589986,50.0,10000.0,153.93804002589985,0.0,14.0,0.015393804002589986,50.0,10000.0,153.93804002589985,0.0,14.0,0.015393804002589986,50.0,43.982297150257104,0.0,10000.0,153.93804002589985,0.0,1.0,1.0,0.899157469455719
3946,5165,19,S30-14-1,30,0,Rapport des essais: de tirants sous dÃ©formation imposÃ©e de courte durÃ©e,1993,0,Switzerland,Ã‰cole Polytechnique FÃ©dÃ©rale de Lausanne,Construction Materials Laboratory,"Bicher Farra, Jean-Paul Jaccoud",1150.0,1150.0,1000.0,1000.0,100.0,100,"[2,7,6]","[6,7,15]",60.0,"[0,21,0]",0,46.3,"[1,160x320,0]","[7,28,90]",3.408686840836292,"[1,160x320,1]",[28],37695.0,"[1,160x320,2]",[28],"[0,0,0,0,0.41,32,0,Sikament320,0]",196317.0,2,558.2,[14],[50],[1],[43],[0],[0],0.0,0.0,0,0,0.0,0.0,0.0,0,0,[0],[0],[0],[0],[0],2,1a,0,0,2,2,0.0,1,31.86517428536127,0.0,207.0,28,1,0.0,0,0,0,6,0.1,0.0,0.129,158.0,225.0,0,-1,2,0,0,0,10000.0,153.93804002589985,13,0.5,CN,46.3,1.0,38.3,55.78313253012048,3.408686840836292,5.670391296683419,5.670391296683419,4.43129289308718,4.43129289308718,7.371508685688444,7.371508685688444,2.3860807885854043,2.3860807885854043,3.9692739076783927,35900.0,0.0,1.4154558115046563,1.4154558115046563,0.0,1.5310998679776315,1.5310998679776315,0.0,2.946555679482288,2.946555679482288,35900.0,-5.722694192406719e-05,-5.722694192406719e-05,-0.0001694397094560943,-0.0001694397094560943,-0.0002266666513801615,-0.0002266666513801615,-0.0002266666513801615,1,0,5.208038201352965,0.0,100.0,0.0,50.0,0.0,0.0,0.015393804002589986,0.015393804002589986,0.0,0.0,0.0,0.0,0.0,0.0,0.0,50.0,43.0,50.0,50.0,0.0,0.0,49.99999999999999,8333333.333333336,166666.6666666667,166666.66666666674,25.0,0.25,0.0,0.0,0.0,0.0,0.0,3.408686840836292,46.3,166666.6666666667,166666.66666666674,47.183419225576856,0.0,25.40645650607984,0.0,1,36.294937865828345,0.0,6.135636313505326,17.011025836204,0.0,0.0,0.0,0.0,0.0,0.0,0.0,235.77627634937912,0.0,0.0,0.0,50.0,0.0,153.93804002589985,-0.10000000000047748,0.0,10000.0,153.93804002589985,0.0,14.0,0.015393804002589986,50.0,10000.0,153.93804002589985,0.0,14.0,0.015393804002589986,50.0,10000.0,153.93804002589985,0.0,14.0,0.015393804002589986,50.0,43.982297150257104,0.0,10000.0,153.93804002589985,0.0,1.0,1.0,0.8779509253647823
3948,5167,19,S30-14-1,18,0,Rapport des essais: de tirants sous dÃ©formation imposÃ©e de courte durÃ©e,1993,0,Switzerland,Ã‰cole Polytechnique FÃ©dÃ©rale de Lausanne,Construction Materials Laboratory,"Bicher Farra, Jean-Paul Jaccoud",1150.0,1150.0,1000.0,1000.0,100.0,100,"[2,7,6]","[6,7,15]",60.0,"[0,21,0]",0,46.3,"[1,160x320,0]","[7,28,90]",3.408686840836292,"[1,160x320,1]",[28],37695.0,"[1,160x320,2]",[28],"[0,0,0,0,0.41,32,0,Sikament320,0]",196317.0,2,558.2,[14],[50],[1],[43],[0],[0],0.0,0.0,0,0,0.0,0.0,0.0,0,0,[0],[0],[0],[0],[0],2,1a,0,0,2,2,0.0,1,29.402165644946873,0.0,191.0,28,1,0.0,0,0,0,3,0.08,0.0,0.119,273.0,273.0,0,-1,2,0,0,0,10000.0,153.93804002589985,13,0.5,CN,46.3,1.0,38.3,55.78313253012048,3.408686840836292,5.670391296683419,5.670391296683419,4.43129289308718,4.43129289308718,7.371508685688444,7.371508685688444,2.3860807885854043,2.3860807885854043,3.9692739076783927,35900.0,0.0,1.4154558115046563,1.4154558115046563,0.0,1.5310998679776315,1.5310998679776315,0.0,2.946555679482288,2.946555679482288,35900.0,-5.722694192406719e-05,-5.722694192406719e-05,-0.0001694397094560943,-0.0001694397094560943,-0.0002266666513801615,-0.0002266666513801615,-0.0002266666513801615,1,0,5.208038201352965,0.0,100.0,0.0,50.0,0.0,0.0,0.015393804002589986,0.015393804002589986,0.0,0.0,0.0,0.0,0.0,0.0,0.0,50.0,43.0,50.0,50.0,0.0,0.0,49.99999999999999,8333333.333333336,166666.6666666667,166666.66666666674,25.0,0.25,0.0,0.0,0.0,0.0,0.0,3.408686840836292,46.3,166666.6666666667,166666.66666666674,47.183419225576856,0.0,25.40645650607984,0.0,1,36.294937865828345,0.0,6.135636313505326,17.011025836204,0.0,0.0,0.0,0.0,0.0,0.0,0.0,235.77627634937912,0.0,0.0,0.0,50.0,0.0,153.93804002589985,-0.10000000000047748,0.0,10000.0,153.93804002589985,0.0,14.0,0.015393804002589986,50.0,10000.0,153.93804002589985,0.0,14.0,0.015393804002589986,50.0,10000.0,153.93804002589985,0.0,14.0,0.015393804002589986,50.0,43.982297150257104,0.0,10000.0,153.93804002589985,0.0,1.0,1.0,0.8100899842737846
3950,5169,19,S30-14-1,19,0,Rapport des essais: de tirants sous dÃ©formation imposÃ©e de courte durÃ©e,1993,0,Switzerland,Ã‰cole Polytechnique FÃ©dÃ©rale de Lausanne,Construction Materials Laboratory,"Bicher Farra, Jean-Paul Jaccoud",1150.0,1150.0,1000.0,1000.0,100.0,100,"[2,7,6]","[6,7,15]",60.0,"[0,21,0]",0,46.3,"[1,160x320,0]","[7,28,90]",3.408686840836292,"[1,160x320,1]",[28],37695.0,"[1,160x320,2]",[28],"[0,0,0,0,0.41,32,0,Sikament320,0]",196317.0,2,558.2,[14],[50],[1],[43],[0],[0],0.0,0.0,0,0,0.0,0.0,0.0,0,0,[0],[0],[0],[0],[0],2,1a,0,0,2,2,0.0,1,30.01791780505047,0.0,195.0,28,1,0.0,0,0,0,4,0.06,0.0,0.119,210.0,273.0,0,-1,2,0,0,0,10000.0,153.93804002589985,13,0.5,CN,46.3,1.0,38.3,55.78313253012048,3.408686840836292,5.670391296683419,5.670391296683419,4.43129289308718,4.43129289308718,7.371508685688444,7.371508685688444,2.3860807885854043,2.3860807885854043,3.9692739076783927,35900.0,0.0,1.4154558115046563,1.4154558115046563,0.0,1.5310998679776315,1.5310998679776315,0.0,2.946555679482288,2.946555679482288,35900.0,-5.722694192406719e-05,-5.722694192406719e-05,-0.0001694397094560943,-0.0001694397094560943,-0.0002266666513801615,-0.0002266666513801615,-0.0002266666513801615,1,0,5.208038201352965,0.0,100.0,0.0,50.0,0.0,0.0,0.015393804002589986,0.015393804002589986,0.0,0.0,0.0,0.0,0.0,0.0,0.0,50.0,43.0,50.0,50.0,0.0,0.0,49.99999999999999,8333333.333333336,166666.6666666667,166666.66666666674,25.0,0.25,0.0,0.0,0.0,0.0,0.0,3.408686840836292,46.3,166666.6666666667,166666.66666666674,47.183419225576856,0.0,25.40645650607984,0.0,1,36.294937865828345,0.0,6.135636313505326,17.011025836204,0.0,0.0,0.0,0.0,0.0,0.0,0.0,235.77627634937912,0.0,0.0,0.0,50.0,0.0,153.93804002589985,-0.10000000000047748,0.0,10000.0,153.93804002589985,0.0,14.0,0.015393804002589986,50.0,10000.0,153.93804002589985,0.0,14.0,0.015393804002589986,50.0,10000.0,153.93804002589985,0.0,14.0,0.015393804002589986,50.0,43.982297150257104,0.0,10000.0,153.93804002589985,0.0,1.0,1.0,0.8270552195465339
3952,5171,19,S30-14-1,34,0,Rapport des essais: de tirants sous dÃ©formation imposÃ©e de courte durÃ©e,1993,0,Switzerland,Ã‰cole Polytechnique FÃ©dÃ©rale de Lausanne,Construction Materials Laboratory,"Bicher Farra, Jean-Paul Jaccoud",1150.0,1150.0,1000.0,1000.0,100.0,100,"[2,7,6]","[6,7,15]",60.0,"[0,21,0]",0,46.3,"[1,160x320,0]","[7,28,90]",3.408686840836292,"[1,160x320,1]",[28],37695.0,"[1,160x320,2]",[28],"[0,0,0,0,0.41,32,0,Sikament320,0]",196317.0,2,558.2,[14],[50],[1],[43],[0],[0],0.0,0.0,0,0,0.0,0.0,0.0,0,0,[0],[0],[0],[0],[0],2,1a,0,0,2,2,0.0,1,50.95349124857285,0.0,331.0,28,1,0.0,0,0,0,6,0.19,0.0,0.238,159.0,258.06056728352263,0,-1,2,0,0,0,10000.0,153.93804002589985,13,0.5,CN,46.3,1.0,38.3,55.78313253012048,3.408686840836292,5.670391296683419,5.670391296683419,4.43129289308718,4.43129289308718,7.371508685688444,7.371508685688444,2.3860807885854043,2.3860807885854043,3.9692739076783927,35900.0,0.0,1.4154558115046563,1.4154558115046563,0.0,1.5310998679776315,1.5310998679776315,0.0,2.946555679482288,2.946555679482288,35900.0,-5.722694192406719e-05,-5.722694192406719e-05,-0.0001694397094560943,-0.0001694397094560943,-0.0002266666513801615,-0.0002266666513801615,-0.0002266666513801615,1,0,5.208038201352965,0.0,100.0,0.0,50.0,0.0,0.0,0.015393804002589986,0.015393804002589986,0.0,0.0,0.0,0.0,0.0,0.0,0.0,50.0,43.0,50.0,50.0,0.0,0.0,49.99999999999999,8333333.333333336,166666.6666666667,166666.66666666674,25.0,0.25,0.0,0.0,0.0,0.0,0.0,3.408686840836292,46.3,166666.6666666667,166666.66666666674,47.183419225576856,0.0,25.40645650607984,0.0,2,36.294937865828345,0.0,6.135636313505326,17.011025836204,0.0,0.0,0.0,0.0,0.0,0.0,0.0,235.77627634937912,0.0,0.0,0.0,50.0,0.0,153.93804002589985,-0.10000000000047748,0.0,10000.0,153.93804002589985,0.0,14.0,0.015393804002589986,50.0,10000.0,153.93804002589985,0.0,14.0,0.015393804002589986,50.0,10000.0,153.93804002589985,0.0,14.0,0.015393804002589986,50.0,43.982297150257104,0.0,10000.0,153.93804002589985,0.0,0.616134427951218,0.7717075881709866,1.403873218820014
3954,5173,19,S30-14-1,29,0,Rapport des essais: de tirants sous dÃ©formation imposÃ©e de courte durÃ©e,1993,0,Switzerland,Ã‰cole Polytechnique FÃ©dÃ©rale de Lausanne,Construction Materials Laboratory,"Bicher Farra, Jean-Paul Jaccoud",1150.0,1150.0,1000.0,1000.0,100.0,100,"[2,7,6]","[6,7,15]",60.0,"[0,21,0]",0,46.3,"[1,160x320,0]","[7,28,90]",3.408686840836292,"[1,160x320,1]",[28],37695.0,"[1,160x320,2]",[28],"[0,0,0,0,0.41,32,0,Sikament320,0]",196317.0,2,558.2,[14],[50],[1],[43],[0],[0],0.0,0.0,0,0,0.0,0.0,0.0,0,0,[0],[0],[0],[0],[0],2,1a,0,0,2,2,0.0,1,30.17185584507637,0.0,196.0,28,1,0.0,0,0,0,6,0.1,0.0,0.119,158.0,273.0,0,-1,2,0,0,0,10000.0,153.93804002589985,13,0.5,CN,46.3,1.0,38.3,55.78313253012048,3.408686840836292,5.670391296683419,5.670391296683419,4.43129289308718,4.43129289308718,7.371508685688444,7.371508685688444,2.3860807885854043,2.3860807885854043,3.9692739076783927,35900.0,0.0,1.4154558115046563,1.4154558115046563,0.0,1.5310998679776315,1.5310998679776315,0.0,2.946555679482288,2.946555679482288,35900.0,-5.722694192406719e-05,-5.722694192406719e-05,-0.0001694397094560943,-0.0001694397094560943,-0.0002266666513801615,-0.0002266666513801615,-0.0002266666513801615,1,0,5.208038201352965,0.0,100.0,0.0,50.0,0.0,0.0,0.015393804002589986,0.015393804002589986,0.0,0.0,0.0,0.0,0.0,0.0,0.0,50.0,43.0,50.0,50.0,0.0,0.0,49.99999999999999,8333333.333333336,166666.6666666667,166666.66666666674,25.0,0.25,0.0,0.0,0.0,0.0,0.0,3.408686840836292,46.3,166666.6666666667,166666.66666666674,47.183419225576856,0.0,25.40645650607984,0.0,1,36.294937865828345,0.0,6.135636313505326,17.011025836204,0.0,0.0,0.0,0.0,0.0,0.0,0.0,235.77627634937912,0.0,0.0,0.0,50.0,0.0,153.93804002589985,-0.10000000000047748,0.0,10000.0,153.93804002589985,0.0,14.0,0.015393804002589986,50.0,10000.0,153.93804002589985,0.0,14.0,0.015393804002589986,50.0,10000.0,153.93804002589985,0.0,14.0,0.015393804002589986,50.0,43.982297150257104,0.0,10000.0,153.93804002589985,0.0,1.0,1.0,0.8312965283647212
3956,5175,19,S30-14-1,23,0,Rapport des essais: de tirants sous dÃ©formation imposÃ©e de courte durÃ©e,1993,0,Switzerland,Ã‰cole Polytechnique FÃ©dÃ©rale de Lausanne,Construction Materials Laboratory,"Bicher Farra, Jean-Paul Jaccoud",1150.0,1150.0,1000.0,1000.0,100.0,100,"[2,7,6]","[6,7,15]",60.0,"[0,21,0]",0,46.3,"[1,160x320,0]","[7,28,90]",3.408686840836292,"[1,160x320,1]",[28],37695.0,"[1,160x320,2]",[28],"[0,0,0,0,0.41,32,0,Sikament320,0]",196317.0,2,558.2,[14],[50],[1],[43],[0],[0],0.0,0.0,0,0,0.0,0.0,0.0,0,0,[0],[0],[0],[0],[0],2,1a,0,0,2,2,0.0,1,30.78760800517997,0.0,200.0,28,1,0.0,0,0,0,4,0.09,0.0,0.152,220.0,225.0,0,-1,2,0,0,0,10000.0,153.93804002589985,13,0.5,CN,46.3,1.0,38.3,55.78313253012048,3.408686840836292,5.670391296683419,5.670391296683419,4.43129289308718,4.43129289308718,7.371508685688444,7.371508685688444,2.3860807885854043,2.3860807885854043,3.9692739076783927,35900.0,0.0,1.4154558115046563,1.4154558115046563,0.0,1.5310998679776315,1.5310998679776315,0.0,2.946555679482288,2.946555679482288,35900.0,-5.722694192406719e-05,-5.722694192406719e-05,-0.0001694397094560943,-0.0001694397094560943,-0.0002266666513801615,-0.0002266666513801615,-0.0002266666513801615,1,0,5.208038201352965,0.0,100.0,0.0,50.0,0.0,0.0,0.015393804002589986,0.015393804002589986,0.0,0.0,0.0,0.0,0.0,0.0,0.0,50.0,43.0,50.0,50.0,0.0,0.0,49.99999999999999,8333333.333333336,166666.6666666667,166666.66666666674,25.0,0.25,0.0,0.0,0.0,0.0,0.0,3.408686840836292,46.3,166666.6666666667,166666.66666666674,47.183419225576856,0.0,25.40645650607984,0.0,1,36.294937865828345,0.0,6.135636313505326,17.011025836204,0.0,0.0,0.0,0.0,0.0,0.0,0.0,235.77627634937912,0.0,0.0,0.0,50.0,0.0,153.93804002589985,-0.10000000000047748,0.0,10000.0,153.93804002589985,0.0,14.0,0.015393804002589986,50.0,10000.0,153.93804002589985,0.0,14.0,0.015393804002589986,50.0,10000.0,153.93804002589985,0.0,14.0,0.015393804002589986,50.0,43.982297150257104,0.0,10000.0,153.93804002589985,0.0,1.0,1.0,0.8482617636374707
3960,5179,19,S30-14-1,14,0,Rapport des essais: de tirants sous dÃ©formation imposÃ©e de courte durÃ©e,1993,0,Switzerland,Ã‰cole Polytechnique FÃ©dÃ©rale de Lausanne,Construction Materials Laboratory,"Bicher Farra, Jean-Paul Jaccoud",1150.0,1150.0,1000.0,1000.0,100.0,100,"[2,7,6]","[6,7,15]",60.0,"[0,21,0]",0,46.3,"[1,160x320,0]","[7,28,90]",3.408686840836292,"[1,160x320,1]",[28],37695.0,"[1,160x320,2]",[28],"[0,0,0,0,0.41,32,0,Sikament320,0]",196317.0,2,558.2,[14],[50],[1],[43],[0],[0],0.0,0.0,0,0,0.0,0.0,0.0,0,0,[0],[0],[0],[0],[0],2,1a,0,0,2,2,0.0,1,27.86278524468787,0.0,181.0,28,1,0.0,0,0,0,3,0.06,0.0,0.117,258.0,281.0,0,-1,2,0,0,0,10000.0,153.93804002589985,13,0.5,CN,46.3,1.0,38.3,55.78313253012048,3.408686840836292,5.670391296683419,5.670391296683419,4.43129289308718,4.43129289308718,7.371508685688444,7.371508685688444,2.3860807885854043,2.3860807885854043,3.9692739076783927,35900.0,0.0,1.4154558115046563,1.4154558115046563,0.0,1.5310998679776315,1.5310998679776315,0.0,2.946555679482288,2.946555679482288,35900.0,-5.722694192406719e-05,-5.722694192406719e-05,-0.0001694397094560943,-0.0001694397094560943,-0.0002266666513801615,-0.0002266666513801615,-0.0002266666513801615,1,0,5.208038201352965,0.0,100.0,0.0,50.0,0.0,0.0,0.015393804002589986,0.015393804002589986,0.0,0.0,0.0,0.0,0.0,0.0,0.0,50.0,43.0,50.0,50.0,0.0,0.0,49.99999999999999,8333333.333333336,166666.6666666667,166666.66666666674,25.0,0.25,0.0,0.0,0.0,0.0,0.0,3.408686840836292,46.3,166666.6666666667,166666.66666666674,47.183419225576856,0.0,25.40645650607984,0.0,1,36.294937865828345,0.0,6.135636313505326,17.011025836204,0.0,0.0,0.0,0.0,0.0,0.0,0.0,235.77627634937912,0.0,0.0,0.0,50.0,0.0,153.93804002589985,-0.10000000000047748,0.0,10000.0,153.93804002589985,0.0,14.0,0.015393804002589986,50.0,10000.0,153.93804002589985,0.0,14.0,0.015393804002589986,50.0,10000.0,153.93804002589985,0.0,14.0,0.015393804002589986,50.0,43.982297150257104,0.0,10000.0,153.93804002589985,0.0,1.0,1.0,0.7676768960919109
3962,5181,19,S30-14-1,32,0,Rapport des essais: de tirants sous dÃ©formation imposÃ©e de courte durÃ©e,1993,0,Switzerland,Ã‰cole Polytechnique FÃ©dÃ©rale de Lausanne,Construction Materials Laboratory,"Bicher Farra, Jean-Paul Jaccoud",1150.0,1150.0,1000.0,1000.0,100.0,100,"[2,7,6]","[6,7,15]",60.0,"[0,21,0]",0,46.3,"[1,160x320,0]","[7,28,90]",3.408686840836292,"[1,160x320,1]",[28],37695.0,"[1,160x320,2]",[28],"[0,0,0,0,0.41,32,0,Sikament320,0]",196317.0,2,558.2,[14],[50],[1],[43],[0],[0],0.0,0.0,0,0,0.0,0.0,0.0,0,0,[0],[0],[0],[0],[0],2,1a,0,0,2,2,0.0,1,38.63844804650086,0.0,250.99999999999997,28,1,0.0,0,0,0,6,0.13,0.0,0.168,158.0,160.0,0,-1,2,0,0,0,10000.0,153.93804002589985,13,0.5,CN,46.3,1.0,38.3,55.78313253012048,3.408686840836292,5.670391296683419,5.670391296683419,4.43129289308718,4.43129289308718,7.371508685688444,7.371508685688444,2.3860807885854043,2.3860807885854043,3.9692739076783927,35900.0,0.0,1.4154558115046563,1.4154558115046563,0.0,1.5310998679776315,1.5310998679776315,0.0,2.946555679482288,2.946555679482288,35900.0,-5.722694192406719e-05,-5.722694192406719e-05,-0.0001694397094560943,-0.0001694397094560943,-0.0002266666513801615,-0.0002266666513801615,-0.0002266666513801615,1,0,5.208038201352965,0.0,100.0,0.0,50.0,0.0,0.0,0.015393804002589986,0.015393804002589986,0.0,0.0,0.0,0.0,0.0,0.0,0.0,50.0,43.0,50.0,50.0,0.0,0.0,49.99999999999999,8333333.333333336,166666.6666666667,166666.66666666674,25.0,0.25,0.0,0.0,0.0,0.0,0.0,3.408686840836292,46.3,166666.6666666667,166666.66666666674,47.183419225576856,0.0,25.40645650607984,0.0,1,36.294937865828345,0.0,6.135636313505326,17.011025836204,0.0,0.0,0.0,0.0,0.0,0.0,0.0,235.77627634937912,0.0,0.0,0.0,50.0,0.0,153.93804002589985,-0.10000000000047748,0.0,10000.0,153.93804002589985,0.0,14.0,0.015393804002589986,50.0,10000.0,153.93804002589985,0.0,14.0,0.015393804002589986,50.0,10000.0,153.93804002589985,0.0,14.0,0.015393804002589986,50.0,43.982297150257104,0.0,10000.0,153.93804002589985,0.0,1.0,1.0,1.0645685133650258
3963,5182,19,S30-14-1,27,0,Rapport des essais: de tirants sous dÃ©formation imposÃ©e de courte durÃ©e,1993,0,Switzerland,Ã‰cole Polytechnique FÃ©dÃ©rale de Lausanne,Construction Materials Laboratory,"Bicher Farra, Jean-Paul Jaccoud",1150.0,1150.0,1000.0,1000.0,100.0,100,"[2,7,6]","[6,7,15]",60.0,"[0,21,0]",0,46.3,"[1,160x320,0]","[7,28,90]",3.408686840836292,"[1,160x320,1]",[28],37695.0,"[1,160x320,2]",[28],"[0,0,0,0,0.41,32,0,Sikament320,0]",196317.0,2,558.2,[14],[50],[1],[43],[0],[0],0.0,0.0,0,0,0.0,0.0,0.0,0,0,[0],[0],[0],[0],[0],2,1a,0,0,2,2,0.0,1,32.01911232538717,0.0,208.0,28,1,0.0,0,0,0,5,0.1,0.0,0.129,156.0,225.0,0,-1,2,0,0,0,10000.0,153.93804002589985,13,0.5,CN,46.3,1.0,38.3,55.78313253012048,3.408686840836292,5.670391296683419,5.670391296683419,4.43129289308718,4.43129289308718,7.371508685688444,7.371508685688444,2.3860807885854043,2.3860807885854043,3.9692739076783927,35900.0,0.0,1.4154558115046563,1.4154558115046563,0.0,1.5310998679776315,1.5310998679776315,0.0,2.946555679482288,2.946555679482288,35900.0,-5.722694192406719e-05,-5.722694192406719e-05,-0.0001694397094560943,-0.0001694397094560943,-0.0002266666513801615,-0.0002266666513801615,-0.0002266666513801615,1,0,5.208038201352965,0.0,100.0,0.0,50.0,0.0,0.0,0.015393804002589986,0.015393804002589986,0.0,0.0,0.0,0.0,0.0,0.0,0.0,50.0,43.0,50.0,50.0,0.0,0.0,49.99999999999999,8333333.333333336,166666.6666666667,166666.66666666674,25.0,0.25,0.0,0.0,0.0,0.0,0.0,3.408686840836292,46.3,166666.6666666667,166666.66666666674,47.183419225576856,0.0,25.40645650607984,0.0,1,36.294937865828345,0.0,6.135636313505326,17.011025836204,0.0,0.0,0.0,0.0,0.0,0.0,0.0,235.77627634937912,0.0,0.0,0.0,50.0,0.0,153.93804002589985,-0.10000000000047748,0.0,10000.0,153.93804002589985,0.0,14.0,0.015393804002589986,50.0,10000.0,153.93804002589985,0.0,14.0,0.015393804002589986,50.0,10000.0,153.93804002589985,0.0,14.0,0.015393804002589986,50.0,43.982297150257104,0.0,10000.0,153.93804002589985,0.0,1.0,1.0,0.8821922341829695
