Repository: iavdesch/Research

Readme
======

The supporting files are related to the study "A method for determining the performance of formulas for calculating the crack width and spacing in reinforced concrete elements".

The following files are relevant:
Research/Method_comparing_CWFs/Data_processing_for_GitHuB_Final (contains the data processing of the database "Crack width and crack spacing in reinforced and prestressed concrete elements: database")
Research/Method_comparing_CWFs/CWF_analysis_for_GitHuB_Final (contains the evaluation of the different crack width formulas)

File: Method_comparing_CWFs/Datasets_Used/Working_database_no_hordijk_no_initshrink.csv (part 68 of 83)
,ID,EPID,ELID,LOADID,DOI,title,year,journal,country,institution,laboratory,authors,Ltot,Lspan,Lcons,Lmeas,h,b,hc,thc,RH,Temp,pd,fcm,catfcm,tfcm,fctm,catfctm,tfctm,Ecm,catEcm,tEcm,mix,Es,fsr,fy,phi,zs,nbl,clat,phit,st,phiw,sw,type,method,fpk,fp01k,Ep,rel,fpr,npl,phip,Ap,zp,cplat,catf,epsin,catcal,selfw,typew,locw,epsc,Nrep,N,M,sigs,t0,t,PL,catp,t0p,tp,ncr,wm,wk,wmax,sm,smax,indLR,indNP,indtfcm,indtfctm,indtEcm,slab,Ac,Astot,ts,sc,class_C,fcm28,Bcc,fck28,fcm_cube_150,fctm28,fctmfl28,fctmfl,fct095_28,fct095,fct095fl_28,fct095fl,fct005,fct005_28,fct005fl,Ecm28,phi_bc,phi_bc_prestress,phi_bc_prior_load,phi_dc,phi_dc_prestress,phi_dc_prior_load,phi_creep,phi_creep_prestress,phi_creep_prior_load,Ecm0,eps_cbs,eps_cbs_prestress,eps_cds,eps_cds_prestress,shrinkage,shrinkage_prestress,shrinkage_init,bondLR,bondPR,ae,ap,sxLR,sxNP,zstot,zstensinit,Astensinit,rhotot,rhotensinit,At,Aw,Aptot,zptot,zeta1,zeta,phi_peq,ry,cy,ry0,rx,ryp,cyp,cog,Izz,Wb,Wt,rho,qself,Mself,ep,Mp,pre_loss,initstrain,fctmorg,fcmorg,W_Ib,W_It,Ncr095,Mcr095,Ncr005,Mcr005,CS,Ncr,Mcr,tau_bms,tau_max,xcinit,epsinit,dpsigs,xc,eps,epsbot,sigssimpl,sigsr,dpsigsr,xc_sr,eps_sr,zstottens,zptottens,Astens,Actens,Aptens,Aceff_MC2020,Aseff_MC2020,Apeff_MC2020,phi_eq_MC2020,rhoeff_MC2020,hceff_MC2020,Aceff_FPR,Aseff_FPR,Apeff_FPR,phi_eq_FPR,rhoeff_FPR,hceff_FPR,Aceff_SMTCM,Aseff_SMTCM,Apeff_SMTCM,phi_eq_SMTCM,rhoeff_SMTCM,hceff_SMTCM,sumcirc_SMTCM,sumcirc_p_SMTCM,Actensstate1,Astensstate1,Aptensstate1,r,p,k1
3964,5183,19,S30-14-1,31,0,Rapport des essais: de tirants sous dÃ©formation imposÃ©e de courte durÃ©e,1993,0,Switzerland,Ã‰cole Polytechnique FÃ©dÃ©rale de Lausanne,Construction Materials Laboratory,"Bicher Farra, Jean-Paul Jaccoud",1150.0,1150.0,1000.0,1000.0,100.0,100,"[2,7,6]","[6,7,15]",60.0,"[0,21,0]",0,46.3,"[1,160x320,0]","[7,28,90]",3.408686840836292,"[1,160x320,1]",[28],37695.0,"[1,160x320,2]",[28],"[0,0,0,0,0.41,32,0,Sikament320,0]",196317.0,2,558.2,[14],[50],[1],[43],[0],[0],0.0,0.0,0,0,0.0,0.0,0.0,0,0,[0],[0],[0],[0],[0],2,1a,0,0,2,2,0.0,1,34.94393508587927,0.0,227.0,28,1,0.0,0,0,0,6,0.11,0.0,0.153,158.0,187.0,0,-1,2,0,0,0,10000.0,153.93804002589985,13,0.5,CN,46.3,1.0,38.3,55.78313253012048,3.408686840836292,5.670391296683419,5.670391296683419,4.43129289308718,4.43129289308718,7.371508685688444,7.371508685688444,2.3860807885854043,2.3860807885854043,3.9692739076783927,35900.0,0.0,1.4154558115046563,1.4154558115046563,0.0,1.5310998679776315,1.5310998679776315,0.0,2.946555679482288,2.946555679482288,35900.0,-5.722694192406719e-05,-5.722694192406719e-05,-0.0001694397094560943,-0.0001694397094560943,-0.0002266666513801615,-0.0002266666513801615,-0.0002266666513801615,1,0,5.208038201352965,0.0,100.0,0.0,50.0,0.0,0.0,0.015393804002589986,0.015393804002589986,0.0,0.0,0.0,0.0,0.0,0.0,0.0,50.0,43.0,50.0,50.0,0.0,0.0,49.99999999999999,8333333.333333336,166666.6666666667,166666.66666666674,25.0,0.25,0.0,0.0,0.0,0.0,0.0,3.408686840836292,46.3,166666.6666666667,166666.66666666674,47.183419225576856,0.0,25.40645650607984,0.0,1,36.294937865828345,0.0,6.135636313505326,17.011025836204,0.0,0.0,0.0,0.0,0.0,0.0,0.0,235.77627634937912,0.0,0.0,0.0,50.0,0.0,153.93804002589985,-0.10000000000047748,0.0,10000.0,153.93804002589985,0.0,14.0,0.015393804002589986,50.0,10000.0,153.93804002589985,0.0,14.0,0.015393804002589986,50.0,10000.0,153.93804002589985,0.0,14.0,0.015393804002589986,50.0,43.982297150257104,0.0,10000.0,153.93804002589985,0.0,1.0,1.0,0.9627771017285294
3969,5188,19,S30-14-1,33,0,Rapport des essais: de tirants sous dÃ©formation imposÃ©e de courte durÃ©e,1993,0,Switzerland,Ã‰cole Polytechnique FÃ©dÃ©rale de Lausanne,Construction Materials Laboratory,"Bicher Farra, Jean-Paul Jaccoud",1150.0,1150.0,1000.0,1000.0,100.0,100,"[2,7,6]","[6,7,15]",60.0,"[0,21,0]",0,46.3,"[1,160x320,0]","[7,28,90]",3.408686840836292,"[1,160x320,1]",[28],37695.0,"[1,160x320,2]",[28],"[0,0,0,0,0.41,32,0,Sikament320,0]",196317.0,2,558.2,[14],[50],[1],[43],[0],[0],0.0,0.0,0,0,0.0,0.0,0.0,0,0,[0],[0],[0],[0],[0],2,1a,0,0,2,2,0.0,1,44.180217487433254,0.0,287.0,28,1,0.0,0,0,0,6,0.16,0.0,0.202,159.0,159.0,0,-1,2,0,0,0,10000.0,153.93804002589985,13,0.5,CN,46.3,1.0,38.3,55.78313253012048,3.408686840836292,5.670391296683419,5.670391296683419,4.43129289308718,4.43129289308718,7.371508685688444,7.371508685688444,2.3860807885854043,2.3860807885854043,3.9692739076783927,35900.0,0.0,1.4154558115046563,1.4154558115046563,0.0,1.5310998679776315,1.5310998679776315,0.0,2.946555679482288,2.946555679482288,35900.0,-5.722694192406719e-05,-5.722694192406719e-05,-0.0001694397094560943,-0.0001694397094560943,-0.0002266666513801615,-0.0002266666513801615,-0.0002266666513801615,1,0,5.208038201352965,0.0,100.0,0.0,50.0,0.0,0.0,0.015393804002589986,0.015393804002589986,0.0,0.0,0.0,0.0,0.0,0.0,0.0,50.0,43.0,50.0,50.0,0.0,0.0,49.99999999999999,8333333.333333336,166666.6666666667,166666.66666666674,25.0,0.25,0.0,0.0,0.0,0.0,0.0,3.408686840836292,46.3,166666.6666666667,166666.66666666674,47.183419225576856,0.0,25.40645650607984,0.0,1,36.294937865828345,0.0,6.135636313505326,17.011025836204,0.0,0.0,0.0,0.0,0.0,0.0,0.0,235.77627634937912,0.0,0.0,0.0,50.0,0.0,153.93804002589985,-0.10000000000047748,0.0,10000.0,153.93804002589985,0.0,14.0,0.015393804002589986,50.0,10000.0,153.93804002589985,0.0,14.0,0.015393804002589986,50.0,10000.0,153.93804002589985,0.0,14.0,0.015393804002589986,50.0,43.982297150257104,0.0,10000.0,153.93804002589985,0.0,1.0,1.0,1.2172556308197704
3970,5189,19,S30-14-1,17,0,Rapport des essais: de tirants sous dÃ©formation imposÃ©e de courte durÃ©e,1993,0,Switzerland,Ã‰cole Polytechnique FÃ©dÃ©rale de Lausanne,Construction Materials Laboratory,"Bicher Farra, Jean-Paul Jaccoud",1150.0,1150.0,1000.0,1000.0,100.0,100,"[2,7,6]","[6,7,15]",60.0,"[0,21,0]",0,46.3,"[1,160x320,0]","[7,28,90]",3.408686840836292,"[1,160x320,1]",[28],37695.0,"[1,160x320,2]",[28],"[0,0,0,0,0.41,32,0,Sikament320,0]",196317.0,2,558.2,[14],[50],[1],[43],[0],[0],0.0,0.0,0,0,0.0,0.0,0.0,0,0,[0],[0],[0],[0],[0],2,1a,0,0,2,2,0.0,1,27.247033084584274,0.0,177.0,28,1,0.0,0,0,0,3,0.07,0.0,0.117,271.0,281.0,0,-1,2,0,0,0,10000.0,153.93804002589985,13,0.5,CN,46.3,1.0,38.3,55.78313253012048,3.408686840836292,5.670391296683419,5.670391296683419,4.43129289308718,4.43129289308718,7.371508685688444,7.371508685688444,2.3860807885854043,2.3860807885854043,3.9692739076783927,35900.0,0.0,1.4154558115046563,1.4154558115046563,0.0,1.5310998679776315,1.5310998679776315,0.0,2.946555679482288,2.946555679482288,35900.0,-5.722694192406719e-05,-5.722694192406719e-05,-0.0001694397094560943,-0.0001694397094560943,-0.0002266666513801615,-0.0002266666513801615,-0.0002266666513801615,1,0,5.208038201352965,0.0,100.0,0.0,50.0,0.0,0.0,0.015393804002589986,0.015393804002589986,0.0,0.0,0.0,0.0,0.0,0.0,0.0,50.0,43.0,50.0,50.0,0.0,0.0,49.99999999999999,8333333.333333336,166666.6666666667,166666.66666666674,25.0,0.25,0.0,0.0,0.0,0.0,0.0,3.408686840836292,46.3,166666.6666666667,166666.66666666674,47.183419225576856,0.0,25.40645650607984,0.0,1,36.294937865828345,0.0,6.135636313505326,17.011025836204,0.0,0.0,0.0,0.0,0.0,0.0,0.0,235.77627634937912,0.0,0.0,0.0,50.0,0.0,153.93804002589985,-0.10000000000047748,0.0,10000.0,153.93804002589985,0.0,14.0,0.015393804002589986,50.0,10000.0,153.93804002589985,0.0,14.0,0.015393804002589986,50.0,10000.0,153.93804002589985,0.0,14.0,0.015393804002589986,50.0,43.982297150257104,0.0,10000.0,153.93804002589985,0.0,1.0,1.0,0.7507116608191616
3972,5191,19,S30-14-2,15,0,Rapport des essais: de tirants sous dÃ©formation imposÃ©e de courte durÃ©e,1993,0,Switzerland,Ã‰cole Polytechnique FÃ©dÃ©rale de Lausanne,Construction Materials Laboratory,"Bicher Farra, Jean-Paul Jaccoud",1150.0,1150.0,1000.0,1000.0,100.0,100,"[2,7,6]","[6,7,15]",60.0,"[0,21,0]",0,46.3,"[1,160x320,0]","[7,28,90]",3.408686840836292,"[1,160x320,1]",[28],37695.0,"[1,160x320,2]",[28],"[0,0,0,0,0.41,32,0,Sikament320,0]",196317.0,2,558.2,[14],[50],[1],[43],[0],[0],0.0,0.0,0,0,0.0,0.0,0.0,0,0,[0],[0],[0],[0],[0],2,1a,0,0,2,2,0.0,1,25.861590724351174,0.0,168.0,28,1,0.0,0,0,0,3,0.08,0.0,0.112,280.0,373.0,0,-1,2,0,0,0,10000.0,153.93804002589985,13,0.5,CN,46.3,1.0,38.3,55.78313253012048,3.408686840836292,5.670391296683419,5.670391296683419,4.43129289308718,4.43129289308718,7.371508685688444,7.371508685688444,2.3860807885854043,2.3860807885854043,3.9692739076783927,35900.0,0.0,1.4154558115046563,1.4154558115046563,0.0,1.5310998679776315,1.5310998679776315,0.0,2.946555679482288,2.946555679482288,35900.0,-5.722694192406719e-05,-5.722694192406719e-05,-0.0001694397094560943,-0.0001694397094560943,-0.0002266666513801615,-0.0002266666513801615,-0.0002266666513801615,1,0,5.208038201352965,0.0,100.0,0.0,50.0,0.0,0.0,0.015393804002589986,0.015393804002589986,0.0,0.0,0.0,0.0,0.0,0.0,0.0,50.0,43.0,50.0,50.0,0.0,0.0,49.99999999999999,8333333.333333336,166666.6666666667,166666.66666666674,25.0,0.25,0.0,0.0,0.0,0.0,0.0,3.408686840836292,46.3,166666.6666666667,166666.66666666674,47.183419225576856,0.0,25.40645650607984,0.0,1,36.294937865828345,0.0,6.135636313505326,17.011025836204,0.0,0.0,0.0,0.0,0.0,0.0,0.0,235.77627634937912,0.0,0.0,0.0,50.0,0.0,153.93804002589985,-0.10000000000047748,0.0,10000.0,153.93804002589985,0.0,14.0,0.015393804002589986,50.0,10000.0,153.93804002589985,0.0,14.0,0.015393804002589986,50.0,10000.0,153.93804002589985,0.0,14.0,0.015393804002589986,50.0,43.982297150257104,0.0,10000.0,153.93804002589985,0.0,1.0,1.0,0.7125398814554754
3973,5192,19,S30-14-2,20,0,Rapport des essais: de tirants sous dÃ©formation imposÃ©e de courte durÃ©e,1993,0,Switzerland,Ã‰cole Polytechnique FÃ©dÃ©rale de Lausanne,Construction Materials Laboratory,"Bicher Farra, Jean-Paul Jaccoud",1150.0,1150.0,1000.0,1000.0,100.0,100,"[2,7,6]","[6,7,15]",60.0,"[0,21,0]",0,46.3,"[1,160x320,0]","[7,28,90]",3.408686840836292,"[1,160x320,1]",[28],37695.0,"[1,160x320,2]",[28],"[0,0,0,0,0.41,32,0,Sikament320,0]",196317.0,2,558.2,[14],[50],[1],[43],[0],[0],0.0,0.0,0,0,0.0,0.0,0.0,0,0,[0],[0],[0],[0],[0],2,1a,0,0,2,2,0.0,1,28.478537404791474,0.0,185.0,28,1,0.0,0,0,0,4,0.09,0.0,0.114,223.0,281.0,0,-1,2,0,0,0,10000.0,153.93804002589985,13,0.5,CN,46.3,1.0,38.3,55.78313253012048,3.408686840836292,5.670391296683419,5.670391296683419,4.43129289308718,4.43129289308718,7.371508685688444,7.371508685688444,2.3860807885854043,2.3860807885854043,3.9692739076783927,35900.0,0.0,1.4154558115046563,1.4154558115046563,0.0,1.5310998679776315,1.5310998679776315,0.0,2.946555679482288,2.946555679482288,35900.0,-5.722694192406719e-05,-5.722694192406719e-05,-0.0001694397094560943,-0.0001694397094560943,-0.0002266666513801615,-0.0002266666513801615,-0.0002266666513801615,1,0,5.208038201352965,0.0,100.0,0.0,50.0,0.0,0.0,0.015393804002589986,0.015393804002589986,0.0,0.0,0.0,0.0,0.0,0.0,0.0,50.0,43.0,50.0,50.0,0.0,0.0,49.99999999999999,8333333.333333336,166666.6666666667,166666.66666666674,25.0,0.25,0.0,0.0,0.0,0.0,0.0,3.408686840836292,46.3,166666.6666666667,166666.66666666674,47.183419225576856,0.0,25.40645650607984,0.0,1,36.294937865828345,0.0,6.135636313505326,17.011025836204,0.0,0.0,0.0,0.0,0.0,0.0,0.0,235.77627634937912,0.0,0.0,0.0,50.0,0.0,153.93804002589985,-0.10000000000047748,0.0,10000.0,153.93804002589985,0.0,14.0,0.015393804002589986,50.0,10000.0,153.93804002589985,0.0,14.0,0.015393804002589986,50.0,10000.0,153.93804002589985,0.0,14.0,0.015393804002589986,50.0,43.982297150257104,0.0,10000.0,153.93804002589985,0.0,1.0,1.0,0.7846421313646604
3975,5194,19,S30-14-2,23,0,Rapport des essais: de tirants sous dÃ©formation imposÃ©e de courte durÃ©e,1993,0,Switzerland,Ã‰cole Polytechnique FÃ©dÃ©rale de Lausanne,Construction Materials Laboratory,"Bicher Farra, Jean-Paul Jaccoud",1150.0,1150.0,1000.0,1000.0,100.0,100,"[2,7,6]","[6,7,15]",60.0,"[0,21,0]",0,46.3,"[1,160x320,0]","[7,28,90]",3.408686840836292,"[1,160x320,1]",[28],37695.0,"[1,160x320,2]",[28],"[0,0,0,0,0.41,32,0,Sikament320,0]",196317.0,2,558.2,[14],[50],[1],[43],[0],[0],0.0,0.0,0,0,0.0,0.0,0.0,0,0,[0],[0],[0],[0],[0],2,1a,0,0,2,2,0.0,1,32.94274056554257,0.0,214.0,28,1,0.0,0,0,0,5,0.09,0.0,0.121,183.0,183.0,0,-1,2,0,0,0,10000.0,153.93804002589985,13,0.5,CN,46.3,1.0,38.3,55.78313253012048,3.408686840836292,5.670391296683419,5.670391296683419,4.43129289308718,4.43129289308718,7.371508685688444,7.371508685688444,2.3860807885854043,2.3860807885854043,3.9692739076783927,35900.0,0.0,1.4154558115046563,1.4154558115046563,0.0,1.5310998679776315,1.5310998679776315,0.0,2.946555679482288,2.946555679482288,35900.0,-5.722694192406719e-05,-5.722694192406719e-05,-0.0001694397094560943,-0.0001694397094560943,-0.0002266666513801615,-0.0002266666513801615,-0.0002266666513801615,1,0,5.208038201352965,0.0,100.0,0.0,50.0,0.0,0.0,0.015393804002589986,0.015393804002589986,0.0,0.0,0.0,0.0,0.0,0.0,0.0,50.0,43.0,50.0,50.0,0.0,0.0,49.99999999999999,8333333.333333336,166666.6666666667,166666.66666666674,25.0,0.25,0.0,0.0,0.0,0.0,0.0,3.408686840836292,46.3,166666.6666666667,166666.66666666674,47.183419225576856,0.0,25.40645650607984,0.0,1,36.294937865828345,0.0,6.135636313505326,17.011025836204,0.0,0.0,0.0,0.0,0.0,0.0,0.0,235.77627634937912,0.0,0.0,0.0,50.0,0.0,153.93804002589985,-0.10000000000047748,0.0,10000.0,153.93804002589985,0.0,14.0,0.015393804002589986,50.0,10000.0,153.93804002589985,0.0,14.0,0.015393804002589986,50.0,10000.0,153.93804002589985,0.0,14.0,0.015393804002589986,50.0,43.982297150257104,0.0,10000.0,153.93804002589985,0.0,1.0,1.0,0.9076400870920938
3976,5195,19,S30-14-2,11,0,Rapport des essais: de tirants sous dÃ©formation imposÃ©e de courte durÃ©e,1993,0,Switzerland,Ã‰cole Polytechnique FÃ©dÃ©rale de Lausanne,Construction Materials Laboratory,"Bicher Farra, Jean-Paul Jaccoud",1150.0,1150.0,1000.0,1000.0,100.0,100,"[2,7,6]","[6,7,15]",60.0,"[0,21,0]",0,46.3,"[1,160x320,0]","[7,28,90]",3.408686840836292,"[1,160x320,1]",[28],37695.0,"[1,160x320,2]",[28],"[0,0,0,0,0.41,32,0,Sikament320,0]",196317.0,2,558.2,[14],[50],[1],[43],[0],[0],0.0,0.0,0,0,0.0,0.0,0.0,0,0,[0],[0],[0],[0],[0],2,1a,0,0,2,2,0.0,1,25.553714644299376,0.0,166.0,28,1,0.0,0,0,0,2,0.08,0.0,0.112,373.0,373.0,0,-1,2,0,0,0,10000.0,153.93804002589985,13,0.5,CN,46.3,1.0,38.3,55.78313253012048,3.408686840836292,5.670391296683419,5.670391296683419,4.43129289308718,4.43129289308718,7.371508685688444,7.371508685688444,2.3860807885854043,2.3860807885854043,3.9692739076783927,35900.0,0.0,1.4154558115046563,1.4154558115046563,0.0,1.5310998679776315,1.5310998679776315,0.0,2.946555679482288,2.946555679482288,35900.0,-5.722694192406719e-05,-5.722694192406719e-05,-0.0001694397094560943,-0.0001694397094560943,-0.0002266666513801615,-0.0002266666513801615,-0.0002266666513801615,1,0,5.208038201352965,0.0,100.0,0.0,50.0,0.0,0.0,0.015393804002589986,0.015393804002589986,0.0,0.0,0.0,0.0,0.0,0.0,0.0,50.0,43.0,50.0,50.0,0.0,0.0,49.99999999999999,8333333.333333336,166666.6666666667,166666.66666666674,25.0,0.25,0.0,0.0,0.0,0.0,0.0,3.408686840836292,46.3,166666.6666666667,166666.66666666674,47.183419225576856,0.0,25.40645650607984,0.0,1,36.294937865828345,0.0,6.135636313505326,17.011025836204,0.0,0.0,0.0,0.0,0.0,0.0,0.0,235.77627634937912,0.0,0.0,0.0,50.0,0.0,153.93804002589985,-0.10000000000047748,0.0,10000.0,153.93804002589985,0.0,14.0,0.015393804002589986,50.0,10000.0,153.93804002589985,0.0,14.0,0.015393804002589986,50.0,10000.0,153.93804002589985,0.0,14.0,0.015393804002589986,50.0,43.982297150257104,0.0,10000.0,153.93804002589985,0.0,1.0,1.0,0.7040572638191007
3979,5198,19,S30-14-2,31,0,Rapport des essais: de tirants sous dÃ©formation imposÃ©e de courte durÃ©e,1993,0,Switzerland,Ã‰cole Polytechnique FÃ©dÃ©rale de Lausanne,Construction Materials Laboratory,"Bicher Farra, Jean-Paul Jaccoud",1150.0,1150.0,1000.0,1000.0,100.0,100,"[2,7,6]","[6,7,15]",60.0,"[0,21,0]",0,46.3,"[1,160x320,0]","[7,28,90]",3.408686840836292,"[1,160x320,1]",[28],37695.0,"[1,160x320,2]",[28],"[0,0,0,0,0.41,32,0,Sikament320,0]",196317.0,2,558.2,[14],[50],[1],[43],[0],[0],0.0,0.0,0,0,0.0,0.0,0.0,0,0,[0],[0],[0],[0],[0],2,1a,0,0,2,2,0.0,1,38.176633926423165,0.0,248.0,28,1,0.0,0,0,0,6,0.14,0.0,0.168,159.0,160.0,0,-1,2,0,0,0,10000.0,153.93804002589985,13,0.5,CN,46.3,1.0,38.3,55.78313253012048,3.408686840836292,5.670391296683419,5.670391296683419,4.43129289308718,4.43129289308718,7.371508685688444,7.371508685688444,2.3860807885854043,2.3860807885854043,3.9692739076783927,35900.0,0.0,1.4154558115046563,1.4154558115046563,0.0,1.5310998679776315,1.5310998679776315,0.0,2.946555679482288,2.946555679482288,35900.0,-5.722694192406719e-05,-5.722694192406719e-05,-0.0001694397094560943,-0.0001694397094560943,-0.0002266666513801615,-0.0002266666513801615,-0.0002266666513801615,1,0,5.208038201352965,0.0,100.0,0.0,50.0,0.0,0.0,0.015393804002589986,0.015393804002589986,0.0,0.0,0.0,0.0,0.0,0.0,0.0,50.0,43.0,50.0,50.0,0.0,0.0,49.99999999999999,8333333.333333336,166666.6666666667,166666.66666666674,25.0,0.25,0.0,0.0,0.0,0.0,0.0,3.408686840836292,46.3,166666.6666666667,166666.66666666674,47.183419225576856,0.0,25.40645650607984,0.0,1,36.294937865828345,0.0,6.135636313505326,17.011025836204,0.0,0.0,0.0,0.0,0.0,0.0,0.0,235.77627634937912,0.0,0.0,0.0,50.0,0.0,153.93804002589985,-0.10000000000047748,0.0,10000.0,153.93804002589985,0.0,14.0,0.015393804002589986,50.0,10000.0,153.93804002589985,0.0,14.0,0.015393804002589986,50.0,10000.0,153.93804002589985,0.0,14.0,0.015393804002589986,50.0,43.982297150257104,0.0,10000.0,153.93804002589985,0.0,1.0,1.0,1.0518445869104638
3981,5200,19,S30-14-2,34,0,Rapport des essais: de tirants sous dÃ©formation imposÃ©e de courte durÃ©e,1993,0,Switzerland,Ã‰cole Polytechnique FÃ©dÃ©rale de Lausanne,Construction Materials Laboratory,"Bicher Farra, Jean-Paul Jaccoud",1150.0,1150.0,1000.0,1000.0,100.0,100,"[2,7,6]","[6,7,15]",60.0,"[0,21,0]",0,46.3,"[1,160x320,0]","[7,28,90]",3.408686840836292,"[1,160x320,1]",[28],37695.0,"[1,160x320,2]",[28],"[0,0,0,0,0.41,32,0,Sikament320,0]",196317.0,2,558.2,[14],[50],[1],[43],[0],[0],0.0,0.0,0,0,0.0,0.0,0.0,0,0,[0],[0],[0],[0],[0],2,1a,0,0,2,2,0.0,1,38.48451000647496,0.0,250.0,28,1,0.0,0,0,0,7,0.14,0.0,0.168,139.0,160.0,0,-1,2,0,0,0,10000.0,153.93804002589985,13,0.5,CN,46.3,1.0,38.3,55.78313253012048,3.408686840836292,5.670391296683419,5.670391296683419,4.43129289308718,4.43129289308718,7.371508685688444,7.371508685688444,2.3860807885854043,2.3860807885854043,3.9692739076783927,35900.0,0.0,1.4154558115046563,1.4154558115046563,0.0,1.5310998679776315,1.5310998679776315,0.0,2.946555679482288,2.946555679482288,35900.0,-5.722694192406719e-05,-5.722694192406719e-05,-0.0001694397094560943,-0.0001694397094560943,-0.0002266666513801615,-0.0002266666513801615,-0.0002266666513801615,1,0,5.208038201352965,0.0,100.0,0.0,50.0,0.0,0.0,0.015393804002589986,0.015393804002589986,0.0,0.0,0.0,0.0,0.0,0.0,0.0,50.0,43.0,50.0,50.0,0.0,0.0,49.99999999999999,8333333.333333336,166666.6666666667,166666.66666666674,25.0,0.25,0.0,0.0,0.0,0.0,0.0,3.408686840836292,46.3,166666.6666666667,166666.66666666674,47.183419225576856,0.0,25.40645650607984,0.0,1,36.294937865828345,0.0,6.135636313505326,17.011025836204,0.0,0.0,0.0,0.0,0.0,0.0,0.0,235.77627634937912,0.0,0.0,0.0,50.0,0.0,153.93804002589985,-0.10000000000047748,0.0,10000.0,153.93804002589985,0.0,14.0,0.015393804002589986,50.0,10000.0,153.93804002589985,0.0,14.0,0.015393804002589986,50.0,10000.0,153.93804002589985,0.0,14.0,0.015393804002589986,50.0,43.982297150257104,0.0,10000.0,153.93804002589985,0.0,1.0,1.0,1.0603272045468384
3984,5203,19,S30-14-2,8,0,Rapport des essais: de tirants sous dÃ©formation imposÃ©e de courte durÃ©e,1993,0,Switzerland,Ã‰cole Polytechnique FÃ©dÃ©rale de Lausanne,Construction Materials Laboratory,"Bicher Farra, Jean-Paul Jaccoud",1150.0,1150.0,1000.0,1000.0,100.0,100,"[2,7,6]","[6,7,15]",60.0,"[0,21,0]",0,46.3,"[1,160x320,0]","[7,28,90]",3.408686840836292,"[1,160x320,1]",[28],37695.0,"[1,160x320,2]",[28],"[0,0,0,0,0.41,32,0,Sikament320,0]",196317.0,2,558.2,[14],[50],[1],[43],[0],[0],0.0,0.0,0,0,0.0,0.0,0.0,0,0,[0],[0],[0],[0],[0],2,1a,0,0,2,2,0.0,1,26.323404844428875,0.0,171.0,28,1,0.0,0,0,0,2,0.05,0.0,0.112,313.0,373.0,0,-1,2,0,0,0,10000.0,153.93804002589985,13,0.5,CN,46.3,1.0,38.3,55.78313253012048,3.408686840836292,5.670391296683419,5.670391296683419,4.43129289308718,4.43129289308718,7.371508685688444,7.371508685688444,2.3860807885854043,2.3860807885854043,3.9692739076783927,35900.0,0.0,1.4154558115046563,1.4154558115046563,0.0,1.5310998679776315,1.5310998679776315,0.0,2.946555679482288,2.946555679482288,35900.0,-5.722694192406719e-05,-5.722694192406719e-05,-0.0001694397094560943,-0.0001694397094560943,-0.0002266666513801615,-0.0002266666513801615,-0.0002266666513801615,1,0,5.208038201352965,0.0,100.0,0.0,50.0,0.0,0.0,0.015393804002589986,0.015393804002589986,0.0,0.0,0.0,0.0,0.0,0.0,0.0,50.0,43.0,50.0,50.0,0.0,0.0,49.99999999999999,8333333.333333336,166666.6666666667,166666.66666666674,25.0,0.25,0.0,0.0,0.0,0.0,0.0,3.408686840836292,46.3,166666.6666666667,166666.66666666674,47.183419225576856,0.0,25.40645650607984,0.0,1,36.294937865828345,0.0,6.135636313505326,17.011025836204,0.0,0.0,0.0,0.0,0.0,0.0,0.0,235.77627634937912,0.0,0.0,0.0,50.0,0.0,153.93804002589985,-0.10000000000047748,0.0,10000.0,153.93804002589985,0.0,14.0,0.015393804002589986,50.0,10000.0,153.93804002589985,0.0,14.0,0.015393804002589986,50.0,10000.0,153.93804002589985,0.0,14.0,0.015393804002589986,50.0,43.982297150257104,0.0,10000.0,153.93804002589985,0.0,1.0,1.0,0.7252638079100375
3985,5204,19,S30-14-2,12,0,Rapport des essais: de tirants sous dÃ©formation imposÃ©e de courte durÃ©e,1993,0,Switzerland,Ã‰cole Polytechnique FÃ©dÃ©rale de Lausanne,Construction Materials Laboratory,"Bicher Farra, Jean-Paul Jaccoud",1150.0,1150.0,1000.0,1000.0,100.0,100,"[2,7,6]","[6,7,15]",60.0,"[0,21,0]",0,46.3,"[1,160x320,0]","[7,28,90]",3.408686840836292,"[1,160x320,1]",[28],37695.0,"[1,160x320,2]",[28],"[0,0,0,0,0.41,32,0,Sikament320,0]",196317.0,2,558.2,[14],[50],[1],[43],[0],[0],0.0,0.0,0,0,0.0,0.0,0.0,0,0,[0],[0],[0],[0],[0],2,1a,0,0,2,2,0.0,1,26.323404844428875,0.0,171.0,28,1,0.0,0,0,0,3,0.05,0.0,0.112,257.0,373.0,0,-1,2,0,0,0,10000.0,153.93804002589985,13,0.5,CN,46.3,1.0,38.3,55.78313253012048,3.408686840836292,5.670391296683419,5.670391296683419,4.43129289308718,4.43129289308718,7.371508685688444,7.371508685688444,2.3860807885854043,2.3860807885854043,3.9692739076783927,35900.0,0.0,1.4154558115046563,1.4154558115046563,0.0,1.5310998679776315,1.5310998679776315,0.0,2.946555679482288,2.946555679482288,35900.0,-5.722694192406719e-05,-5.722694192406719e-05,-0.0001694397094560943,-0.0001694397094560943,-0.0002266666513801615,-0.0002266666513801615,-0.0002266666513801615,1,0,5.208038201352965,0.0,100.0,0.0,50.0,0.0,0.0,0.015393804002589986,0.015393804002589986,0.0,0.0,0.0,0.0,0.0,0.0,0.0,50.0,43.0,50.0,50.0,0.0,0.0,49.99999999999999,8333333.333333336,166666.6666666667,166666.66666666674,25.0,0.25,0.0,0.0,0.0,0.0,0.0,3.408686840836292,46.3,166666.6666666667,166666.66666666674,47.183419225576856,0.0,25.40645650607984,0.0,1,36.294937865828345,0.0,6.135636313505326,17.011025836204,0.0,0.0,0.0,0.0,0.0,0.0,0.0,235.77627634937912,0.0,0.0,0.0,50.0,0.0,153.93804002589985,-0.10000000000047748,0.0,10000.0,153.93804002589985,0.0,14.0,0.015393804002589986,50.0,10000.0,153.93804002589985,0.0,14.0,0.015393804002589986,50.0,10000.0,153.93804002589985,0.0,14.0,0.015393804002589986,50.0,43.982297150257104,0.0,10000.0,153.93804002589985,0.0,1.0,1.0,0.7252638079100375
3986,5205,19,S30-14-2,17,0,Rapport des essais: de tirants sous dÃ©formation imposÃ©e de courte durÃ©e,1993,0,Switzerland,Ã‰cole Polytechnique FÃ©dÃ©rale de Lausanne,Construction Materials Laboratory,"Bicher Farra, Jean-Paul Jaccoud",1150.0,1150.0,1000.0,1000.0,100.0,100,"[2,7,6]","[6,7,15]",60.0,"[0,21,0]",0,46.3,"[1,160x320,0]","[7,28,90]",3.408686840836292,"[1,160x320,1]",[28],37695.0,"[1,160x320,2]",[28],"[0,0,0,0,0.41,32,0,Sikament320,0]",196317.0,2,558.2,[14],[50],[1],[43],[0],[0],0.0,0.0,0,0,0.0,0.0,0.0,0,0,[0],[0],[0],[0],[0],2,1a,0,0,2,2,0.0,1,28.940351524869172,0.0,188.0,28,1,0.0,0,0,0,4,0.07,0.0,0.114,217.0,281.0,0,-1,2,0,0,0,10000.0,153.93804002589985,13,0.5,CN,46.3,1.0,38.3,55.78313253012048,3.408686840836292,5.670391296683419,5.670391296683419,4.43129289308718,4.43129289308718,7.371508685688444,7.371508685688444,2.3860807885854043,2.3860807885854043,3.9692739076783927,35900.0,0.0,1.4154558115046563,1.4154558115046563,0.0,1.5310998679776315,1.5310998679776315,0.0,2.946555679482288,2.946555679482288,35900.0,-5.722694192406719e-05,-5.722694192406719e-05,-0.0001694397094560943,-0.0001694397094560943,-0.0002266666513801615,-0.0002266666513801615,-0.0002266666513801615,1,0,5.208038201352965,0.0,100.0,0.0,50.0,0.0,0.0,0.015393804002589986,0.015393804002589986,0.0,0.0,0.0,0.0,0.0,0.0,0.0,50.0,43.0,50.0,50.0,0.0,0.0,49.99999999999999,8333333.333333336,166666.6666666667,166666.66666666674,25.0,0.25,0.0,0.0,0.0,0.0,0.0,3.408686840836292,46.3,166666.6666666667,166666.66666666674,47.183419225576856,0.0,25.40645650607984,0.0,1,36.294937865828345,0.0,6.135636313505326,17.011025836204,0.0,0.0,0.0,0.0,0.0,0.0,0.0,235.77627634937912,0.0,0.0,0.0,50.0,0.0,153.93804002589985,-0.10000000000047748,0.0,10000.0,153.93804002589985,0.0,14.0,0.015393804002589986,50.0,10000.0,153.93804002589985,0.0,14.0,0.015393804002589986,50.0,10000.0,153.93804002589985,0.0,14.0,0.015393804002589986,50.0,43.982297150257104,0.0,10000.0,153.93804002589985,0.0,1.0,1.0,0.7973660578192225
3988,5207,19,S30-14-2,36,0,Rapport des essais: de tirants sous dÃ©formation imposÃ©e de courte durÃ©e,1993,0,Switzerland,Ã‰cole Polytechnique FÃ©dÃ©rale de Lausanne,Construction Materials Laboratory,"Bicher Farra, Jean-Paul Jaccoud",1150.0,1150.0,1000.0,1000.0,100.0,100,"[2,7,6]","[6,7,15]",60.0,"[0,21,0]",0,46.3,"[1,160x320,0]","[7,28,90]",3.408686840836292,"[1,160x320,1]",[28],37695.0,"[1,160x320,2]",[28],"[0,0,0,0,0.41,32,0,Sikament320,0]",196317.0,2,558.2,[14],[50],[1],[43],[0],[0],0.0,0.0,0,0,0.0,0.0,0.0,0,0,[0],[0],[0],[0],[0],2,1a,0,0,2,2,0.0,1,50.64561516852105,0.0,329.0,28,1,0.0,0,0,0,7,0.2,0.0,0.238,139.0,258.06056728352263,0,-1,2,0,0,0,10000.0,153.93804002589985,13,0.5,CN,46.3,1.0,38.3,55.78313253012048,3.408686840836292,5.670391296683419,5.670391296683419,4.43129289308718,4.43129289308718,7.371508685688444,7.371508685688444,2.3860807885854043,2.3860807885854043,3.9692739076783927,35900.0,0.0,1.4154558115046563,1.4154558115046563,0.0,1.5310998679776315,1.5310998679776315,0.0,2.946555679482288,2.946555679482288,35900.0,-5.722694192406719e-05,-5.722694192406719e-05,-0.0001694397094560943,-0.0001694397094560943,-0.0002266666513801615,-0.0002266666513801615,-0.0002266666513801615,1,0,5.208038201352965,0.0,100.0,0.0,50.0,0.0,0.0,0.015393804002589986,0.015393804002589986,0.0,0.0,0.0,0.0,0.0,0.0,0.0,50.0,43.0,50.0,50.0,0.0,0.0,49.99999999999999,8333333.333333336,166666.6666666667,166666.66666666674,25.0,0.25,0.0,0.0,0.0,0.0,0.0,3.408686840836292,46.3,166666.6666666667,166666.66666666674,47.183419225576856,0.0,25.40645650607984,0.0,2,36.294937865828345,0.0,6.135636313505326,17.011025836204,0.0,0.0,0.0,0.0,0.0,0.0,0.0,235.77627634937912,0.0,0.0,0.0,50.0,0.0,153.93804002589985,-0.10000000000047748,0.0,10000.0,153.93804002589985,0.0,14.0,0.015393804002589986,50.0,10000.0,153.93804002589985,0.0,14.0,0.015393804002589986,50.0,10000.0,153.93804002589985,0.0,14.0,0.015393804002589986,50.0,43.982297150257104,0.0,10000.0,153.93804002589985,0.0,0.6182837411066617,0.7751578215975048,1.3953906011836392
3989,5208,19,S30-14-2,26,0,Rapport des essais: de tirants sous dÃ©formation imposÃ©e de courte durÃ©e,1993,0,Switzerland,Ã‰cole Polytechnique FÃ©dÃ©rale de Lausanne,Construction Materials Laboratory,"Bicher Farra, Jean-Paul Jaccoud",1150.0,1150.0,1000.0,1000.0,100.0,100,"[2,7,6]","[6,7,15]",60.0,"[0,21,0]",0,46.3,"[1,160x320,0]","[7,28,90]",3.408686840836292,"[1,160x320,1]",[28],37695.0,"[1,160x320,2]",[28],"[0,0,0,0,0.41,32,0,Sikament320,0]",196317.0,2,558.2,[14],[50],[1],[43],[0],[0],0.0,0.0,0,0,0.0,0.0,0.0,0,0,[0],[0],[0],[0],[0],2,1a,0,0,2,2,0.0,1,32.48092644546487,0.0,210.99999999999997,28,1,0.0,0,0,0,5,0.11,0.0,0.129,186.0,225.0,0,-1,2,0,0,0,10000.0,153.93804002589985,13,0.5,CN,46.3,1.0,38.3,55.78313253012048,3.408686840836292,5.670391296683419,5.670391296683419,4.43129289308718,4.43129289308718,7.371508685688444,7.371508685688444,2.3860807885854043,2.3860807885854043,3.9692739076783927,35900.0,0.0,1.4154558115046563,1.4154558115046563,0.0,1.5310998679776315,1.5310998679776315,0.0,2.946555679482288,2.946555679482288,35900.0,-5.722694192406719e-05,-5.722694192406719e-05,-0.0001694397094560943,-0.0001694397094560943,-0.0002266666513801615,-0.0002266666513801615,-0.0002266666513801615,1,0,5.208038201352965,0.0,100.0,0.0,50.0,0.0,0.0,0.015393804002589986,0.015393804002589986,0.0,0.0,0.0,0.0,0.0,0.0,0.0,50.0,43.0,50.0,50.0,0.0,0.0,49.99999999999999,8333333.333333336,166666.6666666667,166666.66666666674,25.0,0.25,0.0,0.0,0.0,0.0,0.0,3.408686840836292,46.3,166666.6666666667,166666.66666666674,47.183419225576856,0.0,25.40645650607984,0.0,1,36.294937865828345,0.0,6.135636313505326,17.011025836204,0.0,0.0,0.0,0.0,0.0,0.0,0.0,235.77627634937912,0.0,0.0,0.0,50.0,0.0,153.93804002589985,-0.10000000000047748,0.0,10000.0,153.93804002589985,0.0,14.0,0.015393804002589986,50.0,10000.0,153.93804002589985,0.0,14.0,0.015393804002589986,50.0,10000.0,153.93804002589985,0.0,14.0,0.015393804002589986,50.0,43.982297150257104,0.0,10000.0,153.93804002589985,0.0,1.0,1.0,0.8949161606375315
3990,5209,19,S30-14-2,24,0,Rapport des essais: de tirants sous dÃ©formation imposÃ©e de courte durÃ©e,1993,0,Switzerland,Ã‰cole Polytechnique FÃ©dÃ©rale de Lausanne,Construction Materials Laboratory,"Bicher Farra, Jean-Paul Jaccoud",1150.0,1150.0,1000.0,1000.0,100.0,100,"[2,7,6]","[6,7,15]",60.0,"[0,21,0]",0,46.3,"[1,160x320,0]","[7,28,90]",3.408686840836292,"[1,160x320,1]",[28],37695.0,"[1,160x320,2]",[28],"[0,0,0,0,0.41,32,0,Sikament320,0]",196317.0,2,558.2,[14],[50],[1],[43],[0],[0],0.0,0.0,0,0,0.0,0.0,0.0,0,0,[0],[0],[0],[0],[0],2,1a,0,0,2,2,0.0,1,25.707652684325275,0.0,167.0,28,1,0.0,0,0,0,5,0.09,0.0,0.112,183.0,373.0,0,-1,2,0,0,0,10000.0,153.93804002589985,13,0.5,CN,46.3,1.0,38.3,55.78313253012048,3.408686840836292,5.670391296683419,5.670391296683419,4.43129289308718,4.43129289308718,7.371508685688444,7.371508685688444,2.3860807885854043,2.3860807885854043,3.9692739076783927,35900.0,0.0,1.4154558115046563,1.4154558115046563,0.0,1.5310998679776315,1.5310998679776315,0.0,2.946555679482288,2.946555679482288,35900.0,-5.722694192406719e-05,-5.722694192406719e-05,-0.0001694397094560943,-0.0001694397094560943,-0.0002266666513801615,-0.0002266666513801615,-0.0002266666513801615,1,0,5.208038201352965,0.0,100.0,0.0,50.0,0.0,0.0,0.015393804002589986,0.015393804002589986,0.0,0.0,0.0,0.0,0.0,0.0,0.0,50.0,43.0,50.0,50.0,0.0,0.0,49.99999999999999,8333333.333333336,166666.6666666667,166666.66666666674,25.0,0.25,0.0,0.0,0.0,0.0,0.0,3.408686840836292,46.3,166666.6666666667,166666.66666666674,47.183419225576856,0.0,25.40645650607984,0.0,1,36.294937865828345,0.0,6.135636313505326,17.011025836204,0.0,0.0,0.0,0.0,0.0,0.0,0.0,235.77627634937912,0.0,0.0,0.0,50.0,0.0,153.93804002589985,-0.10000000000047748,0.0,10000.0,153.93804002589985,0.0,14.0,0.015393804002589986,50.0,10000.0,153.93804002589985,0.0,14.0,0.015393804002589986,50.0,10000.0,153.93804002589985,0.0,14.0,0.015393804002589986,50.0,43.982297150257104,0.0,10000.0,153.93804002589985,0.0,1.0,1.0,0.708298572637288
3991,5210,19,S30-14-2,30,0,Rapport des essais: de tirants sous dÃ©formation imposÃ©e de courte durÃ©e,1993,0,Switzerland,Ã‰cole Polytechnique FÃ©dÃ©rale de Lausanne,Construction Materials Laboratory,"Bicher Farra, Jean-Paul Jaccoud",1150.0,1150.0,1000.0,1000.0,100.0,100,"[2,7,6]","[6,7,15]",60.0,"[0,21,0]",0,46.3,"[1,160x320,0]","[7,28,90]",3.408686840836292,"[1,160x320,1]",[28],37695.0,"[1,160x320,2]",[28],"[0,0,0,0,0.41,32,0,Sikament320,0]",196317.0,2,558.2,[14],[50],[1],[43],[0],[0],0.0,0.0,0,0,0.0,0.0,0.0,0,0,[0],[0],[0],[0],[0],2,1a,0,0,2,2,0.0,1,33.86636880569797,0.0,220.0,28,1,0.0,0,0,0,6,0.13,0.0,0.144,159.0,159.0,0,-1,2,0,0,0,10000.0,153.93804002589985,13,0.5,CN,46.3,1.0,38.3,55.78313253012048,3.408686840836292,5.670391296683419,5.670391296683419,4.43129289308718,4.43129289308718,7.371508685688444,7.371508685688444,2.3860807885854043,2.3860807885854043,3.9692739076783927,35900.0,0.0,1.4154558115046563,1.4154558115046563,0.0,1.5310998679776315,1.5310998679776315,0.0,2.946555679482288,2.946555679482288,35900.0,-5.722694192406719e-05,-5.722694192406719e-05,-0.0001694397094560943,-0.0001694397094560943,-0.0002266666513801615,-0.0002266666513801615,-0.0002266666513801615,1,0,5.208038201352965,0.0,100.0,0.0,50.0,0.0,0.0,0.015393804002589986,0.015393804002589986,0.0,0.0,0.0,0.0,0.0,0.0,0.0,50.0,43.0,50.0,50.0,0.0,0.0,49.99999999999999,8333333.333333336,166666.6666666667,166666.66666666674,25.0,0.25,0.0,0.0,0.0,0.0,0.0,3.408686840836292,46.3,166666.6666666667,166666.66666666674,47.183419225576856,0.0,25.40645650607984,0.0,1,36.294937865828345,0.0,6.135636313505326,17.011025836204,0.0,0.0,0.0,0.0,0.0,0.0,0.0,235.77627634937912,0.0,0.0,0.0,50.0,0.0,153.93804002589985,-0.10000000000047748,0.0,10000.0,153.93804002589985,0.0,14.0,0.015393804002589986,50.0,10000.0,153.93804002589985,0.0,14.0,0.015393804002589986,50.0,10000.0,153.93804002589985,0.0,14.0,0.015393804002589986,50.0,43.982297150257104,0.0,10000.0,153.93804002589985,0.0,1.0,1.0,0.9330879400012178
3993,5212,19,S30-14-2,35,0,Rapport des essais: de tirants sous dÃ©formation imposÃ©e de courte durÃ©e,1993,0,Switzerland,Ã‰cole Polytechnique FÃ©dÃ©rale de Lausanne,Construction Materials Laboratory,"Bicher Farra, Jean-Paul Jaccoud",1150.0,1150.0,1000.0,1000.0,100.0,100,"[2,7,6]","[6,7,15]",60.0,"[0,21,0]",0,46.3,"[1,160x320,0]","[7,28,90]",3.408686840836292,"[1,160x320,1]",[28],37695.0,"[1,160x320,2]",[28],"[0,0,0,0,0.41,32,0,Sikament320,0]",196317.0,2,558.2,[14],[50],[1],[43],[0],[0],0.0,0.0,0,0,0.0,0.0,0.0,0,0,[0],[0],[0],[0],[0],2,1a,0,0,2,2,0.0,1,45.103845727588656,0.0,293.0,28,1,0.0,0,0,0,7,0.17,0.0,0.188,139.0,139.0,0,-1,2,0,0,0,10000.0,153.93804002589985,13,0.5,CN,46.3,1.0,38.3,55.78313253012048,3.408686840836292,5.670391296683419,5.670391296683419,4.43129289308718,4.43129289308718,7.371508685688444,7.371508685688444,2.3860807885854043,2.3860807885854043,3.9692739076783927,35900.0,0.0,1.4154558115046563,1.4154558115046563,0.0,1.5310998679776315,1.5310998679776315,0.0,2.946555679482288,2.946555679482288,35900.0,-5.722694192406719e-05,-5.722694192406719e-05,-0.0001694397094560943,-0.0001694397094560943,-0.0002266666513801615,-0.0002266666513801615,-0.0002266666513801615,1,0,5.208038201352965,0.0,100.0,0.0,50.0,0.0,0.0,0.015393804002589986,0.015393804002589986,0.0,0.0,0.0,0.0,0.0,0.0,0.0,50.0,43.0,50.0,50.0,0.0,0.0,49.99999999999999,8333333.333333336,166666.6666666667,166666.66666666674,25.0,0.25,0.0,0.0,0.0,0.0,0.0,3.408686840836292,46.3,166666.6666666667,166666.66666666674,47.183419225576856,0.0,25.40645650607984,0.0,1,36.294937865828345,0.0,6.135636313505326,17.011025836204,0.0,0.0,0.0,0.0,0.0,0.0,0.0,235.77627634937912,0.0,0.0,0.0,50.0,0.0,153.93804002589985,-0.10000000000047748,0.0,10000.0,153.93804002589985,0.0,14.0,0.015393804002589986,50.0,10000.0,153.93804002589985,0.0,14.0,0.015393804002589986,50.0,10000.0,153.93804002589985,0.0,14.0,0.015393804002589986,50.0,43.982297150257104,0.0,10000.0,153.93804002589985,0.0,1.0,1.0,1.2427034837288946
3994,5213,19,S30-14-2,27,0,Rapport des essais: de tirants sous dÃ©formation imposÃ©e de courte durÃ©e,1993,0,Switzerland,Ã‰cole Polytechnique FÃ©dÃ©rale de Lausanne,Construction Materials Laboratory,"Bicher Farra, Jean-Paul Jaccoud",1150.0,1150.0,1000.0,1000.0,100.0,100,"[2,7,6]","[6,7,15]",60.0,"[0,21,0]",0,46.3,"[1,160x320,0]","[7,28,90]",3.408686840836292,"[1,160x320,1]",[28],37695.0,"[1,160x320,2]",[28],"[0,0,0,0,0.41,32,0,Sikament320,0]",196317.0,2,558.2,[14],[50],[1],[43],[0],[0],0.0,0.0,0,0,0.0,0.0,0.0,0,0,[0],[0],[0],[0],[0],2,1a,0,0,2,2,0.0,1,35.405749205956965,0.0,229.99999999999997,28,1,0.0,0,0,0,5,0.12,0.0,0.153,186.0,187.0,0,-1,2,0,0,0,10000.0,153.93804002589985,13,0.5,CN,46.3,1.0,38.3,55.78313253012048,3.408686840836292,5.670391296683419,5.670391296683419,4.43129289308718,4.43129289308718,7.371508685688444,7.371508685688444,2.3860807885854043,2.3860807885854043,3.9692739076783927,35900.0,0.0,1.4154558115046563,1.4154558115046563,0.0,1.5310998679776315,1.5310998679776315,0.0,2.946555679482288,2.946555679482288,35900.0,-5.722694192406719e-05,-5.722694192406719e-05,-0.0001694397094560943,-0.0001694397094560943,-0.0002266666513801615,-0.0002266666513801615,-0.0002266666513801615,1,0,5.208038201352965,0.0,100.0,0.0,50.0,0.0,0.0,0.015393804002589986,0.015393804002589986,0.0,0.0,0.0,0.0,0.0,0.0,0.0,50.0,43.0,50.0,50.0,0.0,0.0,49.99999999999999,8333333.333333336,166666.6666666667,166666.66666666674,25.0,0.25,0.0,0.0,0.0,0.0,0.0,3.408686840836292,46.3,166666.6666666667,166666.66666666674,47.183419225576856,0.0,25.40645650607984,0.0,1,36.294937865828345,0.0,6.135636313505326,17.011025836204,0.0,0.0,0.0,0.0,0.0,0.0,0.0,235.77627634937912,0.0,0.0,0.0,50.0,0.0,153.93804002589985,-0.10000000000047748,0.0,10000.0,153.93804002589985,0.0,14.0,0.015393804002589986,50.0,10000.0,153.93804002589985,0.0,14.0,0.015393804002589986,50.0,10000.0,153.93804002589985,0.0,14.0,0.015393804002589986,50.0,43.982297150257104,0.0,10000.0,153.93804002589985,0.0,1.0,1.0,0.9755010281830914
3997,5216,19,S30-14-2,21,0,Rapport des essais: de tirants sous dÃ©formation imposÃ©e de courte durÃ©e,1993,0,Switzerland,Ã‰cole Polytechnique FÃ©dÃ©rale de Lausanne,Construction Materials Laboratory,"Bicher Farra, Jean-Paul Jaccoud",1150.0,1150.0,1000.0,1000.0,100.0,100,"[2,7,6]","[6,7,15]",60.0,"[0,21,0]",0,46.3,"[1,160x320,0]","[7,28,90]",3.408686840836292,"[1,160x320,1]",[28],37695.0,"[1,160x320,2]",[28],"[0,0,0,0,0.41,32,0,Sikament320,0]",196317.0,2,558.2,[14],[50],[1],[43],[0],[0],0.0,0.0,0,0,0.0,0.0,0.0,0,0,[0],[0],[0],[0],[0],2,1a,0,0,2,2,0.0,1,30.63366996515407,0.0,199.0,28,1,0.0,0,0,0,4,0.1,0.0,0.152,224.0,225.0,0,-1,2,0,0,0,10000.0,153.93804002589985,13,0.5,CN,46.3,1.0,38.3,55.78313253012048,3.408686840836292,5.670391296683419,5.670391296683419,4.43129289308718,4.43129289308718,7.371508685688444,7.371508685688444,2.3860807885854043,2.3860807885854043,3.9692739076783927,35900.0,0.0,1.4154558115046563,1.4154558115046563,0.0,1.5310998679776315,1.5310998679776315,0.0,2.946555679482288,2.946555679482288,35900.0,-5.722694192406719e-05,-5.722694192406719e-05,-0.0001694397094560943,-0.0001694397094560943,-0.0002266666513801615,-0.0002266666513801615,-0.0002266666513801615,1,0,5.208038201352965,0.0,100.0,0.0,50.0,0.0,0.0,0.015393804002589986,0.015393804002589986,0.0,0.0,0.0,0.0,0.0,0.0,0.0,50.0,43.0,50.0,50.0,0.0,0.0,49.99999999999999,8333333.333333336,166666.6666666667,166666.66666666674,25.0,0.25,0.0,0.0,0.0,0.0,0.0,3.408686840836292,46.3,166666.6666666667,166666.66666666674,47.183419225576856,0.0,25.40645650607984,0.0,1,36.294937865828345,0.0,6.135636313505326,17.011025836204,0.0,0.0,0.0,0.0,0.0,0.0,0.0,235.77627634937912,0.0,0.0,0.0,50.0,0.0,153.93804002589985,-0.10000000000047748,0.0,10000.0,153.93804002589985,0.0,14.0,0.015393804002589986,50.0,10000.0,153.93804002589985,0.0,14.0,0.015393804002589986,50.0,10000.0,153.93804002589985,0.0,14.0,0.015393804002589986,50.0,43.982297150257104,0.0,10000.0,153.93804002589985,0.0,1.0,1.0,0.8440204548192833
3998,5217,19,S30-14-2,25,0,Rapport des essais: de tirants sous dÃ©formation imposÃ©e de courte durÃ©e,1993,0,Switzerland,Ã‰cole Polytechnique FÃ©dÃ©rale de Lausanne,Construction Materials Laboratory,"Bicher Farra, Jean-Paul Jaccoud",1150.0,1150.0,1000.0,1000.0,100.0,100,"[2,7,6]","[6,7,15]",60.0,"[0,21,0]",0,46.3,"[1,160x320,0]","[7,28,90]",3.408686840836292,"[1,160x320,1]",[28],37695.0,"[1,160x320,2]",[28],"[0,0,0,0,0.41,32,0,Sikament320,0]",196317.0,2,558.2,[14],[50],[1],[43],[0],[0],0.0,0.0,0,0,0.0,0.0,0.0,0,0,[0],[0],[0],[0],[0],2,1a,0,0,2,2,0.0,1,28.478537404791474,0.0,185.0,28,1,0.0,0,0,0,5,0.1,0.0,0.114,186.0,281.0,0,-1,2,0,0,0,10000.0,153.93804002589985,13,0.5,CN,46.3,1.0,38.3,55.78313253012048,3.408686840836292,5.670391296683419,5.670391296683419,4.43129289308718,4.43129289308718,7.371508685688444,7.371508685688444,2.3860807885854043,2.3860807885854043,3.9692739076783927,35900.0,0.0,1.4154558115046563,1.4154558115046563,0.0,1.5310998679776315,1.5310998679776315,0.0,2.946555679482288,2.946555679482288,35900.0,-5.722694192406719e-05,-5.722694192406719e-05,-0.0001694397094560943,-0.0001694397094560943,-0.0002266666513801615,-0.0002266666513801615,-0.0002266666513801615,1,0,5.208038201352965,0.0,100.0,0.0,50.0,0.0,0.0,0.015393804002589986,0.015393804002589986,0.0,0.0,0.0,0.0,0.0,0.0,0.0,50.0,43.0,50.0,50.0,0.0,0.0,49.99999999999999,8333333.333333336,166666.6666666667,166666.66666666674,25.0,0.25,0.0,0.0,0.0,0.0,0.0,3.408686840836292,46.3,166666.6666666667,166666.66666666674,47.183419225576856,0.0,25.40645650607984,0.0,1,36.294937865828345,0.0,6.135636313505326,17.011025836204,0.0,0.0,0.0,0.0,0.0,0.0,0.0,235.77627634937912,0.0,0.0,0.0,50.0,0.0,153.93804002589985,-0.10000000000047748,0.0,10000.0,153.93804002589985,0.0,14.0,0.015393804002589986,50.0,10000.0,153.93804002589985,0.0,14.0,0.015393804002589986,50.0,10000.0,153.93804002589985,0.0,14.0,0.015393804002589986,50.0,43.982297150257104,0.0,10000.0,153.93804002589985,0.0,1.0,1.0,0.7846421313646604
