Repository: iavdesch/Research

Readme
======

The supporting files are related to the study "A method for determining the performance of formulas for calculating the crack width and spacing in reinforced concrete elements".

The following files are relevant:
Research/Method_comparing_CWFs/Data_processing_for_GitHuB_Final (contains the data processing of the database "Crack width and crack spacing in reinforced and prestressed concrete elements: database")
Research/Method_comparing_CWFs/CWF_analysis_for_GitHuB_Final (contains the evaluation of the different crack width formulas)

File: Method_comparing_CWFs/Datasets_Used/Working_database_no_hordijk_no_initshrink.csv (part 69 of 83)
,ID,EPID,ELID,LOADID,DOI,title,year,journal,country,institution,laboratory,authors,Ltot,Lspan,Lcons,Lmeas,h,b,hc,thc,RH,Temp,pd,fcm,catfcm,tfcm,fctm,catfctm,tfctm,Ecm,catEcm,tEcm,mix,Es,fsr,fy,phi,zs,nbl,clat,phit,st,phiw,sw,type,method,fpk,fp01k,Ep,rel,fpr,npl,phip,Ap,zp,cplat,catf,epsin,catcal,selfw,typew,locw,epsc,Nrep,N,M,sigs,t0,t,PL,catp,t0p,tp,ncr,wm,wk,wmax,sm,smax,indLR,indNP,indtfcm,indtfctm,indtEcm,slab,Ac,Astot,ts,sc,class_C,fcm28,Bcc,fck28,fcm_cube_150,fctm28,fctmfl28,fctmfl,fct095_28,fct095,fct095fl_28,fct095fl,fct005,fct005_28,fct005fl,Ecm28,phi_bc,phi_bc_prestress,phi_bc_prior_load,phi_dc,phi_dc_prestress,phi_dc_prior_load,phi_creep,phi_creep_prestress,phi_creep_prior_load,Ecm0,eps_cbs,eps_cbs_prestress,eps_cds,eps_cds_prestress,shrinkage,shrinkage_prestress,shrinkage_init,bondLR,bondPR,ae,ap,sxLR,sxNP,zstot,zstensinit,Astensinit,rhotot,rhotensinit,At,Aw,Aptot,zptot,zeta1,zeta,phi_peq,ry,cy,ry0,rx,ryp,cyp,cog,Izz,Wb,Wt,rho,qself,Mself,ep,Mp,pre_loss,initstrain,fctmorg,fcmorg,W_Ib,W_It,Ncr095,Mcr095,Ncr005,Mcr005,CS,Ncr,Mcr,tau_bms,tau_max,xcinit,epsinit,dpsigs,xc,eps,epsbot,sigssimpl,sigsr,dpsigsr,xc_sr,eps_sr,zstottens,zptottens,Astens,Actens,Aptens,Aceff_MC2020,Aseff_MC2020,Apeff_MC2020,phi_eq_MC2020,rhoeff_MC2020,hceff_MC2020,Aceff_FPR,Aseff_FPR,Apeff_FPR,phi_eq_FPR,rhoeff_FPR,hceff_FPR,Aceff_SMTCM,Aseff_SMTCM,Apeff_SMTCM,phi_eq_SMTCM,rhoeff_SMTCM,hceff_SMTCM,sumcirc_SMTCM,sumcirc_p_SMTCM,Actensstate1,Astensstate1,Aptensstate1,r,p,k1
3999,5218,19,S30-14-2,16,0,Rapport des essais: de tirants sous dÃ©formation imposÃ©e de courte durÃ©e,1993,0,Switzerland,Ã‰cole Polytechnique FÃ©dÃ©rale de Lausanne,Construction Materials Laboratory,"Bicher Farra, Jean-Paul Jaccoud",1150.0,1150.0,1000.0,1000.0,100.0,100,"[2,7,6]","[6,7,15]",60.0,"[0,21,0]",0,46.3,"[1,160x320,0]","[7,28,90]",3.408686840836292,"[1,160x320,1]",[28],37695.0,"[1,160x320,2]",[28],"[0,0,0,0,0.41,32,0,Sikament320,0]",196317.0,2,558.2,[14],[50],[1],[43],[0],[0],0.0,0.0,0,0,0.0,0.0,0.0,0,0,[0],[0],[0],[0],[0],2,1a,0,0,2,2,0.0,1,28.016723284713773,0.0,182.0,28,1,0.0,0,0,0,3,0.09,0.0,0.117,281.0,281.0,0,-1,2,0,0,0,10000.0,153.93804002589985,13,0.5,CN,46.3,1.0,38.3,55.78313253012048,3.408686840836292,5.670391296683419,5.670391296683419,4.43129289308718,4.43129289308718,7.371508685688444,7.371508685688444,2.3860807885854043,2.3860807885854043,3.9692739076783927,35900.0,0.0,1.4154558115046563,1.4154558115046563,0.0,1.5310998679776315,1.5310998679776315,0.0,2.946555679482288,2.946555679482288,35900.0,-5.722694192406719e-05,-5.722694192406719e-05,-0.0001694397094560943,-0.0001694397094560943,-0.0002266666513801615,-0.0002266666513801615,-0.0002266666513801615,1,0,5.208038201352965,0.0,100.0,0.0,50.0,0.0,0.0,0.015393804002589986,0.015393804002589986,0.0,0.0,0.0,0.0,0.0,0.0,0.0,50.0,43.0,50.0,50.0,0.0,0.0,49.99999999999999,8333333.333333336,166666.6666666667,166666.66666666674,25.0,0.25,0.0,0.0,0.0,0.0,0.0,3.408686840836292,46.3,166666.6666666667,166666.66666666674,47.183419225576856,0.0,25.40645650607984,0.0,1,36.294937865828345,0.0,6.135636313505326,17.011025836204,0.0,0.0,0.0,0.0,0.0,0.0,0.0,235.77627634937912,0.0,0.0,0.0,50.0,0.0,153.93804002589985,-0.10000000000047748,0.0,10000.0,153.93804002589985,0.0,14.0,0.015393804002589986,50.0,10000.0,153.93804002589985,0.0,14.0,0.015393804002589986,50.0,10000.0,153.93804002589985,0.0,14.0,0.015393804002589986,50.0,43.982297150257104,0.0,10000.0,153.93804002589985,0.0,1.0,1.0,0.7719182049100983
4000,5219,19,S30-14-2,19,0,Rapport des essais: de tirants sous dÃ©formation imposÃ©e de courte durÃ©e,1993,0,Switzerland,Ã‰cole Polytechnique FÃ©dÃ©rale de Lausanne,Construction Materials Laboratory,"Bicher Farra, Jean-Paul Jaccoud",1150.0,1150.0,1000.0,1000.0,100.0,100,"[2,7,6]","[6,7,15]",60.0,"[0,21,0]",0,46.3,"[1,160x320,0]","[7,28,90]",3.408686840836292,"[1,160x320,1]",[28],37695.0,"[1,160x320,2]",[28],"[0,0,0,0,0.41,32,0,Sikament320,0]",196317.0,2,558.2,[14],[50],[1],[43],[0],[0],0.0,0.0,0,0,0.0,0.0,0.0,0,0,[0],[0],[0],[0],[0],2,1a,0,0,2,2,0.0,1,25.861590724351174,0.0,168.0,28,1,0.0,0,0,0,4,0.09,0.0,0.112,224.0,373.0,0,-1,2,0,0,0,10000.0,153.93804002589985,13,0.5,CN,46.3,1.0,38.3,55.78313253012048,3.408686840836292,5.670391296683419,5.670391296683419,4.43129289308718,4.43129289308718,7.371508685688444,7.371508685688444,2.3860807885854043,2.3860807885854043,3.9692739076783927,35900.0,0.0,1.4154558115046563,1.4154558115046563,0.0,1.5310998679776315,1.5310998679776315,0.0,2.946555679482288,2.946555679482288,35900.0,-5.722694192406719e-05,-5.722694192406719e-05,-0.0001694397094560943,-0.0001694397094560943,-0.0002266666513801615,-0.0002266666513801615,-0.0002266666513801615,1,0,5.208038201352965,0.0,100.0,0.0,50.0,0.0,0.0,0.015393804002589986,0.015393804002589986,0.0,0.0,0.0,0.0,0.0,0.0,0.0,50.0,43.0,50.0,50.0,0.0,0.0,49.99999999999999,8333333.333333336,166666.6666666667,166666.66666666674,25.0,0.25,0.0,0.0,0.0,0.0,0.0,3.408686840836292,46.3,166666.6666666667,166666.66666666674,47.183419225576856,0.0,25.40645650607984,0.0,1,36.294937865828345,0.0,6.135636313505326,17.011025836204,0.0,0.0,0.0,0.0,0.0,0.0,0.0,235.77627634937912,0.0,0.0,0.0,50.0,0.0,153.93804002589985,-0.10000000000047748,0.0,10000.0,153.93804002589985,0.0,14.0,0.015393804002589986,50.0,10000.0,153.93804002589985,0.0,14.0,0.015393804002589986,50.0,10000.0,153.93804002589985,0.0,14.0,0.015393804002589986,50.0,43.982297150257104,0.0,10000.0,153.93804002589985,0.0,1.0,1.0,0.7125398814554754
4001,5220,19,S30-14-2,22,0,Rapport des essais: de tirants sous dÃ©formation imposÃ©e de courte durÃ©e,1993,0,Switzerland,Ã‰cole Polytechnique FÃ©dÃ©rale de Lausanne,Construction Materials Laboratory,"Bicher Farra, Jean-Paul Jaccoud",1150.0,1150.0,1000.0,1000.0,100.0,100,"[2,7,6]","[6,7,15]",60.0,"[0,21,0]",0,46.3,"[1,160x320,0]","[7,28,90]",3.408686840836292,"[1,160x320,1]",[28],37695.0,"[1,160x320,2]",[28],"[0,0,0,0,0.41,32,0,Sikament320,0]",196317.0,2,558.2,[14],[50],[1],[43],[0],[0],0.0,0.0,0,0,0.0,0.0,0.0,0,0,[0],[0],[0],[0],[0],2,1a,0,0,2,2,0.0,1,32.48092644546487,0.0,210.99999999999997,28,1,0.0,0,0,0,4,0.11,0.0,0.129,225.0,225.0,0,-1,2,0,0,0,10000.0,153.93804002589985,13,0.5,CN,46.3,1.0,38.3,55.78313253012048,3.408686840836292,5.670391296683419,5.670391296683419,4.43129289308718,4.43129289308718,7.371508685688444,7.371508685688444,2.3860807885854043,2.3860807885854043,3.9692739076783927,35900.0,0.0,1.4154558115046563,1.4154558115046563,0.0,1.5310998679776315,1.5310998679776315,0.0,2.946555679482288,2.946555679482288,35900.0,-5.722694192406719e-05,-5.722694192406719e-05,-0.0001694397094560943,-0.0001694397094560943,-0.0002266666513801615,-0.0002266666513801615,-0.0002266666513801615,1,0,5.208038201352965,0.0,100.0,0.0,50.0,0.0,0.0,0.015393804002589986,0.015393804002589986,0.0,0.0,0.0,0.0,0.0,0.0,0.0,50.0,43.0,50.0,50.0,0.0,0.0,49.99999999999999,8333333.333333336,166666.6666666667,166666.66666666674,25.0,0.25,0.0,0.0,0.0,0.0,0.0,3.408686840836292,46.3,166666.6666666667,166666.66666666674,47.183419225576856,0.0,25.40645650607984,0.0,1,36.294937865828345,0.0,6.135636313505326,17.011025836204,0.0,0.0,0.0,0.0,0.0,0.0,0.0,235.77627634937912,0.0,0.0,0.0,50.0,0.0,153.93804002589985,-0.10000000000047748,0.0,10000.0,153.93804002589985,0.0,14.0,0.015393804002589986,50.0,10000.0,153.93804002589985,0.0,14.0,0.015393804002589986,50.0,10000.0,153.93804002589985,0.0,14.0,0.015393804002589986,50.0,43.982297150257104,0.0,10000.0,153.93804002589985,0.0,1.0,1.0,0.8949161606375315
4002,5221,19,S30-14-2,28,0,Rapport des essais: de tirants sous dÃ©formation imposÃ©e de courte durÃ©e,1993,0,Switzerland,Ã‰cole Polytechnique FÃ©dÃ©rale de Lausanne,Construction Materials Laboratory,"Bicher Farra, Jean-Paul Jaccoud",1150.0,1150.0,1000.0,1000.0,100.0,100,"[2,7,6]","[6,7,15]",60.0,"[0,21,0]",0,46.3,"[1,160x320,0]","[7,28,90]",3.408686840836292,"[1,160x320,1]",[28],37695.0,"[1,160x320,2]",[28],"[0,0,0,0,0.41,32,0,Sikament320,0]",196317.0,2,558.2,[14],[50],[1],[43],[0],[0],0.0,0.0,0,0,0.0,0.0,0.0,0,0,[0],[0],[0],[0],[0],2,1a,0,0,2,2,0.0,1,38.63844804650086,0.0,250.99999999999997,28,1,0.0,0,0,0,6,0.12,0.0,0.168,158.0,160.0,0,-1,2,0,0,0,10000.0,153.93804002589985,13,0.5,CN,46.3,1.0,38.3,55.78313253012048,3.408686840836292,5.670391296683419,5.670391296683419,4.43129289308718,4.43129289308718,7.371508685688444,7.371508685688444,2.3860807885854043,2.3860807885854043,3.9692739076783927,35900.0,0.0,1.4154558115046563,1.4154558115046563,0.0,1.5310998679776315,1.5310998679776315,0.0,2.946555679482288,2.946555679482288,35900.0,-5.722694192406719e-05,-5.722694192406719e-05,-0.0001694397094560943,-0.0001694397094560943,-0.0002266666513801615,-0.0002266666513801615,-0.0002266666513801615,1,0,5.208038201352965,0.0,100.0,0.0,50.0,0.0,0.0,0.015393804002589986,0.015393804002589986,0.0,0.0,0.0,0.0,0.0,0.0,0.0,50.0,43.0,50.0,50.0,0.0,0.0,49.99999999999999,8333333.333333336,166666.6666666667,166666.66666666674,25.0,0.25,0.0,0.0,0.0,0.0,0.0,3.408686840836292,46.3,166666.6666666667,166666.66666666674,47.183419225576856,0.0,25.40645650607984,0.0,1,36.294937865828345,0.0,6.135636313505326,17.011025836204,0.0,0.0,0.0,0.0,0.0,0.0,0.0,235.77627634937912,0.0,0.0,0.0,50.0,0.0,153.93804002589985,-0.10000000000047748,0.0,10000.0,153.93804002589985,0.0,14.0,0.015393804002589986,50.0,10000.0,153.93804002589985,0.0,14.0,0.015393804002589986,50.0,10000.0,153.93804002589985,0.0,14.0,0.015393804002589986,50.0,43.982297150257104,0.0,10000.0,153.93804002589985,0.0,1.0,1.0,1.0645685133650258
4004,5223,19,S30-14-2,29,0,Rapport des essais: de tirants sous dÃ©formation imposÃ©e de courte durÃ©e,1993,0,Switzerland,Ã‰cole Polytechnique FÃ©dÃ©rale de Lausanne,Construction Materials Laboratory,"Bicher Farra, Jean-Paul Jaccoud",1150.0,1150.0,1000.0,1000.0,100.0,100,"[2,7,6]","[6,7,15]",60.0,"[0,21,0]",0,46.3,"[1,160x320,0]","[7,28,90]",3.408686840836292,"[1,160x320,1]",[28],37695.0,"[1,160x320,2]",[28],"[0,0,0,0,0.41,32,0,Sikament320,0]",196317.0,2,558.2,[14],[50],[1],[43],[0],[0],0.0,0.0,0,0,0.0,0.0,0.0,0,0,[0],[0],[0],[0],[0],2,1a,0,0,2,2,0.0,1,31.095484085231767,0.0,202.0,28,1,0.0,0,0,0,6,0.12,0.0,0.152,158.0,225.0,0,-1,2,0,0,0,10000.0,153.93804002589985,13,0.5,CN,46.3,1.0,38.3,55.78313253012048,3.408686840836292,5.670391296683419,5.670391296683419,4.43129289308718,4.43129289308718,7.371508685688444,7.371508685688444,2.3860807885854043,2.3860807885854043,3.9692739076783927,35900.0,0.0,1.4154558115046563,1.4154558115046563,0.0,1.5310998679776315,1.5310998679776315,0.0,2.946555679482288,2.946555679482288,35900.0,-5.722694192406719e-05,-5.722694192406719e-05,-0.0001694397094560943,-0.0001694397094560943,-0.0002266666513801615,-0.0002266666513801615,-0.0002266666513801615,1,0,5.208038201352965,0.0,100.0,0.0,50.0,0.0,0.0,0.015393804002589986,0.015393804002589986,0.0,0.0,0.0,0.0,0.0,0.0,0.0,50.0,43.0,50.0,50.0,0.0,0.0,49.99999999999999,8333333.333333336,166666.6666666667,166666.66666666674,25.0,0.25,0.0,0.0,0.0,0.0,0.0,3.408686840836292,46.3,166666.6666666667,166666.66666666674,47.183419225576856,0.0,25.40645650607984,0.0,1,36.294937865828345,0.0,6.135636313505326,17.011025836204,0.0,0.0,0.0,0.0,0.0,0.0,0.0,235.77627634937912,0.0,0.0,0.0,50.0,0.0,153.93804002589985,-0.10000000000047748,0.0,10000.0,153.93804002589985,0.0,14.0,0.015393804002589986,50.0,10000.0,153.93804002589985,0.0,14.0,0.015393804002589986,50.0,10000.0,153.93804002589985,0.0,14.0,0.015393804002589986,50.0,43.982297150257104,0.0,10000.0,153.93804002589985,0.0,1.0,1.0,0.8567443812738453
4007,5226,19,S30-14-2,32,0,Rapport des essais: de tirants sous dÃ©formation imposÃ©e de courte durÃ©e,1993,0,Switzerland,Ã‰cole Polytechnique FÃ©dÃ©rale de Lausanne,Construction Materials Laboratory,"Bicher Farra, Jean-Paul Jaccoud",1150.0,1150.0,1000.0,1000.0,100.0,100,"[2,7,6]","[6,7,15]",60.0,"[0,21,0]",0,46.3,"[1,160x320,0]","[7,28,90]",3.408686840836292,"[1,160x320,1]",[28],37695.0,"[1,160x320,2]",[28],"[0,0,0,0,0.41,32,0,Sikament320,0]",196317.0,2,558.2,[14],[50],[1],[43],[0],[0],0.0,0.0,0,0,0.0,0.0,0.0,0,0,[0],[0],[0],[0],[0],2,1a,0,0,2,2,0.0,1,40.17782844675986,0.0,261.0,28,1,0.0,0,0,0,7,0.13,0.0,0.177,138.0,160.0,0,-1,2,0,0,0,10000.0,153.93804002589985,13,0.5,CN,46.3,1.0,38.3,55.78313253012048,3.408686840836292,5.670391296683419,5.670391296683419,4.43129289308718,4.43129289308718,7.371508685688444,7.371508685688444,2.3860807885854043,2.3860807885854043,3.9692739076783927,35900.0,0.0,1.4154558115046563,1.4154558115046563,0.0,1.5310998679776315,1.5310998679776315,0.0,2.946555679482288,2.946555679482288,35900.0,-5.722694192406719e-05,-5.722694192406719e-05,-0.0001694397094560943,-0.0001694397094560943,-0.0002266666513801615,-0.0002266666513801615,-0.0002266666513801615,1,0,5.208038201352965,0.0,100.0,0.0,50.0,0.0,0.0,0.015393804002589986,0.015393804002589986,0.0,0.0,0.0,0.0,0.0,0.0,0.0,50.0,43.0,50.0,50.0,0.0,0.0,49.99999999999999,8333333.333333336,166666.6666666667,166666.66666666674,25.0,0.25,0.0,0.0,0.0,0.0,0.0,3.408686840836292,46.3,166666.6666666667,166666.66666666674,47.183419225576856,0.0,25.40645650607984,0.0,1,36.294937865828345,0.0,6.135636313505326,17.011025836204,0.0,0.0,0.0,0.0,0.0,0.0,0.0,235.77627634937912,0.0,0.0,0.0,50.0,0.0,153.93804002589985,-0.10000000000047748,0.0,10000.0,153.93804002589985,0.0,14.0,0.015393804002589986,50.0,10000.0,153.93804002589985,0.0,14.0,0.015393804002589986,50.0,10000.0,153.93804002589985,0.0,14.0,0.015393804002589986,50.0,43.982297150257104,0.0,10000.0,153.93804002589985,0.0,1.0,1.0,1.1069816015468994
4009,5228,19,S30-14-3,16,0,Rapport des essais: de tirants sous dÃ©formation imposÃ©e de courte durÃ©e,1993,0,Switzerland,Ã‰cole Polytechnique FÃ©dÃ©rale de Lausanne,Construction Materials Laboratory,"Bicher Farra, Jean-Paul Jaccoud",1150.0,1150.0,1000.0,1000.0,100.0,100,"[2,7,6]","[6,7,15]",60.0,"[0,21,0]",0,46.3,"[1,160x320,0]","[7,28,90]",3.408686840836292,"[1,160x320,1]",[28],37695.0,"[1,160x320,2]",[28],"[0,0,0,0,0.41,32,0,Sikament320,0]",196317.0,2,558.2,[14],[50],[1],[43],[0],[0],0.0,0.0,0,0,0.0,0.0,0.0,0,0,[0],[0],[0],[0],[0],2,1a,0,0,2,2,0.0,1,28.940351524869172,0.0,188.0,28,1,0.0,0,0,0,3,0.1,0.0,0.114,281.0,281.0,0,-1,2,0,0,0,10000.0,153.93804002589985,13,0.5,CN,46.3,1.0,38.3,55.78313253012048,3.408686840836292,5.670391296683419,5.670391296683419,4.43129289308718,4.43129289308718,7.371508685688444,7.371508685688444,2.3860807885854043,2.3860807885854043,3.9692739076783927,35900.0,0.0,1.4154558115046563,1.4154558115046563,0.0,1.5310998679776315,1.5310998679776315,0.0,2.946555679482288,2.946555679482288,35900.0,-5.722694192406719e-05,-5.722694192406719e-05,-0.0001694397094560943,-0.0001694397094560943,-0.0002266666513801615,-0.0002266666513801615,-0.0002266666513801615,1,0,5.208038201352965,0.0,100.0,0.0,50.0,0.0,0.0,0.015393804002589986,0.015393804002589986,0.0,0.0,0.0,0.0,0.0,0.0,0.0,50.0,43.0,50.0,50.0,0.0,0.0,49.99999999999999,8333333.333333336,166666.6666666667,166666.66666666674,25.0,0.25,0.0,0.0,0.0,0.0,0.0,3.408686840836292,46.3,166666.6666666667,166666.66666666674,47.183419225576856,0.0,25.40645650607984,0.0,1,36.294937865828345,0.0,6.135636313505326,17.011025836204,0.0,0.0,0.0,0.0,0.0,0.0,0.0,235.77627634937912,0.0,0.0,0.0,50.0,0.0,153.93804002589985,-0.10000000000047748,0.0,10000.0,153.93804002589985,0.0,14.0,0.015393804002589986,50.0,10000.0,153.93804002589985,0.0,14.0,0.015393804002589986,50.0,10000.0,153.93804002589985,0.0,14.0,0.015393804002589986,50.0,43.982297150257104,0.0,10000.0,153.93804002589985,0.0,1.0,1.0,0.7973660578192225
4010,5229,19,S30-14-3,17,0,Rapport des essais: de tirants sous dÃ©formation imposÃ©e de courte durÃ©e,1993,0,Switzerland,Ã‰cole Polytechnique FÃ©dÃ©rale de Lausanne,Construction Materials Laboratory,"Bicher Farra, Jean-Paul Jaccoud",1150.0,1150.0,1000.0,1000.0,100.0,100,"[2,7,6]","[6,7,15]",60.0,"[0,21,0]",0,46.3,"[1,160x320,0]","[7,28,90]",3.408686840836292,"[1,160x320,1]",[28],37695.0,"[1,160x320,2]",[28],"[0,0,0,0,0.41,32,0,Sikament320,0]",196317.0,2,558.2,[14],[50],[1],[43],[0],[0],0.0,0.0,0,0,0.0,0.0,0.0,0,0,[0],[0],[0],[0],[0],2,1a,0,0,2,2,0.0,1,30.01791780505047,0.0,195.0,28,1,0.0,0,0,0,4,0.07,0.0,0.119,215.0,273.0,0,-1,2,0,0,0,10000.0,153.93804002589985,13,0.5,CN,46.3,1.0,38.3,55.78313253012048,3.408686840836292,5.670391296683419,5.670391296683419,4.43129289308718,4.43129289308718,7.371508685688444,7.371508685688444,2.3860807885854043,2.3860807885854043,3.9692739076783927,35900.0,0.0,1.4154558115046563,1.4154558115046563,0.0,1.5310998679776315,1.5310998679776315,0.0,2.946555679482288,2.946555679482288,35900.0,-5.722694192406719e-05,-5.722694192406719e-05,-0.0001694397094560943,-0.0001694397094560943,-0.0002266666513801615,-0.0002266666513801615,-0.0002266666513801615,1,0,5.208038201352965,0.0,100.0,0.0,50.0,0.0,0.0,0.015393804002589986,0.015393804002589986,0.0,0.0,0.0,0.0,0.0,0.0,0.0,50.0,43.0,50.0,50.0,0.0,0.0,49.99999999999999,8333333.333333336,166666.6666666667,166666.66666666674,25.0,0.25,0.0,0.0,0.0,0.0,0.0,3.408686840836292,46.3,166666.6666666667,166666.66666666674,47.183419225576856,0.0,25.40645650607984,0.0,1,36.294937865828345,0.0,6.135636313505326,17.011025836204,0.0,0.0,0.0,0.0,0.0,0.0,0.0,235.77627634937912,0.0,0.0,0.0,50.0,0.0,153.93804002589985,-0.10000000000047748,0.0,10000.0,153.93804002589985,0.0,14.0,0.015393804002589986,50.0,10000.0,153.93804002589985,0.0,14.0,0.015393804002589986,50.0,10000.0,153.93804002589985,0.0,14.0,0.015393804002589986,50.0,43.982297150257104,0.0,10000.0,153.93804002589985,0.0,1.0,1.0,0.8270552195465339
4014,5233,19,S30-14-3,15,0,Rapport des essais: de tirants sous dÃ©formation imposÃ©e de courte durÃ©e,1993,0,Switzerland,Ã‰cole Polytechnique FÃ©dÃ©rale de Lausanne,Construction Materials Laboratory,"Bicher Farra, Jean-Paul Jaccoud",1150.0,1150.0,1000.0,1000.0,100.0,100,"[2,7,6]","[6,7,15]",60.0,"[0,21,0]",0,46.3,"[1,160x320,0]","[7,28,90]",3.408686840836292,"[1,160x320,1]",[28],37695.0,"[1,160x320,2]",[28],"[0,0,0,0,0.41,32,0,Sikament320,0]",196317.0,2,558.2,[14],[50],[1],[43],[0],[0],0.0,0.0,0,0,0.0,0.0,0.0,0,0,[0],[0],[0],[0],[0],2,1a,0,0,2,2,0.0,1,27.554909164636072,0.0,179.0,28,1,0.0,0,0,0,3,0.08,0.0,0.117,278.0,281.0,0,-1,2,0,0,0,10000.0,153.93804002589985,13,0.5,CN,46.3,1.0,38.3,55.78313253012048,3.408686840836292,5.670391296683419,5.670391296683419,4.43129289308718,4.43129289308718,7.371508685688444,7.371508685688444,2.3860807885854043,2.3860807885854043,3.9692739076783927,35900.0,0.0,1.4154558115046563,1.4154558115046563,0.0,1.5310998679776315,1.5310998679776315,0.0,2.946555679482288,2.946555679482288,35900.0,-5.722694192406719e-05,-5.722694192406719e-05,-0.0001694397094560943,-0.0001694397094560943,-0.0002266666513801615,-0.0002266666513801615,-0.0002266666513801615,1,0,5.208038201352965,0.0,100.0,0.0,50.0,0.0,0.0,0.015393804002589986,0.015393804002589986,0.0,0.0,0.0,0.0,0.0,0.0,0.0,50.0,43.0,50.0,50.0,0.0,0.0,49.99999999999999,8333333.333333336,166666.6666666667,166666.66666666674,25.0,0.25,0.0,0.0,0.0,0.0,0.0,3.408686840836292,46.3,166666.6666666667,166666.66666666674,47.183419225576856,0.0,25.40645650607984,0.0,1,36.294937865828345,0.0,6.135636313505326,17.011025836204,0.0,0.0,0.0,0.0,0.0,0.0,0.0,235.77627634937912,0.0,0.0,0.0,50.0,0.0,153.93804002589985,-0.10000000000047748,0.0,10000.0,153.93804002589985,0.0,14.0,0.015393804002589986,50.0,10000.0,153.93804002589985,0.0,14.0,0.015393804002589986,50.0,10000.0,153.93804002589985,0.0,14.0,0.015393804002589986,50.0,43.982297150257104,0.0,10000.0,153.93804002589985,0.0,1.0,1.0,0.7591942784555363
4016,5235,19,S30-14-3,19,0,Rapport des essais: de tirants sous dÃ©formation imposÃ©e de courte durÃ©e,1993,0,Switzerland,Ã‰cole Polytechnique FÃ©dÃ©rale de Lausanne,Construction Materials Laboratory,"Bicher Farra, Jean-Paul Jaccoud",1150.0,1150.0,1000.0,1000.0,100.0,100,"[2,7,6]","[6,7,15]",60.0,"[0,21,0]",0,46.3,"[1,160x320,0]","[7,28,90]",3.408686840836292,"[1,160x320,1]",[28],37695.0,"[1,160x320,2]",[28],"[0,0,0,0,0.41,32,0,Sikament320,0]",196317.0,2,558.2,[14],[50],[1],[43],[0],[0],0.0,0.0,0,0,0.0,0.0,0.0,0,0,[0],[0],[0],[0],[0],2,1a,0,0,2,2,0.0,1,25.707652684325275,0.0,167.0,28,1,0.0,0,0,0,4,0.08,0.0,0.112,223.0,373.0,0,-1,2,0,0,0,10000.0,153.93804002589985,13,0.5,CN,46.3,1.0,38.3,55.78313253012048,3.408686840836292,5.670391296683419,5.670391296683419,4.43129289308718,4.43129289308718,7.371508685688444,7.371508685688444,2.3860807885854043,2.3860807885854043,3.9692739076783927,35900.0,0.0,1.4154558115046563,1.4154558115046563,0.0,1.5310998679776315,1.5310998679776315,0.0,2.946555679482288,2.946555679482288,35900.0,-5.722694192406719e-05,-5.722694192406719e-05,-0.0001694397094560943,-0.0001694397094560943,-0.0002266666513801615,-0.0002266666513801615,-0.0002266666513801615,1,0,5.208038201352965,0.0,100.0,0.0,50.0,0.0,0.0,0.015393804002589986,0.015393804002589986,0.0,0.0,0.0,0.0,0.0,0.0,0.0,50.0,43.0,50.0,50.0,0.0,0.0,49.99999999999999,8333333.333333336,166666.6666666667,166666.66666666674,25.0,0.25,0.0,0.0,0.0,0.0,0.0,3.408686840836292,46.3,166666.6666666667,166666.66666666674,47.183419225576856,0.0,25.40645650607984,0.0,1,36.294937865828345,0.0,6.135636313505326,17.011025836204,0.0,0.0,0.0,0.0,0.0,0.0,0.0,235.77627634937912,0.0,0.0,0.0,50.0,0.0,153.93804002589985,-0.10000000000047748,0.0,10000.0,153.93804002589985,0.0,14.0,0.015393804002589986,50.0,10000.0,153.93804002589985,0.0,14.0,0.015393804002589986,50.0,10000.0,153.93804002589985,0.0,14.0,0.015393804002589986,50.0,43.982297150257104,0.0,10000.0,153.93804002589985,0.0,1.0,1.0,0.708298572637288
4017,5236,19,S30-14-3,22,0,Rapport des essais: de tirants sous dÃ©formation imposÃ©e de courte durÃ©e,1993,0,Switzerland,Ã‰cole Polytechnique FÃ©dÃ©rale de Lausanne,Construction Materials Laboratory,"Bicher Farra, Jean-Paul Jaccoud",1150.0,1150.0,1000.0,1000.0,100.0,100,"[2,7,6]","[6,7,15]",60.0,"[0,21,0]",0,46.3,"[1,160x320,0]","[7,28,90]",3.408686840836292,"[1,160x320,1]",[28],37695.0,"[1,160x320,2]",[28],"[0,0,0,0,0.41,32,0,Sikament320,0]",196317.0,2,558.2,[14],[50],[1],[43],[0],[0],0.0,0.0,0,0,0.0,0.0,0.0,0,0,[0],[0],[0],[0],[0],2,1a,0,0,2,2,0.0,1,31.71123624533537,0.0,206.0,28,1,0.0,0,0,0,4,0.11,0.0,0.129,224.0,225.0,0,-1,2,0,0,0,10000.0,153.93804002589985,13,0.5,CN,46.3,1.0,38.3,55.78313253012048,3.408686840836292,5.670391296683419,5.670391296683419,4.43129289308718,4.43129289308718,7.371508685688444,7.371508685688444,2.3860807885854043,2.3860807885854043,3.9692739076783927,35900.0,0.0,1.4154558115046563,1.4154558115046563,0.0,1.5310998679776315,1.5310998679776315,0.0,2.946555679482288,2.946555679482288,35900.0,-5.722694192406719e-05,-5.722694192406719e-05,-0.0001694397094560943,-0.0001694397094560943,-0.0002266666513801615,-0.0002266666513801615,-0.0002266666513801615,1,0,5.208038201352965,0.0,100.0,0.0,50.0,0.0,0.0,0.015393804002589986,0.015393804002589986,0.0,0.0,0.0,0.0,0.0,0.0,0.0,50.0,43.0,50.0,50.0,0.0,0.0,49.99999999999999,8333333.333333336,166666.6666666667,166666.66666666674,25.0,0.25,0.0,0.0,0.0,0.0,0.0,3.408686840836292,46.3,166666.6666666667,166666.66666666674,47.183419225576856,0.0,25.40645650607984,0.0,1,36.294937865828345,0.0,6.135636313505326,17.011025836204,0.0,0.0,0.0,0.0,0.0,0.0,0.0,235.77627634937912,0.0,0.0,0.0,50.0,0.0,153.93804002589985,-0.10000000000047748,0.0,10000.0,153.93804002589985,0.0,14.0,0.015393804002589986,50.0,10000.0,153.93804002589985,0.0,14.0,0.015393804002589986,50.0,10000.0,153.93804002589985,0.0,14.0,0.015393804002589986,50.0,43.982297150257104,0.0,10000.0,153.93804002589985,0.0,1.0,1.0,0.873709616546595
4019,5238,19,S30-14-3,24,0,Rapport des essais: de tirants sous dÃ©formation imposÃ©e de courte durÃ©e,1993,0,Switzerland,Ã‰cole Polytechnique FÃ©dÃ©rale de Lausanne,Construction Materials Laboratory,"Bicher Farra, Jean-Paul Jaccoud",1150.0,1150.0,1000.0,1000.0,100.0,100,"[2,7,6]","[6,7,15]",60.0,"[0,21,0]",0,46.3,"[1,160x320,0]","[7,28,90]",3.408686840836292,"[1,160x320,1]",[28],37695.0,"[1,160x320,2]",[28],"[0,0,0,0,0.41,32,0,Sikament320,0]",196317.0,2,558.2,[14],[50],[1],[43],[0],[0],0.0,0.0,0,0,0.0,0.0,0.0,0,0,[0],[0],[0],[0],[0],2,1a,0,0,2,2,0.0,1,32.01911232538717,0.0,208.0,28,1,0.0,0,0,0,5,0.09,0.0,0.129,183.0,225.0,0,-1,2,0,0,0,10000.0,153.93804002589985,13,0.5,CN,46.3,1.0,38.3,55.78313253012048,3.408686840836292,5.670391296683419,5.670391296683419,4.43129289308718,4.43129289308718,7.371508685688444,7.371508685688444,2.3860807885854043,2.3860807885854043,3.9692739076783927,35900.0,0.0,1.4154558115046563,1.4154558115046563,0.0,1.5310998679776315,1.5310998679776315,0.0,2.946555679482288,2.946555679482288,35900.0,-5.722694192406719e-05,-5.722694192406719e-05,-0.0001694397094560943,-0.0001694397094560943,-0.0002266666513801615,-0.0002266666513801615,-0.0002266666513801615,1,0,5.208038201352965,0.0,100.0,0.0,50.0,0.0,0.0,0.015393804002589986,0.015393804002589986,0.0,0.0,0.0,0.0,0.0,0.0,0.0,50.0,43.0,50.0,50.0,0.0,0.0,49.99999999999999,8333333.333333336,166666.6666666667,166666.66666666674,25.0,0.25,0.0,0.0,0.0,0.0,0.0,3.408686840836292,46.3,166666.6666666667,166666.66666666674,47.183419225576856,0.0,25.40645650607984,0.0,1,36.294937865828345,0.0,6.135636313505326,17.011025836204,0.0,0.0,0.0,0.0,0.0,0.0,0.0,235.77627634937912,0.0,0.0,0.0,50.0,0.0,153.93804002589985,-0.10000000000047748,0.0,10000.0,153.93804002589985,0.0,14.0,0.015393804002589986,50.0,10000.0,153.93804002589985,0.0,14.0,0.015393804002589986,50.0,10000.0,153.93804002589985,0.0,14.0,0.015393804002589986,50.0,43.982297150257104,0.0,10000.0,153.93804002589985,0.0,1.0,1.0,0.8821922341829695
4020,5239,19,S30-14-3,21,0,Rapport des essais: de tirants sous dÃ©formation imposÃ©e de courte durÃ©e,1993,0,Switzerland,Ã‰cole Polytechnique FÃ©dÃ©rale de Lausanne,Construction Materials Laboratory,"Bicher Farra, Jean-Paul Jaccoud",1150.0,1150.0,1000.0,1000.0,100.0,100,"[2,7,6]","[6,7,15]",60.0,"[0,21,0]",0,46.3,"[1,160x320,0]","[7,28,90]",3.408686840836292,"[1,160x320,1]",[28],37695.0,"[1,160x320,2]",[28],"[0,0,0,0,0.41,32,0,Sikament320,0]",196317.0,2,558.2,[14],[50],[1],[43],[0],[0],0.0,0.0,0,0,0.0,0.0,0.0,0,0,[0],[0],[0],[0],[0],2,1a,0,0,2,2,0.0,1,29.71004172499867,0.0,193.0,28,1,0.0,0,0,0,4,0.1,0.0,0.119,223.0,273.0,0,-1,2,0,0,0,10000.0,153.93804002589985,13,0.5,CN,46.3,1.0,38.3,55.78313253012048,3.408686840836292,5.670391296683419,5.670391296683419,4.43129289308718,4.43129289308718,7.371508685688444,7.371508685688444,2.3860807885854043,2.3860807885854043,3.9692739076783927,35900.0,0.0,1.4154558115046563,1.4154558115046563,0.0,1.5310998679776315,1.5310998679776315,0.0,2.946555679482288,2.946555679482288,35900.0,-5.722694192406719e-05,-5.722694192406719e-05,-0.0001694397094560943,-0.0001694397094560943,-0.0002266666513801615,-0.0002266666513801615,-0.0002266666513801615,1,0,5.208038201352965,0.0,100.0,0.0,50.0,0.0,0.0,0.015393804002589986,0.015393804002589986,0.0,0.0,0.0,0.0,0.0,0.0,0.0,50.0,43.0,50.0,50.0,0.0,0.0,49.99999999999999,8333333.333333336,166666.6666666667,166666.66666666674,25.0,0.25,0.0,0.0,0.0,0.0,0.0,3.408686840836292,46.3,166666.6666666667,166666.66666666674,47.183419225576856,0.0,25.40645650607984,0.0,1,36.294937865828345,0.0,6.135636313505326,17.011025836204,0.0,0.0,0.0,0.0,0.0,0.0,0.0,235.77627634937912,0.0,0.0,0.0,50.0,0.0,153.93804002589985,-0.10000000000047748,0.0,10000.0,153.93804002589985,0.0,14.0,0.015393804002589986,50.0,10000.0,153.93804002589985,0.0,14.0,0.015393804002589986,50.0,10000.0,153.93804002589985,0.0,14.0,0.015393804002589986,50.0,43.982297150257104,0.0,10000.0,153.93804002589985,0.0,1.0,1.0,0.8185726019101592
4024,5243,19,S30-14-3,33,0,Rapport des essais: de tirants sous dÃ©formation imposÃ©e de courte durÃ©e,1993,0,Switzerland,Ã‰cole Polytechnique FÃ©dÃ©rale de Lausanne,Construction Materials Laboratory,"Bicher Farra, Jean-Paul Jaccoud",1150.0,1150.0,1000.0,1000.0,100.0,100,"[2,7,6]","[6,7,15]",60.0,"[0,21,0]",0,46.3,"[1,160x320,0]","[7,28,90]",3.408686840836292,"[1,160x320,1]",[28],37695.0,"[1,160x320,2]",[28],"[0,0,0,0,0.41,32,0,Sikament320,0]",196317.0,2,558.2,[14],[50],[1],[43],[0],[0],0.0,0.0,0,0,0.0,0.0,0.0,0,0,[0],[0],[0],[0],[0],2,1a,0,0,2,2,0.0,1,40.63964256683756,0.0,264.0,28,1,0.0,0,0,0,6,0.16,0.0,0.177,160.0,160.0,0,-1,2,0,0,0,10000.0,153.93804002589985,13,0.5,CN,46.3,1.0,38.3,55.78313253012048,3.408686840836292,5.670391296683419,5.670391296683419,4.43129289308718,4.43129289308718,7.371508685688444,7.371508685688444,2.3860807885854043,2.3860807885854043,3.9692739076783927,35900.0,0.0,1.4154558115046563,1.4154558115046563,0.0,1.5310998679776315,1.5310998679776315,0.0,2.946555679482288,2.946555679482288,35900.0,-5.722694192406719e-05,-5.722694192406719e-05,-0.0001694397094560943,-0.0001694397094560943,-0.0002266666513801615,-0.0002266666513801615,-0.0002266666513801615,1,0,5.208038201352965,0.0,100.0,0.0,50.0,0.0,0.0,0.015393804002589986,0.015393804002589986,0.0,0.0,0.0,0.0,0.0,0.0,0.0,50.0,43.0,50.0,50.0,0.0,0.0,49.99999999999999,8333333.333333336,166666.6666666667,166666.66666666674,25.0,0.25,0.0,0.0,0.0,0.0,0.0,3.408686840836292,46.3,166666.6666666667,166666.66666666674,47.183419225576856,0.0,25.40645650607984,0.0,1,36.294937865828345,0.0,6.135636313505326,17.011025836204,0.0,0.0,0.0,0.0,0.0,0.0,0.0,235.77627634937912,0.0,0.0,0.0,50.0,0.0,153.93804002589985,-0.10000000000047748,0.0,10000.0,153.93804002589985,0.0,14.0,0.015393804002589986,50.0,10000.0,153.93804002589985,0.0,14.0,0.015393804002589986,50.0,10000.0,153.93804002589985,0.0,14.0,0.015393804002589986,50.0,43.982297150257104,0.0,10000.0,153.93804002589985,0.0,1.0,1.0,1.1197055280014614
4025,5244,19,S30-14-3,31,0,Rapport des essais: de tirants sous dÃ©formation imposÃ©e de courte durÃ©e,1993,0,Switzerland,Ã‰cole Polytechnique FÃ©dÃ©rale de Lausanne,Construction Materials Laboratory,"Bicher Farra, Jean-Paul Jaccoud",1150.0,1150.0,1000.0,1000.0,100.0,100,"[2,7,6]","[6,7,15]",60.0,"[0,21,0]",0,46.3,"[1,160x320,0]","[7,28,90]",3.408686840836292,"[1,160x320,1]",[28],37695.0,"[1,160x320,2]",[28],"[0,0,0,0,0.41,32,0,Sikament320,0]",196317.0,2,558.2,[14],[50],[1],[43],[0],[0],0.0,0.0,0,0,0.0,0.0,0.0,0,0,[0],[0],[0],[0],[0],2,1a,0,0,2,2,0.0,1,30.63366996515407,0.0,199.0,28,1,0.0,0,0,0,6,0.13,0.0,0.152,160.0,225.0,0,-1,2,0,0,0,10000.0,153.93804002589985,13,0.5,CN,46.3,1.0,38.3,55.78313253012048,3.408686840836292,5.670391296683419,5.670391296683419,4.43129289308718,4.43129289308718,7.371508685688444,7.371508685688444,2.3860807885854043,2.3860807885854043,3.9692739076783927,35900.0,0.0,1.4154558115046563,1.4154558115046563,0.0,1.5310998679776315,1.5310998679776315,0.0,2.946555679482288,2.946555679482288,35900.0,-5.722694192406719e-05,-5.722694192406719e-05,-0.0001694397094560943,-0.0001694397094560943,-0.0002266666513801615,-0.0002266666513801615,-0.0002266666513801615,1,0,5.208038201352965,0.0,100.0,0.0,50.0,0.0,0.0,0.015393804002589986,0.015393804002589986,0.0,0.0,0.0,0.0,0.0,0.0,0.0,50.0,43.0,50.0,50.0,0.0,0.0,49.99999999999999,8333333.333333336,166666.6666666667,166666.66666666674,25.0,0.25,0.0,0.0,0.0,0.0,0.0,3.408686840836292,46.3,166666.6666666667,166666.66666666674,47.183419225576856,0.0,25.40645650607984,0.0,1,36.294937865828345,0.0,6.135636313505326,17.011025836204,0.0,0.0,0.0,0.0,0.0,0.0,0.0,235.77627634937912,0.0,0.0,0.0,50.0,0.0,153.93804002589985,-0.10000000000047748,0.0,10000.0,153.93804002589985,0.0,14.0,0.015393804002589986,50.0,10000.0,153.93804002589985,0.0,14.0,0.015393804002589986,50.0,10000.0,153.93804002589985,0.0,14.0,0.015393804002589986,50.0,43.982297150257104,0.0,10000.0,153.93804002589985,0.0,1.0,1.0,0.8440204548192833
4026,5245,19,S30-14-3,28,0,Rapport des essais: de tirants sous dÃ©formation imposÃ©e de courte durÃ©e,1993,0,Switzerland,Ã‰cole Polytechnique FÃ©dÃ©rale de Lausanne,Construction Materials Laboratory,"Bicher Farra, Jean-Paul Jaccoud",1150.0,1150.0,1000.0,1000.0,100.0,100,"[2,7,6]","[6,7,15]",60.0,"[0,21,0]",0,46.3,"[1,160x320,0]","[7,28,90]",3.408686840836292,"[1,160x320,1]",[28],37695.0,"[1,160x320,2]",[28],"[0,0,0,0,0.41,32,0,Sikament320,0]",196317.0,2,558.2,[14],[50],[1],[43],[0],[0],0.0,0.0,0,0,0.0,0.0,0.0,0,0,[0],[0],[0],[0],[0],2,1a,0,0,2,2,0.0,1,35.251811165931066,0.0,229.0,28,1,0.0,0,0,0,5,0.13,0.0,0.153,187.0,187.0,0,-1,2,0,0,0,10000.0,153.93804002589985,13,0.5,CN,46.3,1.0,38.3,55.78313253012048,3.408686840836292,5.670391296683419,5.670391296683419,4.43129289308718,4.43129289308718,7.371508685688444,7.371508685688444,2.3860807885854043,2.3860807885854043,3.9692739076783927,35900.0,0.0,1.4154558115046563,1.4154558115046563,0.0,1.5310998679776315,1.5310998679776315,0.0,2.946555679482288,2.946555679482288,35900.0,-5.722694192406719e-05,-5.722694192406719e-05,-0.0001694397094560943,-0.0001694397094560943,-0.0002266666513801615,-0.0002266666513801615,-0.0002266666513801615,1,0,5.208038201352965,0.0,100.0,0.0,50.0,0.0,0.0,0.015393804002589986,0.015393804002589986,0.0,0.0,0.0,0.0,0.0,0.0,0.0,50.0,43.0,50.0,50.0,0.0,0.0,49.99999999999999,8333333.333333336,166666.6666666667,166666.66666666674,25.0,0.25,0.0,0.0,0.0,0.0,0.0,3.408686840836292,46.3,166666.6666666667,166666.66666666674,47.183419225576856,0.0,25.40645650607984,0.0,1,36.294937865828345,0.0,6.135636313505326,17.011025836204,0.0,0.0,0.0,0.0,0.0,0.0,0.0,235.77627634937912,0.0,0.0,0.0,50.0,0.0,153.93804002589985,-0.10000000000047748,0.0,10000.0,153.93804002589985,0.0,14.0,0.015393804002589986,50.0,10000.0,153.93804002589985,0.0,14.0,0.015393804002589986,50.0,10000.0,153.93804002589985,0.0,14.0,0.015393804002589986,50.0,43.982297150257104,0.0,10000.0,153.93804002589985,0.0,1.0,1.0,0.971259719364904
4027,5246,19,S30-14-3,32,0,Rapport des essais: de tirants sous dÃ©formation imposÃ©e de courte durÃ©e,1993,0,Switzerland,Ã‰cole Polytechnique FÃ©dÃ©rale de Lausanne,Construction Materials Laboratory,"Bicher Farra, Jean-Paul Jaccoud",1150.0,1150.0,1000.0,1000.0,100.0,100,"[2,7,6]","[6,7,15]",60.0,"[0,21,0]",0,46.3,"[1,160x320,0]","[7,28,90]",3.408686840836292,"[1,160x320,1]",[28],37695.0,"[1,160x320,2]",[28],"[0,0,0,0,0.41,32,0,Sikament320,0]",196317.0,2,558.2,[14],[50],[1],[43],[0],[0],0.0,0.0,0,0,0.0,0.0,0.0,0,0,[0],[0],[0],[0],[0],2,1a,0,0,2,2,0.0,1,38.63844804650086,0.0,250.99999999999997,28,1,0.0,0,0,0,6,0.15,0.0,0.168,160.0,160.0,0,-1,2,0,0,0,10000.0,153.93804002589985,13,0.5,CN,46.3,1.0,38.3,55.78313253012048,3.408686840836292,5.670391296683419,5.670391296683419,4.43129289308718,4.43129289308718,7.371508685688444,7.371508685688444,2.3860807885854043,2.3860807885854043,3.9692739076783927,35900.0,0.0,1.4154558115046563,1.4154558115046563,0.0,1.5310998679776315,1.5310998679776315,0.0,2.946555679482288,2.946555679482288,35900.0,-5.722694192406719e-05,-5.722694192406719e-05,-0.0001694397094560943,-0.0001694397094560943,-0.0002266666513801615,-0.0002266666513801615,-0.0002266666513801615,1,0,5.208038201352965,0.0,100.0,0.0,50.0,0.0,0.0,0.015393804002589986,0.015393804002589986,0.0,0.0,0.0,0.0,0.0,0.0,0.0,50.0,43.0,50.0,50.0,0.0,0.0,49.99999999999999,8333333.333333336,166666.6666666667,166666.66666666674,25.0,0.25,0.0,0.0,0.0,0.0,0.0,3.408686840836292,46.3,166666.6666666667,166666.66666666674,47.183419225576856,0.0,25.40645650607984,0.0,1,36.294937865828345,0.0,6.135636313505326,17.011025836204,0.0,0.0,0.0,0.0,0.0,0.0,0.0,235.77627634937912,0.0,0.0,0.0,50.0,0.0,153.93804002589985,-0.10000000000047748,0.0,10000.0,153.93804002589985,0.0,14.0,0.015393804002589986,50.0,10000.0,153.93804002589985,0.0,14.0,0.015393804002589986,50.0,10000.0,153.93804002589985,0.0,14.0,0.015393804002589986,50.0,43.982297150257104,0.0,10000.0,153.93804002589985,0.0,1.0,1.0,1.0645685133650258
4028,5247,19,S30-14-3,30,0,Rapport des essais: de tirants sous dÃ©formation imposÃ©e de courte durÃ©e,1993,0,Switzerland,Ã‰cole Polytechnique FÃ©dÃ©rale de Lausanne,Construction Materials Laboratory,"Bicher Farra, Jean-Paul Jaccoud",1150.0,1150.0,1000.0,1000.0,100.0,100,"[2,7,6]","[6,7,15]",60.0,"[0,21,0]",0,46.3,"[1,160x320,0]","[7,28,90]",3.408686840836292,"[1,160x320,1]",[28],37695.0,"[1,160x320,2]",[28],"[0,0,0,0,0.41,32,0,Sikament320,0]",196317.0,2,558.2,[14],[50],[1],[43],[0],[0],0.0,0.0,0,0,0.0,0.0,0.0,0,0,[0],[0],[0],[0],[0],2,1a,0,0,2,2,0.0,1,30.78760800517997,0.0,200.0,28,1,0.0,0,0,0,6,0.13,0.0,0.152,158.0,225.0,0,-1,2,0,0,0,10000.0,153.93804002589985,13,0.5,CN,46.3,1.0,38.3,55.78313253012048,3.408686840836292,5.670391296683419,5.670391296683419,4.43129289308718,4.43129289308718,7.371508685688444,7.371508685688444,2.3860807885854043,2.3860807885854043,3.9692739076783927,35900.0,0.0,1.4154558115046563,1.4154558115046563,0.0,1.5310998679776315,1.5310998679776315,0.0,2.946555679482288,2.946555679482288,35900.0,-5.722694192406719e-05,-5.722694192406719e-05,-0.0001694397094560943,-0.0001694397094560943,-0.0002266666513801615,-0.0002266666513801615,-0.0002266666513801615,1,0,5.208038201352965,0.0,100.0,0.0,50.0,0.0,0.0,0.015393804002589986,0.015393804002589986,0.0,0.0,0.0,0.0,0.0,0.0,0.0,50.0,43.0,50.0,50.0,0.0,0.0,49.99999999999999,8333333.333333336,166666.6666666667,166666.66666666674,25.0,0.25,0.0,0.0,0.0,0.0,0.0,3.408686840836292,46.3,166666.6666666667,166666.66666666674,47.183419225576856,0.0,25.40645650607984,0.0,1,36.294937865828345,0.0,6.135636313505326,17.011025836204,0.0,0.0,0.0,0.0,0.0,0.0,0.0,235.77627634937912,0.0,0.0,0.0,50.0,0.0,153.93804002589985,-0.10000000000047748,0.0,10000.0,153.93804002589985,0.0,14.0,0.015393804002589986,50.0,10000.0,153.93804002589985,0.0,14.0,0.015393804002589986,50.0,10000.0,153.93804002589985,0.0,14.0,0.015393804002589986,50.0,43.982297150257104,0.0,10000.0,153.93804002589985,0.0,1.0,1.0,0.8482617636374707
4029,5248,19,S30-14-3,23,0,Rapport des essais: de tirants sous dÃ©formation imposÃ©e de courte durÃ©e,1993,0,Switzerland,Ã‰cole Polytechnique FÃ©dÃ©rale de Lausanne,Construction Materials Laboratory,"Bicher Farra, Jean-Paul Jaccoud",1150.0,1150.0,1000.0,1000.0,100.0,100,"[2,7,6]","[6,7,15]",60.0,"[0,21,0]",0,46.3,"[1,160x320,0]","[7,28,90]",3.408686840836292,"[1,160x320,1]",[28],37695.0,"[1,160x320,2]",[28],"[0,0,0,0,0.41,32,0,Sikament320,0]",196317.0,2,558.2,[14],[50],[1],[43],[0],[0],0.0,0.0,0,0,0.0,0.0,0.0,0,0,[0],[0],[0],[0],[0],2,1a,0,0,2,2,0.0,1,31.403360165283573,0.0,204.0,28,1,0.0,0,0,0,4,0.11,0.0,0.152,225.0,225.0,0,-1,2,0,0,0,10000.0,153.93804002589985,13,0.5,CN,46.3,1.0,38.3,55.78313253012048,3.408686840836292,5.670391296683419,5.670391296683419,4.43129289308718,4.43129289308718,7.371508685688444,7.371508685688444,2.3860807885854043,2.3860807885854043,3.9692739076783927,35900.0,0.0,1.4154558115046563,1.4154558115046563,0.0,1.5310998679776315,1.5310998679776315,0.0,2.946555679482288,2.946555679482288,35900.0,-5.722694192406719e-05,-5.722694192406719e-05,-0.0001694397094560943,-0.0001694397094560943,-0.0002266666513801615,-0.0002266666513801615,-0.0002266666513801615,1,0,5.208038201352965,0.0,100.0,0.0,50.0,0.0,0.0,0.015393804002589986,0.015393804002589986,0.0,0.0,0.0,0.0,0.0,0.0,0.0,50.0,43.0,50.0,50.0,0.0,0.0,49.99999999999999,8333333.333333336,166666.6666666667,166666.66666666674,25.0,0.25,0.0,0.0,0.0,0.0,0.0,3.408686840836292,46.3,166666.6666666667,166666.66666666674,47.183419225576856,0.0,25.40645650607984,0.0,1,36.294937865828345,0.0,6.135636313505326,17.011025836204,0.0,0.0,0.0,0.0,0.0,0.0,0.0,235.77627634937912,0.0,0.0,0.0,50.0,0.0,153.93804002589985,-0.10000000000047748,0.0,10000.0,153.93804002589985,0.0,14.0,0.015393804002589986,50.0,10000.0,153.93804002589985,0.0,14.0,0.015393804002589986,50.0,10000.0,153.93804002589985,0.0,14.0,0.015393804002589986,50.0,43.982297150257104,0.0,10000.0,153.93804002589985,0.0,1.0,1.0,0.8652269989102203
4032,5251,19,S30-14-3,26,0,Rapport des essais: de tirants sous dÃ©formation imposÃ©e de courte durÃ©e,1993,0,Switzerland,Ã‰cole Polytechnique FÃ©dÃ©rale de Lausanne,Construction Materials Laboratory,"Bicher Farra, Jean-Paul Jaccoud",1150.0,1150.0,1000.0,1000.0,100.0,100,"[2,7,6]","[6,7,15]",60.0,"[0,21,0]",0,46.3,"[1,160x320,0]","[7,28,90]",3.408686840836292,"[1,160x320,1]",[28],37695.0,"[1,160x320,2]",[28],"[0,0,0,0,0.41,32,0,Sikament320,0]",196317.0,2,558.2,[14],[50],[1],[43],[0],[0],0.0,0.0,0,0,0.0,0.0,0.0,0,0,[0],[0],[0],[0],[0],2,1a,0,0,2,2,0.0,1,27.86278524468787,0.0,181.0,28,1,0.0,0,0,0,5,0.1,0.0,0.117,187.0,281.0,0,-1,2,0,0,0,10000.0,153.93804002589985,13,0.5,CN,46.3,1.0,38.3,55.78313253012048,3.408686840836292,5.670391296683419,5.670391296683419,4.43129289308718,4.43129289308718,7.371508685688444,7.371508685688444,2.3860807885854043,2.3860807885854043,3.9692739076783927,35900.0,0.0,1.4154558115046563,1.4154558115046563,0.0,1.5310998679776315,1.5310998679776315,0.0,2.946555679482288,2.946555679482288,35900.0,-5.722694192406719e-05,-5.722694192406719e-05,-0.0001694397094560943,-0.0001694397094560943,-0.0002266666513801615,-0.0002266666513801615,-0.0002266666513801615,1,0,5.208038201352965,0.0,100.0,0.0,50.0,0.0,0.0,0.015393804002589986,0.015393804002589986,0.0,0.0,0.0,0.0,0.0,0.0,0.0,50.0,43.0,50.0,50.0,0.0,0.0,49.99999999999999,8333333.333333336,166666.6666666667,166666.66666666674,25.0,0.25,0.0,0.0,0.0,0.0,0.0,3.408686840836292,46.3,166666.6666666667,166666.66666666674,47.183419225576856,0.0,25.40645650607984,0.0,1,36.294937865828345,0.0,6.135636313505326,17.011025836204,0.0,0.0,0.0,0.0,0.0,0.0,0.0,235.77627634937912,0.0,0.0,0.0,50.0,0.0,153.93804002589985,-0.10000000000047748,0.0,10000.0,153.93804002589985,0.0,14.0,0.015393804002589986,50.0,10000.0,153.93804002589985,0.0,14.0,0.015393804002589986,50.0,10000.0,153.93804002589985,0.0,14.0,0.015393804002589986,50.0,43.982297150257104,0.0,10000.0,153.93804002589985,0.0,1.0,1.0,0.7676768960919109
