Repository: iavdesch/Research

Readme
======

The supporting files are related to the study "A method for determining the performance of formulas for calculating the crack width and spacing in reinforced concrete elements".

The following files are relevant:
Research/Method_comparing_CWFs/Data_processing_for_GitHuB_Final (contains the data processing of the database "Crack width and crack spacing in reinforced and prestressed concrete elements: database")
Research/Method_comparing_CWFs/CWF_analysis_for_GitHuB_Final (contains the evaluation of the different crack width formulas)

File: Method_comparing_CWFs/Datasets_Used/Working_database_no_hordijk_no_initshrink.csv (part 70 of 83)
,ID,EPID,ELID,LOADID,DOI,title,year,journal,country,institution,laboratory,authors,Ltot,Lspan,Lcons,Lmeas,h,b,hc,thc,RH,Temp,pd,fcm,catfcm,tfcm,fctm,catfctm,tfctm,Ecm,catEcm,tEcm,mix,Es,fsr,fy,phi,zs,nbl,clat,phit,st,phiw,sw,type,method,fpk,fp01k,Ep,rel,fpr,npl,phip,Ap,zp,cplat,catf,epsin,catcal,selfw,typew,locw,epsc,Nrep,N,M,sigs,t0,t,PL,catp,t0p,tp,ncr,wm,wk,wmax,sm,smax,indLR,indNP,indtfcm,indtfctm,indtEcm,slab,Ac,Astot,ts,sc,class_C,fcm28,Bcc,fck28,fcm_cube_150,fctm28,fctmfl28,fctmfl,fct095_28,fct095,fct095fl_28,fct095fl,fct005,fct005_28,fct005fl,Ecm28,phi_bc,phi_bc_prestress,phi_bc_prior_load,phi_dc,phi_dc_prestress,phi_dc_prior_load,phi_creep,phi_creep_prestress,phi_creep_prior_load,Ecm0,eps_cbs,eps_cbs_prestress,eps_cds,eps_cds_prestress,shrinkage,shrinkage_prestress,shrinkage_init,bondLR,bondPR,ae,ap,sxLR,sxNP,zstot,zstensinit,Astensinit,rhotot,rhotensinit,At,Aw,Aptot,zptot,zeta1,zeta,phi_peq,ry,cy,ry0,rx,ryp,cyp,cog,Izz,Wb,Wt,rho,qself,Mself,ep,Mp,pre_loss,initstrain,fctmorg,fcmorg,W_Ib,W_It,Ncr095,Mcr095,Ncr005,Mcr005,CS,Ncr,Mcr,tau_bms,tau_max,xcinit,epsinit,dpsigs,xc,eps,epsbot,sigssimpl,sigsr,dpsigsr,xc_sr,eps_sr,zstottens,zptottens,Astens,Actens,Aptens,Aceff_MC2020,Aseff_MC2020,Apeff_MC2020,phi_eq_MC2020,rhoeff_MC2020,hceff_MC2020,Aceff_FPR,Aseff_FPR,Apeff_FPR,phi_eq_FPR,rhoeff_FPR,hceff_FPR,Aceff_SMTCM,Aseff_SMTCM,Apeff_SMTCM,phi_eq_SMTCM,rhoeff_SMTCM,hceff_SMTCM,sumcirc_SMTCM,sumcirc_p_SMTCM,Actensstate1,Astensstate1,Aptensstate1,r,p,k1
4034,5253,19,S30-14-3,20,0,Rapport des essais: de tirants sous dÃ©formation imposÃ©e de courte durÃ©e,1993,0,Switzerland,Ã‰cole Polytechnique FÃ©dÃ©rale de Lausanne,Construction Materials Laboratory,"Bicher Farra, Jean-Paul Jaccoud",1150.0,1150.0,1000.0,1000.0,100.0,100,"[2,7,6]","[6,7,15]",60.0,"[0,21,0]",0,46.3,"[1,160x320,0]","[7,28,90]",3.408686840836292,"[1,160x320,1]",[28],37695.0,"[1,160x320,2]",[28],"[0,0,0,0,0.41,32,0,Sikament320,0]",196317.0,2,558.2,[14],[50],[1],[43],[0],[0],0.0,0.0,0,0,0.0,0.0,0.0,0,0,[0],[0],[0],[0],[0],2,1a,0,0,2,2,0.0,1,28.016723284713773,0.0,182.0,28,1,0.0,0,0,0,4,0.09,0.0,0.117,223.0,281.0,0,-1,2,0,0,0,10000.0,153.93804002589985,13,0.5,CN,46.3,1.0,38.3,55.78313253012048,3.408686840836292,5.670391296683419,5.670391296683419,4.43129289308718,4.43129289308718,7.371508685688444,7.371508685688444,2.3860807885854043,2.3860807885854043,3.9692739076783927,35900.0,0.0,1.4154558115046563,1.4154558115046563,0.0,1.5310998679776315,1.5310998679776315,0.0,2.946555679482288,2.946555679482288,35900.0,-5.722694192406719e-05,-5.722694192406719e-05,-0.0001694397094560943,-0.0001694397094560943,-0.0002266666513801615,-0.0002266666513801615,-0.0002266666513801615,1,0,5.208038201352965,0.0,100.0,0.0,50.0,0.0,0.0,0.015393804002589986,0.015393804002589986,0.0,0.0,0.0,0.0,0.0,0.0,0.0,50.0,43.0,50.0,50.0,0.0,0.0,49.99999999999999,8333333.333333336,166666.6666666667,166666.66666666674,25.0,0.25,0.0,0.0,0.0,0.0,0.0,3.408686840836292,46.3,166666.6666666667,166666.66666666674,47.183419225576856,0.0,25.40645650607984,0.0,1,36.294937865828345,0.0,6.135636313505326,17.011025836204,0.0,0.0,0.0,0.0,0.0,0.0,0.0,235.77627634937912,0.0,0.0,0.0,50.0,0.0,153.93804002589985,-0.10000000000047748,0.0,10000.0,153.93804002589985,0.0,14.0,0.015393804002589986,50.0,10000.0,153.93804002589985,0.0,14.0,0.015393804002589986,50.0,10000.0,153.93804002589985,0.0,14.0,0.015393804002589986,50.0,43.982297150257104,0.0,10000.0,153.93804002589985,0.0,1.0,1.0,0.7719182049100983
4037,5256,19,S30-14-3,14,0,Rapport des essais: de tirants sous dÃ©formation imposÃ©e de courte durÃ©e,1993,0,Switzerland,Ã‰cole Polytechnique FÃ©dÃ©rale de Lausanne,Construction Materials Laboratory,"Bicher Farra, Jean-Paul Jaccoud",1150.0,1150.0,1000.0,1000.0,100.0,100,"[2,7,6]","[6,7,15]",60.0,"[0,21,0]",0,46.3,"[1,160x320,0]","[7,28,90]",3.408686840836292,"[1,160x320,1]",[28],37695.0,"[1,160x320,2]",[28],"[0,0,0,0,0.41,32,0,Sikament320,0]",196317.0,2,558.2,[14],[50],[1],[43],[0],[0],0.0,0.0,0,0,0.0,0.0,0.0,0,0,[0],[0],[0],[0],[0],2,1a,0,0,2,2,0.0,1,25.707652684325275,0.0,167.0,28,1,0.0,0,0,0,3,0.07,0.0,0.112,275.0,373.0,0,-1,2,0,0,0,10000.0,153.93804002589985,13,0.5,CN,46.3,1.0,38.3,55.78313253012048,3.408686840836292,5.670391296683419,5.670391296683419,4.43129289308718,4.43129289308718,7.371508685688444,7.371508685688444,2.3860807885854043,2.3860807885854043,3.9692739076783927,35900.0,0.0,1.4154558115046563,1.4154558115046563,0.0,1.5310998679776315,1.5310998679776315,0.0,2.946555679482288,2.946555679482288,35900.0,-5.722694192406719e-05,-5.722694192406719e-05,-0.0001694397094560943,-0.0001694397094560943,-0.0002266666513801615,-0.0002266666513801615,-0.0002266666513801615,1,0,5.208038201352965,0.0,100.0,0.0,50.0,0.0,0.0,0.015393804002589986,0.015393804002589986,0.0,0.0,0.0,0.0,0.0,0.0,0.0,50.0,43.0,50.0,50.0,0.0,0.0,49.99999999999999,8333333.333333336,166666.6666666667,166666.66666666674,25.0,0.25,0.0,0.0,0.0,0.0,0.0,3.408686840836292,46.3,166666.6666666667,166666.66666666674,47.183419225576856,0.0,25.40645650607984,0.0,1,36.294937865828345,0.0,6.135636313505326,17.011025836204,0.0,0.0,0.0,0.0,0.0,0.0,0.0,235.77627634937912,0.0,0.0,0.0,50.0,0.0,153.93804002589985,-0.10000000000047748,0.0,10000.0,153.93804002589985,0.0,14.0,0.015393804002589986,50.0,10000.0,153.93804002589985,0.0,14.0,0.015393804002589986,50.0,10000.0,153.93804002589985,0.0,14.0,0.015393804002589986,50.0,43.982297150257104,0.0,10000.0,153.93804002589985,0.0,1.0,1.0,0.708298572637288
4038,5257,19,S30-14-3,27,0,Rapport des essais: de tirants sous dÃ©formation imposÃ©e de courte durÃ©e,1993,0,Switzerland,Ã‰cole Polytechnique FÃ©dÃ©rale de Lausanne,Construction Materials Laboratory,"Bicher Farra, Jean-Paul Jaccoud",1150.0,1150.0,1000.0,1000.0,100.0,100,"[2,7,6]","[6,7,15]",60.0,"[0,21,0]",0,46.3,"[1,160x320,0]","[7,28,90]",3.408686840836292,"[1,160x320,1]",[28],37695.0,"[1,160x320,2]",[28],"[0,0,0,0,0.41,32,0,Sikament320,0]",196317.0,2,558.2,[14],[50],[1],[43],[0],[0],0.0,0.0,0,0,0.0,0.0,0.0,0,0,[0],[0],[0],[0],[0],2,1a,0,0,2,2,0.0,1,31.71123624533537,0.0,206.0,28,1,0.0,0,0,0,5,0.12,0.0,0.129,187.0,225.0,0,-1,2,0,0,0,10000.0,153.93804002589985,13,0.5,CN,46.3,1.0,38.3,55.78313253012048,3.408686840836292,5.670391296683419,5.670391296683419,4.43129289308718,4.43129289308718,7.371508685688444,7.371508685688444,2.3860807885854043,2.3860807885854043,3.9692739076783927,35900.0,0.0,1.4154558115046563,1.4154558115046563,0.0,1.5310998679776315,1.5310998679776315,0.0,2.946555679482288,2.946555679482288,35900.0,-5.722694192406719e-05,-5.722694192406719e-05,-0.0001694397094560943,-0.0001694397094560943,-0.0002266666513801615,-0.0002266666513801615,-0.0002266666513801615,1,0,5.208038201352965,0.0,100.0,0.0,50.0,0.0,0.0,0.015393804002589986,0.015393804002589986,0.0,0.0,0.0,0.0,0.0,0.0,0.0,50.0,43.0,50.0,50.0,0.0,0.0,49.99999999999999,8333333.333333336,166666.6666666667,166666.66666666674,25.0,0.25,0.0,0.0,0.0,0.0,0.0,3.408686840836292,46.3,166666.6666666667,166666.66666666674,47.183419225576856,0.0,25.40645650607984,0.0,1,36.294937865828345,0.0,6.135636313505326,17.011025836204,0.0,0.0,0.0,0.0,0.0,0.0,0.0,235.77627634937912,0.0,0.0,0.0,50.0,0.0,153.93804002589985,-0.10000000000047748,0.0,10000.0,153.93804002589985,0.0,14.0,0.015393804002589986,50.0,10000.0,153.93804002589985,0.0,14.0,0.015393804002589986,50.0,10000.0,153.93804002589985,0.0,14.0,0.015393804002589986,50.0,43.982297150257104,0.0,10000.0,153.93804002589985,0.0,1.0,1.0,0.873709616546595
4039,5258,19,S30-14-3,35,0,Rapport des essais: de tirants sous dÃ©formation imposÃ©e de courte durÃ©e,1993,0,Switzerland,Ã‰cole Polytechnique FÃ©dÃ©rale de Lausanne,Construction Materials Laboratory,"Bicher Farra, Jean-Paul Jaccoud",1150.0,1150.0,1000.0,1000.0,100.0,100,"[2,7,6]","[6,7,15]",60.0,"[0,21,0]",0,46.3,"[1,160x320,0]","[7,28,90]",3.408686840836292,"[1,160x320,1]",[28],37695.0,"[1,160x320,2]",[28],"[0,0,0,0,0.41,32,0,Sikament320,0]",196317.0,2,558.2,[14],[50],[1],[43],[0],[0],0.0,0.0,0,0,0.0,0.0,0.0,0,0,[0],[0],[0],[0],[0],2,1a,0,0,2,2,0.0,1,52.64680968885775,0.0,342.0,28,1,0.0,0,0,0,6,0.23,0.0,0.256,160.0,264.3335218367161,0,-1,2,0,0,0,10000.0,153.93804002589985,13,0.5,CN,46.3,1.0,38.3,55.78313253012048,3.408686840836292,5.670391296683419,5.670391296683419,4.43129289308718,4.43129289308718,7.371508685688444,7.371508685688444,2.3860807885854043,2.3860807885854043,3.9692739076783927,35900.0,0.0,1.4154558115046563,1.4154558115046563,0.0,1.5310998679776315,1.5310998679776315,0.0,2.946555679482288,2.946555679482288,35900.0,-5.722694192406719e-05,-5.722694192406719e-05,-0.0001694397094560943,-0.0001694397094560943,-0.0002266666513801615,-0.0002266666513801615,-0.0002266666513801615,1,0,5.208038201352965,0.0,100.0,0.0,50.0,0.0,0.0,0.015393804002589986,0.015393804002589986,0.0,0.0,0.0,0.0,0.0,0.0,0.0,50.0,43.0,50.0,50.0,0.0,0.0,49.99999999999999,8333333.333333336,166666.6666666667,166666.66666666674,25.0,0.25,0.0,0.0,0.0,0.0,0.0,3.408686840836292,46.3,166666.6666666667,166666.66666666674,47.183419225576856,0.0,25.40645650607984,0.0,2,36.294937865828345,0.0,6.135636313505326,17.011025836204,0.0,0.0,0.0,0.0,0.0,0.0,0.0,235.77627634937912,0.0,0.0,0.0,50.0,0.0,153.93804002589985,-0.10000000000047748,0.0,10000.0,153.93804002589985,0.0,14.0,0.015393804002589986,50.0,10000.0,153.93804002589985,0.0,14.0,0.015393804002589986,50.0,10000.0,153.93804002589985,0.0,14.0,0.015393804002589986,50.0,43.982297150257104,0.0,10000.0,153.93804002589985,0.0,0.6052959113480698,0.7539301440215186,1.450527615820075
4040,5259,19,S30-14-3,34,0,Rapport des essais: de tirants sous dÃ©formation imposÃ©e de courte durÃ©e,1993,0,Switzerland,Ã‰cole Polytechnique FÃ©dÃ©rale de Lausanne,Construction Materials Laboratory,"Bicher Farra, Jean-Paul Jaccoud",1150.0,1150.0,1000.0,1000.0,100.0,100,"[2,7,6]","[6,7,15]",60.0,"[0,21,0]",0,46.3,"[1,160x320,0]","[7,28,90]",3.408686840836292,"[1,160x320,1]",[28],37695.0,"[1,160x320,2]",[28],"[0,0,0,0,0.41,32,0,Sikament320,0]",196317.0,2,558.2,[14],[50],[1],[43],[0],[0],0.0,0.0,0,0,0.0,0.0,0.0,0,0,[0],[0],[0],[0],[0],2,1a,0,0,2,2,0.0,1,46.95110220789946,0.0,305.0,28,1,0.0,0,0,0,6,0.19,0.0,0.205,160.0,160.0,0,-1,2,0,0,0,10000.0,153.93804002589985,13,0.5,CN,46.3,1.0,38.3,55.78313253012048,3.408686840836292,5.670391296683419,5.670391296683419,4.43129289308718,4.43129289308718,7.371508685688444,7.371508685688444,2.3860807885854043,2.3860807885854043,3.9692739076783927,35900.0,0.0,1.4154558115046563,1.4154558115046563,0.0,1.5310998679776315,1.5310998679776315,0.0,2.946555679482288,2.946555679482288,35900.0,-5.722694192406719e-05,-5.722694192406719e-05,-0.0001694397094560943,-0.0001694397094560943,-0.0002266666513801615,-0.0002266666513801615,-0.0002266666513801615,1,0,5.208038201352965,0.0,100.0,0.0,50.0,0.0,0.0,0.015393804002589986,0.015393804002589986,0.0,0.0,0.0,0.0,0.0,0.0,0.0,50.0,43.0,50.0,50.0,0.0,0.0,49.99999999999999,8333333.333333336,166666.6666666667,166666.66666666674,25.0,0.25,0.0,0.0,0.0,0.0,0.0,3.408686840836292,46.3,166666.6666666667,166666.66666666674,47.183419225576856,0.0,25.40645650607984,0.0,1,36.294937865828345,0.0,6.135636313505326,17.011025836204,0.0,0.0,0.0,0.0,0.0,0.0,0.0,235.77627634937912,0.0,0.0,0.0,50.0,0.0,153.93804002589985,-0.10000000000047748,0.0,10000.0,153.93804002589985,0.0,14.0,0.015393804002589986,50.0,10000.0,153.93804002589985,0.0,14.0,0.015393804002589986,50.0,10000.0,153.93804002589985,0.0,14.0,0.015393804002589986,50.0,43.982297150257104,0.0,10000.0,153.93804002589985,0.0,1.0,1.0,1.293599189547143
4044,5263,19,S30-14-3,29,0,Rapport des essais: de tirants sous dÃ©formation imposÃ©e de courte durÃ©e,1993,0,Switzerland,Ã‰cole Polytechnique FÃ©dÃ©rale de Lausanne,Construction Materials Laboratory,"Bicher Farra, Jean-Paul Jaccoud",1150.0,1150.0,1000.0,1000.0,100.0,100,"[2,7,6]","[6,7,15]",60.0,"[0,21,0]",0,46.3,"[1,160x320,0]","[7,28,90]",3.408686840836292,"[1,160x320,1]",[28],37695.0,"[1,160x320,2]",[28],"[0,0,0,0,0.41,32,0,Sikament320,0]",196317.0,2,558.2,[14],[50],[1],[43],[0],[0],0.0,0.0,0,0,0.0,0.0,0.0,0,0,[0],[0],[0],[0],[0],2,1a,0,0,2,2,0.0,1,38.79238608652676,0.0,252.0,28,1,0.0,0,0,0,6,0.13,0.0,0.168,158.0,160.0,0,-1,2,0,0,0,10000.0,153.93804002589985,13,0.5,CN,46.3,1.0,38.3,55.78313253012048,3.408686840836292,5.670391296683419,5.670391296683419,4.43129289308718,4.43129289308718,7.371508685688444,7.371508685688444,2.3860807885854043,2.3860807885854043,3.9692739076783927,35900.0,0.0,1.4154558115046563,1.4154558115046563,0.0,1.5310998679776315,1.5310998679776315,0.0,2.946555679482288,2.946555679482288,35900.0,-5.722694192406719e-05,-5.722694192406719e-05,-0.0001694397094560943,-0.0001694397094560943,-0.0002266666513801615,-0.0002266666513801615,-0.0002266666513801615,1,0,5.208038201352965,0.0,100.0,0.0,50.0,0.0,0.0,0.015393804002589986,0.015393804002589986,0.0,0.0,0.0,0.0,0.0,0.0,0.0,50.0,43.0,50.0,50.0,0.0,0.0,49.99999999999999,8333333.333333336,166666.6666666667,166666.66666666674,25.0,0.25,0.0,0.0,0.0,0.0,0.0,3.408686840836292,46.3,166666.6666666667,166666.66666666674,47.183419225576856,0.0,25.40645650607984,0.0,1,36.294937865828345,0.0,6.135636313505326,17.011025836204,0.0,0.0,0.0,0.0,0.0,0.0,0.0,235.77627634937912,0.0,0.0,0.0,50.0,0.0,153.93804002589985,-0.10000000000047748,0.0,10000.0,153.93804002589985,0.0,14.0,0.015393804002589986,50.0,10000.0,153.93804002589985,0.0,14.0,0.015393804002589986,50.0,10000.0,153.93804002589985,0.0,14.0,0.015393804002589986,50.0,43.982297150257104,0.0,10000.0,153.93804002589985,0.0,1.0,1.0,1.0688098221832132
4054,5273,19,S30-20-1,32,0,Rapport des essais: de tirants sous dÃ©formation imposÃ©e de courte durÃ©e,1993,0,Switzerland,Ã‰cole Polytechnique FÃ©dÃ©rale de Lausanne,Construction Materials Laboratory,"Bicher Farra, Jean-Paul Jaccoud",1150.0,1150.0,1000.0,1000.0,100.0,100,"[2,7,6]","[6,7,15]",60.0,"[0,21,0]",0,46.3,"[1,160x320,0]","[7,28,90]",3.408686840836292,"[1,160x320,1]",[28],37695.0,"[1,160x320,2]",[28],"[0,0,0,0,0.41,32,0,Sikament320,0]",197500.0,2,531.6,[20],[50],[1],[40],[0],[0],0.0,0.0,0,0,0.0,0.0,0.0,0,0,[0],[0],[0],[0],[0],2,1a,0,0,2,2,0.0,1,73.82742735936014,0.0,235.0,28,1,0.0,0,0,0,6,0.14,0.0,0.19,153.0,261.3552778759334,0,-1,2,0,0,0,10000.0,314.1592653589793,13,0.5,CN,46.3,1.0,38.3,55.78313253012048,3.408686840836292,5.670391296683419,5.670391296683419,4.43129289308718,4.43129289308718,7.371508685688444,7.371508685688444,2.3860807885854043,2.3860807885854043,3.9692739076783927,35900.0,0.0,1.4154558115046563,1.4154558115046563,0.0,1.5310998679776315,1.5310998679776315,0.0,2.946555679482288,2.946555679482288,35900.0,-5.722694192406719e-05,-5.722694192406719e-05,-0.0001694397094560943,-0.0001694397094560943,-0.0002266666513801615,-0.0002266666513801615,-0.0002266666513801615,1,0,5.239421673962064,0.0,100.0,0.0,50.0,0.0,0.0,0.031415926535897934,0.031415926535897934,0.0,0.0,0.0,0.0,0.0,0.0,0.0,50.0,40.0,50.0,50.0,0.0,0.0,50.0,8333333.333333336,166666.66666666672,166666.66666666672,25.0,0.25,0.0,0.0,0.0,0.0,0.0,3.408686840836292,46.3,166666.66666666672,166666.66666666672,50.214762317152754,0.0,27.038718170774555,0.0,2,38.62674024396365,0.0,6.135636313505326,17.011025836204,0.0,0.0,0.0,0.0,0.0,0.0,0.0,122.95273290706916,0.0,0.0,0.0,50.0,0.0,314.1592653589793,-0.10000000000047748,0.0,10000.0,314.1592653589793,0.0,20.0,0.031415926535897934,50.0,10000.0,314.1592653589793,0.0,20.0,0.031415926535897934,50.0,10000.0,314.1592653589793,0.0,20.0,0.031415926535897934,50.0,62.83185307179586,0.0,10000.0,314.1592653589793,0.0,0.5854100259365331,0.6813997743416029,1.911303591581157
4056,5275,19,S30-20-1,31,0,Rapport des essais: de tirants sous dÃ©formation imposÃ©e de courte durÃ©e,1993,0,Switzerland,Ã‰cole Polytechnique FÃ©dÃ©rale de Lausanne,Construction Materials Laboratory,"Bicher Farra, Jean-Paul Jaccoud",1150.0,1150.0,1000.0,1000.0,100.0,100,"[2,7,6]","[6,7,15]",60.0,"[0,21,0]",0,46.3,"[1,160x320,0]","[7,28,90]",3.408686840836292,"[1,160x320,1]",[28],37695.0,"[1,160x320,2]",[28],"[0,0,0,0,0.41,32,0,Sikament320,0]",197500.0,2,531.6,[20],[50],[1],[40],[0],[0],0.0,0.0,0,0,0.0,0.0,0.0,0,0,[0],[0],[0],[0],[0],2,1a,0,0,2,2,0.0,1,66.28760499074464,0.0,211.00000000000003,28,1,0.0,0,0,0,5,0.15,0.0,0.2,180.0,297.01504886717845,0,-1,2,0,0,0,10000.0,314.1592653589793,13,0.5,CN,46.3,1.0,38.3,55.78313253012048,3.408686840836292,5.670391296683419,5.670391296683419,4.43129289308718,4.43129289308718,7.371508685688444,7.371508685688444,2.3860807885854043,2.3860807885854043,3.9692739076783927,35900.0,0.0,1.4154558115046563,1.4154558115046563,0.0,1.5310998679776315,1.5310998679776315,0.0,2.946555679482288,2.946555679482288,35900.0,-5.722694192406719e-05,-5.722694192406719e-05,-0.0001694397094560943,-0.0001694397094560943,-0.0002266666513801615,-0.0002266666513801615,-0.0002266666513801615,1,0,5.239421673962064,0.0,100.0,0.0,50.0,0.0,0.0,0.031415926535897934,0.031415926535897934,0.0,0.0,0.0,0.0,0.0,0.0,0.0,50.0,40.0,50.0,50.0,0.0,0.0,50.0,8333333.333333336,166666.66666666672,166666.66666666672,25.0,0.25,0.0,0.0,0.0,0.0,0.0,3.408686840836292,46.3,166666.66666666672,166666.66666666672,50.214762317152754,0.0,27.038718170774555,0.0,2,38.62674024396365,0.0,6.135636313505326,17.011025836204,0.0,0.0,0.0,0.0,0.0,0.0,0.0,122.95273290706916,0.0,0.0,0.0,50.0,0.0,314.1592653589793,-0.10000000000047748,0.0,10000.0,314.1592653589793,0.0,20.0,0.031415926535897934,50.0,10000.0,314.1592653589793,0.0,20.0,0.031415926535897934,50.0,10000.0,314.1592653589793,0.0,20.0,0.031415926535897934,50.0,62.83185307179586,0.0,10000.0,314.1592653589793,0.0,0.606029898776253,0.7168132922266921,1.7161066290366984
4057,5276,19,S30-20-1,33,0,Rapport des essais: de tirants sous dÃ©formation imposÃ©e de courte durÃ©e,1993,0,Switzerland,Ã‰cole Polytechnique FÃ©dÃ©rale de Lausanne,Construction Materials Laboratory,"Bicher Farra, Jean-Paul Jaccoud",1150.0,1150.0,1000.0,1000.0,100.0,100,"[2,7,6]","[6,7,15]",60.0,"[0,21,0]",0,46.3,"[1,160x320,0]","[7,28,90]",3.408686840836292,"[1,160x320,1]",[28],37695.0,"[1,160x320,2]",[28],"[0,0,0,0,0.41,32,0,Sikament320,0]",197500.0,2,531.6,[20],[50],[1],[40],[0],[0],0.0,0.0,0,0,0.0,0.0,0.0,0,0,[0],[0],[0],[0],[0],2,1a,0,0,2,2,0.0,1,68.17256058289851,0.0,217.0,28,1,0.0,0,0,0,6,0.14,0.0,0.171,153.0,254.92936346477575,0,-1,2,0,0,0,10000.0,314.1592653589793,13,0.5,CN,46.3,1.0,38.3,55.78313253012048,3.408686840836292,5.670391296683419,5.670391296683419,4.43129289308718,4.43129289308718,7.371508685688444,7.371508685688444,2.3860807885854043,2.3860807885854043,3.9692739076783927,35900.0,0.0,1.4154558115046563,1.4154558115046563,0.0,1.5310998679776315,1.5310998679776315,0.0,2.946555679482288,2.946555679482288,35900.0,-5.722694192406719e-05,-5.722694192406719e-05,-0.0001694397094560943,-0.0001694397094560943,-0.0002266666513801615,-0.0002266666513801615,-0.0002266666513801615,1,0,5.239421673962064,0.0,100.0,0.0,50.0,0.0,0.0,0.031415926535897934,0.031415926535897934,0.0,0.0,0.0,0.0,0.0,0.0,0.0,50.0,40.0,50.0,50.0,0.0,0.0,50.0,8333333.333333336,166666.66666666672,166666.66666666672,25.0,0.25,0.0,0.0,0.0,0.0,0.0,3.408686840836292,46.3,166666.66666666672,166666.66666666672,50.214762317152754,0.0,27.038718170774555,0.0,2,38.62674024396365,0.0,6.135636313505326,17.011025836204,0.0,0.0,0.0,0.0,0.0,0.0,0.0,122.95273290706916,0.0,0.0,0.0,50.0,0.0,314.1592653589793,-0.10000000000047748,0.0,10000.0,314.1592653589793,0.0,20.0,0.031415926535897934,50.0,10000.0,314.1592653589793,0.0,20.0,0.031415926535897934,50.0,10000.0,314.1592653589793,0.0,20.0,0.031415926535897934,50.0,62.83185307179586,0.0,10000.0,314.1592653589793,0.0,0.6001662496644503,0.7068906050153221,1.7649058696728128
4069,5288,19,S30-20-1,30,0,Rapport des essais: de tirants sous dÃ©formation imposÃ©e de courte durÃ©e,1993,0,Switzerland,Ã‰cole Polytechnique FÃ©dÃ©rale de Lausanne,Construction Materials Laboratory,"Bicher Farra, Jean-Paul Jaccoud",1150.0,1150.0,1000.0,1000.0,100.0,100,"[2,7,6]","[6,7,15]",60.0,"[0,21,0]",0,46.3,"[1,160x320,0]","[7,28,90]",3.408686840836292,"[1,160x320,1]",[28],37695.0,"[1,160x320,2]",[28],"[0,0,0,0,0.41,32,0,Sikament320,0]",197500.0,2,531.6,[20],[50],[1],[40],[0],[0],0.0,0.0,0,0,0.0,0.0,0.0,0,0,[0],[0],[0],[0],[0],2,1a,0,0,2,2,0.0,1,53.40707511102648,0.0,170.0,28,1,0.0,0,0,0,5,0.11,0.0,0.155,178.0,266.5013554036039,0,-1,2,0,0,0,10000.0,314.1592653589793,13,0.5,CN,46.3,1.0,38.3,55.78313253012048,3.408686840836292,5.670391296683419,5.670391296683419,4.43129289308718,4.43129289308718,7.371508685688444,7.371508685688444,2.3860807885854043,2.3860807885854043,3.9692739076783927,35900.0,0.0,1.4154558115046563,1.4154558115046563,0.0,1.5310998679776315,1.5310998679776315,0.0,2.946555679482288,2.946555679482288,35900.0,-5.722694192406719e-05,-5.722694192406719e-05,-0.0001694397094560943,-0.0001694397094560943,-0.0002266666513801615,-0.0002266666513801615,-0.0002266666513801615,1,0,5.239421673962064,0.0,100.0,0.0,50.0,0.0,0.0,0.031415926535897934,0.031415926535897934,0.0,0.0,0.0,0.0,0.0,0.0,0.0,50.0,40.0,50.0,50.0,0.0,0.0,50.0,8333333.333333336,166666.66666666672,166666.66666666672,25.0,0.25,0.0,0.0,0.0,0.0,0.0,3.408686840836292,46.3,166666.66666666672,166666.66666666672,50.214762317152754,0.0,27.038718170774555,0.0,2,38.62674024396365,0.0,6.135636313505326,17.011025836204,0.0,0.0,0.0,0.0,0.0,0.0,0.0,122.95273290706916,0.0,0.0,0.0,50.0,0.0,314.1592653589793,-0.10000000000047748,0.0,10000.0,314.1592653589793,0.0,20.0,0.031415926535897934,50.0,10000.0,314.1592653589793,0.0,20.0,0.031415926535897934,50.0,10000.0,314.1592653589793,0.0,20.0,0.031415926535897934,50.0,62.83185307179586,0.0,10000.0,314.1592653589793,0.0,0.6679140514329741,0.8141045932699676,1.3826451513565814
4081,5300,19,S30-20-2,35,0,Rapport des essais: de tirants sous dÃ©formation imposÃ©e de courte durÃ©e,1993,0,Switzerland,Ã‰cole Polytechnique FÃ©dÃ©rale de Lausanne,Construction Materials Laboratory,"Bicher Farra, Jean-Paul Jaccoud",1150.0,1150.0,1000.0,1000.0,100.0,100,"[2,7,6]","[6,7,15]",60.0,"[0,21,0]",0,46.3,"[1,160x320,0]","[7,28,90]",3.408686840836292,"[1,160x320,1]",[28],37695.0,"[1,160x320,2]",[28],"[0,0,0,0,0.41,32,0,Sikament320,0]",197500.0,2,531.6,[20],[50],[1],[40],[0],[0],0.0,0.0,0,0,0.0,0.0,0.0,0,0,[0],[0],[0],[0],[0],2,1a,0,0,2,2,0.0,1,71.62831250184729,0.0,228.00000000000003,28,1,0.0,0,0,0,6,0.16,0.0,0.198,155.0,262.4000523749838,0,-1,2,0,0,0,10000.0,314.1592653589793,13,0.5,CN,46.3,1.0,38.3,55.78313253012048,3.408686840836292,5.670391296683419,5.670391296683419,4.43129289308718,4.43129289308718,7.371508685688444,7.371508685688444,2.3860807885854043,2.3860807885854043,3.9692739076783927,35900.0,0.0,1.4154558115046563,1.4154558115046563,0.0,1.5310998679776315,1.5310998679776315,0.0,2.946555679482288,2.946555679482288,35900.0,-5.722694192406719e-05,-5.722694192406719e-05,-0.0001694397094560943,-0.0001694397094560943,-0.0002266666513801615,-0.0002266666513801615,-0.0002266666513801615,1,0,5.239421673962064,0.0,100.0,0.0,50.0,0.0,0.0,0.031415926535897934,0.031415926535897934,0.0,0.0,0.0,0.0,0.0,0.0,0.0,50.0,40.0,50.0,50.0,0.0,0.0,50.0,8333333.333333336,166666.66666666672,166666.66666666672,25.0,0.25,0.0,0.0,0.0,0.0,0.0,3.408686840836292,46.3,166666.66666666672,166666.66666666672,50.214762317152754,0.0,27.038718170774555,0.0,2,38.62674024396365,0.0,6.135636313505326,17.011025836204,0.0,0.0,0.0,0.0,0.0,0.0,0.0,122.95273290706916,0.0,0.0,0.0,50.0,0.0,314.1592653589793,-0.10000000000047748,0.0,10000.0,314.1592653589793,0.0,20.0,0.031415926535897934,50.0,10000.0,314.1592653589793,0.0,20.0,0.031415926535897934,50.0,10000.0,314.1592653589793,0.0,20.0,0.031415926535897934,50.0,62.83185307179586,0.0,10000.0,314.1592653589793,0.0,0.5907011016083819,0.6906260240386881,1.8543711441723565
4111,5330,19,S30-20-2,33,0,Rapport des essais: de tirants sous dÃ©formation imposÃ©e de courte durÃ©e,1993,0,Switzerland,Ã‰cole Polytechnique FÃ©dÃ©rale de Lausanne,Construction Materials Laboratory,"Bicher Farra, Jean-Paul Jaccoud",1150.0,1150.0,1000.0,1000.0,100.0,100,"[2,7,6]","[6,7,15]",60.0,"[0,21,0]",0,46.3,"[1,160x320,0]","[7,28,90]",3.408686840836292,"[1,160x320,1]",[28],37695.0,"[1,160x320,2]",[28],"[0,0,0,0,0.41,32,0,Sikament320,0]",197500.0,2,531.6,[20],[50],[1],[40],[0],[0],0.0,0.0,0,0,0.0,0.0,0.0,0,0,[0],[0],[0],[0],[0],2,1a,0,0,2,2,0.0,1,48.69468613064179,0.0,155.0,28,1,0.0,0,0,0,6,0.09,0.0,0.158,154.0,154.0,0,-1,2,0,0,0,10000.0,314.1592653589793,13,0.5,CN,46.3,1.0,38.3,55.78313253012048,3.408686840836292,5.670391296683419,5.670391296683419,4.43129289308718,4.43129289308718,7.371508685688444,7.371508685688444,2.3860807885854043,2.3860807885854043,3.9692739076783927,35900.0,0.0,1.4154558115046563,1.4154558115046563,0.0,1.5310998679776315,1.5310998679776315,0.0,2.946555679482288,2.946555679482288,35900.0,-5.722694192406719e-05,-5.722694192406719e-05,-0.0001694397094560943,-0.0001694397094560943,-0.0002266666513801615,-0.0002266666513801615,-0.0002266666513801615,1,0,5.239421673962064,0.0,100.0,0.0,50.0,0.0,0.0,0.031415926535897934,0.031415926535897934,0.0,0.0,0.0,0.0,0.0,0.0,0.0,50.0,40.0,50.0,50.0,0.0,0.0,50.0,8333333.333333336,166666.66666666672,166666.66666666672,25.0,0.25,0.0,0.0,0.0,0.0,0.0,3.408686840836292,46.3,166666.66666666672,166666.66666666672,50.214762317152754,0.0,27.038718170774555,0.0,1,38.62674024396365,0.0,6.135636313505326,17.011025836204,0.0,0.0,0.0,0.0,0.0,0.0,0.0,122.95273290706916,0.0,0.0,0.0,50.0,0.0,314.1592653589793,-0.10000000000047748,0.0,10000.0,314.1592653589793,0.0,20.0,0.031415926535897934,50.0,10000.0,314.1592653589793,0.0,20.0,0.031415926535897934,50.0,10000.0,314.1592653589793,0.0,20.0,0.031415926535897934,50.0,62.83185307179586,0.0,10000.0,314.1592653589793,0.0,1.0,1.0,1.260647049766295
4112,5331,19,S30-20-2,34,0,Rapport des essais: de tirants sous dÃ©formation imposÃ©e de courte durÃ©e,1993,0,Switzerland,Ã‰cole Polytechnique FÃ©dÃ©rale de Lausanne,Construction Materials Laboratory,"Bicher Farra, Jean-Paul Jaccoud",1150.0,1150.0,1000.0,1000.0,100.0,100,"[2,7,6]","[6,7,15]",60.0,"[0,21,0]",0,46.3,"[1,160x320,0]","[7,28,90]",3.408686840836292,"[1,160x320,1]",[28],37695.0,"[1,160x320,2]",[28],"[0,0,0,0,0.41,32,0,Sikament320,0]",197500.0,2,531.6,[20],[50],[1],[40],[0],[0],0.0,0.0,0,0,0.0,0.0,0.0,0,0,[0],[0],[0],[0],[0],2,1a,0,0,2,2,0.0,1,59.69026041820607,0.0,190.0,28,1,0.0,0,0,0,6,0.13,0.0,0.176,155.0,245.3341748769886,0,-1,2,0,0,0,10000.0,314.1592653589793,13,0.5,CN,46.3,1.0,38.3,55.78313253012048,3.408686840836292,5.670391296683419,5.670391296683419,4.43129289308718,4.43129289308718,7.371508685688444,7.371508685688444,2.3860807885854043,2.3860807885854043,3.9692739076783927,35900.0,0.0,1.4154558115046563,1.4154558115046563,0.0,1.5310998679776315,1.5310998679776315,0.0,2.946555679482288,2.946555679482288,35900.0,-5.722694192406719e-05,-5.722694192406719e-05,-0.0001694397094560943,-0.0001694397094560943,-0.0002266666513801615,-0.0002266666513801615,-0.0002266666513801615,1,0,5.239421673962064,0.0,100.0,0.0,50.0,0.0,0.0,0.031415926535897934,0.031415926535897934,0.0,0.0,0.0,0.0,0.0,0.0,0.0,50.0,40.0,50.0,50.0,0.0,0.0,50.0,8333333.333333336,166666.66666666672,166666.66666666672,25.0,0.25,0.0,0.0,0.0,0.0,0.0,3.408686840836292,46.3,166666.66666666672,166666.66666666672,50.214762317152754,0.0,27.038718170774555,0.0,2,38.62674024396365,0.0,6.135636313505326,17.011025836204,0.0,0.0,0.0,0.0,0.0,0.0,0.0,122.95273290706916,0.0,0.0,0.0,50.0,0.0,314.1592653589793,-0.10000000000047748,0.0,10000.0,314.1592653589793,0.0,20.0,0.031415926535897934,50.0,10000.0,314.1592653589793,0.0,20.0,0.031415926535897934,50.0,10000.0,314.1592653589793,0.0,20.0,0.031415926535897934,50.0,62.83185307179586,0.0,10000.0,314.1592653589793,0.0,0.6317913110870816,0.7590067957484197,1.5453092868102971
4127,5346,19,S30-20-3,35,0,Rapport des essais: de tirants sous dÃ©formation imposÃ©e de courte durÃ©e,1993,0,Switzerland,Ã‰cole Polytechnique FÃ©dÃ©rale de Lausanne,Construction Materials Laboratory,"Bicher Farra, Jean-Paul Jaccoud",1150.0,1150.0,1000.0,1000.0,100.0,100,"[2,7,6]","[6,7,15]",60.0,"[0,21,0]",0,46.3,"[1,160x320,0]","[7,28,90]",3.408686840836292,"[1,160x320,1]",[28],37695.0,"[1,160x320,2]",[28],"[0,0,0,0,0.41,32,0,Sikament320,0]",197500.0,2,531.6,[20],[50],[1],[40],[0],[0],0.0,0.0,0,0,0.0,0.0,0.0,0,0,[0],[0],[0],[0],[0],2,1a,0,0,2,2,0.0,1,47.43804906920588,0.0,151.0,28,1,0.0,0,0,0,8,0.07,0.0,0.158,120.0,154.0,0,-1,2,0,0,0,10000.0,314.1592653589793,13,0.5,CN,46.3,1.0,38.3,55.78313253012048,3.408686840836292,5.670391296683419,5.670391296683419,4.43129289308718,4.43129289308718,7.371508685688444,7.371508685688444,2.3860807885854043,2.3860807885854043,3.9692739076783927,35900.0,0.0,1.4154558115046563,1.4154558115046563,0.0,1.5310998679776315,1.5310998679776315,0.0,2.946555679482288,2.946555679482288,35900.0,-5.722694192406719e-05,-5.722694192406719e-05,-0.0001694397094560943,-0.0001694397094560943,-0.0002266666513801615,-0.0002266666513801615,-0.0002266666513801615,1,0,5.239421673962064,0.0,100.0,0.0,50.0,0.0,0.0,0.031415926535897934,0.031415926535897934,0.0,0.0,0.0,0.0,0.0,0.0,0.0,50.0,40.0,50.0,50.0,0.0,0.0,50.0,8333333.333333336,166666.66666666672,166666.66666666672,25.0,0.25,0.0,0.0,0.0,0.0,0.0,3.408686840836292,46.3,166666.66666666672,166666.66666666672,50.214762317152754,0.0,27.038718170774555,0.0,1,38.62674024396365,0.0,6.135636313505326,17.011025836204,0.0,0.0,0.0,0.0,0.0,0.0,0.0,122.95273290706916,0.0,0.0,0.0,50.0,0.0,314.1592653589793,-0.10000000000047748,0.0,10000.0,314.1592653589793,0.0,20.0,0.031415926535897934,50.0,10000.0,314.1592653589793,0.0,20.0,0.031415926535897934,50.0,10000.0,314.1592653589793,0.0,20.0,0.031415926535897934,50.0,62.83185307179586,0.0,10000.0,314.1592653589793,0.0,1.0,1.0,1.228114222675552
4128,5347,19,S30-20-3,36,0,Rapport des essais: de tirants sous dÃ©formation imposÃ©e de courte durÃ©e,1993,0,Switzerland,Ã‰cole Polytechnique FÃ©dÃ©rale de Lausanne,Construction Materials Laboratory,"Bicher Farra, Jean-Paul Jaccoud",1150.0,1150.0,1000.0,1000.0,100.0,100,"[2,7,6]","[6,7,15]",60.0,"[0,21,0]",0,46.3,"[1,160x320,0]","[7,28,90]",3.408686840836292,"[1,160x320,1]",[28],37695.0,"[1,160x320,2]",[28],"[0,0,0,0,0.41,32,0,Sikament320,0]",197500.0,2,531.6,[20],[50],[1],[40],[0],[0],0.0,0.0,0,0,0.0,0.0,0.0,0,0,[0],[0],[0],[0],[0],2,1a,0,0,2,2,0.0,1,59.69026041820607,0.0,190.0,28,1,0.0,0,0,0,8,0.1,0.0,0.176,121.0,245.3341748769886,0,-1,2,0,0,0,10000.0,314.1592653589793,13,0.5,CN,46.3,1.0,38.3,55.78313253012048,3.408686840836292,5.670391296683419,5.670391296683419,4.43129289308718,4.43129289308718,7.371508685688444,7.371508685688444,2.3860807885854043,2.3860807885854043,3.9692739076783927,35900.0,0.0,1.4154558115046563,1.4154558115046563,0.0,1.5310998679776315,1.5310998679776315,0.0,2.946555679482288,2.946555679482288,35900.0,-5.722694192406719e-05,-5.722694192406719e-05,-0.0001694397094560943,-0.0001694397094560943,-0.0002266666513801615,-0.0002266666513801615,-0.0002266666513801615,1,0,5.239421673962064,0.0,100.0,0.0,50.0,0.0,0.0,0.031415926535897934,0.031415926535897934,0.0,0.0,0.0,0.0,0.0,0.0,0.0,50.0,40.0,50.0,50.0,0.0,0.0,50.0,8333333.333333336,166666.66666666672,166666.66666666672,25.0,0.25,0.0,0.0,0.0,0.0,0.0,3.408686840836292,46.3,166666.66666666672,166666.66666666672,50.214762317152754,0.0,27.038718170774555,0.0,2,38.62674024396365,0.0,6.135636313505326,17.011025836204,0.0,0.0,0.0,0.0,0.0,0.0,0.0,122.95273290706916,0.0,0.0,0.0,50.0,0.0,314.1592653589793,-0.10000000000047748,0.0,10000.0,314.1592653589793,0.0,20.0,0.031415926535897934,50.0,10000.0,314.1592653589793,0.0,20.0,0.031415926535897934,50.0,10000.0,314.1592653589793,0.0,20.0,0.031415926535897934,50.0,62.83185307179586,0.0,10000.0,314.1592653589793,0.0,0.6317913110870816,0.7590067957484197,1.5453092868102971
4148,5367,19,S30-20-3,37,0,Rapport des essais: de tirants sous dÃ©formation imposÃ©e de courte durÃ©e,1993,0,Switzerland,Ã‰cole Polytechnique FÃ©dÃ©rale de Lausanne,Construction Materials Laboratory,"Bicher Farra, Jean-Paul Jaccoud",1150.0,1150.0,1000.0,1000.0,100.0,100,"[2,7,6]","[6,7,15]",60.0,"[0,21,0]",0,46.3,"[1,160x320,0]","[7,28,90]",3.408686840836292,"[1,160x320,1]",[28],37695.0,"[1,160x320,2]",[28],"[0,0,0,0,0.41,32,0,Sikament320,0]",197500.0,2,531.6,[20],[50],[1],[40],[0],[0],0.0,0.0,0,0,0.0,0.0,0.0,0,0,[0],[0],[0],[0],[0],2,1a,0,0,2,2,0.0,1,71.94247176720627,0.0,229.0,28,1,0.0,0,0,0,8,0.12,0.0,0.198,121.0,262.4000523749838,0,-1,2,0,0,0,10000.0,314.1592653589793,13,0.5,CN,46.3,1.0,38.3,55.78313253012048,3.408686840836292,5.670391296683419,5.670391296683419,4.43129289308718,4.43129289308718,7.371508685688444,7.371508685688444,2.3860807885854043,2.3860807885854043,3.9692739076783927,35900.0,0.0,1.4154558115046563,1.4154558115046563,0.0,1.5310998679776315,1.5310998679776315,0.0,2.946555679482288,2.946555679482288,35900.0,-5.722694192406719e-05,-5.722694192406719e-05,-0.0001694397094560943,-0.0001694397094560943,-0.0002266666513801615,-0.0002266666513801615,-0.0002266666513801615,1,0,5.239421673962064,0.0,100.0,0.0,50.0,0.0,0.0,0.031415926535897934,0.031415926535897934,0.0,0.0,0.0,0.0,0.0,0.0,0.0,50.0,40.0,50.0,50.0,0.0,0.0,50.0,8333333.333333336,166666.66666666672,166666.66666666672,25.0,0.25,0.0,0.0,0.0,0.0,0.0,3.408686840836292,46.3,166666.66666666672,166666.66666666672,50.214762317152754,0.0,27.038718170774555,0.0,2,38.62674024396365,0.0,6.135636313505326,17.011025836204,0.0,0.0,0.0,0.0,0.0,0.0,0.0,122.95273290706916,0.0,0.0,0.0,50.0,0.0,314.1592653589793,-0.10000000000047748,0.0,10000.0,314.1592653589793,0.0,20.0,0.031415926535897934,50.0,10000.0,314.1592653589793,0.0,20.0,0.031415926535897934,50.0,10000.0,314.1592653589793,0.0,20.0,0.031415926535897934,50.0,62.83185307179586,0.0,10000.0,314.1592653589793,0.0,0.5899131641801256,0.6892582132587962,1.8625043509450423
4178,5458,19,S32-14-1,16,0,Rapport des essais: de tirants sous dÃ©formation imposÃ©e de courte durÃ©e,1993,0,Switzerland,Ã‰cole Polytechnique FÃ©dÃ©rale de Lausanne,Construction Materials Laboratory,"Bicher Farra, Jean-Paul Jaccoud",1150.0,1150.0,1000.0,1000.0,100.0,100,"[2,7,6]","[6,7,15]",60.0,"[0,21,0]",0,63.3,"[1,160x320,0]","[7,28,90]",4.222988093704948,"[1,160x320,1]",[28],38220.0,"[1,160x320,2]",[28],"[0,0,0,0,0.41,32,0,Sikament320,0]",196317.0,2,558.2,[14],[50],[1],[43],[0],[0],0.0,0.0,0,0,0.0,0.0,0.0,0,0,[0],[0],[0],[0],[0],2,1a,0,0,2,2,0.0,1,35.559687245982865,0.0,231.0,28,1,0.0,0,0,0,3,0.1,0.0,0.122,276.0,276.0,0,-1,2,0,0,0,10000.0,153.93804002589985,13,0.4,CN,63.3,1.0,55.3,74.39999999999999,4.222988093704948,7.024991162481588,7.024991162481588,5.489884521816433,5.489884521816433,9.132488511226065,9.132488511226065,2.9560916655934633,2.9560916655934633,4.917493813737112,36400.0,0.0,1.1371569567252002,1.1371569567252002,0.0,1.0023908527069096,1.0023908527069096,0.0,2.13954780943211,2.13954780943211,36400.0,-8.63143106025158e-05,-8.63143106025158e-05,-0.00013383006895552975,-0.00013383006895552975,-0.00022014437955804555,-0.00022014437955804555,-0.00022014437955804555,1,0,5.136499215070644,0.0,100.0,0.0,50.0,0.0,0.0,0.015393804002589986,0.015393804002589986,0.0,0.0,0.0,0.0,0.0,0.0,0.0,50.0,43.0,50.0,50.0,0.0,0.0,49.99999999999999,8333333.333333336,166666.6666666667,166666.66666666674,25.0,0.25,0.0,0.0,0.0,0.0,0.0,4.222988093704948,63.3,166666.6666666667,166666.66666666674,58.39460923948128,0.0,31.44325112895145,0.0,1,44.91893018421636,0.0,7.601378568668906,19.890324280916087,0.0,0.0,0.0,0.0,0.0,0.0,0.0,291.79876641705204,0.0,0.0,0.0,50.0,0.0,153.93804002589985,-0.10000000000047748,0.0,10000.0,153.93804002589985,0.0,14.0,0.015393804002589986,50.0,10000.0,153.93804002589985,0.0,14.0,0.015393804002589986,50.0,10000.0,153.93804002589985,0.0,14.0,0.015393804002589986,50.0,43.982297150257104,0.0,10000.0,153.93804002589985,0.0,1.0,1.0,0.7916414549533918
4179,5459,19,S32-14-1,20,0,Rapport des essais: de tirants sous dÃ©formation imposÃ©e de courte durÃ©e,1993,0,Switzerland,Ã‰cole Polytechnique FÃ©dÃ©rale de Lausanne,Construction Materials Laboratory,"Bicher Farra, Jean-Paul Jaccoud",1150.0,1150.0,1000.0,1000.0,100.0,100,"[2,7,6]","[6,7,15]",60.0,"[0,21,0]",0,63.3,"[1,160x320,0]","[7,28,90]",4.222988093704948,"[1,160x320,1]",[28],38220.0,"[1,160x320,2]",[28],"[0,0,0,0,0.41,32,0,Sikament320,0]",196317.0,2,558.2,[14],[50],[1],[43],[0],[0],0.0,0.0,0,0,0.0,0.0,0.0,0,0,[0],[0],[0],[0],[0],2,1a,0,0,2,2,0.0,1,35.559687245982865,0.0,231.0,28,1,0.0,0,0,0,4,0.11,0.0,0.151,223.0,223.0,0,-1,2,0,0,0,10000.0,153.93804002589985,13,0.4,CN,63.3,1.0,55.3,74.39999999999999,4.222988093704948,7.024991162481588,7.024991162481588,5.489884521816433,5.489884521816433,9.132488511226065,9.132488511226065,2.9560916655934633,2.9560916655934633,4.917493813737112,36400.0,0.0,1.1371569567252002,1.1371569567252002,0.0,1.0023908527069096,1.0023908527069096,0.0,2.13954780943211,2.13954780943211,36400.0,-8.63143106025158e-05,-8.63143106025158e-05,-0.00013383006895552975,-0.00013383006895552975,-0.00022014437955804555,-0.00022014437955804555,-0.00022014437955804555,1,0,5.136499215070644,0.0,100.0,0.0,50.0,0.0,0.0,0.015393804002589986,0.015393804002589986,0.0,0.0,0.0,0.0,0.0,0.0,0.0,50.0,43.0,50.0,50.0,0.0,0.0,49.99999999999999,8333333.333333336,166666.6666666667,166666.66666666674,25.0,0.25,0.0,0.0,0.0,0.0,0.0,4.222988093704948,63.3,166666.6666666667,166666.66666666674,58.39460923948128,0.0,31.44325112895145,0.0,1,44.91893018421636,0.0,7.601378568668906,19.890324280916087,0.0,0.0,0.0,0.0,0.0,0.0,0.0,291.79876641705204,0.0,0.0,0.0,50.0,0.0,153.93804002589985,-0.10000000000047748,0.0,10000.0,153.93804002589985,0.0,14.0,0.015393804002589986,50.0,10000.0,153.93804002589985,0.0,14.0,0.015393804002589986,50.0,10000.0,153.93804002589985,0.0,14.0,0.015393804002589986,50.0,43.982297150257104,0.0,10000.0,153.93804002589985,0.0,1.0,1.0,0.7916414549533918
4181,5461,19,S32-14-1,11,0,Rapport des essais: de tirants sous dÃ©formation imposÃ©e de courte durÃ©e,1993,0,Switzerland,Ã‰cole Polytechnique FÃ©dÃ©rale de Lausanne,Construction Materials Laboratory,"Bicher Farra, Jean-Paul Jaccoud",1150.0,1150.0,1000.0,1000.0,100.0,100,"[2,7,6]","[6,7,15]",60.0,"[0,21,0]",0,63.3,"[1,160x320,0]","[7,28,90]",4.222988093704948,"[1,160x320,1]",[28],38220.0,"[1,160x320,2]",[28],"[0,0,0,0,0.41,32,0,Sikament320,0]",196317.0,2,558.2,[14],[50],[1],[43],[0],[0],0.0,0.0,0,0,0.0,0.0,0.0,0,0,[0],[0],[0],[0],[0],2,1a,0,0,2,2,0.0,1,32.634864485490766,0.0,211.99999999999997,28,1,0.0,0,0,0,2,0.09,0.0,0.072,363.0,363.0,0,-1,2,0,0,0,10000.0,153.93804002589985,13,0.4,CN,63.3,1.0,55.3,74.39999999999999,4.222988093704948,7.024991162481588,7.024991162481588,5.489884521816433,5.489884521816433,9.132488511226065,9.132488511226065,2.9560916655934633,2.9560916655934633,4.917493813737112,36400.0,0.0,1.1371569567252002,1.1371569567252002,0.0,1.0023908527069096,1.0023908527069096,0.0,2.13954780943211,2.13954780943211,36400.0,-8.63143106025158e-05,-8.63143106025158e-05,-0.00013383006895552975,-0.00013383006895552975,-0.00022014437955804555,-0.00022014437955804555,-0.00022014437955804555,1,0,5.136499215070644,0.0,100.0,0.0,50.0,0.0,0.0,0.015393804002589986,0.015393804002589986,0.0,0.0,0.0,0.0,0.0,0.0,0.0,50.0,43.0,50.0,50.0,0.0,0.0,49.99999999999999,8333333.333333336,166666.6666666667,166666.66666666674,25.0,0.25,0.0,0.0,0.0,0.0,0.0,4.222988093704948,63.3,166666.6666666667,166666.66666666674,58.39460923948128,0.0,31.44325112895145,0.0,1,44.91893018421636,0.0,7.601378568668906,19.890324280916087,0.0,0.0,0.0,0.0,0.0,0.0,0.0,291.79876641705204,0.0,0.0,0.0,50.0,0.0,153.93804002589985,-0.10000000000047748,0.0,10000.0,153.93804002589985,0.0,14.0,0.015393804002589986,50.0,10000.0,153.93804002589985,0.0,14.0,0.015393804002589986,50.0,10000.0,153.93804002589985,0.0,14.0,0.015393804002589986,50.0,43.982297150257104,0.0,10000.0,153.93804002589985,0.0,1.0,1.0,0.7265280885286539
4182,5462,19,S32-14-1,29,0,Rapport des essais: de tirants sous dÃ©formation imposÃ©e de courte durÃ©e,1993,0,Switzerland,Ã‰cole Polytechnique FÃ©dÃ©rale de Lausanne,Construction Materials Laboratory,"Bicher Farra, Jean-Paul Jaccoud",1150.0,1150.0,1000.0,1000.0,100.0,100,"[2,7,6]","[6,7,15]",60.0,"[0,21,0]",0,63.3,"[1,160x320,0]","[7,28,90]",4.222988093704948,"[1,160x320,1]",[28],38220.0,"[1,160x320,2]",[28],"[0,0,0,0,0.41,32,0,Sikament320,0]",196317.0,2,558.2,[14],[50],[1],[43],[0],[0],0.0,0.0,0,0,0.0,0.0,0.0,0,0,[0],[0],[0],[0],[0],2,1a,0,0,2,2,0.0,1,51.26136732862465,0.0,333.0,28,1,0.0,0,0,0,6,0.19,0.0,0.231,159.0,159.0,0,-1,2,0,0,0,10000.0,153.93804002589985,13,0.4,CN,63.3,1.0,55.3,74.39999999999999,4.222988093704948,7.024991162481588,7.024991162481588,5.489884521816433,5.489884521816433,9.132488511226065,9.132488511226065,2.9560916655934633,2.9560916655934633,4.917493813737112,36400.0,0.0,1.1371569567252002,1.1371569567252002,0.0,1.0023908527069096,1.0023908527069096,0.0,2.13954780943211,2.13954780943211,36400.0,-8.63143106025158e-05,-8.63143106025158e-05,-0.00013383006895552975,-0.00013383006895552975,-0.00022014437955804555,-0.00022014437955804555,-0.00022014437955804555,1,0,5.136499215070644,0.0,100.0,0.0,50.0,0.0,0.0,0.015393804002589986,0.015393804002589986,0.0,0.0,0.0,0.0,0.0,0.0,0.0,50.0,43.0,50.0,50.0,0.0,0.0,49.99999999999999,8333333.333333336,166666.6666666667,166666.66666666674,25.0,0.25,0.0,0.0,0.0,0.0,0.0,4.222988093704948,63.3,166666.6666666667,166666.66666666674,58.39460923948128,0.0,31.44325112895145,0.0,1,44.91893018421636,0.0,7.601378568668906,19.890324280916087,0.0,0.0,0.0,0.0,0.0,0.0,0.0,291.79876641705204,0.0,0.0,0.0,50.0,0.0,153.93804002589985,-0.10000000000047748,0.0,10000.0,153.93804002589985,0.0,14.0,0.015393804002589986,50.0,10000.0,153.93804002589985,0.0,14.0,0.015393804002589986,50.0,10000.0,153.93804002589985,0.0,14.0,0.015393804002589986,50.0,43.982297150257104,0.0,10000.0,153.93804002589985,0.0,1.0,1.0,1.1411974220756687
