Repository: iavdesch/Research

Readme
======

The supporting files are related to the study "A method for determining the performance of formulas for calculating the crack width and spacing in reinforced concrete elements".

The following files are relevant:
Research/Method_comparing_CWFs/Data_processing_for_GitHuB_Final (contains the data processing of the database "Crack width and crack spacing in reinforced and prestressed concrete elements: database")
Research/Method_comparing_CWFs/CWF_analysis_for_GitHuB_Final (contains the evaluation of the different crack width formulas)

File: Method_comparing_CWFs/Datasets_Used/Working_database_no_hordijk_no_initshrink.csv (part 71 of 83)
,ID,EPID,ELID,LOADID,DOI,title,year,journal,country,institution,laboratory,authors,Ltot,Lspan,Lcons,Lmeas,h,b,hc,thc,RH,Temp,pd,fcm,catfcm,tfcm,fctm,catfctm,tfctm,Ecm,catEcm,tEcm,mix,Es,fsr,fy,phi,zs,nbl,clat,phit,st,phiw,sw,type,method,fpk,fp01k,Ep,rel,fpr,npl,phip,Ap,zp,cplat,catf,epsin,catcal,selfw,typew,locw,epsc,Nrep,N,M,sigs,t0,t,PL,catp,t0p,tp,ncr,wm,wk,wmax,sm,smax,indLR,indNP,indtfcm,indtfctm,indtEcm,slab,Ac,Astot,ts,sc,class_C,fcm28,Bcc,fck28,fcm_cube_150,fctm28,fctmfl28,fctmfl,fct095_28,fct095,fct095fl_28,fct095fl,fct005,fct005_28,fct005fl,Ecm28,phi_bc,phi_bc_prestress,phi_bc_prior_load,phi_dc,phi_dc_prestress,phi_dc_prior_load,phi_creep,phi_creep_prestress,phi_creep_prior_load,Ecm0,eps_cbs,eps_cbs_prestress,eps_cds,eps_cds_prestress,shrinkage,shrinkage_prestress,shrinkage_init,bondLR,bondPR,ae,ap,sxLR,sxNP,zstot,zstensinit,Astensinit,rhotot,rhotensinit,At,Aw,Aptot,zptot,zeta1,zeta,phi_peq,ry,cy,ry0,rx,ryp,cyp,cog,Izz,Wb,Wt,rho,qself,Mself,ep,Mp,pre_loss,initstrain,fctmorg,fcmorg,W_Ib,W_It,Ncr095,Mcr095,Ncr005,Mcr005,CS,Ncr,Mcr,tau_bms,tau_max,xcinit,epsinit,dpsigs,xc,eps,epsbot,sigssimpl,sigsr,dpsigsr,xc_sr,eps_sr,zstottens,zptottens,Astens,Actens,Aptens,Aceff_MC2020,Aseff_MC2020,Apeff_MC2020,phi_eq_MC2020,rhoeff_MC2020,hceff_MC2020,Aceff_FPR,Aseff_FPR,Apeff_FPR,phi_eq_FPR,rhoeff_FPR,hceff_FPR,Aceff_SMTCM,Aseff_SMTCM,Apeff_SMTCM,phi_eq_SMTCM,rhoeff_SMTCM,hceff_SMTCM,sumcirc_SMTCM,sumcirc_p_SMTCM,Actensstate1,Astensstate1,Aptensstate1,r,p,k1
4183,5463,19,S32-14-1,23,0,Rapport des essais: de tirants sous dÃ©formation imposÃ©e de courte durÃ©e,1993,0,Switzerland,Ã‰cole Polytechnique FÃ©dÃ©rale de Lausanne,Construction Materials Laboratory,"Bicher Farra, Jean-Paul Jaccoud",1150.0,1150.0,1000.0,1000.0,100.0,100,"[2,7,6]","[6,7,15]",60.0,"[0,21,0]",0,63.3,"[1,160x320,0]","[7,28,90]",4.222988093704948,"[1,160x320,1]",[28],38220.0,"[1,160x320,2]",[28],"[0,0,0,0,0.41,32,0,Sikament320,0]",196317.0,2,558.2,[14],[50],[1],[43],[0],[0],0.0,0.0,0,0,0.0,0.0,0.0,0,0,[0],[0],[0],[0],[0],2,1a,0,0,2,2,0.0,1,43.41052728730376,0.0,282.0,28,1,0.0,0,0,0,5,0.12,0.0,0.12,183.0,183.0,0,-1,2,0,0,0,10000.0,153.93804002589985,13,0.4,CN,63.3,1.0,55.3,74.39999999999999,4.222988093704948,7.024991162481588,7.024991162481588,5.489884521816433,5.489884521816433,9.132488511226065,9.132488511226065,2.9560916655934633,2.9560916655934633,4.917493813737112,36400.0,0.0,1.1371569567252002,1.1371569567252002,0.0,1.0023908527069096,1.0023908527069096,0.0,2.13954780943211,2.13954780943211,36400.0,-8.63143106025158e-05,-8.63143106025158e-05,-0.00013383006895552975,-0.00013383006895552975,-0.00022014437955804555,-0.00022014437955804555,-0.00022014437955804555,1,0,5.136499215070644,0.0,100.0,0.0,50.0,0.0,0.0,0.015393804002589986,0.015393804002589986,0.0,0.0,0.0,0.0,0.0,0.0,0.0,50.0,43.0,50.0,50.0,0.0,0.0,49.99999999999999,8333333.333333336,166666.6666666667,166666.66666666674,25.0,0.25,0.0,0.0,0.0,0.0,0.0,4.222988093704948,63.3,166666.6666666667,166666.66666666674,58.39460923948128,0.0,31.44325112895145,0.0,1,44.91893018421636,0.0,7.601378568668906,19.890324280916087,0.0,0.0,0.0,0.0,0.0,0.0,0.0,291.79876641705204,0.0,0.0,0.0,50.0,0.0,153.93804002589985,-0.10000000000047748,0.0,10000.0,153.93804002589985,0.0,14.0,0.015393804002589986,50.0,10000.0,153.93804002589985,0.0,14.0,0.015393804002589986,50.0,10000.0,153.93804002589985,0.0,14.0,0.015393804002589986,50.0,43.982297150257104,0.0,10000.0,153.93804002589985,0.0,1.0,1.0,0.9664194385145303
4185,5465,19,S32-14-1,28,0,Rapport des essais: de tirants sous dÃ©formation imposÃ©e de courte durÃ©e,1993,0,Switzerland,Ã‰cole Polytechnique FÃ©dÃ©rale de Lausanne,Construction Materials Laboratory,"Bicher Farra, Jean-Paul Jaccoud",1150.0,1150.0,1000.0,1000.0,100.0,100,"[2,7,6]","[6,7,15]",60.0,"[0,21,0]",0,63.3,"[1,160x320,0]","[7,28,90]",4.222988093704948,"[1,160x320,1]",[28],38220.0,"[1,160x320,2]",[28],"[0,0,0,0,0.41,32,0,Sikament320,0]",196317.0,2,558.2,[14],[50],[1],[43],[0],[0],0.0,0.0,0,0,0.0,0.0,0.0,0,0,[0],[0],[0],[0],[0],2,1a,0,0,2,2,0.0,1,45.87353592771816,0.0,298.0,28,1,0.0,0,0,0,6,0.18,0.0,0.213,158.0,158.0,0,-1,2,0,0,0,10000.0,153.93804002589985,13,0.4,CN,63.3,1.0,55.3,74.39999999999999,4.222988093704948,7.024991162481588,7.024991162481588,5.489884521816433,5.489884521816433,9.132488511226065,9.132488511226065,2.9560916655934633,2.9560916655934633,4.917493813737112,36400.0,0.0,1.1371569567252002,1.1371569567252002,0.0,1.0023908527069096,1.0023908527069096,0.0,2.13954780943211,2.13954780943211,36400.0,-8.63143106025158e-05,-8.63143106025158e-05,-0.00013383006895552975,-0.00013383006895552975,-0.00022014437955804555,-0.00022014437955804555,-0.00022014437955804555,1,0,5.136499215070644,0.0,100.0,0.0,50.0,0.0,0.0,0.015393804002589986,0.015393804002589986,0.0,0.0,0.0,0.0,0.0,0.0,0.0,50.0,43.0,50.0,50.0,0.0,0.0,49.99999999999999,8333333.333333336,166666.6666666667,166666.66666666674,25.0,0.25,0.0,0.0,0.0,0.0,0.0,4.222988093704948,63.3,166666.6666666667,166666.66666666674,58.39460923948128,0.0,31.44325112895145,0.0,1,44.91893018421636,0.0,7.601378568668906,19.890324280916087,0.0,0.0,0.0,0.0,0.0,0.0,0.0,291.79876641705204,0.0,0.0,0.0,50.0,0.0,153.93804002589985,-0.10000000000047748,0.0,10000.0,153.93804002589985,0.0,14.0,0.015393804002589986,50.0,10000.0,153.93804002589985,0.0,14.0,0.015393804002589986,50.0,10000.0,153.93804002589985,0.0,14.0,0.015393804002589986,50.0,43.982297150257104,0.0,10000.0,153.93804002589985,0.0,1.0,1.0,1.0212517470827307
4186,5466,19,S32-14-1,22,0,Rapport des essais: de tirants sous dÃ©formation imposÃ©e de courte durÃ©e,1993,0,Switzerland,Ã‰cole Polytechnique FÃ©dÃ©rale de Lausanne,Construction Materials Laboratory,"Bicher Farra, Jean-Paul Jaccoud",1150.0,1150.0,1000.0,1000.0,100.0,100,"[2,7,6]","[6,7,15]",60.0,"[0,21,0]",0,63.3,"[1,160x320,0]","[7,28,90]",4.222988093704948,"[1,160x320,1]",[28],38220.0,"[1,160x320,2]",[28],"[0,0,0,0,0.41,32,0,Sikament320,0]",196317.0,2,558.2,[14],[50],[1],[43],[0],[0],0.0,0.0,0,0,0.0,0.0,0.0,0,0,[0],[0],[0],[0],[0],2,1a,0,0,2,2,0.0,1,41.56327080699296,0.0,270.0,28,1,0.0,0,0,0,4,0.14,0.0,0.173,224.0,224.0,0,-1,2,0,0,0,10000.0,153.93804002589985,13,0.4,CN,63.3,1.0,55.3,74.39999999999999,4.222988093704948,7.024991162481588,7.024991162481588,5.489884521816433,5.489884521816433,9.132488511226065,9.132488511226065,2.9560916655934633,2.9560916655934633,4.917493813737112,36400.0,0.0,1.1371569567252002,1.1371569567252002,0.0,1.0023908527069096,1.0023908527069096,0.0,2.13954780943211,2.13954780943211,36400.0,-8.63143106025158e-05,-8.63143106025158e-05,-0.00013383006895552975,-0.00013383006895552975,-0.00022014437955804555,-0.00022014437955804555,-0.00022014437955804555,1,0,5.136499215070644,0.0,100.0,0.0,50.0,0.0,0.0,0.015393804002589986,0.015393804002589986,0.0,0.0,0.0,0.0,0.0,0.0,0.0,50.0,43.0,50.0,50.0,0.0,0.0,49.99999999999999,8333333.333333336,166666.6666666667,166666.66666666674,25.0,0.25,0.0,0.0,0.0,0.0,0.0,4.222988093704948,63.3,166666.6666666667,166666.66666666674,58.39460923948128,0.0,31.44325112895145,0.0,1,44.91893018421636,0.0,7.601378568668906,19.890324280916087,0.0,0.0,0.0,0.0,0.0,0.0,0.0,291.79876641705204,0.0,0.0,0.0,50.0,0.0,153.93804002589985,-0.10000000000047748,0.0,10000.0,153.93804002589985,0.0,14.0,0.015393804002589986,50.0,10000.0,153.93804002589985,0.0,14.0,0.015393804002589986,50.0,10000.0,153.93804002589985,0.0,14.0,0.015393804002589986,50.0,43.982297150257104,0.0,10000.0,153.93804002589985,0.0,1.0,1.0,0.9252952070883801
4187,5467,19,S32-14-1,27,0,Rapport des essais: de tirants sous dÃ©formation imposÃ©e de courte durÃ©e,1993,0,Switzerland,Ã‰cole Polytechnique FÃ©dÃ©rale de Lausanne,Construction Materials Laboratory,"Bicher Farra, Jean-Paul Jaccoud",1150.0,1150.0,1000.0,1000.0,100.0,100,"[2,7,6]","[6,7,15]",60.0,"[0,21,0]",0,63.3,"[1,160x320,0]","[7,28,90]",4.222988093704948,"[1,160x320,1]",[28],38220.0,"[1,160x320,2]",[28],"[0,0,0,0,0.41,32,0,Sikament320,0]",196317.0,2,558.2,[14],[50],[1],[43],[0],[0],0.0,0.0,0,0,0.0,0.0,0.0,0,0,[0],[0],[0],[0],[0],2,1a,0,0,2,2,0.0,1,52.95468576890955,0.0,344.0,28,1,0.0,0,0,0,6,0.18,0.0,0.18,158.0,158.0,0,-1,2,0,0,0,10000.0,153.93804002589985,13,0.4,CN,63.3,1.0,55.3,74.39999999999999,4.222988093704948,7.024991162481588,7.024991162481588,5.489884521816433,5.489884521816433,9.132488511226065,9.132488511226065,2.9560916655934633,2.9560916655934633,4.917493813737112,36400.0,0.0,1.1371569567252002,1.1371569567252002,0.0,1.0023908527069096,1.0023908527069096,0.0,2.13954780943211,2.13954780943211,36400.0,-8.63143106025158e-05,-8.63143106025158e-05,-0.00013383006895552975,-0.00013383006895552975,-0.00022014437955804555,-0.00022014437955804555,-0.00022014437955804555,1,0,5.136499215070644,0.0,100.0,0.0,50.0,0.0,0.0,0.015393804002589986,0.015393804002589986,0.0,0.0,0.0,0.0,0.0,0.0,0.0,50.0,43.0,50.0,50.0,0.0,0.0,49.99999999999999,8333333.333333336,166666.6666666667,166666.66666666674,25.0,0.25,0.0,0.0,0.0,0.0,0.0,4.222988093704948,63.3,166666.6666666667,166666.66666666674,58.39460923948128,0.0,31.44325112895145,0.0,1,44.91893018421636,0.0,7.601378568668906,19.890324280916087,0.0,0.0,0.0,0.0,0.0,0.0,0.0,291.79876641705204,0.0,0.0,0.0,50.0,0.0,153.93804002589985,-0.10000000000047748,0.0,10000.0,153.93804002589985,0.0,14.0,0.015393804002589986,50.0,10000.0,153.93804002589985,0.0,14.0,0.015393804002589986,50.0,10000.0,153.93804002589985,0.0,14.0,0.015393804002589986,50.0,43.982297150257104,0.0,10000.0,153.93804002589985,0.0,1.0,1.0,1.1788946342163065
4188,5468,19,S32-14-1,26,0,Rapport des essais: de tirants sous dÃ©formation imposÃ©e de courte durÃ©e,1993,0,Switzerland,Ã‰cole Polytechnique FÃ©dÃ©rale de Lausanne,Construction Materials Laboratory,"Bicher Farra, Jean-Paul Jaccoud",1150.0,1150.0,1000.0,1000.0,100.0,100,"[2,7,6]","[6,7,15]",60.0,"[0,21,0]",0,63.3,"[1,160x320,0]","[7,28,90]",4.222988093704948,"[1,160x320,1]",[28],38220.0,"[1,160x320,2]",[28],"[0,0,0,0,0.41,32,0,Sikament320,0]",196317.0,2,558.2,[14],[50],[1],[43],[0],[0],0.0,0.0,0,0,0.0,0.0,0.0,0,0,[0],[0],[0],[0],[0],2,1a,0,0,2,2,0.0,1,49.72198692836565,0.0,323.0,28,1,0.0,0,0,0,5,0.19,0.0,0.218,187.0,187.0,0,-1,2,0,0,0,10000.0,153.93804002589985,13,0.4,CN,63.3,1.0,55.3,74.39999999999999,4.222988093704948,7.024991162481588,7.024991162481588,5.489884521816433,5.489884521816433,9.132488511226065,9.132488511226065,2.9560916655934633,2.9560916655934633,4.917493813737112,36400.0,0.0,1.1371569567252002,1.1371569567252002,0.0,1.0023908527069096,1.0023908527069096,0.0,2.13954780943211,2.13954780943211,36400.0,-8.63143106025158e-05,-8.63143106025158e-05,-0.00013383006895552975,-0.00013383006895552975,-0.00022014437955804555,-0.00022014437955804555,-0.00022014437955804555,1,0,5.136499215070644,0.0,100.0,0.0,50.0,0.0,0.0,0.015393804002589986,0.015393804002589986,0.0,0.0,0.0,0.0,0.0,0.0,0.0,50.0,43.0,50.0,50.0,0.0,0.0,49.99999999999999,8333333.333333336,166666.6666666667,166666.66666666674,25.0,0.25,0.0,0.0,0.0,0.0,0.0,4.222988093704948,63.3,166666.6666666667,166666.66666666674,58.39460923948128,0.0,31.44325112895145,0.0,1,44.91893018421636,0.0,7.601378568668906,19.890324280916087,0.0,0.0,0.0,0.0,0.0,0.0,0.0,291.79876641705204,0.0,0.0,0.0,50.0,0.0,153.93804002589985,-0.10000000000047748,0.0,10000.0,153.93804002589985,0.0,14.0,0.015393804002589986,50.0,10000.0,153.93804002589985,0.0,14.0,0.015393804002589986,50.0,10000.0,153.93804002589985,0.0,14.0,0.015393804002589986,50.0,43.982297150257104,0.0,10000.0,153.93804002589985,0.0,1.0,1.0,1.1069272292205437
4191,5471,19,S32-14-1,18,0,Rapport des essais: de tirants sous dÃ©formation imposÃ©e de courte durÃ©e,1993,0,Switzerland,Ã‰cole Polytechnique FÃ©dÃ©rale de Lausanne,Construction Materials Laboratory,"Bicher Farra, Jean-Paul Jaccoud",1150.0,1150.0,1000.0,1000.0,100.0,100,"[2,7,6]","[6,7,15]",60.0,"[0,21,0]",0,63.3,"[1,160x320,0]","[7,28,90]",4.222988093704948,"[1,160x320,1]",[28],38220.0,"[1,160x320,2]",[28],"[0,0,0,0,0.41,32,0,Sikament320,0]",196317.0,2,558.2,[14],[50],[1],[43],[0],[0],0.0,0.0,0,0,0.0,0.0,0.0,0,0,[0],[0],[0],[0],[0],2,1a,0,0,2,2,0.0,1,40.02389040673396,0.0,260.0,28,1,0.0,0,0,0,4,0.1,0.0,0.1,216.0,216.0,0,-1,2,0,0,0,10000.0,153.93804002589985,13,0.4,CN,63.3,1.0,55.3,74.39999999999999,4.222988093704948,7.024991162481588,7.024991162481588,5.489884521816433,5.489884521816433,9.132488511226065,9.132488511226065,2.9560916655934633,2.9560916655934633,4.917493813737112,36400.0,0.0,1.1371569567252002,1.1371569567252002,0.0,1.0023908527069096,1.0023908527069096,0.0,2.13954780943211,2.13954780943211,36400.0,-8.63143106025158e-05,-8.63143106025158e-05,-0.00013383006895552975,-0.00013383006895552975,-0.00022014437955804555,-0.00022014437955804555,-0.00022014437955804555,1,0,5.136499215070644,0.0,100.0,0.0,50.0,0.0,0.0,0.015393804002589986,0.015393804002589986,0.0,0.0,0.0,0.0,0.0,0.0,0.0,50.0,43.0,50.0,50.0,0.0,0.0,49.99999999999999,8333333.333333336,166666.6666666667,166666.66666666674,25.0,0.25,0.0,0.0,0.0,0.0,0.0,4.222988093704948,63.3,166666.6666666667,166666.66666666674,58.39460923948128,0.0,31.44325112895145,0.0,1,44.91893018421636,0.0,7.601378568668906,19.890324280916087,0.0,0.0,0.0,0.0,0.0,0.0,0.0,291.79876641705204,0.0,0.0,0.0,50.0,0.0,153.93804002589985,-0.10000000000047748,0.0,10000.0,153.93804002589985,0.0,14.0,0.015393804002589986,50.0,10000.0,153.93804002589985,0.0,14.0,0.015393804002589986,50.0,10000.0,153.93804002589985,0.0,14.0,0.015393804002589986,50.0,43.982297150257104,0.0,10000.0,153.93804002589985,0.0,1.0,1.0,0.8910250142332549
4192,5472,19,S32-14-1,25,0,Rapport des essais: de tirants sous dÃ©formation imposÃ©e de courte durÃ©e,1993,0,Switzerland,Ã‰cole Polytechnique FÃ©dÃ©rale de Lausanne,Construction Materials Laboratory,"Bicher Farra, Jean-Paul Jaccoud",1150.0,1150.0,1000.0,1000.0,100.0,100,"[2,7,6]","[6,7,15]",60.0,"[0,21,0]",0,63.3,"[1,160x320,0]","[7,28,90]",4.222988093704948,"[1,160x320,1]",[28],38220.0,"[1,160x320,2]",[28],"[0,0,0,0,0.41,32,0,Sikament320,0]",196317.0,2,558.2,[14],[50],[1],[43],[0],[0],0.0,0.0,0,0,0.0,0.0,0.0,0,0,[0],[0],[0],[0],[0],2,1a,0,0,2,2,0.0,1,42.79477512720016,0.0,278.0,28,1,0.0,0,0,0,5,0.15,0.0,0.181,186.0,186.0,0,-1,2,0,0,0,10000.0,153.93804002589985,13,0.4,CN,63.3,1.0,55.3,74.39999999999999,4.222988093704948,7.024991162481588,7.024991162481588,5.489884521816433,5.489884521816433,9.132488511226065,9.132488511226065,2.9560916655934633,2.9560916655934633,4.917493813737112,36400.0,0.0,1.1371569567252002,1.1371569567252002,0.0,1.0023908527069096,1.0023908527069096,0.0,2.13954780943211,2.13954780943211,36400.0,-8.63143106025158e-05,-8.63143106025158e-05,-0.00013383006895552975,-0.00013383006895552975,-0.00022014437955804555,-0.00022014437955804555,-0.00022014437955804555,1,0,5.136499215070644,0.0,100.0,0.0,50.0,0.0,0.0,0.015393804002589986,0.015393804002589986,0.0,0.0,0.0,0.0,0.0,0.0,0.0,50.0,43.0,50.0,50.0,0.0,0.0,49.99999999999999,8333333.333333336,166666.6666666667,166666.66666666674,25.0,0.25,0.0,0.0,0.0,0.0,0.0,4.222988093704948,63.3,166666.6666666667,166666.66666666674,58.39460923948128,0.0,31.44325112895145,0.0,1,44.91893018421636,0.0,7.601378568668906,19.890324280916087,0.0,0.0,0.0,0.0,0.0,0.0,0.0,291.79876641705204,0.0,0.0,0.0,50.0,0.0,153.93804002589985,-0.10000000000047748,0.0,10000.0,153.93804002589985,0.0,14.0,0.015393804002589986,50.0,10000.0,153.93804002589985,0.0,14.0,0.015393804002589986,50.0,10000.0,153.93804002589985,0.0,14.0,0.015393804002589986,50.0,43.982297150257104,0.0,10000.0,153.93804002589985,0.0,1.0,1.0,0.9527113613724802
4193,5473,19,S32-14-1,12,0,Rapport des essais: de tirants sous dÃ©formation imposÃ©e de courte durÃ©e,1993,0,Switzerland,Ã‰cole Polytechnique FÃ©dÃ©rale de Lausanne,Construction Materials Laboratory,"Bicher Farra, Jean-Paul Jaccoud",1150.0,1150.0,1000.0,1000.0,100.0,100,"[2,7,6]","[6,7,15]",60.0,"[0,21,0]",0,63.3,"[1,160x320,0]","[7,28,90]",4.222988093704948,"[1,160x320,1]",[28],38220.0,"[1,160x320,2]",[28],"[0,0,0,0,0.41,32,0,Sikament320,0]",196317.0,2,558.2,[14],[50],[1],[43],[0],[0],0.0,0.0,0,0,0.0,0.0,0.0,0,0,[0],[0],[0],[0],[0],2,1a,0,0,2,2,0.0,1,34.32818292577567,0.0,223.0,28,1,0.0,0,0,0,3,0.07,0.0,0.07,254.0,254.0,0,-1,2,0,0,0,10000.0,153.93804002589985,13,0.4,CN,63.3,1.0,55.3,74.39999999999999,4.222988093704948,7.024991162481588,7.024991162481588,5.489884521816433,5.489884521816433,9.132488511226065,9.132488511226065,2.9560916655934633,2.9560916655934633,4.917493813737112,36400.0,0.0,1.1371569567252002,1.1371569567252002,0.0,1.0023908527069096,1.0023908527069096,0.0,2.13954780943211,2.13954780943211,36400.0,-8.63143106025158e-05,-8.63143106025158e-05,-0.00013383006895552975,-0.00013383006895552975,-0.00022014437955804555,-0.00022014437955804555,-0.00022014437955804555,1,0,5.136499215070644,0.0,100.0,0.0,50.0,0.0,0.0,0.015393804002589986,0.015393804002589986,0.0,0.0,0.0,0.0,0.0,0.0,0.0,50.0,43.0,50.0,50.0,0.0,0.0,49.99999999999999,8333333.333333336,166666.6666666667,166666.66666666674,25.0,0.25,0.0,0.0,0.0,0.0,0.0,4.222988093704948,63.3,166666.6666666667,166666.66666666674,58.39460923948128,0.0,31.44325112895145,0.0,1,44.91893018421636,0.0,7.601378568668906,19.890324280916087,0.0,0.0,0.0,0.0,0.0,0.0,0.0,291.79876641705204,0.0,0.0,0.0,50.0,0.0,153.93804002589985,-0.10000000000047748,0.0,10000.0,153.93804002589985,0.0,14.0,0.015393804002589986,50.0,10000.0,153.93804002589985,0.0,14.0,0.015393804002589986,50.0,10000.0,153.93804002589985,0.0,14.0,0.015393804002589986,50.0,43.982297150257104,0.0,10000.0,153.93804002589985,0.0,1.0,1.0,0.7642253006692917
4196,5476,19,S32-14-1,8,0,Rapport des essais: de tirants sous dÃ©formation imposÃ©e de courte durÃ©e,1993,0,Switzerland,Ã‰cole Polytechnique FÃ©dÃ©rale de Lausanne,Construction Materials Laboratory,"Bicher Farra, Jean-Paul Jaccoud",1150.0,1150.0,1000.0,1000.0,100.0,100,"[2,7,6]","[6,7,15]",60.0,"[0,21,0]",0,63.3,"[1,160x320,0]","[7,28,90]",4.222988093704948,"[1,160x320,1]",[28],38220.0,"[1,160x320,2]",[28],"[0,0,0,0,0.41,32,0,Sikament320,0]",196317.0,2,558.2,[14],[50],[1],[43],[0],[0],0.0,0.0,0,0,0.0,0.0,0.0,0,0,[0],[0],[0],[0],[0],2,1a,0,0,2,2,0.0,1,33.40455468562027,0.0,217.00000000000003,28,1,0.0,0,0,0,2,0.06,0.0,0.06,313.0,313.0,0,-1,2,0,0,0,10000.0,153.93804002589985,13,0.4,CN,63.3,1.0,55.3,74.39999999999999,4.222988093704948,7.024991162481588,7.024991162481588,5.489884521816433,5.489884521816433,9.132488511226065,9.132488511226065,2.9560916655934633,2.9560916655934633,4.917493813737112,36400.0,0.0,1.1371569567252002,1.1371569567252002,0.0,1.0023908527069096,1.0023908527069096,0.0,2.13954780943211,2.13954780943211,36400.0,-8.63143106025158e-05,-8.63143106025158e-05,-0.00013383006895552975,-0.00013383006895552975,-0.00022014437955804555,-0.00022014437955804555,-0.00022014437955804555,1,0,5.136499215070644,0.0,100.0,0.0,50.0,0.0,0.0,0.015393804002589986,0.015393804002589986,0.0,0.0,0.0,0.0,0.0,0.0,0.0,50.0,43.0,50.0,50.0,0.0,0.0,49.99999999999999,8333333.333333336,166666.6666666667,166666.66666666674,25.0,0.25,0.0,0.0,0.0,0.0,0.0,4.222988093704948,63.3,166666.6666666667,166666.66666666674,58.39460923948128,0.0,31.44325112895145,0.0,1,44.91893018421636,0.0,7.601378568668906,19.890324280916087,0.0,0.0,0.0,0.0,0.0,0.0,0.0,291.79876641705204,0.0,0.0,0.0,50.0,0.0,153.93804002589985,-0.10000000000047748,0.0,10000.0,153.93804002589985,0.0,14.0,0.015393804002589986,50.0,10000.0,153.93804002589985,0.0,14.0,0.015393804002589986,50.0,10000.0,153.93804002589985,0.0,14.0,0.015393804002589986,50.0,43.982297150257104,0.0,10000.0,153.93804002589985,0.0,1.0,1.0,0.7436631849562166
4201,5481,19,S32-14-1,15,0,Rapport des essais: de tirants sous dÃ©formation imposÃ©e de courte durÃ©e,1993,0,Switzerland,Ã‰cole Polytechnique FÃ©dÃ©rale de Lausanne,Construction Materials Laboratory,"Bicher Farra, Jean-Paul Jaccoud",1150.0,1150.0,1000.0,1000.0,100.0,100,"[2,7,6]","[6,7,15]",60.0,"[0,21,0]",0,63.3,"[1,160x320,0]","[7,28,90]",4.222988093704948,"[1,160x320,1]",[28],38220.0,"[1,160x320,2]",[28],"[0,0,0,0,0.41,32,0,Sikament320,0]",196317.0,2,558.2,[14],[50],[1],[43],[0],[0],0.0,0.0,0,0,0.0,0.0,0.0,0,0,[0],[0],[0],[0],[0],2,1a,0,0,2,2,0.0,1,33.55849272564617,0.0,218.0,28,1,0.0,0,0,0,3,0.1,0.0,0.109,275.0,275.0,0,-1,2,0,0,0,10000.0,153.93804002589985,13,0.4,CN,63.3,1.0,55.3,74.39999999999999,4.222988093704948,7.024991162481588,7.024991162481588,5.489884521816433,5.489884521816433,9.132488511226065,9.132488511226065,2.9560916655934633,2.9560916655934633,4.917493813737112,36400.0,0.0,1.1371569567252002,1.1371569567252002,0.0,1.0023908527069096,1.0023908527069096,0.0,2.13954780943211,2.13954780943211,36400.0,-8.63143106025158e-05,-8.63143106025158e-05,-0.00013383006895552975,-0.00013383006895552975,-0.00022014437955804555,-0.00022014437955804555,-0.00022014437955804555,1,0,5.136499215070644,0.0,100.0,0.0,50.0,0.0,0.0,0.015393804002589986,0.015393804002589986,0.0,0.0,0.0,0.0,0.0,0.0,0.0,50.0,43.0,50.0,50.0,0.0,0.0,49.99999999999999,8333333.333333336,166666.6666666667,166666.66666666674,25.0,0.25,0.0,0.0,0.0,0.0,0.0,4.222988093704948,63.3,166666.6666666667,166666.66666666674,58.39460923948128,0.0,31.44325112895145,0.0,1,44.91893018421636,0.0,7.601378568668906,19.890324280916087,0.0,0.0,0.0,0.0,0.0,0.0,0.0,291.79876641705204,0.0,0.0,0.0,50.0,0.0,153.93804002589985,-0.10000000000047748,0.0,10000.0,153.93804002589985,0.0,14.0,0.015393804002589986,50.0,10000.0,153.93804002589985,0.0,14.0,0.015393804002589986,50.0,10000.0,153.93804002589985,0.0,14.0,0.015393804002589986,50.0,43.982297150257104,0.0,10000.0,153.93804002589985,0.0,1.0,1.0,0.7470902042417291
4203,5483,19,S32-14-1,24,0,Rapport des essais: de tirants sous dÃ©formation imposÃ©e de courte durÃ©e,1993,0,Switzerland,Ã‰cole Polytechnique FÃ©dÃ©rale de Lausanne,Construction Materials Laboratory,"Bicher Farra, Jean-Paul Jaccoud",1150.0,1150.0,1000.0,1000.0,100.0,100,"[2,7,6]","[6,7,15]",60.0,"[0,21,0]",0,63.3,"[1,160x320,0]","[7,28,90]",4.222988093704948,"[1,160x320,1]",[28],38220.0,"[1,160x320,2]",[28],"[0,0,0,0,0.41,32,0,Sikament320,0]",196317.0,2,558.2,[14],[50],[1],[43],[0],[0],0.0,0.0,0,0,0.0,0.0,0.0,0,0,[0],[0],[0],[0],[0],2,1a,0,0,2,2,0.0,1,34.48212096580156,0.0,224.0,28,1,0.0,0,0,0,5,0.12,0.0,0.159,183.0,183.0,0,-1,2,0,0,0,10000.0,153.93804002589985,13,0.4,CN,63.3,1.0,55.3,74.39999999999999,4.222988093704948,7.024991162481588,7.024991162481588,5.489884521816433,5.489884521816433,9.132488511226065,9.132488511226065,2.9560916655934633,2.9560916655934633,4.917493813737112,36400.0,0.0,1.1371569567252002,1.1371569567252002,0.0,1.0023908527069096,1.0023908527069096,0.0,2.13954780943211,2.13954780943211,36400.0,-8.63143106025158e-05,-8.63143106025158e-05,-0.00013383006895552975,-0.00013383006895552975,-0.00022014437955804555,-0.00022014437955804555,-0.00022014437955804555,1,0,5.136499215070644,0.0,100.0,0.0,50.0,0.0,0.0,0.015393804002589986,0.015393804002589986,0.0,0.0,0.0,0.0,0.0,0.0,0.0,50.0,43.0,50.0,50.0,0.0,0.0,49.99999999999999,8333333.333333336,166666.6666666667,166666.66666666674,25.0,0.25,0.0,0.0,0.0,0.0,0.0,4.222988093704948,63.3,166666.6666666667,166666.66666666674,58.39460923948128,0.0,31.44325112895145,0.0,1,44.91893018421636,0.0,7.601378568668906,19.890324280916087,0.0,0.0,0.0,0.0,0.0,0.0,0.0,291.79876641705204,0.0,0.0,0.0,50.0,0.0,153.93804002589985,-0.10000000000047748,0.0,10000.0,153.93804002589985,0.0,14.0,0.015393804002589986,50.0,10000.0,153.93804002589985,0.0,14.0,0.015393804002589986,50.0,10000.0,153.93804002589985,0.0,14.0,0.015393804002589986,50.0,43.982297150257104,0.0,10000.0,153.93804002589985,0.0,1.0,1.0,0.7676523199548041
4205,5485,19,S32-14-1,17,0,Rapport des essais: de tirants sous dÃ©formation imposÃ©e de courte durÃ©e,1993,0,Switzerland,Ã‰cole Polytechnique FÃ©dÃ©rale de Lausanne,Construction Materials Laboratory,"Bicher Farra, Jean-Paul Jaccoud",1150.0,1150.0,1000.0,1000.0,100.0,100,"[2,7,6]","[6,7,15]",60.0,"[0,21,0]",0,63.3,"[1,160x320,0]","[7,28,90]",4.222988093704948,"[1,160x320,1]",[28],38220.0,"[1,160x320,2]",[28],"[0,0,0,0,0.41,32,0,Sikament320,0]",196317.0,2,558.2,[14],[50],[1],[43],[0],[0],0.0,0.0,0,0,0.0,0.0,0.0,0,0,[0],[0],[0],[0],[0],2,1a,0,0,2,2,0.0,1,37.40694372629366,0.0,243.0,28,1,0.0,0,0,0,3,0.11,0.0,0.133,278.0,278.0,0,-1,2,0,0,0,10000.0,153.93804002589985,13,0.4,CN,63.3,1.0,55.3,74.39999999999999,4.222988093704948,7.024991162481588,7.024991162481588,5.489884521816433,5.489884521816433,9.132488511226065,9.132488511226065,2.9560916655934633,2.9560916655934633,4.917493813737112,36400.0,0.0,1.1371569567252002,1.1371569567252002,0.0,1.0023908527069096,1.0023908527069096,0.0,2.13954780943211,2.13954780943211,36400.0,-8.63143106025158e-05,-8.63143106025158e-05,-0.00013383006895552975,-0.00013383006895552975,-0.00022014437955804555,-0.00022014437955804555,-0.00022014437955804555,1,0,5.136499215070644,0.0,100.0,0.0,50.0,0.0,0.0,0.015393804002589986,0.015393804002589986,0.0,0.0,0.0,0.0,0.0,0.0,0.0,50.0,43.0,50.0,50.0,0.0,0.0,49.99999999999999,8333333.333333336,166666.6666666667,166666.66666666674,25.0,0.25,0.0,0.0,0.0,0.0,0.0,4.222988093704948,63.3,166666.6666666667,166666.66666666674,58.39460923948128,0.0,31.44325112895145,0.0,1,44.91893018421636,0.0,7.601378568668906,19.890324280916087,0.0,0.0,0.0,0.0,0.0,0.0,0.0,291.79876641705204,0.0,0.0,0.0,50.0,0.0,153.93804002589985,-0.10000000000047748,0.0,10000.0,153.93804002589985,0.0,14.0,0.015393804002589986,50.0,10000.0,153.93804002589985,0.0,14.0,0.015393804002589986,50.0,10000.0,153.93804002589985,0.0,14.0,0.015393804002589986,50.0,43.982297150257104,0.0,10000.0,153.93804002589985,0.0,1.0,1.0,0.832765686379542
4206,5486,19,S32-14-1,21,0,Rapport des essais: de tirants sous dÃ©formation imposÃ©e de courte durÃ©e,1993,0,Switzerland,Ã‰cole Polytechnique FÃ©dÃ©rale de Lausanne,Construction Materials Laboratory,"Bicher Farra, Jean-Paul Jaccoud",1150.0,1150.0,1000.0,1000.0,100.0,100,"[2,7,6]","[6,7,15]",60.0,"[0,21,0]",0,63.3,"[1,160x320,0]","[7,28,90]",4.222988093704948,"[1,160x320,1]",[28],38220.0,"[1,160x320,2]",[28],"[0,0,0,0,0.41,32,0,Sikament320,0]",196317.0,2,558.2,[14],[50],[1],[43],[0],[0],0.0,0.0,0,0,0.0,0.0,0.0,0,0,[0],[0],[0],[0],[0],2,1a,0,0,2,2,0.0,1,39.408138246630365,0.0,256.0,28,1,0.0,0,0,0,4,0.13,0.0,0.164,223.0,223.0,0,-1,2,0,0,0,10000.0,153.93804002589985,13,0.4,CN,63.3,1.0,55.3,74.39999999999999,4.222988093704948,7.024991162481588,7.024991162481588,5.489884521816433,5.489884521816433,9.132488511226065,9.132488511226065,2.9560916655934633,2.9560916655934633,4.917493813737112,36400.0,0.0,1.1371569567252002,1.1371569567252002,0.0,1.0023908527069096,1.0023908527069096,0.0,2.13954780943211,2.13954780943211,36400.0,-8.63143106025158e-05,-8.63143106025158e-05,-0.00013383006895552975,-0.00013383006895552975,-0.00022014437955804555,-0.00022014437955804555,-0.00022014437955804555,1,0,5.136499215070644,0.0,100.0,0.0,50.0,0.0,0.0,0.015393804002589986,0.015393804002589986,0.0,0.0,0.0,0.0,0.0,0.0,0.0,50.0,43.0,50.0,50.0,0.0,0.0,49.99999999999999,8333333.333333336,166666.6666666667,166666.66666666674,25.0,0.25,0.0,0.0,0.0,0.0,0.0,4.222988093704948,63.3,166666.6666666667,166666.66666666674,58.39460923948128,0.0,31.44325112895145,0.0,1,44.91893018421636,0.0,7.601378568668906,19.890324280916087,0.0,0.0,0.0,0.0,0.0,0.0,0.0,291.79876641705204,0.0,0.0,0.0,50.0,0.0,153.93804002589985,-0.10000000000047748,0.0,10000.0,153.93804002589985,0.0,14.0,0.015393804002589986,50.0,10000.0,153.93804002589985,0.0,14.0,0.015393804002589986,50.0,10000.0,153.93804002589985,0.0,14.0,0.015393804002589986,50.0,43.982297150257104,0.0,10000.0,153.93804002589985,0.0,1.0,1.0,0.8773169370912048
4209,5489,19,S32-14-2,15,0,Rapport des essais: de tirants sous dÃ©formation imposÃ©e de courte durÃ©e,1993,0,Switzerland,Ã‰cole Polytechnique FÃ©dÃ©rale de Lausanne,Construction Materials Laboratory,"Bicher Farra, Jean-Paul Jaccoud",1150.0,1150.0,1000.0,1000.0,100.0,100,"[2,7,6]","[6,7,15]",60.0,"[0,21,0]",0,63.3,"[1,160x320,0]","[7,28,90]",4.222988093704948,"[1,160x320,1]",[28],38220.0,"[1,160x320,2]",[28],"[0,0,0,0,0.41,32,0,Sikament320,0]",196317.0,2,558.2,[14],[50],[1],[43],[0],[0],0.0,0.0,0,0,0.0,0.0,0.0,0,0,[0],[0],[0],[0],[0],2,1a,0,0,2,2,0.0,1,34.94393508587927,0.0,227.0,28,1,0.0,0,0,0,3,0.08,0.0,0.105,264.0,264.0,0,-1,2,0,0,0,10000.0,153.93804002589985,13,0.4,CN,63.3,1.0,55.3,74.39999999999999,4.222988093704948,7.024991162481588,7.024991162481588,5.489884521816433,5.489884521816433,9.132488511226065,9.132488511226065,2.9560916655934633,2.9560916655934633,4.917493813737112,36400.0,0.0,1.1371569567252002,1.1371569567252002,0.0,1.0023908527069096,1.0023908527069096,0.0,2.13954780943211,2.13954780943211,36400.0,-8.63143106025158e-05,-8.63143106025158e-05,-0.00013383006895552975,-0.00013383006895552975,-0.00022014437955804555,-0.00022014437955804555,-0.00022014437955804555,1,0,5.136499215070644,0.0,100.0,0.0,50.0,0.0,0.0,0.015393804002589986,0.015393804002589986,0.0,0.0,0.0,0.0,0.0,0.0,0.0,50.0,43.0,50.0,50.0,0.0,0.0,49.99999999999999,8333333.333333336,166666.6666666667,166666.66666666674,25.0,0.25,0.0,0.0,0.0,0.0,0.0,4.222988093704948,63.3,166666.6666666667,166666.66666666674,58.39460923948128,0.0,31.44325112895145,0.0,1,44.91893018421636,0.0,7.601378568668906,19.890324280916087,0.0,0.0,0.0,0.0,0.0,0.0,0.0,291.79876641705204,0.0,0.0,0.0,50.0,0.0,153.93804002589985,-0.10000000000047748,0.0,10000.0,153.93804002589985,0.0,14.0,0.015393804002589986,50.0,10000.0,153.93804002589985,0.0,14.0,0.015393804002589986,50.0,10000.0,153.93804002589985,0.0,14.0,0.015393804002589986,50.0,43.982297150257104,0.0,10000.0,153.93804002589985,0.0,1.0,1.0,0.7779333778113418
4210,5490,19,S32-14-2,14,0,Rapport des essais: de tirants sous dÃ©formation imposÃ©e de courte durÃ©e,1993,0,Switzerland,Ã‰cole Polytechnique FÃ©dÃ©rale de Lausanne,Construction Materials Laboratory,"Bicher Farra, Jean-Paul Jaccoud",1150.0,1150.0,1000.0,1000.0,100.0,100,"[2,7,6]","[6,7,15]",60.0,"[0,21,0]",0,63.3,"[1,160x320,0]","[7,28,90]",4.222988093704948,"[1,160x320,1]",[28],38220.0,"[1,160x320,2]",[28],"[0,0,0,0,0.41,32,0,Sikament320,0]",196317.0,2,558.2,[14],[50],[1],[43],[0],[0],0.0,0.0,0,0,0.0,0.0,0.0,0,0,[0],[0],[0],[0],[0],2,1a,0,0,2,2,0.0,1,34.63605900582747,0.0,225.0,28,1,0.0,0,0,0,2,0.11,0.0,0.115,378.0,378.0,0,-1,2,0,0,0,10000.0,153.93804002589985,13,0.4,CN,63.3,1.0,55.3,74.39999999999999,4.222988093704948,7.024991162481588,7.024991162481588,5.489884521816433,5.489884521816433,9.132488511226065,9.132488511226065,2.9560916655934633,2.9560916655934633,4.917493813737112,36400.0,0.0,1.1371569567252002,1.1371569567252002,0.0,1.0023908527069096,1.0023908527069096,0.0,2.13954780943211,2.13954780943211,36400.0,-8.63143106025158e-05,-8.63143106025158e-05,-0.00013383006895552975,-0.00013383006895552975,-0.00022014437955804555,-0.00022014437955804555,-0.00022014437955804555,1,0,5.136499215070644,0.0,100.0,0.0,50.0,0.0,0.0,0.015393804002589986,0.015393804002589986,0.0,0.0,0.0,0.0,0.0,0.0,0.0,50.0,43.0,50.0,50.0,0.0,0.0,49.99999999999999,8333333.333333336,166666.6666666667,166666.66666666674,25.0,0.25,0.0,0.0,0.0,0.0,0.0,4.222988093704948,63.3,166666.6666666667,166666.66666666674,58.39460923948128,0.0,31.44325112895145,0.0,1,44.91893018421636,0.0,7.601378568668906,19.890324280916087,0.0,0.0,0.0,0.0,0.0,0.0,0.0,291.79876641705204,0.0,0.0,0.0,50.0,0.0,153.93804002589985,-0.10000000000047748,0.0,10000.0,153.93804002589985,0.0,14.0,0.015393804002589986,50.0,10000.0,153.93804002589985,0.0,14.0,0.015393804002589986,50.0,10000.0,153.93804002589985,0.0,14.0,0.015393804002589986,50.0,43.982297150257104,0.0,10000.0,153.93804002589985,0.0,1.0,1.0,0.7710793392403168
4211,5491,19,S32-14-2,17,0,Rapport des essais: de tirants sous dÃ©formation imposÃ©e de courte durÃ©e,1993,0,Switzerland,Ã‰cole Polytechnique FÃ©dÃ©rale de Lausanne,Construction Materials Laboratory,"Bicher Farra, Jean-Paul Jaccoud",1150.0,1150.0,1000.0,1000.0,100.0,100,"[2,7,6]","[6,7,15]",60.0,"[0,21,0]",0,63.3,"[1,160x320,0]","[7,28,90]",4.222988093704948,"[1,160x320,1]",[28],38220.0,"[1,160x320,2]",[28],"[0,0,0,0,0.41,32,0,Sikament320,0]",196317.0,2,558.2,[14],[50],[1],[43],[0],[0],0.0,0.0,0,0,0.0,0.0,0.0,0,0,[0],[0],[0],[0],[0],2,1a,0,0,2,2,0.0,1,31.71123624533537,0.0,206.0,28,1,0.0,0,0,0,3,0.1,0.0,0.122,279.0,279.0,0,-1,2,0,0,0,10000.0,153.93804002589985,13,0.4,CN,63.3,1.0,55.3,74.39999999999999,4.222988093704948,7.024991162481588,7.024991162481588,5.489884521816433,5.489884521816433,9.132488511226065,9.132488511226065,2.9560916655934633,2.9560916655934633,4.917493813737112,36400.0,0.0,1.1371569567252002,1.1371569567252002,0.0,1.0023908527069096,1.0023908527069096,0.0,2.13954780943211,2.13954780943211,36400.0,-8.63143106025158e-05,-8.63143106025158e-05,-0.00013383006895552975,-0.00013383006895552975,-0.00022014437955804555,-0.00022014437955804555,-0.00022014437955804555,1,0,5.136499215070644,0.0,100.0,0.0,50.0,0.0,0.0,0.015393804002589986,0.015393804002589986,0.0,0.0,0.0,0.0,0.0,0.0,0.0,50.0,43.0,50.0,50.0,0.0,0.0,49.99999999999999,8333333.333333336,166666.6666666667,166666.66666666674,25.0,0.25,0.0,0.0,0.0,0.0,0.0,4.222988093704948,63.3,166666.6666666667,166666.66666666674,58.39460923948128,0.0,31.44325112895145,0.0,1,44.91893018421636,0.0,7.601378568668906,19.890324280916087,0.0,0.0,0.0,0.0,0.0,0.0,0.0,291.79876641705204,0.0,0.0,0.0,50.0,0.0,153.93804002589985,-0.10000000000047748,0.0,10000.0,153.93804002589985,0.0,14.0,0.015393804002589986,50.0,10000.0,153.93804002589985,0.0,14.0,0.015393804002589986,50.0,10000.0,153.93804002589985,0.0,14.0,0.015393804002589986,50.0,43.982297150257104,0.0,10000.0,153.93804002589985,0.0,1.0,1.0,0.7059659728155789
4212,5492,19,S32-14-2,20,0,Rapport des essais: de tirants sous dÃ©formation imposÃ©e de courte durÃ©e,1993,0,Switzerland,Ã‰cole Polytechnique FÃ©dÃ©rale de Lausanne,Construction Materials Laboratory,"Bicher Farra, Jean-Paul Jaccoud",1150.0,1150.0,1000.0,1000.0,100.0,100,"[2,7,6]","[6,7,15]",60.0,"[0,21,0]",0,63.3,"[1,160x320,0]","[7,28,90]",4.222988093704948,"[1,160x320,1]",[28],38220.0,"[1,160x320,2]",[28],"[0,0,0,0,0.41,32,0,Sikament320,0]",196317.0,2,558.2,[14],[50],[1],[43],[0],[0],0.0,0.0,0,0,0.0,0.0,0.0,0,0,[0],[0],[0],[0],[0],2,1a,0,0,2,2,0.0,1,38.63844804650086,0.0,250.99999999999997,28,1,0.0,0,0,0,3,0.13,0.0,0.143,282.0,282.0,0,-1,2,0,0,0,10000.0,153.93804002589985,13,0.4,CN,63.3,1.0,55.3,74.39999999999999,4.222988093704948,7.024991162481588,7.024991162481588,5.489884521816433,5.489884521816433,9.132488511226065,9.132488511226065,2.9560916655934633,2.9560916655934633,4.917493813737112,36400.0,0.0,1.1371569567252002,1.1371569567252002,0.0,1.0023908527069096,1.0023908527069096,0.0,2.13954780943211,2.13954780943211,36400.0,-8.63143106025158e-05,-8.63143106025158e-05,-0.00013383006895552975,-0.00013383006895552975,-0.00022014437955804555,-0.00022014437955804555,-0.00022014437955804555,1,0,5.136499215070644,0.0,100.0,0.0,50.0,0.0,0.0,0.015393804002589986,0.015393804002589986,0.0,0.0,0.0,0.0,0.0,0.0,0.0,50.0,43.0,50.0,50.0,0.0,0.0,49.99999999999999,8333333.333333336,166666.6666666667,166666.66666666674,25.0,0.25,0.0,0.0,0.0,0.0,0.0,4.222988093704948,63.3,166666.6666666667,166666.66666666674,58.39460923948128,0.0,31.44325112895145,0.0,1,44.91893018421636,0.0,7.601378568668906,19.890324280916087,0.0,0.0,0.0,0.0,0.0,0.0,0.0,291.79876641705204,0.0,0.0,0.0,50.0,0.0,153.93804002589985,-0.10000000000047748,0.0,10000.0,153.93804002589985,0.0,14.0,0.015393804002589986,50.0,10000.0,153.93804002589985,0.0,14.0,0.015393804002589986,50.0,10000.0,153.93804002589985,0.0,14.0,0.015393804002589986,50.0,43.982297150257104,0.0,10000.0,153.93804002589985,0.0,1.0,1.0,0.8601818406636422
4213,5493,19,S32-14-2,23,0,Rapport des essais: de tirants sous dÃ©formation imposÃ©e de courte durÃ©e,1993,0,Switzerland,Ã‰cole Polytechnique FÃ©dÃ©rale de Lausanne,Construction Materials Laboratory,"Bicher Farra, Jean-Paul Jaccoud",1150.0,1150.0,1000.0,1000.0,100.0,100,"[2,7,6]","[6,7,15]",60.0,"[0,21,0]",0,63.3,"[1,160x320,0]","[7,28,90]",4.222988093704948,"[1,160x320,1]",[28],38220.0,"[1,160x320,2]",[28],"[0,0,0,0,0.41,32,0,Sikament320,0]",196317.0,2,558.2,[14],[50],[1],[43],[0],[0],0.0,0.0,0,0,0.0,0.0,0.0,0,0,[0],[0],[0],[0],[0],2,1a,0,0,2,2,0.0,1,34.63605900582747,0.0,225.0,28,1,0.0,0,0,0,4,0.11,0.0,0.136,224.0,224.0,0,-1,2,0,0,0,10000.0,153.93804002589985,13,0.4,CN,63.3,1.0,55.3,74.39999999999999,4.222988093704948,7.024991162481588,7.024991162481588,5.489884521816433,5.489884521816433,9.132488511226065,9.132488511226065,2.9560916655934633,2.9560916655934633,4.917493813737112,36400.0,0.0,1.1371569567252002,1.1371569567252002,0.0,1.0023908527069096,1.0023908527069096,0.0,2.13954780943211,2.13954780943211,36400.0,-8.63143106025158e-05,-8.63143106025158e-05,-0.00013383006895552975,-0.00013383006895552975,-0.00022014437955804555,-0.00022014437955804555,-0.00022014437955804555,1,0,5.136499215070644,0.0,100.0,0.0,50.0,0.0,0.0,0.015393804002589986,0.015393804002589986,0.0,0.0,0.0,0.0,0.0,0.0,0.0,50.0,43.0,50.0,50.0,0.0,0.0,49.99999999999999,8333333.333333336,166666.6666666667,166666.66666666674,25.0,0.25,0.0,0.0,0.0,0.0,0.0,4.222988093704948,63.3,166666.6666666667,166666.66666666674,58.39460923948128,0.0,31.44325112895145,0.0,1,44.91893018421636,0.0,7.601378568668906,19.890324280916087,0.0,0.0,0.0,0.0,0.0,0.0,0.0,291.79876641705204,0.0,0.0,0.0,50.0,0.0,153.93804002589985,-0.10000000000047748,0.0,10000.0,153.93804002589985,0.0,14.0,0.015393804002589986,50.0,10000.0,153.93804002589985,0.0,14.0,0.015393804002589986,50.0,10000.0,153.93804002589985,0.0,14.0,0.015393804002589986,50.0,43.982297150257104,0.0,10000.0,153.93804002589985,0.0,1.0,1.0,0.7710793392403168
4215,5495,19,S32-14-2,13,0,Rapport des essais: de tirants sous dÃ©formation imposÃ©e de courte durÃ©e,1993,0,Switzerland,Ã‰cole Polytechnique FÃ©dÃ©rale de Lausanne,Construction Materials Laboratory,"Bicher Farra, Jean-Paul Jaccoud",1150.0,1150.0,1000.0,1000.0,100.0,100,"[2,7,6]","[6,7,15]",60.0,"[0,21,0]",0,63.3,"[1,160x320,0]","[7,28,90]",4.222988093704948,"[1,160x320,1]",[28],38220.0,"[1,160x320,2]",[28],"[0,0,0,0,0.41,32,0,Sikament320,0]",196317.0,2,558.2,[14],[50],[1],[43],[0],[0],0.0,0.0,0,0,0.0,0.0,0.0,0,0,[0],[0],[0],[0],[0],2,1a,0,0,2,2,0.0,1,31.557298205309472,0.0,205.0,28,1,0.0,0,0,0,2,0.09,0.0,0.101,372.0,372.0,0,-1,2,0,0,0,10000.0,153.93804002589985,13,0.4,CN,63.3,1.0,55.3,74.39999999999999,4.222988093704948,7.024991162481588,7.024991162481588,5.489884521816433,5.489884521816433,9.132488511226065,9.132488511226065,2.9560916655934633,2.9560916655934633,4.917493813737112,36400.0,0.0,1.1371569567252002,1.1371569567252002,0.0,1.0023908527069096,1.0023908527069096,0.0,2.13954780943211,2.13954780943211,36400.0,-8.63143106025158e-05,-8.63143106025158e-05,-0.00013383006895552975,-0.00013383006895552975,-0.00022014437955804555,-0.00022014437955804555,-0.00022014437955804555,1,0,5.136499215070644,0.0,100.0,0.0,50.0,0.0,0.0,0.015393804002589986,0.015393804002589986,0.0,0.0,0.0,0.0,0.0,0.0,0.0,50.0,43.0,50.0,50.0,0.0,0.0,49.99999999999999,8333333.333333336,166666.6666666667,166666.66666666674,25.0,0.25,0.0,0.0,0.0,0.0,0.0,4.222988093704948,63.3,166666.6666666667,166666.66666666674,58.39460923948128,0.0,31.44325112895145,0.0,1,44.91893018421636,0.0,7.601378568668906,19.890324280916087,0.0,0.0,0.0,0.0,0.0,0.0,0.0,291.79876641705204,0.0,0.0,0.0,50.0,0.0,153.93804002589985,-0.10000000000047748,0.0,10000.0,153.93804002589985,0.0,14.0,0.015393804002589986,50.0,10000.0,153.93804002589985,0.0,14.0,0.015393804002589986,50.0,10000.0,153.93804002589985,0.0,14.0,0.015393804002589986,50.0,43.982297150257104,0.0,10000.0,153.93804002589985,0.0,1.0,1.0,0.7025389535300663
4216,5496,19,S32-14-2,18,0,Rapport des essais: de tirants sous dÃ©formation imposÃ©e de courte durÃ©e,1993,0,Switzerland,Ã‰cole Polytechnique FÃ©dÃ©rale de Lausanne,Construction Materials Laboratory,"Bicher Farra, Jean-Paul Jaccoud",1150.0,1150.0,1000.0,1000.0,100.0,100,"[2,7,6]","[6,7,15]",60.0,"[0,21,0]",0,63.3,"[1,160x320,0]","[7,28,90]",4.222988093704948,"[1,160x320,1]",[28],38220.0,"[1,160x320,2]",[28],"[0,0,0,0,0.41,32,0,Sikament320,0]",196317.0,2,558.2,[14],[50],[1],[43],[0],[0],0.0,0.0,0,0,0.0,0.0,0.0,0,0,[0],[0],[0],[0],[0],2,1a,0,0,2,2,0.0,1,34.48212096580156,0.0,224.0,28,1,0.0,0,0,0,3,0.11,0.0,0.128,280.0,280.0,0,-1,2,0,0,0,10000.0,153.93804002589985,13,0.4,CN,63.3,1.0,55.3,74.39999999999999,4.222988093704948,7.024991162481588,7.024991162481588,5.489884521816433,5.489884521816433,9.132488511226065,9.132488511226065,2.9560916655934633,2.9560916655934633,4.917493813737112,36400.0,0.0,1.1371569567252002,1.1371569567252002,0.0,1.0023908527069096,1.0023908527069096,0.0,2.13954780943211,2.13954780943211,36400.0,-8.63143106025158e-05,-8.63143106025158e-05,-0.00013383006895552975,-0.00013383006895552975,-0.00022014437955804555,-0.00022014437955804555,-0.00022014437955804555,1,0,5.136499215070644,0.0,100.0,0.0,50.0,0.0,0.0,0.015393804002589986,0.015393804002589986,0.0,0.0,0.0,0.0,0.0,0.0,0.0,50.0,43.0,50.0,50.0,0.0,0.0,49.99999999999999,8333333.333333336,166666.6666666667,166666.66666666674,25.0,0.25,0.0,0.0,0.0,0.0,0.0,4.222988093704948,63.3,166666.6666666667,166666.66666666674,58.39460923948128,0.0,31.44325112895145,0.0,1,44.91893018421636,0.0,7.601378568668906,19.890324280916087,0.0,0.0,0.0,0.0,0.0,0.0,0.0,291.79876641705204,0.0,0.0,0.0,50.0,0.0,153.93804002589985,-0.10000000000047748,0.0,10000.0,153.93804002589985,0.0,14.0,0.015393804002589986,50.0,10000.0,153.93804002589985,0.0,14.0,0.015393804002589986,50.0,10000.0,153.93804002589985,0.0,14.0,0.015393804002589986,50.0,43.982297150257104,0.0,10000.0,153.93804002589985,0.0,1.0,1.0,0.7676523199548041
