Repository: iavdesch/Research

Readme
======

The supporting files are related to the study "A method for determining the performance of formulas for calculating the crack width and spacing in reinforced concrete elements".

The following files are relevant:
Research/Method_comparing_CWFs/Data_processing_for_GitHuB_Final (contains the data processing of the database "Crack width and crack spacing in reinforced and prestressed concrete elements: database")
Research/Method_comparing_CWFs/CWF_analysis_for_GitHuB_Final (contains the evaluation of the different crack width formulas)

File: Method_comparing_CWFs/Datasets_Used/Working_database_no_hordijk_no_initshrink.csv (part 73 of 83)
,ID,EPID,ELID,LOADID,DOI,title,year,journal,country,institution,laboratory,authors,Ltot,Lspan,Lcons,Lmeas,h,b,hc,thc,RH,Temp,pd,fcm,catfcm,tfcm,fctm,catfctm,tfctm,Ecm,catEcm,tEcm,mix,Es,fsr,fy,phi,zs,nbl,clat,phit,st,phiw,sw,type,method,fpk,fp01k,Ep,rel,fpr,npl,phip,Ap,zp,cplat,catf,epsin,catcal,selfw,typew,locw,epsc,Nrep,N,M,sigs,t0,t,PL,catp,t0p,tp,ncr,wm,wk,wmax,sm,smax,indLR,indNP,indtfcm,indtfctm,indtEcm,slab,Ac,Astot,ts,sc,class_C,fcm28,Bcc,fck28,fcm_cube_150,fctm28,fctmfl28,fctmfl,fct095_28,fct095,fct095fl_28,fct095fl,fct005,fct005_28,fct005fl,Ecm28,phi_bc,phi_bc_prestress,phi_bc_prior_load,phi_dc,phi_dc_prestress,phi_dc_prior_load,phi_creep,phi_creep_prestress,phi_creep_prior_load,Ecm0,eps_cbs,eps_cbs_prestress,eps_cds,eps_cds_prestress,shrinkage,shrinkage_prestress,shrinkage_init,bondLR,bondPR,ae,ap,sxLR,sxNP,zstot,zstensinit,Astensinit,rhotot,rhotensinit,At,Aw,Aptot,zptot,zeta1,zeta,phi_peq,ry,cy,ry0,rx,ryp,cyp,cog,Izz,Wb,Wt,rho,qself,Mself,ep,Mp,pre_loss,initstrain,fctmorg,fcmorg,W_Ib,W_It,Ncr095,Mcr095,Ncr005,Mcr005,CS,Ncr,Mcr,tau_bms,tau_max,xcinit,epsinit,dpsigs,xc,eps,epsbot,sigssimpl,sigsr,dpsigsr,xc_sr,eps_sr,zstottens,zptottens,Astens,Actens,Aptens,Aceff_MC2020,Aseff_MC2020,Apeff_MC2020,phi_eq_MC2020,rhoeff_MC2020,hceff_MC2020,Aceff_FPR,Aseff_FPR,Apeff_FPR,phi_eq_FPR,rhoeff_FPR,hceff_FPR,Aceff_SMTCM,Aseff_SMTCM,Apeff_SMTCM,phi_eq_SMTCM,rhoeff_SMTCM,hceff_SMTCM,sumcirc_SMTCM,sumcirc_p_SMTCM,Actensstate1,Astensstate1,Aptensstate1,r,p,k1
4267,5547,19,S32-14-3,24,0,Rapport des essais: de tirants sous dÃ©formation imposÃ©e de courte durÃ©e,1993,0,Switzerland,Ã‰cole Polytechnique FÃ©dÃ©rale de Lausanne,Construction Materials Laboratory,"Bicher Farra, Jean-Paul Jaccoud",1150.0,1150.0,1000.0,1000.0,100.0,100,"[2,7,6]","[6,7,15]",60.0,"[0,21,0]",0,63.3,"[1,160x320,0]","[7,28,90]",4.222988093704948,"[1,160x320,1]",[28],38220.0,"[1,160x320,2]",[28],"[0,0,0,0,0.41,32,0,Sikament320,0]",196317.0,2,558.2,[14],[50],[1],[43],[0],[0],0.0,0.0,0,0,0.0,0.0,0.0,0,0,[0],[0],[0],[0],[0],2,1a,0,0,2,2,0.0,1,38.02269588639726,0.0,247.0,28,1,0.0,0,0,0,5,0.1,0.0,0.143,182.0,182.0,0,-1,2,0,0,0,10000.0,153.93804002589985,13,0.4,CN,63.3,1.0,55.3,74.39999999999999,4.222988093704948,7.024991162481588,7.024991162481588,5.489884521816433,5.489884521816433,9.132488511226065,9.132488511226065,2.9560916655934633,2.9560916655934633,4.917493813737112,36400.0,0.0,1.1371569567252002,1.1371569567252002,0.0,1.0023908527069096,1.0023908527069096,0.0,2.13954780943211,2.13954780943211,36400.0,-8.63143106025158e-05,-8.63143106025158e-05,-0.00013383006895552975,-0.00013383006895552975,-0.00022014437955804555,-0.00022014437955804555,-0.00022014437955804555,1,0,5.136499215070644,0.0,100.0,0.0,50.0,0.0,0.0,0.015393804002589986,0.015393804002589986,0.0,0.0,0.0,0.0,0.0,0.0,0.0,50.0,43.0,50.0,50.0,0.0,0.0,49.99999999999999,8333333.333333336,166666.6666666667,166666.66666666674,25.0,0.25,0.0,0.0,0.0,0.0,0.0,4.222988093704948,63.3,166666.6666666667,166666.66666666674,58.39460923948128,0.0,31.44325112895145,0.0,1,44.91893018421636,0.0,7.601378568668906,19.890324280916087,0.0,0.0,0.0,0.0,0.0,0.0,0.0,291.79876641705204,0.0,0.0,0.0,50.0,0.0,153.93804002589985,-0.10000000000047748,0.0,10000.0,153.93804002589985,0.0,14.0,0.015393804002589986,50.0,10000.0,153.93804002589985,0.0,14.0,0.015393804002589986,50.0,10000.0,153.93804002589985,0.0,14.0,0.015393804002589986,50.0,43.982297150257104,0.0,10000.0,153.93804002589985,0.0,1.0,1.0,0.846473763521592
4268,5548,19,S32-14-3,28,0,Rapport des essais: de tirants sous dÃ©formation imposÃ©e de courte durÃ©e,1993,0,Switzerland,Ã‰cole Polytechnique FÃ©dÃ©rale de Lausanne,Construction Materials Laboratory,"Bicher Farra, Jean-Paul Jaccoud",1150.0,1150.0,1000.0,1000.0,100.0,100,"[2,7,6]","[6,7,15]",60.0,"[0,21,0]",0,63.3,"[1,160x320,0]","[7,28,90]",4.222988093704948,"[1,160x320,1]",[28],38220.0,"[1,160x320,2]",[28],"[0,0,0,0,0.41,32,0,Sikament320,0]",196317.0,2,558.2,[14],[50],[1],[43],[0],[0],0.0,0.0,0,0,0.0,0.0,0.0,0,0,[0],[0],[0],[0],[0],2,1a,0,0,2,2,0.0,1,43.25658924727786,0.0,281.0,28,1,0.0,0,0,0,5,0.15,0.0,0.192,186.0,186.0,0,-1,2,0,0,0,10000.0,153.93804002589985,13,0.4,CN,63.3,1.0,55.3,74.39999999999999,4.222988093704948,7.024991162481588,7.024991162481588,5.489884521816433,5.489884521816433,9.132488511226065,9.132488511226065,2.9560916655934633,2.9560916655934633,4.917493813737112,36400.0,0.0,1.1371569567252002,1.1371569567252002,0.0,1.0023908527069096,1.0023908527069096,0.0,2.13954780943211,2.13954780943211,36400.0,-8.63143106025158e-05,-8.63143106025158e-05,-0.00013383006895552975,-0.00013383006895552975,-0.00022014437955804555,-0.00022014437955804555,-0.00022014437955804555,1,0,5.136499215070644,0.0,100.0,0.0,50.0,0.0,0.0,0.015393804002589986,0.015393804002589986,0.0,0.0,0.0,0.0,0.0,0.0,0.0,50.0,43.0,50.0,50.0,0.0,0.0,49.99999999999999,8333333.333333336,166666.6666666667,166666.66666666674,25.0,0.25,0.0,0.0,0.0,0.0,0.0,4.222988093704948,63.3,166666.6666666667,166666.66666666674,58.39460923948128,0.0,31.44325112895145,0.0,1,44.91893018421636,0.0,7.601378568668906,19.890324280916087,0.0,0.0,0.0,0.0,0.0,0.0,0.0,291.79876641705204,0.0,0.0,0.0,50.0,0.0,153.93804002589985,-0.10000000000047748,0.0,10000.0,153.93804002589985,0.0,14.0,0.015393804002589986,50.0,10000.0,153.93804002589985,0.0,14.0,0.015393804002589986,50.0,10000.0,153.93804002589985,0.0,14.0,0.015393804002589986,50.0,43.982297150257104,0.0,10000.0,153.93804002589985,0.0,1.0,1.0,0.9629924192290178
4269,5549,19,S32-14-3,21,0,Rapport des essais: de tirants sous dÃ©formation imposÃ©e de courte durÃ©e,1993,0,Switzerland,Ã‰cole Polytechnique FÃ©dÃ©rale de Lausanne,Construction Materials Laboratory,"Bicher Farra, Jean-Paul Jaccoud",1150.0,1150.0,1000.0,1000.0,100.0,100,"[2,7,6]","[6,7,15]",60.0,"[0,21,0]",0,63.3,"[1,160x320,0]","[7,28,90]",4.222988093704948,"[1,160x320,1]",[28],38220.0,"[1,160x320,2]",[28],"[0,0,0,0,0.41,32,0,Sikament320,0]",196317.0,2,558.2,[14],[50],[1],[43],[0],[0],0.0,0.0,0,0,0.0,0.0,0.0,0,0,[0],[0],[0],[0],[0],2,1a,0,0,2,2,0.0,1,34.78999704585336,0.0,226.0,28,1,0.0,0,0,0,4,0.11,0.0,0.118,222.0,222.0,0,-1,2,0,0,0,10000.0,153.93804002589985,13,0.4,CN,63.3,1.0,55.3,74.39999999999999,4.222988093704948,7.024991162481588,7.024991162481588,5.489884521816433,5.489884521816433,9.132488511226065,9.132488511226065,2.9560916655934633,2.9560916655934633,4.917493813737112,36400.0,0.0,1.1371569567252002,1.1371569567252002,0.0,1.0023908527069096,1.0023908527069096,0.0,2.13954780943211,2.13954780943211,36400.0,-8.63143106025158e-05,-8.63143106025158e-05,-0.00013383006895552975,-0.00013383006895552975,-0.00022014437955804555,-0.00022014437955804555,-0.00022014437955804555,1,0,5.136499215070644,0.0,100.0,0.0,50.0,0.0,0.0,0.015393804002589986,0.015393804002589986,0.0,0.0,0.0,0.0,0.0,0.0,0.0,50.0,43.0,50.0,50.0,0.0,0.0,49.99999999999999,8333333.333333336,166666.6666666667,166666.66666666674,25.0,0.25,0.0,0.0,0.0,0.0,0.0,4.222988093704948,63.3,166666.6666666667,166666.66666666674,58.39460923948128,0.0,31.44325112895145,0.0,1,44.91893018421636,0.0,7.601378568668906,19.890324280916087,0.0,0.0,0.0,0.0,0.0,0.0,0.0,291.79876641705204,0.0,0.0,0.0,50.0,0.0,153.93804002589985,-0.10000000000047748,0.0,10000.0,153.93804002589985,0.0,14.0,0.015393804002589986,50.0,10000.0,153.93804002589985,0.0,14.0,0.015393804002589986,50.0,10000.0,153.93804002589985,0.0,14.0,0.015393804002589986,50.0,43.982297150257104,0.0,10000.0,153.93804002589985,0.0,1.0,1.0,0.7745063585258292
4271,5551,19,S32-14-3,29,0,Rapport des essais: de tirants sous dÃ©formation imposÃ©e de courte durÃ©e,1993,0,Switzerland,Ã‰cole Polytechnique FÃ©dÃ©rale de Lausanne,Construction Materials Laboratory,"Bicher Farra, Jean-Paul Jaccoud",1150.0,1150.0,1000.0,1000.0,100.0,100,"[2,7,6]","[6,7,15]",60.0,"[0,21,0]",0,63.3,"[1,160x320,0]","[7,28,90]",4.222988093704948,"[1,160x320,1]",[28],38220.0,"[1,160x320,2]",[28],"[0,0,0,0,0.41,32,0,Sikament320,0]",196317.0,2,558.2,[14],[50],[1],[43],[0],[0],0.0,0.0,0,0,0.0,0.0,0.0,0,0,[0],[0],[0],[0],[0],2,1a,0,0,2,2,0.0,1,45.257783767614555,0.0,294.0,28,1,0.0,0,0,0,6,0.14,0.0,0.14,158.0,158.0,0,-1,2,0,0,0,10000.0,153.93804002589985,13,0.4,CN,63.3,1.0,55.3,74.39999999999999,4.222988093704948,7.024991162481588,7.024991162481588,5.489884521816433,5.489884521816433,9.132488511226065,9.132488511226065,2.9560916655934633,2.9560916655934633,4.917493813737112,36400.0,0.0,1.1371569567252002,1.1371569567252002,0.0,1.0023908527069096,1.0023908527069096,0.0,2.13954780943211,2.13954780943211,36400.0,-8.63143106025158e-05,-8.63143106025158e-05,-0.00013383006895552975,-0.00013383006895552975,-0.00022014437955804555,-0.00022014437955804555,-0.00022014437955804555,1,0,5.136499215070644,0.0,100.0,0.0,50.0,0.0,0.0,0.015393804002589986,0.015393804002589986,0.0,0.0,0.0,0.0,0.0,0.0,0.0,50.0,43.0,50.0,50.0,0.0,0.0,49.99999999999999,8333333.333333336,166666.6666666667,166666.66666666674,25.0,0.25,0.0,0.0,0.0,0.0,0.0,4.222988093704948,63.3,166666.6666666667,166666.66666666674,58.39460923948128,0.0,31.44325112895145,0.0,1,44.91893018421636,0.0,7.601378568668906,19.890324280916087,0.0,0.0,0.0,0.0,0.0,0.0,0.0,291.79876641705204,0.0,0.0,0.0,50.0,0.0,153.93804002589985,-0.10000000000047748,0.0,10000.0,153.93804002589985,0.0,14.0,0.015393804002589986,50.0,10000.0,153.93804002589985,0.0,14.0,0.015393804002589986,50.0,10000.0,153.93804002589985,0.0,14.0,0.015393804002589986,50.0,43.982297150257104,0.0,10000.0,153.93804002589985,0.0,1.0,1.0,1.0075436699406806
4272,5552,19,S32-14-3,27,0,Rapport des essais: de tirants sous dÃ©formation imposÃ©e de courte durÃ©e,1993,0,Switzerland,Ã‰cole Polytechnique FÃ©dÃ©rale de Lausanne,Construction Materials Laboratory,"Bicher Farra, Jean-Paul Jaccoud",1150.0,1150.0,1000.0,1000.0,100.0,100,"[2,7,6]","[6,7,15]",60.0,"[0,21,0]",0,63.3,"[1,160x320,0]","[7,28,90]",4.222988093704948,"[1,160x320,1]",[28],38220.0,"[1,160x320,2]",[28],"[0,0,0,0,0.41,32,0,Sikament320,0]",196317.0,2,558.2,[14],[50],[1],[43],[0],[0],0.0,0.0,0,0,0.0,0.0,0.0,0,0,[0],[0],[0],[0],[0],2,1a,0,0,2,2,0.0,1,37.71481980634546,0.0,245.0,28,1,0.0,0,0,0,5,0.12,0.0,0.152,185.0,185.0,0,-1,2,0,0,0,10000.0,153.93804002589985,13,0.4,CN,63.3,1.0,55.3,74.39999999999999,4.222988093704948,7.024991162481588,7.024991162481588,5.489884521816433,5.489884521816433,9.132488511226065,9.132488511226065,2.9560916655934633,2.9560916655934633,4.917493813737112,36400.0,0.0,1.1371569567252002,1.1371569567252002,0.0,1.0023908527069096,1.0023908527069096,0.0,2.13954780943211,2.13954780943211,36400.0,-8.63143106025158e-05,-8.63143106025158e-05,-0.00013383006895552975,-0.00013383006895552975,-0.00022014437955804555,-0.00022014437955804555,-0.00022014437955804555,1,0,5.136499215070644,0.0,100.0,0.0,50.0,0.0,0.0,0.015393804002589986,0.015393804002589986,0.0,0.0,0.0,0.0,0.0,0.0,0.0,50.0,43.0,50.0,50.0,0.0,0.0,49.99999999999999,8333333.333333336,166666.6666666667,166666.66666666674,25.0,0.25,0.0,0.0,0.0,0.0,0.0,4.222988093704948,63.3,166666.6666666667,166666.66666666674,58.39460923948128,0.0,31.44325112895145,0.0,1,44.91893018421636,0.0,7.601378568668906,19.890324280916087,0.0,0.0,0.0,0.0,0.0,0.0,0.0,291.79876641705204,0.0,0.0,0.0,50.0,0.0,153.93804002589985,-0.10000000000047748,0.0,10000.0,153.93804002589985,0.0,14.0,0.015393804002589986,50.0,10000.0,153.93804002589985,0.0,14.0,0.015393804002589986,50.0,10000.0,153.93804002589985,0.0,14.0,0.015393804002589986,50.0,43.982297150257104,0.0,10000.0,153.93804002589985,0.0,1.0,1.0,0.839619724950567
4285,5565,19,S32-20-1,27,0,Rapport des essais: de tirants sous dÃ©formation imposÃ©e de courte durÃ©e,1993,0,Switzerland,Ã‰cole Polytechnique FÃ©dÃ©rale de Lausanne,Construction Materials Laboratory,"Bicher Farra, Jean-Paul Jaccoud",1150.0,1150.0,1000.0,1000.0,100.0,100,"[2,7,6]","[6,7,15]",60.0,"[0,21,0]",0,63.3,"[1,160x320,0]","[7,28,90]",4.222988093704948,"[1,160x320,1]",[28],38220.0,"[1,160x320,2]",[28],"[0,0,0,0,0.41,32,0,Sikament320,0]",197500.0,2,531.6,[20],[50],[1],[40],[0],[0],0.0,0.0,0,0,0.0,0.0,0.0,0,0,[0],[0],[0],[0],[0],2,1a,0,0,2,2,0.0,1,68.4867198482575,0.0,218.0,28,1,0.0,0,0,0,5,0.14,0.0,0.17,180.0,274.8792231777053,0,-1,2,0,0,0,10000.0,314.1592653589793,13,0.4,CN,63.3,1.0,55.3,74.39999999999999,4.222988093704948,7.024991162481588,7.024991162481588,5.489884521816433,5.489884521816433,9.132488511226065,9.132488511226065,2.9560916655934633,2.9560916655934633,4.917493813737112,36400.0,0.0,1.1371569567252002,1.1371569567252002,0.0,1.0023908527069096,1.0023908527069096,0.0,2.13954780943211,2.13954780943211,36400.0,-8.63143106025158e-05,-8.63143106025158e-05,-0.00013383006895552975,-0.00013383006895552975,-0.00022014437955804555,-0.00022014437955804555,-0.00022014437955804555,1,0,5.1674515960230245,0.0,100.0,0.0,50.0,0.0,0.0,0.031415926535897934,0.031415926535897934,0.0,0.0,0.0,0.0,0.0,0.0,0.0,50.0,40.0,50.0,50.0,0.0,0.0,49.99999999999999,8333333.333333336,166666.6666666667,166666.66666666674,25.0,0.25,0.0,0.0,0.0,0.0,0.0,4.222988093704948,63.3,166666.6666666667,166666.66666666674,62.08644101882251,0.0,33.43116054859673,0.0,2,47.758800783709624,0.0,7.601378568668906,19.890324280916087,0.0,0.0,0.0,0.0,0.0,0.0,0.0,152.02098441736942,0.0,0.0,0.0,50.0,0.0,314.1592653589793,-0.10000000000047748,0.0,10000.0,314.1592653589793,0.0,20.0,0.031415926535897934,50.0,10000.0,314.1592653589793,0.0,20.0,0.031415926535897934,50.0,10000.0,314.1592653589793,0.0,20.0,0.031415926535897934,50.0,62.83185307179586,0.0,10000.0,314.1592653589793,0.0,0.6548330496540755,0.794729632954149,1.4340125531715213
4290,5570,19,S32-20-1,28,0,Rapport des essais: de tirants sous dÃ©formation imposÃ©e de courte durÃ©e,1993,0,Switzerland,Ã‰cole Polytechnique FÃ©dÃ©rale de Lausanne,Construction Materials Laboratory,"Bicher Farra, Jean-Paul Jaccoud",1150.0,1150.0,1000.0,1000.0,100.0,100,"[2,7,6]","[6,7,15]",60.0,"[0,21,0]",0,63.3,"[1,160x320,0]","[7,28,90]",4.222988093704948,"[1,160x320,1]",[28],38220.0,"[1,160x320,2]",[28],"[0,0,0,0,0.41,32,0,Sikament320,0]",197500.0,2,531.6,[20],[50],[1],[40],[0],[0],0.0,0.0,0,0,0.0,0.0,0.0,0,0,[0],[0],[0],[0],[0],2,1a,0,0,2,2,0.0,1,74.14158662471911,0.0,235.99999999999997,28,1,0.0,0,0,0,5,0.16,0.0,0.198,180.0,285.47942432471973,0,-1,2,0,0,0,10000.0,314.1592653589793,13,0.4,CN,63.3,1.0,55.3,74.39999999999999,4.222988093704948,7.024991162481588,7.024991162481588,5.489884521816433,5.489884521816433,9.132488511226065,9.132488511226065,2.9560916655934633,2.9560916655934633,4.917493813737112,36400.0,0.0,1.1371569567252002,1.1371569567252002,0.0,1.0023908527069096,1.0023908527069096,0.0,2.13954780943211,2.13954780943211,36400.0,-8.63143106025158e-05,-8.63143106025158e-05,-0.00013383006895552975,-0.00013383006895552975,-0.00022014437955804555,-0.00022014437955804555,-0.00022014437955804555,1,0,5.1674515960230245,0.0,100.0,0.0,50.0,0.0,0.0,0.031415926535897934,0.031415926535897934,0.0,0.0,0.0,0.0,0.0,0.0,0.0,50.0,40.0,50.0,50.0,0.0,0.0,49.99999999999999,8333333.333333336,166666.6666666667,166666.66666666674,25.0,0.25,0.0,0.0,0.0,0.0,0.0,4.222988093704948,63.3,166666.6666666667,166666.66666666674,62.08644101882251,0.0,33.43116054859673,0.0,2,47.758800783709624,0.0,7.601378568668906,19.890324280916087,0.0,0.0,0.0,0.0,0.0,0.0,0.0,152.02098441736942,0.0,0.0,0.0,50.0,0.0,314.1592653589793,-0.10000000000047748,0.0,10000.0,314.1592653589793,0.0,20.0,0.031415926535897934,50.0,10000.0,314.1592653589793,0.0,20.0,0.031415926535897934,50.0,10000.0,314.1592653589793,0.0,20.0,0.031415926535897934,50.0,62.83185307179586,0.0,10000.0,314.1592653589793,0.0,0.6305182954105242,0.7569763865486525,1.5524172593966927
4295,5575,19,S32-20-1,25,0,Rapport des essais: de tirants sous dÃ©formation imposÃ©e de courte durÃ©e,1993,0,Switzerland,Ã‰cole Polytechnique FÃ©dÃ©rale de Lausanne,Construction Materials Laboratory,"Bicher Farra, Jean-Paul Jaccoud",1150.0,1150.0,1000.0,1000.0,100.0,100,"[2,7,6]","[6,7,15]",60.0,"[0,21,0]",0,63.3,"[1,160x320,0]","[7,28,90]",4.222988093704948,"[1,160x320,1]",[28],38220.0,"[1,160x320,2]",[28],"[0,0,0,0,0.41,32,0,Sikament320,0]",197500.0,2,531.6,[20],[50],[1],[40],[0],[0],0.0,0.0,0,0,0.0,0.0,0.0,0,0,[0],[0],[0],[0],[0],2,1a,0,0,2,2,0.0,1,50.57964172279567,0.0,161.0,28,1,0.0,0,0,0,5,0.09,0.0,0.123,176.0,176.0,0,-1,2,0,0,0,10000.0,314.1592653589793,13,0.4,CN,63.3,1.0,55.3,74.39999999999999,4.222988093704948,7.024991162481588,7.024991162481588,5.489884521816433,5.489884521816433,9.132488511226065,9.132488511226065,2.9560916655934633,2.9560916655934633,4.917493813737112,36400.0,0.0,1.1371569567252002,1.1371569567252002,0.0,1.0023908527069096,1.0023908527069096,0.0,2.13954780943211,2.13954780943211,36400.0,-8.63143106025158e-05,-8.63143106025158e-05,-0.00013383006895552975,-0.00013383006895552975,-0.00022014437955804555,-0.00022014437955804555,-0.00022014437955804555,1,0,5.1674515960230245,0.0,100.0,0.0,50.0,0.0,0.0,0.031415926535897934,0.031415926535897934,0.0,0.0,0.0,0.0,0.0,0.0,0.0,50.0,40.0,50.0,50.0,0.0,0.0,49.99999999999999,8333333.333333336,166666.6666666667,166666.66666666674,25.0,0.25,0.0,0.0,0.0,0.0,0.0,4.222988093704948,63.3,166666.6666666667,166666.66666666674,62.08644101882251,0.0,33.43116054859673,0.0,1,47.758800783709624,0.0,7.601378568668906,19.890324280916087,0.0,0.0,0.0,0.0,0.0,0.0,0.0,152.02098441736942,0.0,0.0,0.0,50.0,0.0,314.1592653589793,-0.10000000000047748,0.0,10000.0,314.1592653589793,0.0,20.0,0.031415926535897934,50.0,10000.0,314.1592653589793,0.0,20.0,0.031415926535897934,50.0,10000.0,314.1592653589793,0.0,20.0,0.031415926535897934,50.0,62.83185307179586,0.0,10000.0,314.1592653589793,0.0,1.0,1.0,1.0590643167918117
4296,5576,19,S32-20-1,26,0,Rapport des essais: de tirants sous dÃ©formation imposÃ©e de courte durÃ©e,1993,0,Switzerland,Ã‰cole Polytechnique FÃ©dÃ©rale de Lausanne,Construction Materials Laboratory,"Bicher Farra, Jean-Paul Jaccoud",1150.0,1150.0,1000.0,1000.0,100.0,100,"[2,7,6]","[6,7,15]",60.0,"[0,21,0]",0,63.3,"[1,160x320,0]","[7,28,90]",4.222988093704948,"[1,160x320,1]",[28],38220.0,"[1,160x320,2]",[28],"[0,0,0,0,0.41,32,0,Sikament320,0]",197500.0,2,531.6,[20],[50],[1],[40],[0],[0],0.0,0.0,0,0,0.0,0.0,0.0,0,0,[0],[0],[0],[0],[0],2,1a,0,0,2,2,0.0,1,57.49114556069321,0.0,183.0,28,1,0.0,0,0,0,5,0.11,0.0,0.135,177.0,177.0,0,-1,2,0,0,0,10000.0,314.1592653589793,13,0.4,CN,63.3,1.0,55.3,74.39999999999999,4.222988093704948,7.024991162481588,7.024991162481588,5.489884521816433,5.489884521816433,9.132488511226065,9.132488511226065,2.9560916655934633,2.9560916655934633,4.917493813737112,36400.0,0.0,1.1371569567252002,1.1371569567252002,0.0,1.0023908527069096,1.0023908527069096,0.0,2.13954780943211,2.13954780943211,36400.0,-8.63143106025158e-05,-8.63143106025158e-05,-0.00013383006895552975,-0.00013383006895552975,-0.00022014437955804555,-0.00022014437955804555,-0.00022014437955804555,1,0,5.1674515960230245,0.0,100.0,0.0,50.0,0.0,0.0,0.031415926535897934,0.031415926535897934,0.0,0.0,0.0,0.0,0.0,0.0,0.0,50.0,40.0,50.0,50.0,0.0,0.0,49.99999999999999,8333333.333333336,166666.6666666667,166666.66666666674,25.0,0.25,0.0,0.0,0.0,0.0,0.0,4.222988093704948,63.3,166666.6666666667,166666.66666666674,62.08644101882251,0.0,33.43116054859673,0.0,1,47.758800783709624,0.0,7.601378568668906,19.890324280916087,0.0,0.0,0.0,0.0,0.0,0.0,0.0,152.02098441736942,0.0,0.0,0.0,50.0,0.0,314.1592653589793,-0.10000000000047748,0.0,10000.0,314.1592653589793,0.0,20.0,0.031415926535897934,50.0,10000.0,314.1592653589793,0.0,20.0,0.031415926535897934,50.0,10000.0,314.1592653589793,0.0,20.0,0.031415926535897934,50.0,62.83185307179586,0.0,10000.0,314.1592653589793,0.0,1.0,1.0,1.20378117995591
4310,5590,19,S32-20-2,31,0,Rapport des essais: de tirants sous dÃ©formation imposÃ©e de courte durÃ©e,1993,0,Switzerland,Ã‰cole Polytechnique FÃ©dÃ©rale de Lausanne,Construction Materials Laboratory,"Bicher Farra, Jean-Paul Jaccoud",1150.0,1150.0,1000.0,1000.0,100.0,100,"[2,7,6]","[6,7,15]",60.0,"[0,21,0]",0,63.3,"[1,160x320,0]","[7,28,90]",4.222988093704948,"[1,160x320,1]",[28],38220.0,"[1,160x320,2]",[28],"[0,0,0,0,0.41,32,0,Sikament320,0]",197500.0,2,531.6,[20],[50],[1],[40],[0],[0],0.0,0.0,0,0,0.0,0.0,0.0,0,0,[0],[0],[0],[0],[0],2,1a,0,0,2,2,0.0,1,63.14601233715485,0.0,201.0,28,1,0.0,0,0,0,7,0.11,0.0,0.168,135.0,196.7948144370947,0,-1,2,0,0,0,10000.0,314.1592653589793,13,0.4,CN,63.3,1.0,55.3,74.39999999999999,4.222988093704948,7.024991162481588,7.024991162481588,5.489884521816433,5.489884521816433,9.132488511226065,9.132488511226065,2.9560916655934633,2.9560916655934633,4.917493813737112,36400.0,0.0,1.1371569567252002,1.1371569567252002,0.0,1.0023908527069096,1.0023908527069096,0.0,2.13954780943211,2.13954780943211,36400.0,-8.63143106025158e-05,-8.63143106025158e-05,-0.00013383006895552975,-0.00013383006895552975,-0.00022014437955804555,-0.00022014437955804555,-0.00022014437955804555,1,0,5.1674515960230245,0.0,100.0,0.0,50.0,0.0,0.0,0.031415926535897934,0.031415926535897934,0.0,0.0,0.0,0.0,0.0,0.0,0.0,50.0,40.0,50.0,50.0,0.0,0.0,49.99999999999999,8333333.333333336,166666.6666666667,166666.66666666674,25.0,0.25,0.0,0.0,0.0,0.0,0.0,4.222988093704948,63.3,166666.6666666667,166666.66666666674,62.08644101882251,0.0,33.43116054859673,0.0,2,47.758800783709624,0.0,7.601378568668906,19.890324280916087,0.0,0.0,0.0,0.0,0.0,0.0,0.0,152.02098441736942,0.0,0.0,0.0,50.0,0.0,314.1592653589793,-0.10000000000047748,0.0,10000.0,314.1592653589793,0.0,20.0,0.031415926535897934,50.0,10000.0,314.1592653589793,0.0,20.0,0.031415926535897934,50.0,10000.0,314.1592653589793,0.0,20.0,0.031415926535897934,50.0,62.83185307179586,0.0,10000.0,314.1592653589793,0.0,0.685993685281543,0.8397303559487005,1.3221858861810818
4315,5595,19,S32-20-2,28,0,Rapport des essais: de tirants sous dÃ©formation imposÃ©e de courte durÃ©e,1993,0,Switzerland,Ã‰cole Polytechnique FÃ©dÃ©rale de Lausanne,Construction Materials Laboratory,"Bicher Farra, Jean-Paul Jaccoud",1150.0,1150.0,1000.0,1000.0,100.0,100,"[2,7,6]","[6,7,15]",60.0,"[0,21,0]",0,63.3,"[1,160x320,0]","[7,28,90]",4.222988093704948,"[1,160x320,1]",[28],38220.0,"[1,160x320,2]",[28],"[0,0,0,0,0.41,32,0,Sikament320,0]",197500.0,2,531.6,[20],[50],[1],[40],[0],[0],0.0,0.0,0,0,0.0,0.0,0.0,0,0,[0],[0],[0],[0],[0],2,1a,0,0,2,2,0.0,1,51.207960253513626,0.0,163.0,28,1,0.0,0,0,0,7,0.07,0.0,0.123,133.0,176.0,0,-1,2,0,0,0,10000.0,314.1592653589793,13,0.4,CN,63.3,1.0,55.3,74.39999999999999,4.222988093704948,7.024991162481588,7.024991162481588,5.489884521816433,5.489884521816433,9.132488511226065,9.132488511226065,2.9560916655934633,2.9560916655934633,4.917493813737112,36400.0,0.0,1.1371569567252002,1.1371569567252002,0.0,1.0023908527069096,1.0023908527069096,0.0,2.13954780943211,2.13954780943211,36400.0,-8.63143106025158e-05,-8.63143106025158e-05,-0.00013383006895552975,-0.00013383006895552975,-0.00022014437955804555,-0.00022014437955804555,-0.00022014437955804555,1,0,5.1674515960230245,0.0,100.0,0.0,50.0,0.0,0.0,0.031415926535897934,0.031415926535897934,0.0,0.0,0.0,0.0,0.0,0.0,0.0,50.0,40.0,50.0,50.0,0.0,0.0,49.99999999999999,8333333.333333336,166666.6666666667,166666.66666666674,25.0,0.25,0.0,0.0,0.0,0.0,0.0,4.222988093704948,63.3,166666.6666666667,166666.66666666674,62.08644101882251,0.0,33.43116054859673,0.0,1,47.758800783709624,0.0,7.601378568668906,19.890324280916087,0.0,0.0,0.0,0.0,0.0,0.0,0.0,152.02098441736942,0.0,0.0,0.0,50.0,0.0,314.1592653589793,-0.10000000000047748,0.0,10000.0,314.1592653589793,0.0,20.0,0.031415926535897934,50.0,10000.0,314.1592653589793,0.0,20.0,0.031415926535897934,50.0,10000.0,314.1592653589793,0.0,20.0,0.031415926535897934,50.0,62.83185307179586,0.0,10000.0,314.1592653589793,0.0,1.0,1.0,1.072220395261275
4319,5599,19,S32-20-2,30,0,Rapport des essais: de tirants sous dÃ©formation imposÃ©e de courte durÃ©e,1993,0,Switzerland,Ã‰cole Polytechnique FÃ©dÃ©rale de Lausanne,Construction Materials Laboratory,"Bicher Farra, Jean-Paul Jaccoud",1150.0,1150.0,1000.0,1000.0,100.0,100,"[2,7,6]","[6,7,15]",60.0,"[0,21,0]",0,63.3,"[1,160x320,0]","[7,28,90]",4.222988093704948,"[1,160x320,1]",[28],38220.0,"[1,160x320,2]",[28],"[0,0,0,0,0.41,32,0,Sikament320,0]",197500.0,2,531.6,[20],[50],[1],[40],[0],[0],0.0,0.0,0,0,0.0,0.0,0.0,0,0,[0],[0],[0],[0],[0],2,1a,0,0,2,2,0.0,1,50.89380098815465,0.0,162.0,28,1,0.0,0,0,0,7,0.08,0.0,0.123,134.0,176.0,0,-1,2,0,0,0,10000.0,314.1592653589793,13,0.4,CN,63.3,1.0,55.3,74.39999999999999,4.222988093704948,7.024991162481588,7.024991162481588,5.489884521816433,5.489884521816433,9.132488511226065,9.132488511226065,2.9560916655934633,2.9560916655934633,4.917493813737112,36400.0,0.0,1.1371569567252002,1.1371569567252002,0.0,1.0023908527069096,1.0023908527069096,0.0,2.13954780943211,2.13954780943211,36400.0,-8.63143106025158e-05,-8.63143106025158e-05,-0.00013383006895552975,-0.00013383006895552975,-0.00022014437955804555,-0.00022014437955804555,-0.00022014437955804555,1,0,5.1674515960230245,0.0,100.0,0.0,50.0,0.0,0.0,0.031415926535897934,0.031415926535897934,0.0,0.0,0.0,0.0,0.0,0.0,0.0,50.0,40.0,50.0,50.0,0.0,0.0,49.99999999999999,8333333.333333336,166666.6666666667,166666.66666666674,25.0,0.25,0.0,0.0,0.0,0.0,0.0,4.222988093704948,63.3,166666.6666666667,166666.66666666674,62.08644101882251,0.0,33.43116054859673,0.0,1,47.758800783709624,0.0,7.601378568668906,19.890324280916087,0.0,0.0,0.0,0.0,0.0,0.0,0.0,152.02098441736942,0.0,0.0,0.0,50.0,0.0,314.1592653589793,-0.10000000000047748,0.0,10000.0,314.1592653589793,0.0,20.0,0.031415926535897934,50.0,10000.0,314.1592653589793,0.0,20.0,0.031415926535897934,50.0,10000.0,314.1592653589793,0.0,20.0,0.031415926535897934,50.0,62.83185307179586,0.0,10000.0,314.1592653589793,0.0,1.0,1.0,1.0656423560265433
4322,5602,19,S32-20-2,32,0,Rapport des essais: de tirants sous dÃ©formation imposÃ©e de courte durÃ©e,1993,0,Switzerland,Ã‰cole Polytechnique FÃ©dÃ©rale de Lausanne,Construction Materials Laboratory,"Bicher Farra, Jean-Paul Jaccoud",1150.0,1150.0,1000.0,1000.0,100.0,100,"[2,7,6]","[6,7,15]",60.0,"[0,21,0]",0,63.3,"[1,160x320,0]","[7,28,90]",4.222988093704948,"[1,160x320,1]",[28],38220.0,"[1,160x320,2]",[28],"[0,0,0,0,0.41,32,0,Sikament320,0]",197500.0,2,531.6,[20],[50],[1],[40],[0],[0],0.0,0.0,0,0,0.0,0.0,0.0,0,0,[0],[0],[0],[0],[0],2,1a,0,0,2,2,0.0,1,67.85840131753953,0.0,216.0,28,1,0.0,0,0,0,7,0.12,0.0,0.195,135.0,205.1636794816948,0,-1,2,0,0,0,10000.0,314.1592653589793,13,0.4,CN,63.3,1.0,55.3,74.39999999999999,4.222988093704948,7.024991162481588,7.024991162481588,5.489884521816433,5.489884521816433,9.132488511226065,9.132488511226065,2.9560916655934633,2.9560916655934633,4.917493813737112,36400.0,0.0,1.1371569567252002,1.1371569567252002,0.0,1.0023908527069096,1.0023908527069096,0.0,2.13954780943211,2.13954780943211,36400.0,-8.63143106025158e-05,-8.63143106025158e-05,-0.00013383006895552975,-0.00013383006895552975,-0.00022014437955804555,-0.00022014437955804555,-0.00022014437955804555,1,0,5.1674515960230245,0.0,100.0,0.0,50.0,0.0,0.0,0.031415926535897934,0.031415926535897934,0.0,0.0,0.0,0.0,0.0,0.0,0.0,50.0,40.0,50.0,50.0,0.0,0.0,49.99999999999999,8333333.333333336,166666.6666666667,166666.66666666674,25.0,0.25,0.0,0.0,0.0,0.0,0.0,4.222988093704948,63.3,166666.6666666667,166666.66666666674,62.08644101882251,0.0,33.43116054859673,0.0,2,47.758800783709624,0.0,7.601378568668906,19.890324280916087,0.0,0.0,0.0,0.0,0.0,0.0,0.0,152.02098441736942,0.0,0.0,0.0,50.0,0.0,314.1592653589793,-0.10000000000047748,0.0,10000.0,314.1592653589793,0.0,20.0,0.031415926535897934,50.0,10000.0,314.1592653589793,0.0,20.0,0.031415926535897934,50.0,10000.0,314.1592653589793,0.0,20.0,0.031415926535897934,50.0,62.83185307179586,0.0,10000.0,314.1592653589793,0.0,0.6580112052047937,0.7994991703896562,1.4208564747020578
4327,5607,19,S32-20-2,33,0,Rapport des essais: de tirants sous dÃ©formation imposÃ©e de courte durÃ©e,1993,0,Switzerland,Ã‰cole Polytechnique FÃ©dÃ©rale de Lausanne,Construction Materials Laboratory,"Bicher Farra, Jean-Paul Jaccoud",1150.0,1150.0,1000.0,1000.0,100.0,100,"[2,7,6]","[6,7,15]",60.0,"[0,21,0]",0,63.3,"[1,160x320,0]","[7,28,90]",4.222988093704948,"[1,160x320,1]",[28],38220.0,"[1,160x320,2]",[28],"[0,0,0,0,0.41,32,0,Sikament320,0]",197500.0,2,531.6,[20],[50],[1],[40],[0],[0],0.0,0.0,0,0,0.0,0.0,0.0,0,0,[0],[0],[0],[0],[0],2,1a,0,0,2,2,0.0,1,74.14158662471911,0.0,235.99999999999997,28,1,0.0,0,0,0,7,0.14,0.0,0.198,135.0,285.47942432471973,0,-1,2,0,0,0,10000.0,314.1592653589793,13,0.4,CN,63.3,1.0,55.3,74.39999999999999,4.222988093704948,7.024991162481588,7.024991162481588,5.489884521816433,5.489884521816433,9.132488511226065,9.132488511226065,2.9560916655934633,2.9560916655934633,4.917493813737112,36400.0,0.0,1.1371569567252002,1.1371569567252002,0.0,1.0023908527069096,1.0023908527069096,0.0,2.13954780943211,2.13954780943211,36400.0,-8.63143106025158e-05,-8.63143106025158e-05,-0.00013383006895552975,-0.00013383006895552975,-0.00022014437955804555,-0.00022014437955804555,-0.00022014437955804555,1,0,5.1674515960230245,0.0,100.0,0.0,50.0,0.0,0.0,0.031415926535897934,0.031415926535897934,0.0,0.0,0.0,0.0,0.0,0.0,0.0,50.0,40.0,50.0,50.0,0.0,0.0,49.99999999999999,8333333.333333336,166666.6666666667,166666.66666666674,25.0,0.25,0.0,0.0,0.0,0.0,0.0,4.222988093704948,63.3,166666.6666666667,166666.66666666674,62.08644101882251,0.0,33.43116054859673,0.0,2,47.758800783709624,0.0,7.601378568668906,19.890324280916087,0.0,0.0,0.0,0.0,0.0,0.0,0.0,152.02098441736942,0.0,0.0,0.0,50.0,0.0,314.1592653589793,-0.10000000000047748,0.0,10000.0,314.1592653589793,0.0,20.0,0.031415926535897934,50.0,10000.0,314.1592653589793,0.0,20.0,0.031415926535897934,50.0,10000.0,314.1592653589793,0.0,20.0,0.031415926535897934,50.0,62.83185307179586,0.0,10000.0,314.1592653589793,0.0,0.6305182954105242,0.7569763865486525,1.5524172593966927
4340,5620,19,S32-20-3,35,0,Rapport des essais: de tirants sous dÃ©formation imposÃ©e de courte durÃ©e,1993,0,Switzerland,Ã‰cole Polytechnique FÃ©dÃ©rale de Lausanne,Construction Materials Laboratory,"Bicher Farra, Jean-Paul Jaccoud",1150.0,1150.0,1000.0,1000.0,100.0,100,"[2,7,6]","[6,7,15]",60.0,"[0,21,0]",0,63.3,"[1,160x320,0]","[7,28,90]",4.222988093704948,"[1,160x320,1]",[28],38220.0,"[1,160x320,2]",[28],"[0,0,0,0,0.41,32,0,Sikament320,0]",197500.0,2,531.6,[20],[50],[1],[40],[0],[0],0.0,0.0,0,0,0.0,0.0,0.0,0,0,[0],[0],[0],[0],[0],2,1a,0,0,2,2,0.0,1,72.25663103256524,0.0,230.0,28,1,0.0,0,0,0,7,0.14,0.0,0.18,135.0,211.6451865651615,0,-1,2,0,0,0,10000.0,314.1592653589793,13,0.4,CN,63.3,1.0,55.3,74.39999999999999,4.222988093704948,7.024991162481588,7.024991162481588,5.489884521816433,5.489884521816433,9.132488511226065,9.132488511226065,2.9560916655934633,2.9560916655934633,4.917493813737112,36400.0,0.0,1.1371569567252002,1.1371569567252002,0.0,1.0023908527069096,1.0023908527069096,0.0,2.13954780943211,2.13954780943211,36400.0,-8.63143106025158e-05,-8.63143106025158e-05,-0.00013383006895552975,-0.00013383006895552975,-0.00022014437955804555,-0.00022014437955804555,-0.00022014437955804555,1,0,5.1674515960230245,0.0,100.0,0.0,50.0,0.0,0.0,0.031415926535897934,0.031415926535897934,0.0,0.0,0.0,0.0,0.0,0.0,0.0,50.0,40.0,50.0,50.0,0.0,0.0,49.99999999999999,8333333.333333336,166666.6666666667,166666.66666666674,25.0,0.25,0.0,0.0,0.0,0.0,0.0,4.222988093704948,63.3,166666.6666666667,166666.66666666674,62.08644101882251,0.0,33.43116054859673,0.0,2,47.758800783709624,0.0,7.601378568668906,19.890324280916087,0.0,0.0,0.0,0.0,0.0,0.0,0.0,152.02098441736942,0.0,0.0,0.0,50.0,0.0,314.1592653589793,-0.10000000000047748,0.0,10000.0,314.1592653589793,0.0,20.0,0.031415926535897934,50.0,10000.0,314.1592653589793,0.0,20.0,0.031415926535897934,50.0,10000.0,314.1592653589793,0.0,20.0,0.031415926535897934,50.0,62.83185307179586,0.0,10000.0,314.1592653589793,0.0,0.6378600061307611,0.7686058872388851,1.512949023988302
4345,5625,19,S32-20-3,31,0,Rapport des essais: de tirants sous dÃ©formation imposÃ©e de courte durÃ©e,1993,0,Switzerland,Ã‰cole Polytechnique FÃ©dÃ©rale de Lausanne,Construction Materials Laboratory,"Bicher Farra, Jean-Paul Jaccoud",1150.0,1150.0,1000.0,1000.0,100.0,100,"[2,7,6]","[6,7,15]",60.0,"[0,21,0]",0,63.3,"[1,160x320,0]","[7,28,90]",4.222988093704948,"[1,160x320,1]",[28],38220.0,"[1,160x320,2]",[28],"[0,0,0,0,0.41,32,0,Sikament320,0]",197500.0,2,531.6,[20],[50],[1],[40],[0],[0],0.0,0.0,0,0,0.0,0.0,0.0,0,0,[0],[0],[0],[0],[0],2,1a,0,0,2,2,0.0,1,55.60618996853935,0.0,177.0,28,1,0.0,0,0,0,7,0.09,0.0,0.09,134.0,134.0,0,-1,2,0,0,0,10000.0,314.1592653589793,13,0.4,CN,63.3,1.0,55.3,74.39999999999999,4.222988093704948,7.024991162481588,7.024991162481588,5.489884521816433,5.489884521816433,9.132488511226065,9.132488511226065,2.9560916655934633,2.9560916655934633,4.917493813737112,36400.0,0.0,1.1371569567252002,1.1371569567252002,0.0,1.0023908527069096,1.0023908527069096,0.0,2.13954780943211,2.13954780943211,36400.0,-8.63143106025158e-05,-8.63143106025158e-05,-0.00013383006895552975,-0.00013383006895552975,-0.00022014437955804555,-0.00022014437955804555,-0.00022014437955804555,1,0,5.1674515960230245,0.0,100.0,0.0,50.0,0.0,0.0,0.031415926535897934,0.031415926535897934,0.0,0.0,0.0,0.0,0.0,0.0,0.0,50.0,40.0,50.0,50.0,0.0,0.0,49.99999999999999,8333333.333333336,166666.6666666667,166666.66666666674,25.0,0.25,0.0,0.0,0.0,0.0,0.0,4.222988093704948,63.3,166666.6666666667,166666.66666666674,62.08644101882251,0.0,33.43116054859673,0.0,1,47.758800783709624,0.0,7.601378568668906,19.890324280916087,0.0,0.0,0.0,0.0,0.0,0.0,0.0,152.02098441736942,0.0,0.0,0.0,50.0,0.0,314.1592653589793,-0.10000000000047748,0.0,10000.0,314.1592653589793,0.0,20.0,0.031415926535897934,50.0,10000.0,314.1592653589793,0.0,20.0,0.031415926535897934,50.0,10000.0,314.1592653589793,0.0,20.0,0.031415926535897934,50.0,62.83185307179586,0.0,10000.0,314.1592653589793,0.0,1.0,1.0,1.1643129445475198
4351,5631,19,S32-20-3,32,0,Rapport des essais: de tirants sous dÃ©formation imposÃ©e de courte durÃ©e,1993,0,Switzerland,Ã‰cole Polytechnique FÃ©dÃ©rale de Lausanne,Construction Materials Laboratory,"Bicher Farra, Jean-Paul Jaccoud",1150.0,1150.0,1000.0,1000.0,100.0,100,"[2,7,6]","[6,7,15]",60.0,"[0,21,0]",0,63.3,"[1,160x320,0]","[7,28,90]",4.222988093704948,"[1,160x320,1]",[28],38220.0,"[1,160x320,2]",[28],"[0,0,0,0,0.41,32,0,Sikament320,0]",197500.0,2,531.6,[20],[50],[1],[40],[0],[0],0.0,0.0,0,0,0.0,0.0,0.0,0,0,[0],[0],[0],[0],[0],2,1a,0,0,2,2,0.0,1,52.46459731494955,0.0,167.0,28,1,0.0,0,0,0,7,0.09,0.0,0.144,134.0,134.0,0,-1,2,0,0,0,10000.0,314.1592653589793,13,0.4,CN,63.3,1.0,55.3,74.39999999999999,4.222988093704948,7.024991162481588,7.024991162481588,5.489884521816433,5.489884521816433,9.132488511226065,9.132488511226065,2.9560916655934633,2.9560916655934633,4.917493813737112,36400.0,0.0,1.1371569567252002,1.1371569567252002,0.0,1.0023908527069096,1.0023908527069096,0.0,2.13954780943211,2.13954780943211,36400.0,-8.63143106025158e-05,-8.63143106025158e-05,-0.00013383006895552975,-0.00013383006895552975,-0.00022014437955804555,-0.00022014437955804555,-0.00022014437955804555,1,0,5.1674515960230245,0.0,100.0,0.0,50.0,0.0,0.0,0.031415926535897934,0.031415926535897934,0.0,0.0,0.0,0.0,0.0,0.0,0.0,50.0,40.0,50.0,50.0,0.0,0.0,49.99999999999999,8333333.333333336,166666.6666666667,166666.66666666674,25.0,0.25,0.0,0.0,0.0,0.0,0.0,4.222988093704948,63.3,166666.6666666667,166666.66666666674,62.08644101882251,0.0,33.43116054859673,0.0,1,47.758800783709624,0.0,7.601378568668906,19.890324280916087,0.0,0.0,0.0,0.0,0.0,0.0,0.0,152.02098441736942,0.0,0.0,0.0,50.0,0.0,314.1592653589793,-0.10000000000047748,0.0,10000.0,314.1592653589793,0.0,20.0,0.031415926535897934,50.0,10000.0,314.1592653589793,0.0,20.0,0.031415926535897934,50.0,10000.0,314.1592653589793,0.0,20.0,0.031415926535897934,50.0,62.83185307179586,0.0,10000.0,314.1592653589793,0.0,1.0,1.0,1.0985325522002023
4352,5632,19,S32-20-3,34,0,Rapport des essais: de tirants sous dÃ©formation imposÃ©e de courte durÃ©e,1993,0,Switzerland,Ã‰cole Polytechnique FÃ©dÃ©rale de Lausanne,Construction Materials Laboratory,"Bicher Farra, Jean-Paul Jaccoud",1150.0,1150.0,1000.0,1000.0,100.0,100,"[2,7,6]","[6,7,15]",60.0,"[0,21,0]",0,63.3,"[1,160x320,0]","[7,28,90]",4.222988093704948,"[1,160x320,1]",[28],38220.0,"[1,160x320,2]",[28],"[0,0,0,0,0.41,32,0,Sikament320,0]",197500.0,2,531.6,[20],[50],[1],[40],[0],[0],0.0,0.0,0,0,0.0,0.0,0.0,0,0,[0],[0],[0],[0],[0],2,1a,0,0,2,2,0.0,1,66.28760499074464,0.0,211.00000000000003,28,1,0.0,0,0,0,7,0.12,0.0,0.195,135.0,205.1636794816948,0,-1,2,0,0,0,10000.0,314.1592653589793,13,0.4,CN,63.3,1.0,55.3,74.39999999999999,4.222988093704948,7.024991162481588,7.024991162481588,5.489884521816433,5.489884521816433,9.132488511226065,9.132488511226065,2.9560916655934633,2.9560916655934633,4.917493813737112,36400.0,0.0,1.1371569567252002,1.1371569567252002,0.0,1.0023908527069096,1.0023908527069096,0.0,2.13954780943211,2.13954780943211,36400.0,-8.63143106025158e-05,-8.63143106025158e-05,-0.00013383006895552975,-0.00013383006895552975,-0.00022014437955804555,-0.00022014437955804555,-0.00022014437955804555,1,0,5.1674515960230245,0.0,100.0,0.0,50.0,0.0,0.0,0.031415926535897934,0.031415926535897934,0.0,0.0,0.0,0.0,0.0,0.0,0.0,50.0,40.0,50.0,50.0,0.0,0.0,49.99999999999999,8333333.333333336,166666.6666666667,166666.66666666674,25.0,0.25,0.0,0.0,0.0,0.0,0.0,4.222988093704948,63.3,166666.6666666667,166666.66666666674,62.08644101882251,0.0,33.43116054859673,0.0,2,47.758800783709624,0.0,7.601378568668906,19.890324280916087,0.0,0.0,0.0,0.0,0.0,0.0,0.0,152.02098441736942,0.0,0.0,0.0,50.0,0.0,314.1592653589793,-0.10000000000047748,0.0,10000.0,314.1592653589793,0.0,20.0,0.031415926535897934,50.0,10000.0,314.1592653589793,0.0,20.0,0.031415926535897934,50.0,10000.0,314.1592653589793,0.0,20.0,0.031415926535897934,50.0,62.83185307179586,0.0,10000.0,314.1592653589793,0.0,0.6664711201058018,0.8120009308028019,1.387966278528399
4356,5636,19,S32-20-3,33,0,Rapport des essais: de tirants sous dÃ©formation imposÃ©e de courte durÃ©e,1993,0,Switzerland,Ã‰cole Polytechnique FÃ©dÃ©rale de Lausanne,Construction Materials Laboratory,"Bicher Farra, Jean-Paul Jaccoud",1150.0,1150.0,1000.0,1000.0,100.0,100,"[2,7,6]","[6,7,15]",60.0,"[0,21,0]",0,63.3,"[1,160x320,0]","[7,28,90]",4.222988093704948,"[1,160x320,1]",[28],38220.0,"[1,160x320,2]",[28],"[0,0,0,0,0.41,32,0,Sikament320,0]",197500.0,2,531.6,[20],[50],[1],[40],[0],[0],0.0,0.0,0,0,0.0,0.0,0.0,0,0,[0],[0],[0],[0],[0],2,1a,0,0,2,2,0.0,1,60.94689747964198,0.0,194.0,28,1,0.0,0,0,0,7,0.11,0.0,0.175,135.0,135.0,0,-1,2,0,0,0,10000.0,314.1592653589793,13,0.4,CN,63.3,1.0,55.3,74.39999999999999,4.222988093704948,7.024991162481588,7.024991162481588,5.489884521816433,5.489884521816433,9.132488511226065,9.132488511226065,2.9560916655934633,2.9560916655934633,4.917493813737112,36400.0,0.0,1.1371569567252002,1.1371569567252002,0.0,1.0023908527069096,1.0023908527069096,0.0,2.13954780943211,2.13954780943211,36400.0,-8.63143106025158e-05,-8.63143106025158e-05,-0.00013383006895552975,-0.00013383006895552975,-0.00022014437955804555,-0.00022014437955804555,-0.00022014437955804555,1,0,5.1674515960230245,0.0,100.0,0.0,50.0,0.0,0.0,0.031415926535897934,0.031415926535897934,0.0,0.0,0.0,0.0,0.0,0.0,0.0,50.0,40.0,50.0,50.0,0.0,0.0,49.99999999999999,8333333.333333336,166666.6666666667,166666.66666666674,25.0,0.25,0.0,0.0,0.0,0.0,0.0,4.222988093704948,63.3,166666.6666666667,166666.66666666674,62.08644101882251,0.0,33.43116054859673,0.0,1,47.758800783709624,0.0,7.601378568668906,19.890324280916087,0.0,0.0,0.0,0.0,0.0,0.0,0.0,152.02098441736942,0.0,0.0,0.0,50.0,0.0,314.1592653589793,-0.10000000000047748,0.0,10000.0,314.1592653589793,0.0,20.0,0.031415926535897934,50.0,10000.0,314.1592653589793,0.0,20.0,0.031415926535897934,50.0,10000.0,314.1592653589793,0.0,20.0,0.031415926535897934,50.0,62.83185307179586,0.0,10000.0,314.1592653589793,0.0,1.0,1.0,1.2761396115379593
