Repository: iavdesch/Research

Readme
======

The supporting files are related to the study "A method for determining the performance of formulas for calculating the crack width and spacing in reinforced concrete elements".

The following files are relevant:
Research/Method_comparing_CWFs/Data_processing_for_GitHuB_Final (contains the data processing of the database "Crack width and crack spacing in reinforced and prestressed concrete elements: database")
Research/Method_comparing_CWFs/CWF_analysis_for_GitHuB_Final (contains the evaluation of the different crack width formulas)

File: Method_comparing_CWFs/Datasets_Used/Working_database_no_hordijk_no_initshrink.csv (part 74 of 83)
,ID,EPID,ELID,LOADID,DOI,title,year,journal,country,institution,laboratory,authors,Ltot,Lspan,Lcons,Lmeas,h,b,hc,thc,RH,Temp,pd,fcm,catfcm,tfcm,fctm,catfctm,tfctm,Ecm,catEcm,tEcm,mix,Es,fsr,fy,phi,zs,nbl,clat,phit,st,phiw,sw,type,method,fpk,fp01k,Ep,rel,fpr,npl,phip,Ap,zp,cplat,catf,epsin,catcal,selfw,typew,locw,epsc,Nrep,N,M,sigs,t0,t,PL,catp,t0p,tp,ncr,wm,wk,wmax,sm,smax,indLR,indNP,indtfcm,indtfctm,indtEcm,slab,Ac,Astot,ts,sc,class_C,fcm28,Bcc,fck28,fcm_cube_150,fctm28,fctmfl28,fctmfl,fct095_28,fct095,fct095fl_28,fct095fl,fct005,fct005_28,fct005fl,Ecm28,phi_bc,phi_bc_prestress,phi_bc_prior_load,phi_dc,phi_dc_prestress,phi_dc_prior_load,phi_creep,phi_creep_prestress,phi_creep_prior_load,Ecm0,eps_cbs,eps_cbs_prestress,eps_cds,eps_cds_prestress,shrinkage,shrinkage_prestress,shrinkage_init,bondLR,bondPR,ae,ap,sxLR,sxNP,zstot,zstensinit,Astensinit,rhotot,rhotensinit,At,Aw,Aptot,zptot,zeta1,zeta,phi_peq,ry,cy,ry0,rx,ryp,cyp,cog,Izz,Wb,Wt,rho,qself,Mself,ep,Mp,pre_loss,initstrain,fctmorg,fcmorg,W_Ib,W_It,Ncr095,Mcr095,Ncr005,Mcr005,CS,Ncr,Mcr,tau_bms,tau_max,xcinit,epsinit,dpsigs,xc,eps,epsbot,sigssimpl,sigsr,dpsigsr,xc_sr,eps_sr,zstottens,zptottens,Astens,Actens,Aptens,Aceff_MC2020,Aseff_MC2020,Apeff_MC2020,phi_eq_MC2020,rhoeff_MC2020,hceff_MC2020,Aceff_FPR,Aseff_FPR,Apeff_FPR,phi_eq_FPR,rhoeff_FPR,hceff_FPR,Aceff_SMTCM,Aseff_SMTCM,Apeff_SMTCM,phi_eq_SMTCM,rhoeff_SMTCM,hceff_SMTCM,sumcirc_SMTCM,sumcirc_p_SMTCM,Actensstate1,Astensstate1,Aptensstate1,r,p,k1
4370,5650,19,S32-20-3,30,0,Rapport des essais: de tirants sous dÃ©formation imposÃ©e de courte durÃ©e,1993,0,Switzerland,Ã‰cole Polytechnique FÃ©dÃ©rale de Lausanne,Construction Materials Laboratory,"Bicher Farra, Jean-Paul Jaccoud",1150.0,1150.0,1000.0,1000.0,100.0,100,"[2,7,6]","[6,7,15]",60.0,"[0,21,0]",0,63.3,"[1,160x320,0]","[7,28,90]",4.222988093704948,"[1,160x320,1]",[28],38220.0,"[1,160x320,2]",[28],"[0,0,0,0,0.41,32,0,Sikament320,0]",197500.0,2,531.6,[20],[50],[1],[40],[0],[0],0.0,0.0,0,0,0.0,0.0,0.0,0,0,[0],[0],[0],[0],[0],2,1a,0,0,2,2,0.0,1,50.89380098815465,0.0,162.0,28,1,0.0,0,0,0,6,0.09,0.0,0.123,153.0,176.0,0,-1,2,0,0,0,10000.0,314.1592653589793,13,0.4,CN,63.3,1.0,55.3,74.39999999999999,4.222988093704948,7.024991162481588,7.024991162481588,5.489884521816433,5.489884521816433,9.132488511226065,9.132488511226065,2.9560916655934633,2.9560916655934633,4.917493813737112,36400.0,0.0,1.1371569567252002,1.1371569567252002,0.0,1.0023908527069096,1.0023908527069096,0.0,2.13954780943211,2.13954780943211,36400.0,-8.63143106025158e-05,-8.63143106025158e-05,-0.00013383006895552975,-0.00013383006895552975,-0.00022014437955804555,-0.00022014437955804555,-0.00022014437955804555,1,0,5.1674515960230245,0.0,100.0,0.0,50.0,0.0,0.0,0.031415926535897934,0.031415926535897934,0.0,0.0,0.0,0.0,0.0,0.0,0.0,50.0,40.0,50.0,50.0,0.0,0.0,49.99999999999999,8333333.333333336,166666.6666666667,166666.66666666674,25.0,0.25,0.0,0.0,0.0,0.0,0.0,4.222988093704948,63.3,166666.6666666667,166666.66666666674,62.08644101882251,0.0,33.43116054859673,0.0,1,47.758800783709624,0.0,7.601378568668906,19.890324280916087,0.0,0.0,0.0,0.0,0.0,0.0,0.0,152.02098441736942,0.0,0.0,0.0,50.0,0.0,314.1592653589793,-0.10000000000047748,0.0,10000.0,314.1592653589793,0.0,20.0,0.031415926535897934,50.0,10000.0,314.1592653589793,0.0,20.0,0.031415926535897934,50.0,10000.0,314.1592653589793,0.0,20.0,0.031415926535897934,50.0,62.83185307179586,0.0,10000.0,314.1592653589793,0.0,1.0,1.0,1.0656423560265433
4392,5688,21,B1-a,2,0,An experimental study of flexural cracking in reinforced concrete members under short term loads,2004,0,Australia,University of New South Wales,0,"R.I. Gilbert, S. Nejadi",3800.0,3500.0,1167.0,1167.0,348.0,250,"[1,2,6]","[3,25,20]",65.0,"[0,0,0]",2,40.851209670226616,"[1,150x300,0]","[14,27,28,48,55,63,68]",3.9250734516135,"[3,500x100x100,3]","[7,17,28]",29489.610499719307,"[3,500x100x100,1]","[27,68]","[0,0,0,0,0,20,0,0,0]",200000.0,2,500.0,[16],[300],[2],[40],[0],[0],0.0,0.0,0,0,0.0,0.0,0.0,0,0,[0],[0],[0],[0],[0],1,2,0,2,3,2,0.0,1,0.0,20.712047559374998,186.48707385253232,48,1,0.0,0,0,0,2,0.09,0.0,0.1,252.0,252.0,0,-1,6,2,1,0,86999.99999999999,402.1238596594935,28,0.5,CN,36.3,1.125377676865747,28.299999999999997,49.21832490388749,3.6565272185939457,4.67,5.012978688036012,4.753485384172129,5.10259548709755,6.071,6.516872294446815,2.7475514161294496,2.5595690530157618,3.5090850816252077,27011.661557768264,0.0,1.7568044638233378,1.7568044638233378,0.0,1.3316072041657951,1.3316072041657951,0.0,3.088411667989133,3.088411667989133,28085.343333066005,-4.578945473904653e-05,-4.578945473904653e-05,-7.615821001721979e-05,-7.615821001721979e-05,-0.00012194766475626633,-0.00012194766475626633,-0.00012194766475626633,1,0,6.782049562909747,0.0,154.0,0.0,300.0,300.0,402.1238596594935,0.005361651462126581,0.005361651462126581,0.0,0.0,0.0,0.0,0.0,0.0,0.0,48.0,40.0,300.0,48.0,0.0,0.0,177.27973448307566,878939829.2703142,5148421.170790533,4957926.137655761,25.0,2.1749999999999994,3.2070475593749976,0.0,0.0,0.0,0.0,3.9250734516135,40.851209670226616,5353532.26306264,5155447.982074495,0.0,34.88828608258007,0.0,18.786000198312347,1,0.0,26.837143140446212,7.065132212904301,15.978737761128578,70.7265222574278,0.0002873989390533042,0.0,70.96960650340114,0.0002889335787977299,0.0011278544009523245,0.0,241.750374086082,0.0,71.21028939650486,0.00037622133563117106,300.0,0.0,402.1238596594935,17742.15162585028,0.0,31999.999999999996,402.1238596594935,0.0,16.0,0.012566370614359173,128.0,31999.999999999996,402.1238596594935,0.0,16.0,0.012566370614359173,128.0,29999.999999999996,402.1238596594935,0.0,16.0,0.013404128655316452,120.0,100.53096491487338,0.0,42680.06637923108,402.1238596594935,0.0,1.0,1.0,0.7717679728793452
4393,5689,21,B1-a,3,0,An experimental study of flexural cracking in reinforced concrete members under short term loads,2004,0,Australia,University of New South Wales,0,"R.I. Gilbert, S. Nejadi",3800.0,3500.0,1167.0,1167.0,348.0,250,"[1,2,6]","[3,25,20]",65.0,"[0,0,0]",2,40.851209670226616,"[1,150x300,0]","[14,27,28,48,55,63,68]",3.9250734516135,"[3,500x100x100,3]","[7,17,28]",29489.610499719307,"[3,500x100x100,1]","[27,68]","[0,0,0,0,0,20,0,0,0]",200000.0,2,500.0,[16],[300],[2],[40],[0],[0],0.0,0.0,0,0,0.0,0.0,0.0,0,0,[0],[0],[0],[0],[0],1,2,0,2,3,2,0.0,1,0.0,23.629547559375,212.80292522173136,48,1,0.0,0,0,0,5,0.102,0.0,0.15,225.75,265.0,0,-1,6,2,1,0,86999.99999999999,402.1238596594935,28,0.5,CN,36.3,1.125377676865747,28.299999999999997,49.21832490388749,3.6565272185939457,4.67,5.012978688036012,4.753485384172129,5.10259548709755,6.071,6.516872294446815,2.7475514161294496,2.5595690530157618,3.5090850816252077,27011.661557768264,0.0,1.7568044638233378,1.7568044638233378,0.0,1.3316072041657951,1.3316072041657951,0.0,3.088411667989133,3.088411667989133,28085.343333066005,-4.578945473904653e-05,-4.578945473904653e-05,-7.615821001721979e-05,-7.615821001721979e-05,-0.00012194766475626633,-0.00012194766475626633,-0.00012194766475626633,1,0,6.782049562909747,0.0,154.0,0.0,300.0,300.0,402.1238596594935,0.005361651462126581,0.005361651462126581,0.0,0.0,0.0,0.0,0.0,0.0,0.0,48.0,40.0,300.0,48.0,0.0,0.0,177.27973448307566,878939829.2703142,5148421.170790533,4957926.137655761,25.0,2.1749999999999994,3.2070475593749976,0.0,0.0,0.0,0.0,3.9250734516135,40.851209670226616,5353532.26306264,5155447.982074495,0.0,34.88828608258007,0.0,18.786000198312347,1,0.0,26.837143140446212,7.065132212904301,15.978737761128578,70.7265222574278,0.0003278819672176774,0.0,71.08306141717988,0.00033039676960862303,0.0012871204494234215,0.0,241.750374086082,0.0,71.21028939650486,0.00037622133563117106,300.0,0.0,402.1238596594935,17770.51535429497,0.0,31999.999999999996,402.1238596594935,0.0,16.0,0.012566370614359173,128.0,31999.999999999996,402.1238596594935,0.0,16.0,0.012566370614359173,128.0,29999.999999999996,402.1238596594935,0.0,16.0,0.013404128655316452,120.0,100.53096491487338,0.0,42680.06637923108,402.1238596594935,0.0,1.0,1.0,0.8804792460849884
4394,5690,21,B1-a,4,0,An experimental study of flexural cracking in reinforced concrete members under short term loads,2004,0,Australia,University of New South Wales,0,"R.I. Gilbert, S. Nejadi",3800.0,3500.0,1167.0,1167.0,348.0,250,"[1,2,6]","[3,25,20]",65.0,"[0,0,0]",2,40.851209670226616,"[1,150x300,0]","[14,27,28,48,55,63,68]",3.9250734516135,"[3,500x100x100,3]","[7,17,28]",29489.610499719307,"[3,500x100x100,1]","[27,68]","[0,0,0,0,0,20,0,0,0]",200000.0,2,500.0,[16],[300],[2],[40],[0],[0],0.0,0.0,0,0,0.0,0.0,0.0,0,0,[0],[0],[0],[0],[0],1,2,0,2,3,2,0.0,1,0.0,26.547047559375,239.13170230596407,48,1,0.0,0,0,0,6,0.128,0.0,0.2,230.2,265.0,0,-1,6,2,1,0,86999.99999999999,402.1238596594935,28,0.5,CN,36.3,1.125377676865747,28.299999999999997,49.21832490388749,3.6565272185939457,4.67,5.012978688036012,4.753485384172129,5.10259548709755,6.071,6.516872294446815,2.7475514161294496,2.5595690530157618,3.5090850816252077,27011.661557768264,0.0,1.7568044638233378,1.7568044638233378,0.0,1.3316072041657951,1.3316072041657951,0.0,3.088411667989133,3.088411667989133,28085.343333066005,-4.578945473904653e-05,-4.578945473904653e-05,-7.615821001721979e-05,-7.615821001721979e-05,-0.00012194766475626633,-0.00012194766475626633,-0.00012194766475626633,1,0,6.782049562909747,0.0,154.0,0.0,300.0,300.0,402.1238596594935,0.005361651462126581,0.005361651462126581,0.0,0.0,0.0,0.0,0.0,0.0,0.0,48.0,40.0,300.0,48.0,0.0,0.0,177.27973448307566,878939829.2703142,5148421.170790533,4957926.137655761,25.0,2.1749999999999994,3.2070475593749976,0.0,0.0,0.0,0.0,3.9250734516135,40.851209670226616,5353532.26306264,5155447.982074495,0.0,34.88828608258007,0.0,18.786000198312347,1,0.0,26.837143140446212,7.065132212904301,15.978737761128578,70.7265222574278,0.00036836499538205053,0.0,71.19867296890382,0.0003720664580469332,0.0014464945066621012,0.0,241.750374086082,0.0,71.21028939650486,0.00037622133563117106,300.0,0.0,402.1238596594935,17799.41824222595,0.0,31999.999999999996,402.1238596594935,0.0,16.0,0.012566370614359173,128.0,31999.999999999996,402.1238596594935,0.0,16.0,0.012566370614359173,128.0,29999.999999999996,402.1238596594935,0.0,16.0,0.013404128655316452,120.0,100.53096491487338,0.0,42680.06637923108,402.1238596594935,0.0,1.0,1.0,0.9891905192906315
4395,5691,21,B1-a,5,0,An experimental study of flexural cracking in reinforced concrete members under short term loads,2004,0,Australia,University of New South Wales,0,"R.I. Gilbert, S. Nejadi",3800.0,3500.0,1167.0,1167.0,348.0,250,"[1,2,6]","[3,25,20]",65.0,"[0,0,0]",2,40.851209670226616,"[1,150x300,0]","[14,27,28,48,55,63,68]",3.9250734516135,"[3,500x100x100,3]","[7,17,28]",29489.610499719307,"[3,500x100x100,1]","[27,68]","[0,0,0,0,0,20,0,0,0]",200000.0,2,500.0,[16],[300],[2],[40],[0],[0],0.0,0.0,0,0,0.0,0.0,0.0,0,0,[0],[0],[0],[0],[0],1,2,0,2,3,2,0.0,1,0.0,29.464547559375,265.47387467795244,48,1,0.0,0,0,0,6,0.176,0.0,0.25,230.2,265.0,0,-1,6,2,1,0,86999.99999999999,402.1238596594935,28,0.5,CN,36.3,1.125377676865747,28.299999999999997,49.21832490388749,3.6565272185939457,4.67,5.012978688036012,4.753485384172129,5.10259548709755,6.071,6.516872294446815,2.7475514161294496,2.5595690530157618,3.5090850816252077,27011.661557768264,0.0,1.7568044638233378,1.7568044638233378,0.0,1.3316072041657951,1.3316072041657951,0.0,3.088411667989133,3.088411667989133,28085.343333066005,-4.578945473904653e-05,-4.578945473904653e-05,-7.615821001721979e-05,-7.615821001721979e-05,-0.00012194766475626633,-0.00012194766475626633,-0.00012194766475626633,1,0,6.782049562909747,0.0,154.0,0.0,300.0,300.0,402.1238596594935,0.005361651462126581,0.005361651462126581,0.0,0.0,0.0,0.0,0.0,0.0,0.0,48.0,40.0,300.0,48.0,0.0,0.0,177.27973448307566,878939829.2703142,5148421.170790533,4957926.137655761,25.0,2.1749999999999994,3.2070475593749976,0.0,0.0,0.0,0.0,3.9250734516135,40.851209670226616,5353532.26306264,5155447.982074495,0.0,34.88828608258007,0.0,18.786000198312347,1,0.0,26.837143140446212,7.065132212904301,15.978737761128578,70.7265222574278,0.0004088480235464237,0.0,71.31651924296558,0.0004139492854774655,0.0016059803588085184,0.0,241.7503740860821,0.0,71.21028939650485,0.0003762213356311711,300.0,0.0,402.1238596594935,17828.879810741397,0.0,31999.999999999996,402.1238596594935,0.0,16.0,0.012566370614359173,128.0,31999.999999999996,402.1238596594935,0.0,16.0,0.012566370614359173,128.0,29999.999999999996,402.1238596594935,0.0,16.0,0.013404128655316452,120.0,100.53096491487338,0.0,42680.06637923108,402.1238596594935,0.0,1.0,1.0,1.0979017924962746
4396,5692,21,B1-a,6,0,An experimental study of flexural cracking in reinforced concrete members under short term loads,2004,0,Australia,University of New South Wales,0,"R.I. Gilbert, S. Nejadi",3800.0,3500.0,1167.0,1167.0,348.0,250,"[1,2,6]","[3,25,20]",65.0,"[0,0,0]",2,40.851209670226616,"[1,150x300,0]","[14,27,28,48,55,63,68]",3.9250734516135,"[3,500x100x100,3]","[7,17,28]",29489.610499719307,"[3,500x100x100,1]","[27,68]","[0,0,0,0,0,20,0,0,0]",200000.0,2,500.0,[16],[300],[2],[40],[0],[0],0.0,0.0,0,0,0.0,0.0,0.0,0,0,[0],[0],[0],[0],[0],1,2,0,2,3,2,0.0,1,0.0,32.382047559374996,291.82993813712864,48,1,0.0,0,0,0,6,0.2,0.0,0.28,230.2,265.0,0,-1,6,2,1,0,86999.99999999999,402.1238596594935,28,0.5,CN,36.3,1.125377676865747,28.299999999999997,49.21832490388749,3.6565272185939457,4.67,5.012978688036012,4.753485384172129,5.10259548709755,6.071,6.516872294446815,2.7475514161294496,2.5595690530157618,3.5090850816252077,27011.661557768264,0.0,1.7568044638233378,1.7568044638233378,0.0,1.3316072041657951,1.3316072041657951,0.0,3.088411667989133,3.088411667989133,28085.343333066005,-4.578945473904653e-05,-4.578945473904653e-05,-7.615821001721979e-05,-7.615821001721979e-05,-0.00012194766475626633,-0.00012194766475626633,-0.00012194766475626633,1,0,6.782049562909747,0.0,154.0,0.0,300.0,300.0,402.1238596594935,0.005361651462126581,0.005361651462126581,0.0,0.0,0.0,0.0,0.0,0.0,0.0,48.0,40.0,300.0,48.0,0.0,0.0,177.27973448307566,878939829.2703142,5148421.170790533,4957926.137655761,25.0,2.1749999999999994,3.2070475593749976,0.0,0.0,0.0,0.0,3.9250734516135,40.851209670226616,5353532.26306264,5155447.982074495,0.0,34.88828608258007,0.0,18.786000198312347,1,0.0,26.837143140446212,7.065132212904301,15.978737761128578,70.7265222574278,0.00044933105171079686,0.0,71.43668269079997,0.0004560522426740851,0.0017655820000231997,0.0,241.7503740860821,0.0,71.21028939650485,0.0003762213356311711,300.0,0.0,402.1238596594935,17858.92067269999,0.0,31999.999999999996,402.1238596594935,0.0,16.0,0.012566370614359173,128.0,31999.999999999996,402.1238596594935,0.0,16.0,0.012566370614359173,128.0,29999.999999999996,402.1238596594935,0.0,16.0,0.013404128655316452,120.0,100.53096491487338,0.0,42680.06637923108,402.1238596594935,0.0,1.0,1.0,1.2066130657019176
4397,5693,21,B1-a,7,0,An experimental study of flexural cracking in reinforced concrete members under short term loads,2004,0,Australia,University of New South Wales,0,"R.I. Gilbert, S. Nejadi",3800.0,3500.0,1167.0,1167.0,348.0,250,"[1,2,6]","[3,25,20]",65.0,"[0,0,0]",2,40.851209670226616,"[1,150x300,0]","[14,27,28,48,55,63,68]",3.9250734516135,"[3,500x100x100,3]","[7,17,28]",29489.610499719307,"[3,500x100x100,1]","[27,68]","[0,0,0,0,0,20,0,0,0]",200000.0,2,500.0,[16],[300],[2],[40],[0],[0],0.0,0.0,0,0,0.0,0.0,0.0,0,0,[0],[0],[0],[0],[0],1,2,0,2,3,2,0.0,1,0.0,35.299547559375,318.2004167269259,48,1,0.0,0,0,0,6,0.208,0.0,0.28,230.2,265.0,0,-1,6,2,1,0,86999.99999999999,402.1238596594935,28,0.5,CN,36.3,1.125377676865747,28.299999999999997,49.21832490388749,3.6565272185939457,4.67,5.012978688036012,4.753485384172129,5.10259548709755,6.071,6.516872294446815,2.7475514161294496,2.5595690530157618,3.5090850816252077,27011.661557768264,0.0,1.7568044638233378,1.7568044638233378,0.0,1.3316072041657951,1.3316072041657951,0.0,3.088411667989133,3.088411667989133,28085.343333066005,-4.578945473904653e-05,-4.578945473904653e-05,-7.615821001721979e-05,-7.615821001721979e-05,-0.00012194766475626633,-0.00012194766475626633,-0.00012194766475626633,1,0,6.782049562909747,0.0,154.0,0.0,300.0,300.0,402.1238596594935,0.005361651462126581,0.005361651462126581,0.0,0.0,0.0,0.0,0.0,0.0,0.0,48.0,40.0,300.0,48.0,0.0,0.0,177.27973448307566,878939829.2703142,5148421.170790533,4957926.137655761,25.0,2.1749999999999994,3.2070475593749976,0.0,0.0,0.0,0.0,3.9250734516135,40.851209670226616,5353532.26306264,5155447.982074495,0.0,34.88828608258007,0.0,18.786000198312347,2,0.0,26.837143140446212,7.065132212904301,15.978737761128578,70.7265222574278,0.0004898140798751702,0.0,71.55925046676266,0.0004983826958569263,0.0019253036483532784,0.0,241.750374086082,0.0,71.21028939650486,0.00037622133563117106,300.0,0.0,402.1238596594935,17889.562616690666,0.0,31999.999999999996,402.1238596594935,0.0,16.0,0.012566370614359173,128.0,31999.999999999996,402.1238596594935,0.0,16.0,0.012566370614359173,128.0,29999.999999999996,402.1238596594935,0.0,16.0,0.013404128655316452,120.0,100.53096491487338,0.0,42680.06637923108,402.1238596594935,0.0,0.6023150680141345,0.7828502806219156,1.315324338907561
4398,5694,21,B1-a,8,0,An experimental study of flexural cracking in reinforced concrete members under short term loads,2004,0,Australia,University of New South Wales,0,"R.I. Gilbert, S. Nejadi",3800.0,3500.0,1167.0,1167.0,348.0,250,"[1,2,6]","[3,25,20]",65.0,"[0,0,0]",2,40.851209670226616,"[1,150x300,0]","[14,27,28,48,55,63,68]",3.9250734516135,"[3,500x100x100,3]","[7,17,28]",29489.610499719307,"[3,500x100x100,1]","[27,68]","[0,0,0,0,0,20,0,0,0]",200000.0,2,500.0,[16],[300],[2],[40],[0],[0],0.0,0.0,0,0,0.0,0.0,0.0,0,0,[0],[0],[0],[0],[0],1,2,0,2,3,2,0.0,1,0.0,38.217047559375,344.58586497226656,48,1,0.0,0,0,0,6,0.232,0.0,0.3,230.2,265.0,0,-1,6,2,1,0,86999.99999999999,402.1238596594935,28,0.5,CN,36.3,1.125377676865747,28.299999999999997,49.21832490388749,3.6565272185939457,4.67,5.012978688036012,4.753485384172129,5.10259548709755,6.071,6.516872294446815,2.7475514161294496,2.5595690530157618,3.5090850816252077,27011.661557768264,0.0,1.7568044638233378,1.7568044638233378,0.0,1.3316072041657951,1.3316072041657951,0.0,3.088411667989133,3.088411667989133,28085.343333066005,-4.578945473904653e-05,-4.578945473904653e-05,-7.615821001721979e-05,-7.615821001721979e-05,-0.00012194766475626633,-0.00012194766475626633,-0.00012194766475626633,1,0,6.782049562909747,0.0,154.0,0.0,300.0,300.0,402.1238596594935,0.005361651462126581,0.005361651462126581,0.0,0.0,0.0,0.0,0.0,0.0,0.0,48.0,40.0,300.0,48.0,0.0,0.0,177.27973448307566,878939829.2703142,5148421.170790533,4957926.137655761,25.0,2.1749999999999994,3.2070475593749976,0.0,0.0,0.0,0.0,3.9250734516135,40.851209670226616,5353532.26306264,5155447.982074495,0.0,34.88828608258007,0.0,18.786000198312347,2,0.0,26.837143140446212,7.065132212904301,15.978737761128578,70.7265222574278,0.0005302971080395432,0.0,71.68431480113047,0.0005409484153306454,0.002085149763292049,0.0,241.7503740860821,0.0,71.21028939650485,0.0003762213356311711,300.0,0.0,402.1238596594935,17920.828700282626,0.0,31999.999999999996,402.1238596594935,0.0,16.0,0.012566370614359173,128.0,31999.999999999996,402.1238596594935,0.0,16.0,0.012566370614359173,128.0,29999.999999999996,402.1238596594935,0.0,16.0,0.013404128655316452,120.0,100.53096491487338,0.0,42680.06637923108,402.1238596594935,0.0,0.5742266552859883,0.7343998245580504,1.424035612113204
4401,5697,21,B1-b,1,0,An experimental study of flexural cracking in reinforced concrete members under short term loads,2004,0,Australia,University of New South Wales,0,"R.I. Gilbert, S. Nejadi",3800.0,3500.0,1167.0,1167.0,348.0,250,"[1,2,6]","[3,25,25]",65.0,"[0,0,0]",2,41.61230218354386,"[1,150x300,0]","[14,27,28,48,55,63,68]",3.96878782491405,"[3,500x100x100,3]","[7,17,28]",29669.7978815426,"[3,500x100x100,1]","[27,68]","[0,0,0,0,0,20,0,0,0]",200000.0,2,500.0,[16],[300],[2],[40],[0],[0],0.0,0.0,0,0,0.0,0.0,0.0,0,0,[0],[0],[0],[0],[0],1,2,0,2,3,2,0.0,1,0.0,20.712047559374998,186.40820390943313,53,1,0.0,0,0,0,2,0.065,0.0,0.1,241.0,252.0,0,-1,6,2,1,0,86999.99999999999,402.1238596594935,28,0.5,CN,36.3,1.1463444127698035,28.299999999999997,50.13530383559502,3.6565272185939457,4.67,5.0688092920789565,4.753485384172129,5.159424172388265,6.071,6.589452079702643,2.7781514774398346,2.5595690530157618,3.5481665044552693,27011.661557768264,0.0,1.7712378842465133,1.7712378842465133,0.0,1.3481279097349077,1.3481279097349077,0.0,3.119365793981421,3.119365793981421,28256.950363373904,-4.682766854639001e-05,-4.682766854639001e-05,-8.48721769400092e-05,-8.48721769400092e-05,-0.00013169984548639922,-0.00013169984548639922,-0.00013169984548639922,1,0,6.740861558899219,0.0,154.0,0.0,300.0,300.0,402.1238596594935,0.005361651462126581,0.005361651462126581,0.0,0.0,0.0,0.0,0.0,0.0,0.0,48.0,40.0,300.0,48.0,0.0,0.0,177.25697544523595,878926886.3474255,5147659.113099047,4958489.696327762,25.0,2.1749999999999994,3.2070475593749976,0.0,0.0,0.0,0.0,3.96878782491405,41.61230218354386,5351357.498868801,5154702.445619516,0.0,35.26251380015335,0.0,18.987507430851807,1,0.0,27.125010615502582,7.1438180848452895,16.126899536090285,70.54009262113797,0.0002863441165011083,0.0,70.6383868433975,0.0002870483564646661,0.0011270953197090585,0.0,244.24048584438322,0.0,70.87987394241536,0.00037778730193115416,300.0,0.0,402.1238596594935,17659.346710849375,0.0,31999.999999999996,402.1238596594935,0.0,16.0,0.012566370614359173,128.0,31999.999999999996,402.1238596594935,0.0,16.0,0.012566370614359173,128.0,29999.999999999996,402.1238596594935,0.0,16.0,0.013404128655316452,120.0,100.53096491487338,0.0,42685.75613869101,402.1238596594935,0.0,1.0,1.0,0.7635774913775545
4402,5698,21,B1-b,2,0,An experimental study of flexural cracking in reinforced concrete members under short term loads,2004,0,Australia,University of New South Wales,0,"R.I. Gilbert, S. Nejadi",3800.0,3500.0,1167.0,1167.0,348.0,250,"[1,2,6]","[3,25,25]",65.0,"[0,0,0]",2,41.61230218354386,"[1,150x300,0]","[14,27,28,48,55,63,68]",3.96878782491405,"[3,500x100x100,3]","[7,17,28]",29669.7978815426,"[3,500x100x100,1]","[27,68]","[0,0,0,0,0,20,0,0,0]",200000.0,2,500.0,[16],[300],[2],[40],[0],[0],0.0,0.0,0,0,0.0,0.0,0.0,0,0,[0],[0],[0],[0],[0],1,2,0,2,3,2,0.0,1,0.0,23.629547559375,212.71088071422784,53,1,0.0,0,0,0,5,0.082,0.0,0.15,233.0,265.0,0,-1,6,2,1,0,86999.99999999999,402.1238596594935,28,0.5,CN,36.3,1.1463444127698035,28.299999999999997,50.13530383559502,3.6565272185939457,4.67,5.0688092920789565,4.753485384172129,5.159424172388265,6.071,6.589452079702643,2.7781514774398346,2.5595690530157618,3.5481665044552693,27011.661557768264,0.0,1.7712378842465133,1.7712378842465133,0.0,1.3481279097349077,1.3481279097349077,0.0,3.119365793981421,3.119365793981421,28256.950363373904,-4.682766854639001e-05,-4.682766854639001e-05,-8.48721769400092e-05,-8.48721769400092e-05,-0.00013169984548639922,-0.00013169984548639922,-0.00013169984548639922,1,0,6.740861558899219,0.0,154.0,0.0,300.0,300.0,402.1238596594935,0.005361651462126581,0.005361651462126581,0.0,0.0,0.0,0.0,0.0,0.0,0.0,48.0,40.0,300.0,48.0,0.0,0.0,177.25697544523595,878926886.3474255,5147659.113099047,4958489.696327762,25.0,2.1749999999999994,3.2070475593749976,0.0,0.0,0.0,0.0,3.96878782491405,41.61230218354386,5351357.498868801,5154702.445619516,0.0,35.26251380015335,0.0,18.987507430851807,1,0.0,27.125010615502582,7.1438180848452895,16.126899536090285,70.54009262113797,0.0003266785623108297,0.0,70.74701082972605,0.00032821074734848703,0.0012862368277182796,0.0,244.2404858443833,0.0,70.87987394241534,0.0003777873019311541,300.0,0.0,402.1238596594935,17686.502707431515,0.0,31999.999999999996,402.1238596594935,0.0,16.0,0.012566370614359173,128.0,31999.999999999996,402.1238596594935,0.0,16.0,0.012566370614359173,128.0,29999.999999999996,402.1238596594935,0.0,16.0,0.013404128655316452,120.0,100.53096491487338,0.0,42685.75613869101,402.1238596594935,0.0,1.0,1.0,0.8711350529710081
4403,5699,21,B1-b,3,0,An experimental study of flexural cracking in reinforced concrete members under short term loads,2004,0,Australia,University of New South Wales,0,"R.I. Gilbert, S. Nejadi",3800.0,3500.0,1167.0,1167.0,348.0,250,"[1,2,6]","[3,25,25]",65.0,"[0,0,0]",2,41.61230218354386,"[1,150x300,0]","[14,27,28,48,55,63,68]",3.96878782491405,"[3,500x100x100,3]","[7,17,28]",29669.7978815426,"[3,500x100x100,1]","[27,68]","[0,0,0,0,0,20,0,0,0]",200000.0,2,500.0,[16],[300],[2],[40],[0],[0],0.0,0.0,0,0,0.0,0.0,0.0,0,0,[0],[0],[0],[0],[0],1,2,0,2,3,2,0.0,1,0.0,26.547047559375,239.02591551559152,53,1,0.0,0,0,0,5,0.118,0.0,0.2,233.0,265.0,0,-1,6,2,1,0,86999.99999999999,402.1238596594935,28,0.5,CN,36.3,1.1463444127698035,28.299999999999997,50.13530383559502,3.6565272185939457,4.67,5.0688092920789565,4.753485384172129,5.159424172388265,6.071,6.589452079702643,2.7781514774398346,2.5595690530157618,3.5481665044552693,27011.661557768264,0.0,1.7712378842465133,1.7712378842465133,0.0,1.3481279097349077,1.3481279097349077,0.0,3.119365793981421,3.119365793981421,28256.950363373904,-4.682766854639001e-05,-4.682766854639001e-05,-8.48721769400092e-05,-8.48721769400092e-05,-0.00013169984548639922,-0.00013169984548639922,-0.00013169984548639922,1,0,6.740861558899219,0.0,154.0,0.0,300.0,300.0,402.1238596594935,0.005361651462126581,0.005361651462126581,0.0,0.0,0.0,0.0,0.0,0.0,0.0,48.0,40.0,300.0,48.0,0.0,0.0,177.25697544523595,878926886.3474255,5147659.113099047,4958489.696327762,25.0,2.1749999999999994,3.2070475593749976,0.0,0.0,0.0,0.0,3.96878782491405,41.61230218354386,5351357.498868801,5154702.445619516,0.0,35.26251380015335,0.0,18.987507430851807,1,0.0,27.125010615502582,7.1438180848452895,16.126899536090285,70.54009262113797,0.0003670130081205511,0.0,70.8576959915992,0.00036957003048848896,0.001445481514868589,0.0,244.2404858443833,0.0,70.87987394241534,0.00037778730193115416,300.0,0.0,402.1238596594935,17714.173997899805,0.0,31999.999999999996,402.1238596594935,0.0,16.0,0.012566370614359173,128.0,31999.999999999996,402.1238596594935,0.0,16.0,0.012566370614359173,128.0,29999.999999999996,402.1238596594935,0.0,16.0,0.013404128655316452,120.0,100.53096491487338,0.0,42685.75613869101,402.1238596594935,0.0,1.0,1.0,0.9786926145644617
4404,5700,21,B1-b,4,0,An experimental study of flexural cracking in reinforced concrete members under short term loads,2004,0,Australia,University of New South Wales,0,"R.I. Gilbert, S. Nejadi",3800.0,3500.0,1167.0,1167.0,348.0,250,"[1,2,6]","[3,25,25]",65.0,"[0,0,0]",2,41.61230218354386,"[1,150x300,0]","[14,27,28,48,55,63,68]",3.96878782491405,"[3,500x100x100,3]","[7,17,28]",29669.7978815426,"[3,500x100x100,1]","[27,68]","[0,0,0,0,0,20,0,0,0]",200000.0,2,500.0,[16],[300],[2],[40],[0],[0],0.0,0.0,0,0,0.0,0.0,0.0,0,0,[0],[0],[0],[0],[0],1,2,0,2,3,2,0.0,1,0.0,29.464547559375,265.35375582080536,53,1,0.0,0,0,0,5,0.138,0.0,0.25,233.0,265.0,0,-1,6,2,1,0,86999.99999999999,402.1238596594935,28,0.5,CN,36.3,1.1463444127698035,28.299999999999997,50.13530383559502,3.6565272185939457,4.67,5.0688092920789565,4.753485384172129,5.159424172388265,6.071,6.589452079702643,2.7781514774398346,2.5595690530157618,3.5481665044552693,27011.661557768264,0.0,1.7712378842465133,1.7712378842465133,0.0,1.3481279097349077,1.3481279097349077,0.0,3.119365793981421,3.119365793981421,28256.950363373904,-4.682766854639001e-05,-4.682766854639001e-05,-8.48721769400092e-05,-8.48721769400092e-05,-0.00013169984548639922,-0.00013169984548639922,-0.00013169984548639922,1,0,6.740861558899219,0.0,154.0,0.0,300.0,300.0,402.1238596594935,0.005361651462126581,0.005361651462126581,0.0,0.0,0.0,0.0,0.0,0.0,0.0,48.0,40.0,300.0,48.0,0.0,0.0,177.25697544523595,878926886.3474255,5147659.113099047,4958489.696327762,25.0,2.1749999999999994,3.2070475593749976,0.0,0.0,0.0,0.0,3.96878782491405,41.61230218354386,5351357.498868801,5154702.445619516,0.0,35.26251380015335,0.0,18.987507430851807,1,0.0,27.125010615502582,7.1438180848452895,16.126899536090285,70.54009262113797,0.0004073474539302725,0.0,70.97051644087833,0.00041113250568169555,0.0016048329846697423,0.0,244.2404858443833,0.0,70.87987394241534,0.0003777873019311541,300.0,0.0,402.1238596594935,17742.379110219586,0.0,31999.999999999996,402.1238596594935,0.0,16.0,0.012566370614359173,128.0,31999.999999999996,402.1238596594935,0.0,16.0,0.012566370614359173,128.0,29999.999999999996,402.1238596594935,0.0,16.0,0.013404128655316452,120.0,100.53096491487338,0.0,42685.75613869101,402.1238596594935,0.0,1.0,1.0,1.0862501761579153
4405,5701,21,B1-b,5,0,An experimental study of flexural cracking in reinforced concrete members under short term loads,2004,0,Australia,University of New South Wales,0,"R.I. Gilbert, S. Nejadi",3800.0,3500.0,1167.0,1167.0,348.0,250,"[1,2,6]","[3,25,25]",65.0,"[0,0,0]",2,41.61230218354386,"[1,150x300,0]","[14,27,28,48,55,63,68]",3.96878782491405,"[3,500x100x100,3]","[7,17,28]",29669.7978815426,"[3,500x100x100,1]","[27,68]","[0,0,0,0,0,20,0,0,0]",200000.0,2,500.0,[16],[300],[2],[40],[0],[0],0.0,0.0,0,0,0.0,0.0,0.0,0,0,[0],[0],[0],[0],[0],1,2,0,2,3,2,0.0,1,0.0,32.382047559374996,291.6948739393421,53,1,0.0,0,0,0,5,0.168,0.0,0.28,233.0,265.0,0,-1,6,2,1,0,86999.99999999999,402.1238596594935,28,0.5,CN,36.3,1.1463444127698035,28.299999999999997,50.13530383559502,3.6565272185939457,4.67,5.0688092920789565,4.753485384172129,5.159424172388265,6.071,6.589452079702643,2.7781514774398346,2.5595690530157618,3.5481665044552693,27011.661557768264,0.0,1.7712378842465133,1.7712378842465133,0.0,1.3481279097349077,1.3481279097349077,0.0,3.119365793981421,3.119365793981421,28256.950363373904,-4.682766854639001e-05,-4.682766854639001e-05,-8.48721769400092e-05,-8.48721769400092e-05,-0.00013169984548639922,-0.00013169984548639922,-0.00013169984548639922,1,0,6.740861558899219,0.0,154.0,0.0,300.0,300.0,402.1238596594935,0.005361651462126581,0.005361651462126581,0.0,0.0,0.0,0.0,0.0,0.0,0.0,48.0,40.0,300.0,48.0,0.0,0.0,177.25697544523595,878926886.3474255,5147659.113099047,4958489.696327762,25.0,2.1749999999999994,3.2070475593749976,0.0,0.0,0.0,0.0,3.96878782491405,41.61230218354386,5351357.498868801,5154702.445619516,0.0,35.26251380015335,0.0,18.987507430851807,1,0.0,27.125010615502582,7.1438180848452895,16.126899536090285,70.54009262113797,0.0004476818997399939,0.0,71.08555039669099,0.0004529048012872096,0.0017642950370541375,0.0,244.24048584438322,0.0,70.87987394241536,0.00037778730193115416,300.0,0.0,402.1238596594935,17771.13759917276,0.0,31999.999999999996,402.1238596594935,0.0,16.0,0.012566370614359173,128.0,31999.999999999996,402.1238596594935,0.0,16.0,0.012566370614359173,128.0,29999.999999999996,402.1238596594935,0.0,16.0,0.013404128655316452,120.0,100.53096491487338,0.0,42685.75613869101,402.1238596594935,0.0,1.0,1.0,1.1938077377513687
4406,5702,21,B1-b,6,0,An experimental study of flexural cracking in reinforced concrete members under short term loads,2004,0,Australia,University of New South Wales,0,"R.I. Gilbert, S. Nejadi",3800.0,3500.0,1167.0,1167.0,348.0,250,"[1,2,6]","[3,25,25]",65.0,"[0,0,0]",2,41.61230218354386,"[1,150x300,0]","[14,27,28,48,55,63,68]",3.96878782491405,"[3,500x100x100,3]","[7,17,28]",29669.7978815426,"[3,500x100x100,1]","[27,68]","[0,0,0,0,0,20,0,0,0]",200000.0,2,500.0,[16],[300],[2],[40],[0],[0],0.0,0.0,0,0,0.0,0.0,0.0,0,0,[0],[0],[0],[0],[0],1,2,0,2,3,2,0.0,1,0.0,35.299547559375,318.0497688808154,53,1,0.0,0,0,0,6,0.185,0.0,0.28,186.4,265.0,0,-1,6,2,1,0,86999.99999999999,402.1238596594935,28,0.5,CN,36.3,1.1463444127698035,28.299999999999997,50.13530383559502,3.6565272185939457,4.67,5.0688092920789565,4.753485384172129,5.159424172388265,6.071,6.589452079702643,2.7781514774398346,2.5595690530157618,3.5481665044552693,27011.661557768264,0.0,1.7712378842465133,1.7712378842465133,0.0,1.3481279097349077,1.3481279097349077,0.0,3.119365793981421,3.119365793981421,28256.950363373904,-4.682766854639001e-05,-4.682766854639001e-05,-8.48721769400092e-05,-8.48721769400092e-05,-0.00013169984548639922,-0.00013169984548639922,-0.00013169984548639922,1,0,6.740861558899219,0.0,154.0,0.0,300.0,300.0,402.1238596594935,0.005361651462126581,0.005361651462126581,0.0,0.0,0.0,0.0,0.0,0.0,0.0,48.0,40.0,300.0,48.0,0.0,0.0,177.25697544523595,878926886.3474255,5147659.113099047,4958489.696327762,25.0,2.1749999999999994,3.2070475593749976,0.0,0.0,0.0,0.0,3.96878782491405,41.61230218354386,5351357.498868801,5154702.445619516,0.0,35.26251380015335,0.0,18.987507430851807,2,0.0,27.125010615502582,7.1438180848452895,16.126899536090285,70.54009262113797,0.0004880163455497154,0.0,71.2028804999938,0.0004948938984931305,0.0019238716832676304,0.0,244.2404858443833,0.0,70.87987394241534,0.00037778730193115416,300.0,0.0,402.1238596594935,17800.470124998454,0.0,31999.999999999996,402.1238596594935,0.0,16.0,0.012566370614359173,128.0,31999.999999999996,402.1238596594935,0.0,16.0,0.012566370614359173,128.0,29999.999999999996,402.1238596594935,0.0,16.0,0.013404128655316452,120.0,100.53096491487338,0.0,42685.75613869101,402.1238596594935,0.0,0.6069206553404893,0.790242046293213,1.3013652993448224
4407,5703,21,B1-b,7,0,An experimental study of flexural cracking in reinforced concrete members under short term loads,2004,0,Australia,University of New South Wales,0,"R.I. Gilbert, S. Nejadi",3800.0,3500.0,1167.0,1167.0,348.0,250,"[1,2,6]","[3,25,25]",65.0,"[0,0,0]",2,41.61230218354386,"[1,150x300,0]","[14,27,28,48,55,63,68]",3.96878782491405,"[3,500x100x100,3]","[7,17,28]",29669.7978815426,"[3,500x100x100,1]","[27,68]","[0,0,0,0,0,20,0,0,0]",200000.0,2,500.0,[16],[300],[2],[40],[0],[0],0.0,0.0,0,0,0.0,0.0,0.0,0,0,[0],[0],[0],[0],[0],1,2,0,2,3,2,0.0,1,0.0,38.217047559375,344.41896844652706,53,1,0.0,0,0,0,6,0.223,0.0,0.3,186.4,265.0,0,-1,6,2,1,0,86999.99999999999,402.1238596594935,28,0.5,CN,36.3,1.1463444127698035,28.299999999999997,50.13530383559502,3.6565272185939457,4.67,5.0688092920789565,4.753485384172129,5.159424172388265,6.071,6.589452079702643,2.7781514774398346,2.5595690530157618,3.5481665044552693,27011.661557768264,0.0,1.7712378842465133,1.7712378842465133,0.0,1.3481279097349077,1.3481279097349077,0.0,3.119365793981421,3.119365793981421,28256.950363373904,-4.682766854639001e-05,-4.682766854639001e-05,-8.48721769400092e-05,-8.48721769400092e-05,-0.00013169984548639922,-0.00013169984548639922,-0.00013169984548639922,1,0,6.740861558899219,0.0,154.0,0.0,300.0,300.0,402.1238596594935,0.005361651462126581,0.005361651462126581,0.0,0.0,0.0,0.0,0.0,0.0,0.0,48.0,40.0,300.0,48.0,0.0,0.0,177.25697544523595,878926886.3474255,5147659.113099047,4958489.696327762,25.0,2.1749999999999994,3.2070475593749976,0.0,0.0,0.0,0.0,3.96878782491405,41.61230218354386,5351357.498868801,5154702.445619516,0.0,35.26251380015335,0.0,18.987507430851807,2,0.0,27.125010615502582,7.1438180848452895,16.126899536090285,70.54009262113797,0.0005283507913594367,0.0,71.32259415981989,0.0005371071579459744,0.002083567162261213,0.0,244.2404858443833,0.0,70.87987394241534,0.0003777873019311541,300.0,0.0,402.1238596594935,17830.398539954982,0.0,31999.999999999996,402.1238596594935,0.0,16.0,0.012566370614359173,128.0,31999.999999999996,402.1238596594935,0.0,16.0,0.012566370614359173,128.0,29999.999999999996,402.1238596594935,0.0,16.0,0.013404128655316452,120.0,100.53096491487338,0.0,42685.75613869101,402.1238596594935,0.0,0.5774362089429228,0.7402690439504935,1.4089228609382758
4410,5706,21,B2-a,1,0,An experimental study of flexural cracking in reinforced concrete members under short term loads,2004,0,Australia,University of New South Wales,0,"R.I. Gilbert, S. Nejadi",3800.0,3500.0,1167.0,1167.0,333.0,250,"[1,2,6]","[3,25,14]",65.0,"[0,0,0]",2,39.78816279360246,"[1,150x300,0]","[14,27,28,48,55,63,68]",3.8373818693334543,"[3,500x100x100,3]","[7,17,28]",29234.131411641363,"[3,500x100x100,1]","[27,68]","[0,0,0,0,0,20,0,0,0]",200000.0,2,500.0,[16],[300],[2],[25],[0],[0],0.0,0.0,0,0,0.0,0.0,0.0,0,0,[0],[0],[0],[0],[0],1,2,0,2,3,2,0.0,1,0.0,20.573812750781247,185.35403684504993,42,1,0.0,0,0,0,5,0.068,0.0,0.1,248.0,320.0,0,-1,6,2,1,0,83249.99999999999,402.1238596594935,28,0.5,CN,36.3,1.0960926389422165,28.299999999999997,47.937545534460796,3.6318396243841695,4.67,4.934296440147993,4.72139151169942,4.988596430133491,6.071,6.4145853721923904,2.6861673085334177,2.5422877370689183,3.454007508103595,27011.661557768264,0.0,1.7373545106408694,1.7373545106408694,0.0,1.3191139371169756,1.3191139371169756,0.0,3.0564684477578448,3.0564684477578448,27842.029915848918,-4.435928548645265e-05,-4.435928548645265e-05,-6.515724015657862e-05,-6.515724015657862e-05,-0.00010951652564303127,-0.00010951652564303127,-0.00010951652564303127,1,0,6.841318361193305,0.0,184.0,0.0,300.0,300.0,402.1238596594935,0.005361651462126581,0.005361651462126581,0.0,0.0,0.0,0.0,0.0,0.0,0.0,33.0,25.0,300.0,33.0,0.0,0.0,170.16339401050885,770409690.4350467,4731182.4374721125,4527470.170155798,25.0,2.0812499999999994,3.0688127507812477,0.0,0.0,0.0,0.0,3.8373818693334543,39.78816279360246,4974354.112126479,4760171.512320215,0.0,31.908419123751578,0.0,17.181456451250853,1,0.0,24.544937787501215,6.907287364800218,15.769464716978042,70.9935187076516,0.0002869850026232516,0.0,71.44337482737286,0.0002896944667450737,0.001060581295831985,0.0,221.20216646566968,0.0,71.60793062441837,0.0003467683758361318,300.0,0.0,402.1238596594935,17860.593706843218,0.0,25538.0,402.1238596594935,0.0,16.0,0.015746098349890107,113.0,25538.0,402.1238596594935,0.0,16.0,0.015746098349890107,113.0,18645.0,402.1238596594935,0.0,16.0,0.021567383194394933,82.5,100.53096491487338,0.0,40709.15149737278,402.1238596594935,0.0,1.0,1.0,0.8382100182489708
4411,5707,21,B2-a,2,0,An experimental study of flexural cracking in reinforced concrete members under short term loads,2004,0,Australia,University of New South Wales,0,"R.I. Gilbert, S. Nejadi",3800.0,3500.0,1167.0,1167.0,333.0,250,"[1,2,6]","[3,25,14]",65.0,"[0,0,0]",2,39.78816279360246,"[1,150x300,0]","[14,27,28,48,55,63,68]",3.8373818693334543,"[3,500x100x100,3]","[7,17,28]",29234.131411641363,"[3,500x100x100,1]","[27,68]","[0,0,0,0,0,20,0,0,0]",200000.0,2,500.0,[16],[300],[2],[25],[0],[0],0.0,0.0,0,0,0.0,0.0,0.0,0,0,[0],[0],[0],[0],[0],1,2,0,2,3,2,0.0,1,0.0,23.491312750781248,211.68842234929824,42,1,0.0,0,0,0,5,0.102,0.0,0.15,248.0,320.0,0,-1,6,2,1,0,83249.99999999999,402.1238596594935,28,0.5,CN,36.3,1.0960926389422165,28.299999999999997,47.937545534460796,3.6318396243841695,4.67,4.934296440147993,4.72139151169942,4.988596430133491,6.071,6.4145853721923904,2.6861673085334177,2.5422877370689183,3.454007508103595,27011.661557768264,0.0,1.7373545106408694,1.7373545106408694,0.0,1.3191139371169756,1.3191139371169756,0.0,3.0564684477578448,3.0564684477578448,27842.029915848918,-4.435928548645265e-05,-4.435928548645265e-05,-6.515724015657862e-05,-6.515724015657862e-05,-0.00010951652564303127,-0.00010951652564303127,-0.00010951652564303127,1,0,6.841318361193305,0.0,184.0,0.0,300.0,300.0,402.1238596594935,0.005361651462126581,0.005361651462126581,0.0,0.0,0.0,0.0,0.0,0.0,0.0,33.0,25.0,300.0,33.0,0.0,0.0,170.16339401050885,770409690.4350467,4731182.4374721125,4527470.170155798,25.0,2.0812499999999994,3.0688127507812477,0.0,0.0,0.0,0.0,3.8373818693334543,39.78816279360246,4974354.112126479,4760171.512320215,0.0,31.908419123751578,0.0,17.181456451250853,1,0.0,24.544937787501215,6.907287364800218,15.769464716978042,70.9935187076516,0.0003276813361271882,0.0,71.56385917375711,0.00033158589509798886,0.001211345192499384,0.0,221.20216646566968,0.0,71.60793062441837,0.0003467683758361318,300.0,0.0,402.1238596594935,17890.714793439285,0.0,25538.0,402.1238596594935,0.0,16.0,0.015746098349890107,113.0,25538.0,402.1238596594935,0.0,16.0,0.015746098349890107,113.0,18645.0,402.1238596594935,0.0,16.0,0.021567383194394933,82.5,100.53096491487338,0.0,40709.15149737278,402.1238596594935,0.0,1.0,1.0,0.9570736318078388
