Repository: iavdesch/Research

Readme
======

The supporting files are related to the study "A method for determining the performance of formulas for calculating the crack width and spacing in reinforced concrete elements".

The following files are relevant:
Research/Method_comparing_CWFs/Data_processing_for_GitHuB_Final (contains the data processing of the database "Crack width and crack spacing in reinforced and prestressed concrete elements: database")
Research/Method_comparing_CWFs/CWF_analysis_for_GitHuB_Final (contains the evaluation of the different crack width formulas)

File: Method_comparing_CWFs/Datasets_Used/Working_database_no_hordijk_no_initshrink.csv (part 75 of 83)
,ID,EPID,ELID,LOADID,DOI,title,year,journal,country,institution,laboratory,authors,Ltot,Lspan,Lcons,Lmeas,h,b,hc,thc,RH,Temp,pd,fcm,catfcm,tfcm,fctm,catfctm,tfctm,Ecm,catEcm,tEcm,mix,Es,fsr,fy,phi,zs,nbl,clat,phit,st,phiw,sw,type,method,fpk,fp01k,Ep,rel,fpr,npl,phip,Ap,zp,cplat,catf,epsin,catcal,selfw,typew,locw,epsc,Nrep,N,M,sigs,t0,t,PL,catp,t0p,tp,ncr,wm,wk,wmax,sm,smax,indLR,indNP,indtfcm,indtfctm,indtEcm,slab,Ac,Astot,ts,sc,class_C,fcm28,Bcc,fck28,fcm_cube_150,fctm28,fctmfl28,fctmfl,fct095_28,fct095,fct095fl_28,fct095fl,fct005,fct005_28,fct005fl,Ecm28,phi_bc,phi_bc_prestress,phi_bc_prior_load,phi_dc,phi_dc_prestress,phi_dc_prior_load,phi_creep,phi_creep_prestress,phi_creep_prior_load,Ecm0,eps_cbs,eps_cbs_prestress,eps_cds,eps_cds_prestress,shrinkage,shrinkage_prestress,shrinkage_init,bondLR,bondPR,ae,ap,sxLR,sxNP,zstot,zstensinit,Astensinit,rhotot,rhotensinit,At,Aw,Aptot,zptot,zeta1,zeta,phi_peq,ry,cy,ry0,rx,ryp,cyp,cog,Izz,Wb,Wt,rho,qself,Mself,ep,Mp,pre_loss,initstrain,fctmorg,fcmorg,W_Ib,W_It,Ncr095,Mcr095,Ncr005,Mcr005,CS,Ncr,Mcr,tau_bms,tau_max,xcinit,epsinit,dpsigs,xc,eps,epsbot,sigssimpl,sigsr,dpsigsr,xc_sr,eps_sr,zstottens,zptottens,Astens,Actens,Aptens,Aceff_MC2020,Aseff_MC2020,Apeff_MC2020,phi_eq_MC2020,rhoeff_MC2020,hceff_MC2020,Aceff_FPR,Aseff_FPR,Apeff_FPR,phi_eq_FPR,rhoeff_FPR,hceff_FPR,Aceff_SMTCM,Aseff_SMTCM,Apeff_SMTCM,phi_eq_SMTCM,rhoeff_SMTCM,hceff_SMTCM,sumcirc_SMTCM,sumcirc_p_SMTCM,Actensstate1,Astensstate1,Aptensstate1,r,p,k1
4412,5708,21,B2-a,3,0,An experimental study of flexural cracking in reinforced concrete members under short term loads,2004,0,Australia,University of New South Wales,0,"R.I. Gilbert, S. Nejadi",3800.0,3500.0,1167.0,1167.0,333.0,250,"[1,2,6]","[3,25,14]",65.0,"[0,0,0]",2,39.78816279360246,"[1,150x300,0]","[14,27,28,48,55,63,68]",3.8373818693334543,"[3,500x100x100,3]","[7,17,28]",29234.131411641363,"[3,500x100x100,1]","[27,68]","[0,0,0,0,0,20,0,0,0]",200000.0,2,500.0,[16],[300],[2],[25],[0],[0],0.0,0.0,0,0,0.0,0.0,0.0,0,0,[0],[0],[0],[0],[0],1,2,0,2,3,2,0.0,1,0.0,26.408812750781248,238.0365519574032,42,1,0.0,0,0,0,5,0.122,0.0,0.18,248.0,320.0,0,-1,6,2,1,0,83249.99999999999,402.1238596594935,28,0.5,CN,36.3,1.0960926389422165,28.299999999999997,47.937545534460796,3.6318396243841695,4.67,4.934296440147993,4.72139151169942,4.988596430133491,6.071,6.4145853721923904,2.6861673085334177,2.5422877370689183,3.454007508103595,27011.661557768264,0.0,1.7373545106408694,1.7373545106408694,0.0,1.3191139371169756,1.3191139371169756,0.0,3.0564684477578448,3.0564684477578448,27842.029915848918,-4.435928548645265e-05,-4.435928548645265e-05,-6.515724015657862e-05,-6.515724015657862e-05,-0.00010951652564303127,-0.00010951652564303127,-0.00010951652564303127,1,0,6.841318361193305,0.0,184.0,0.0,300.0,300.0,402.1238596594935,0.005361651462126581,0.005361651462126581,0.0,0.0,0.0,0.0,0.0,0.0,0.0,33.0,25.0,300.0,33.0,0.0,0.0,170.16339401050885,770409690.4350467,4731182.4374721125,4527470.170155798,25.0,2.0812499999999994,3.0688127507812477,0.0,0.0,0.0,0.0,3.8373818693334543,39.78816279360246,4974354.112126479,4760171.512320215,0.0,31.908419123751578,0.0,17.181456451250853,1,0.0,24.544937787501215,6.907287364800218,15.769464716978042,70.9935187076516,0.00036837766963112483,0.0,71.68663850794613,0.0003736978015726467,0.001362209621536579,0.0,221.20216646566968,0.0,71.60793062441837,0.0003467683758361318,300.0,0.0,402.1238596594935,17921.40962698653,0.0,25538.0,402.1238596594935,0.0,16.0,0.015746098349890107,113.0,25538.0,402.1238596594935,0.0,16.0,0.015746098349890107,113.0,18645.0,402.1238596594935,0.0,16.0,0.021567383194394933,82.5,100.53096491487338,0.0,40709.15149737278,402.1238596594935,0.0,1.0,1.0,1.0759372453667069
4413,5709,21,B2-a,4,0,An experimental study of flexural cracking in reinforced concrete members under short term loads,2004,0,Australia,University of New South Wales,0,"R.I. Gilbert, S. Nejadi",3800.0,3500.0,1167.0,1167.0,333.0,250,"[1,2,6]","[3,25,14]",65.0,"[0,0,0]",2,39.78816279360246,"[1,150x300,0]","[14,27,28,48,55,63,68]",3.8373818693334543,"[3,500x100x100,3]","[7,17,28]",29234.131411641363,"[3,500x100x100,1]","[27,68]","[0,0,0,0,0,20,0,0,0]",200000.0,2,500.0,[16],[300],[2],[25],[0],[0],0.0,0.0,0,0,0.0,0.0,0.0,0,0,[0],[0],[0],[0],[0],1,2,0,2,3,2,0.0,1,0.0,29.32631275078125,264.3989270255051,42,1,0.0,0,0,0,6,0.143,0.0,0.18,198.4,320.0,0,-1,6,2,1,0,83249.99999999999,402.1238596594935,28,0.5,CN,36.3,1.0960926389422165,28.299999999999997,47.937545534460796,3.6318396243841695,4.67,4.934296440147993,4.72139151169942,4.988596430133491,6.071,6.4145853721923904,2.6861673085334177,2.5422877370689183,3.454007508103595,27011.661557768264,0.0,1.7373545106408694,1.7373545106408694,0.0,1.3191139371169756,1.3191139371169756,0.0,3.0564684477578448,3.0564684477578448,27842.029915848918,-4.435928548645265e-05,-4.435928548645265e-05,-6.515724015657862e-05,-6.515724015657862e-05,-0.00010951652564303127,-0.00010951652564303127,-0.00010951652564303127,1,0,6.841318361193305,0.0,184.0,0.0,300.0,300.0,402.1238596594935,0.005361651462126581,0.005361651462126581,0.0,0.0,0.0,0.0,0.0,0.0,0.0,33.0,25.0,300.0,33.0,0.0,0.0,170.16339401050885,770409690.4350467,4731182.4374721125,4527470.170155798,25.0,2.0812499999999994,3.0688127507812477,0.0,0.0,0.0,0.0,3.8373818693334543,39.78816279360246,4974354.112126479,4760171.512320215,0.0,31.908419123751578,0.0,17.181456451250853,1,0.0,24.544937787501215,6.907287364800218,15.769464716978042,70.9935187076516,0.00040907400313506143,0.0,71.8117967097406,0.00041603732629590334,0.0015131781508841025,0.0,221.20216646566968,0.0,71.60793062441837,0.0003467683758361318,300.0,0.0,402.1238596594935,17952.699177435163,0.0,25538.0,402.1238596594935,0.0,16.0,0.015746098349890107,113.0,25538.0,402.1238596594935,0.0,16.0,0.015746098349890107,113.0,18645.0,402.1238596594935,0.0,16.0,0.021567383194394933,82.5,100.53096491487338,0.0,40709.15149737278,402.1238596594935,0.0,1.0,1.0,1.1948008589255747
4414,5710,21,B2-a,5,0,An experimental study of flexural cracking in reinforced concrete members under short term loads,2004,0,Australia,University of New South Wales,0,"R.I. Gilbert, S. Nejadi",3800.0,3500.0,1167.0,1167.0,333.0,250,"[1,2,6]","[3,25,14]",65.0,"[0,0,0]",2,39.78816279360246,"[1,150x300,0]","[14,27,28,48,55,63,68]",3.8373818693334543,"[3,500x100x100,3]","[7,17,28]",29234.131411641363,"[3,500x100x100,1]","[27,68]","[0,0,0,0,0,20,0,0,0]",200000.0,2,500.0,[16],[300],[2],[25],[0],[0],0.0,0.0,0,0,0.0,0.0,0.0,0,0,[0],[0],[0],[0],[0],1,2,0,2,3,2,0.0,1,0.0,32.243812750781245,290.7760771869915,42,1,0.0,0,0,0,7,0.151,0.0,0.25,165.3333333,301.0,0,-1,6,2,1,0,83249.99999999999,402.1238596594935,28,0.5,CN,36.3,1.0960926389422165,28.299999999999997,47.937545534460796,3.6318396243841695,4.67,4.934296440147993,4.72139151169942,4.988596430133491,6.071,6.4145853721923904,2.6861673085334177,2.5422877370689183,3.454007508103595,27011.661557768264,0.0,1.7373545106408694,1.7373545106408694,0.0,1.3191139371169756,1.3191139371169756,0.0,3.0564684477578448,3.0564684477578448,27842.029915848918,-4.435928548645265e-05,-4.435928548645265e-05,-6.515724015657862e-05,-6.515724015657862e-05,-0.00010951652564303127,-0.00010951652564303127,-0.00010951652564303127,1,0,6.841318361193305,0.0,184.0,0.0,300.0,300.0,402.1238596594935,0.005361651462126581,0.005361651462126581,0.0,0.0,0.0,0.0,0.0,0.0,0.0,33.0,25.0,300.0,33.0,0.0,0.0,170.16339401050885,770409690.4350467,4731182.4374721125,4527470.170155798,25.0,2.0812499999999994,3.0688127507812477,0.0,0.0,0.0,0.0,3.8373818693334543,39.78816279360246,4974354.112126479,4760171.512320215,0.0,31.908419123751578,0.0,17.181456451250853,2,0.0,24.544937787501215,6.907287364800218,15.769464716978042,70.9935187076516,0.000449770336638998,0.0,71.93942240491765,0.00045861198946755145,0.0016642545472292335,0.0,221.20216646566968,0.0,71.60793062441837,0.0003467683758361318,300.0,0.0,402.1238596594935,17984.605601229418,0.0,25538.0,402.1238596594935,0.0,16.0,0.015746098349890107,113.0,25538.0,402.1238596594935,0.0,16.0,0.015746098349890107,113.0,18645.0,402.1238596594935,0.0,16.0,0.021567383194394933,82.5,100.53096491487338,0.0,40709.15149737278,402.1238596594935,0.0,0.6068182108710753,0.7866632658996198,1.3136644724844426
4415,5711,21,B2-a,6,0,An experimental study of flexural cracking in reinforced concrete members under short term loads,2004,0,Australia,University of New South Wales,0,"R.I. Gilbert, S. Nejadi",3800.0,3500.0,1167.0,1167.0,333.0,250,"[1,2,6]","[3,25,14]",65.0,"[0,0,0]",2,39.78816279360246,"[1,150x300,0]","[14,27,28,48,55,63,68]",3.8373818693334543,"[3,500x100x100,3]","[7,17,28]",29234.131411641363,"[3,500x100x100,1]","[27,68]","[0,0,0,0,0,20,0,0,0]",200000.0,2,500.0,[16],[300],[2],[25],[0],[0],0.0,0.0,0,0,0.0,0.0,0.0,0,0,[0],[0],[0],[0],[0],1,2,0,2,3,2,0.0,1,0.0,35.16131275078125,317.1685625843991,42,1,0.0,0,0,0,7,0.164,0.0,0.28,165.3333333,266.0,0,-1,6,2,1,0,83249.99999999999,402.1238596594935,28,0.5,CN,36.3,1.0960926389422165,28.299999999999997,47.937545534460796,3.6318396243841695,4.67,4.934296440147993,4.72139151169942,4.988596430133491,6.071,6.4145853721923904,2.6861673085334177,2.5422877370689183,3.454007508103595,27011.661557768264,0.0,1.7373545106408694,1.7373545106408694,0.0,1.3191139371169756,1.3191139371169756,0.0,3.0564684477578448,3.0564684477578448,27842.029915848918,-4.435928548645265e-05,-4.435928548645265e-05,-6.515724015657862e-05,-6.515724015657862e-05,-0.00010951652564303127,-0.00010951652564303127,-0.00010951652564303127,1,0,6.841318361193305,0.0,184.0,0.0,300.0,300.0,402.1238596594935,0.005361651462126581,0.005361651462126581,0.0,0.0,0.0,0.0,0.0,0.0,0.0,33.0,25.0,300.0,33.0,0.0,0.0,170.16339401050885,770409690.4350467,4731182.4374721125,4527470.170155798,25.0,2.0812499999999994,3.0688127507812477,0.0,0.0,0.0,0.0,3.8373818693334543,39.78816279360246,4974354.112126479,4760171.512320215,0.0,31.908419123751578,0.0,17.181456451250853,2,0.0,24.544937787501215,6.907287364800218,15.769464716978042,70.9935187076516,0.0004904666701429347,0.0,72.06960934022923,0.0005014297201503924,0.0018154427915599584,0.0,221.20216646566962,0.0,71.60793062441837,0.00034676837583613176,300.0,0.0,402.1238596594935,18017.152335057315,0.0,25538.0,402.1238596594935,0.0,16.0,0.015746098349890107,113.0,25538.0,402.1238596594935,0.0,16.0,0.015746098349890107,113.0,18645.0,402.1238596594935,0.0,16.0,0.021567383194394933,82.5,100.53096491487338,0.0,40709.15149737278,402.1238596594935,0.0,0.5760519546010936,0.7341030014660921,1.4325280860433107
4416,5712,21,B2-a,7,0,An experimental study of flexural cracking in reinforced concrete members under short term loads,2004,0,Australia,University of New South Wales,0,"R.I. Gilbert, S. Nejadi",3800.0,3500.0,1167.0,1167.0,333.0,250,"[1,2,6]","[3,25,14]",65.0,"[0,0,0]",2,39.78816279360246,"[1,150x300,0]","[14,27,28,48,55,63,68]",3.8373818693334543,"[3,500x100x100,3]","[7,17,28]",29234.131411641363,"[3,500x100x100,1]","[27,68]","[0,0,0,0,0,20,0,0,0]",200000.0,2,500.0,[16],[300],[2],[25],[0],[0],0.0,0.0,0,0,0.0,0.0,0.0,0,0,[0],[0],[0],[0],[0],1,2,0,2,3,2,0.0,1,0.0,38.078812750781246,343.5769762955359,42,1,0.0,0,0,0,7,0.187,0.0,0.33,165.3333333,266.0,0,-1,6,2,1,0,83249.99999999999,402.1238596594935,28,0.5,CN,36.3,1.0960926389422165,28.299999999999997,47.937545534460796,3.6318396243841695,4.67,4.934296440147993,4.72139151169942,4.988596430133491,6.071,6.4145853721923904,2.6861673085334177,2.5422877370689183,3.454007508103595,27011.661557768264,0.0,1.7373545106408694,1.7373545106408694,0.0,1.3191139371169756,1.3191139371169756,0.0,3.0564684477578448,3.0564684477578448,27842.029915848918,-4.435928548645265e-05,-4.435928548645265e-05,-6.515724015657862e-05,-6.515724015657862e-05,-0.00010951652564303127,-0.00010951652564303127,-0.00010951652564303127,1,0,6.841318361193305,0.0,184.0,0.0,300.0,300.0,402.1238596594935,0.005361651462126581,0.005361651462126581,0.0,0.0,0.0,0.0,0.0,0.0,0.0,33.0,25.0,300.0,33.0,0.0,0.0,170.16339401050885,770409690.4350467,4731182.4374721125,4527470.170155798,25.0,2.0812499999999994,3.0688127507812477,0.0,0.0,0.0,0.0,3.8373818693334543,39.78816279360246,4974354.112126479,4760171.512320215,0.0,31.908419123751578,0.0,17.181456451250853,2,0.0,24.544937787501215,6.907287364800218,15.769464716978042,70.9935187076516,0.0005311630036468712,0.0,72.20245679112588,0.0005444988878272881,0.001966747096101226,0.0,221.20216646566968,0.0,71.60793062441837,0.0003467683758361318,300.0,0.0,402.1238596594935,18050.364197781473,0.0,25538.0,402.1238596594935,0.0,16.0,0.015746098349890107,113.0,25538.0,402.1238596594935,0.0,16.0,0.015746098349890107,113.0,18645.0,402.1238596594935,0.0,16.0,0.021567383194394933,82.5,100.53096491487338,0.0,40709.15149737278,402.1238596594935,0.0,0.5561873950092731,0.6959348244193088,1.5513916996021786
4419,5715,21,B2-b,1,0,An experimental study of flexural cracking in reinforced concrete members under short term loads,2004,0,Australia,University of New South Wales,0,"R.I. Gilbert, S. Nejadi",3800.0,3500.0,1167.0,1167.0,333.0,250,"[1,2,6]","[3,25,17]",65.0,"[0,0,0]",2,40.342779113138825,"[1,150x300,0]","[14,27,28,48,55,63,68]",3.8693870603456326,"[3,500x100x100,3]","[7,17,28]",29367.983702289574,"[3,500x100x100,1]","[27,68]","[0,0,0,0,0,20,0,0,0]",200000.0,2,500.0,[16],[300],[2],[25],[0],[0],0.0,0.0,0,0,0.0,0.0,0.0,0,0,[0],[0],[0],[0],[0],1,2,0,2,3,2,0.0,1,0.0,17.656312750781247,158.98272850253613,45,1,0.0,0,0,0,1,0.08,0.0,0.08,0.0,0.0,0,-1,6,2,1,0,83249.99999999999,402.1238596594935,28,0.5,CN,36.3,1.1113713254308217,28.299999999999997,48.60575796763714,3.6318396243841695,4.67,4.97545030636592,4.72139151169942,5.030203178449322,6.071,6.468085398275696,2.7085709422419426,2.5422877370689183,3.482815214456144,27011.661557768264,0.0,1.7474038917376205,1.7474038917376205,0.0,1.3306352427087573,1.3306352427087573,0.0,3.078039134446378,3.078039134446378,27969.50828789483,-4.5102285723440394e-05,-4.5102285723440394e-05,-7.165387594459464e-05,-7.165387594459464e-05,-0.00011675616166803503,-0.00011675616166803503,-0.00011675616166803503,1,0,6.810137257887667,0.0,184.0,0.0,300.0,300.0,402.1238596594935,0.005361651462126581,0.005361651462126581,0.0,0.0,0.0,0.0,0.0,0.0,0.0,33.0,25.0,300.0,33.0,0.0,0.0,170.14437255517316,770398118.322465,4730558.780251329,4527908.309589528,25.0,2.0812499999999994,3.0688127507812477,0.0,0.0,0.0,0.0,3.8693870603456326,40.342779113138825,4972475.015061866,4759461.19386952,0.0,32.16239303821237,0.0,17.31821163596051,1,0.0,24.74030233708644,6.964896708622139,15.878991449620397,70.85323903037,0.0002456099784718319,0.0,71.07635020449608,0.00024680525794531756,0.0009095027215630605,0.0,222.89199733399323,0.0,71.35825573332595,0.00034781890327341186,300.0,0.0,402.1238596594935,17768.83755112402,0.0,25538.0,402.1238596594935,0.0,16.0,0.015746098349890107,113.0,25538.0,402.1238596594935,0.0,16.0,0.015746098349890107,113.0,18645.0,402.1238596594935,0.0,16.0,0.021567383194394933,82.5,100.53096491487338,0.0,40713.906861206706,402.1238596594935,0.0,1.0,1.0,0.7136660057833616
4420,5716,21,B2-b,2,0,An experimental study of flexural cracking in reinforced concrete members under short term loads,2004,0,Australia,University of New South Wales,0,"R.I. Gilbert, S. Nejadi",3800.0,3500.0,1167.0,1167.0,333.0,250,"[1,2,6]","[3,25,17]",65.0,"[0,0,0]",2,40.342779113138825,"[1,150x300,0]","[14,27,28,48,55,63,68]",3.8693870603456326,"[3,500x100x100,3]","[7,17,28]",29367.983702289574,"[3,500x100x100,1]","[27,68]","[0,0,0,0,0,20,0,0,0]",200000.0,2,500.0,[16],[300],[2],[25],[0],[0],0.0,0.0,0,0,0.0,0.0,0.0,0,0,[0],[0],[0],[0],[0],1,2,0,2,3,2,0.0,1,0.0,20.573812750781247,185.29417522356215,45,1,0.0,0,0,0,6,0.082,0.0,0.1,218.0,320.0,0,-1,6,2,1,0,83249.99999999999,402.1238596594935,28,0.5,CN,36.3,1.1113713254308217,28.299999999999997,48.60575796763714,3.6318396243841695,4.67,4.97545030636592,4.72139151169942,5.030203178449322,6.071,6.468085398275696,2.7085709422419426,2.5422877370689183,3.482815214456144,27011.661557768264,0.0,1.7474038917376205,1.7474038917376205,0.0,1.3306352427087573,1.3306352427087573,0.0,3.078039134446378,3.078039134446378,27969.50828789483,-4.5102285723440394e-05,-4.5102285723440394e-05,-7.165387594459464e-05,-7.165387594459464e-05,-0.00011675616166803503,-0.00011675616166803503,-0.00011675616166803503,1,0,6.810137257887667,0.0,184.0,0.0,300.0,300.0,402.1238596594935,0.005361651462126581,0.005361651462126581,0.0,0.0,0.0,0.0,0.0,0.0,0.0,33.0,25.0,300.0,33.0,0.0,0.0,170.14437255517316,770398118.322465,4730558.780251329,4527908.309589528,25.0,2.0812499999999994,3.0688127507812477,0.0,0.0,0.0,0.0,3.8693870603456326,40.342779113138825,4972475.015061866,4759461.19386952,0.0,32.16239303821237,0.0,17.31821163596051,1,0.0,24.74030233708644,6.964896708622139,15.878991449620397,70.85323903037,0.00028619416625248067,0.0,71.19091332981097,0.00028825912818474783,0.001060091176591092,0.0,222.89199733399323,0.0,71.35825573332595,0.0003478189032734119,300.0,0.0,402.1238596594935,17797.478332452753,0.0,25538.0,402.1238596594935,0.0,16.0,0.015746098349890107,113.0,25538.0,402.1238596594935,0.0,16.0,0.015746098349890107,113.0,18645.0,402.1238596594935,0.0,16.0,0.021567383194394933,82.5,100.53096491487338,0.0,40713.906861206706,402.1238596594935,0.0,1.0,1.0,0.8315909995950412
4421,5717,21,B2-b,3,0,An experimental study of flexural cracking in reinforced concrete members under short term loads,2004,0,Australia,University of New South Wales,0,"R.I. Gilbert, S. Nejadi",3800.0,3500.0,1167.0,1167.0,333.0,250,"[1,2,6]","[3,25,17]",65.0,"[0,0,0]",2,40.342779113138825,"[1,150x300,0]","[14,27,28,48,55,63,68]",3.8693870603456326,"[3,500x100x100,3]","[7,17,28]",29367.983702289574,"[3,500x100x100,1]","[27,68]","[0,0,0,0,0,20,0,0,0]",200000.0,2,500.0,[16],[300],[2],[25],[0],[0],0.0,0.0,0,0,0.0,0.0,0.0,0,0,[0],[0],[0],[0],[0],1,2,0,2,3,2,0.0,1,0.0,23.491312750781248,211.6184619004749,45,1,0.0,0,0,0,6,0.118,0.0,0.15,218.0,320.0,0,-1,6,2,1,0,83249.99999999999,402.1238596594935,28,0.5,CN,36.3,1.1113713254308217,28.299999999999997,48.60575796763714,3.6318396243841695,4.67,4.97545030636592,4.72139151169942,5.030203178449322,6.071,6.468085398275696,2.7085709422419426,2.5422877370689183,3.482815214456144,27011.661557768264,0.0,1.7474038917376205,1.7474038917376205,0.0,1.3306352427087573,1.3306352427087573,0.0,3.078039134446378,3.078039134446378,27969.50828789483,-4.5102285723440394e-05,-4.5102285723440394e-05,-7.165387594459464e-05,-7.165387594459464e-05,-0.00011675616166803503,-0.00011675616166803503,-0.00011675616166803503,1,0,6.810137257887667,0.0,184.0,0.0,300.0,300.0,402.1238596594935,0.005361651462126581,0.005361651462126581,0.0,0.0,0.0,0.0,0.0,0.0,0.0,33.0,25.0,300.0,33.0,0.0,0.0,170.14437255517316,770398118.322465,4730558.780251329,4527908.309589528,25.0,2.0812499999999994,3.0688127507812477,0.0,0.0,0.0,0.0,3.8693870603456326,40.342779113138825,4972475.015061866,4759461.19386952,0.0,32.16239303821237,0.0,17.31821163596051,1,0.0,24.74030233708644,6.964896708622139,15.878991449620397,70.85323903037,0.00032677835403312953,0.0,71.30761957697533,0.0003299193604253649,0.001210773593194426,0.0,222.89199733399323,0.0,71.35825573332595,0.0003478189032734119,300.0,0.0,402.1238596594935,17826.654894243828,0.0,25538.0,402.1238596594935,0.0,16.0,0.015746098349890107,113.0,25538.0,402.1238596594935,0.0,16.0,0.015746098349890107,113.0,18645.0,402.1238596594935,0.0,16.0,0.021567383194394933,82.5,100.53096491487338,0.0,40713.906861206706,402.1238596594935,0.0,1.0,1.0,0.9495159934067208
4422,5718,21,B2-b,4,0,An experimental study of flexural cracking in reinforced concrete members under short term loads,2004,0,Australia,University of New South Wales,0,"R.I. Gilbert, S. Nejadi",3800.0,3500.0,1167.0,1167.0,333.0,250,"[1,2,6]","[3,25,17]",65.0,"[0,0,0]",2,40.342779113138825,"[1,150x300,0]","[14,27,28,48,55,63,68]",3.8693870603456326,"[3,500x100x100,3]","[7,17,28]",29367.983702289574,"[3,500x100x100,1]","[27,68]","[0,0,0,0,0,20,0,0,0]",200000.0,2,500.0,[16],[300],[2],[25],[0],[0],0.0,0.0,0,0,0.0,0.0,0.0,0,0,[0],[0],[0],[0],[0],1,2,0,2,3,2,0.0,1,0.0,26.408812750781248,237.9560471225882,45,1,0.0,0,0,0,6,0.135,0.0,0.18,218.0,320.0,0,-1,6,2,1,0,83249.99999999999,402.1238596594935,28,0.5,CN,36.3,1.1113713254308217,28.299999999999997,48.60575796763714,3.6318396243841695,4.67,4.97545030636592,4.72139151169942,5.030203178449322,6.071,6.468085398275696,2.7085709422419426,2.5422877370689183,3.482815214456144,27011.661557768264,0.0,1.7474038917376205,1.7474038917376205,0.0,1.3306352427087573,1.3306352427087573,0.0,3.078039134446378,3.078039134446378,27969.50828789483,-4.5102285723440394e-05,-4.5102285723440394e-05,-7.165387594459464e-05,-7.165387594459464e-05,-0.00011675616166803503,-0.00011675616166803503,-0.00011675616166803503,1,0,6.810137257887667,0.0,184.0,0.0,300.0,300.0,402.1238596594935,0.005361651462126581,0.005361651462126581,0.0,0.0,0.0,0.0,0.0,0.0,0.0,33.0,25.0,300.0,33.0,0.0,0.0,170.14437255517316,770398118.322465,4730558.780251329,4527908.309589528,25.0,2.0812499999999994,3.0688127507812477,0.0,0.0,0.0,0.0,3.8693870603456326,40.342779113138825,4972475.015061866,4759461.19386952,0.0,32.16239303821237,0.0,17.31821163596051,1,0.0,24.74030233708644,6.964896708622139,15.878991449620397,70.85323903037,0.00036736254181377834,0.0,71.42654541314201,0.0003717924821334552,0.0013615532345650448,0.0,222.89199733399323,0.0,71.35825573332595,0.0003478189032734119,300.0,0.0,402.1238596594935,17856.3863532855,0.0,25538.0,402.1238596594935,0.0,16.0,0.015746098349890107,113.0,25538.0,402.1238596594935,0.0,16.0,0.015746098349890107,113.0,18645.0,402.1238596594935,0.0,16.0,0.021567383194394933,82.5,100.53096491487338,0.0,40713.906861206706,402.1238596594935,0.0,1.0,1.0,1.0674409872184003
4423,5719,21,B2-b,5,0,An experimental study of flexural cracking in reinforced concrete members under short term loads,2004,0,Australia,University of New South Wales,0,"R.I. Gilbert, S. Nejadi",3800.0,3500.0,1167.0,1167.0,333.0,250,"[1,2,6]","[3,25,17]",65.0,"[0,0,0]",2,40.342779113138825,"[1,150x300,0]","[14,27,28,48,55,63,68]",3.8693870603456326,"[3,500x100x100,3]","[7,17,28]",29367.983702289574,"[3,500x100x100,1]","[27,68]","[0,0,0,0,0,20,0,0,0]",200000.0,2,500.0,[16],[300],[2],[25],[0],[0],0.0,0.0,0,0,0.0,0.0,0.0,0,0,[0],[0],[0],[0],[0],1,2,0,2,3,2,0.0,1,0.0,29.32631275078125,264.3074146967447,45,1,0.0,0,0,0,6,0.158,0.0,0.18,218.0,320.0,0,-1,6,2,1,0,83249.99999999999,402.1238596594935,28,0.5,CN,36.3,1.1113713254308217,28.299999999999997,48.60575796763714,3.6318396243841695,4.67,4.97545030636592,4.72139151169942,5.030203178449322,6.071,6.468085398275696,2.7085709422419426,2.5422877370689183,3.482815214456144,27011.661557768264,0.0,1.7474038917376205,1.7474038917376205,0.0,1.3306352427087573,1.3306352427087573,0.0,3.078039134446378,3.078039134446378,27969.50828789483,-4.5102285723440394e-05,-4.5102285723440394e-05,-7.165387594459464e-05,-7.165387594459464e-05,-0.00011675616166803503,-0.00011675616166803503,-0.00011675616166803503,1,0,6.810137257887667,0.0,184.0,0.0,300.0,300.0,402.1238596594935,0.005361651462126581,0.005361651462126581,0.0,0.0,0.0,0.0,0.0,0.0,0.0,33.0,25.0,300.0,33.0,0.0,0.0,170.14437255517316,770398118.322465,4730558.780251329,4527908.309589528,25.0,2.0812499999999994,3.0688127507812477,0.0,0.0,0.0,0.0,3.8693870603456326,40.342779113138825,4972475.015061866,4759461.19386952,0.0,32.16239303821237,0.0,17.31821163596051,1,0.0,24.74030233708644,6.964896708622139,15.878991449620397,70.85323903037,0.0004079467295944271,0.0,71.54777151989451,0.0004138853589555487,0.001512433541052043,0.0,222.89199733399323,0.0,71.35825573332595,0.0003478189032734119,300.0,0.0,402.1238596594935,17886.692879973634,0.0,25538.0,402.1238596594935,0.0,16.0,0.015746098349890107,113.0,25538.0,402.1238596594935,0.0,16.0,0.015746098349890107,113.0,18645.0,402.1238596594935,0.0,16.0,0.021567383194394933,82.5,100.53096491487338,0.0,40713.906861206706,402.1238596594935,0.0,1.0,1.0,1.18536598103008
4424,5720,21,B2-b,6,0,An experimental study of flexural cracking in reinforced concrete members under short term loads,2004,0,Australia,University of New South Wales,0,"R.I. Gilbert, S. Nejadi",3800.0,3500.0,1167.0,1167.0,333.0,250,"[1,2,6]","[3,25,17]",65.0,"[0,0,0]",2,40.342779113138825,"[1,150x300,0]","[14,27,28,48,55,63,68]",3.8693870603456326,"[3,500x100x100,3]","[7,17,28]",29367.983702289574,"[3,500x100x100,1]","[27,68]","[0,0,0,0,0,20,0,0,0]",200000.0,2,500.0,[16],[300],[2],[25],[0],[0],0.0,0.0,0,0,0.0,0.0,0.0,0,0,[0],[0],[0],[0],[0],1,2,0,2,3,2,0.0,1,0.0,32.243812750781245,290.67307557197984,45,1,0.0,0,0,0,6,0.19,0.0,0.25,218.0,301.0,0,-1,6,2,1,0,83249.99999999999,402.1238596594935,28,0.5,CN,36.3,1.1113713254308217,28.299999999999997,48.60575796763714,3.6318396243841695,4.67,4.97545030636592,4.72139151169942,5.030203178449322,6.071,6.468085398275696,2.7085709422419426,2.5422877370689183,3.482815214456144,27011.661557768264,0.0,1.7474038917376205,1.7474038917376205,0.0,1.3306352427087573,1.3306352427087573,0.0,3.078039134446378,3.078039134446378,27969.50828789483,-4.5102285723440394e-05,-4.5102285723440394e-05,-7.165387594459464e-05,-7.165387594459464e-05,-0.00011675616166803503,-0.00011675616166803503,-0.00011675616166803503,1,0,6.810137257887667,0.0,184.0,0.0,300.0,300.0,402.1238596594935,0.005361651462126581,0.005361651462126581,0.0,0.0,0.0,0.0,0.0,0.0,0.0,33.0,25.0,300.0,33.0,0.0,0.0,170.14437255517316,770398118.322465,4730558.780251329,4527908.309589528,25.0,2.0812499999999994,3.0688127507812477,0.0,0.0,0.0,0.0,3.8693870603456326,40.342779113138825,4972475.015061866,4759461.19386952,0.0,32.16239303821237,0.0,17.31821163596051,2,0.0,24.74030233708644,6.964896708622139,15.878991449620397,70.85323903037,0.00044853091737507585,0.0,71.67138311502518,0.000456205219581325,0.001663418143578434,0.0,222.89199733399323,0.0,71.35825573332595,0.0003478189032734119,300.0,0.0,402.1238596594935,17917.59577875629,0.0,25538.0,402.1238596594935,0.0,16.0,0.015746098349890107,113.0,25538.0,402.1238596594935,0.0,16.0,0.015746098349890107,113.0,18645.0,402.1238596594935,0.0,16.0,0.021567383194394933,82.5,100.53096491487338,0.0,40713.906861206706,402.1238596594935,0.0,0.610267857901494,0.7921421086434155,1.3032909748417594
4425,5721,21,B2-b,7,0,An experimental study of flexural cracking in reinforced concrete members under short term loads,2004,0,Australia,University of New South Wales,0,"R.I. Gilbert, S. Nejadi",3800.0,3500.0,1167.0,1167.0,333.0,250,"[1,2,6]","[3,25,17]",65.0,"[0,0,0]",2,40.342779113138825,"[1,150x300,0]","[14,27,28,48,55,63,68]",3.8693870603456326,"[3,500x100x100,3]","[7,17,28]",29367.983702289574,"[3,500x100x100,1]","[27,68]","[0,0,0,0,0,20,0,0,0]",200000.0,2,500.0,[16],[300],[2],[25],[0],[0],0.0,0.0,0,0,0.0,0.0,0.0,0,0,[0],[0],[0],[0],[0],1,2,0,2,3,2,0.0,1,0.0,35.16131275078125,317.053569928856,45,1,0.0,0,0,0,7,0.191,0.0,0.28,181.6666667,266.0,0,-1,6,2,1,0,83249.99999999999,402.1238596594935,28,0.5,CN,36.3,1.1113713254308217,28.299999999999997,48.60575796763714,3.6318396243841695,4.67,4.97545030636592,4.72139151169942,5.030203178449322,6.071,6.468085398275696,2.7085709422419426,2.5422877370689183,3.482815214456144,27011.661557768264,0.0,1.7474038917376205,1.7474038917376205,0.0,1.3306352427087573,1.3306352427087573,0.0,3.078039134446378,3.078039134446378,27969.50828789483,-4.5102285723440394e-05,-4.5102285723440394e-05,-7.165387594459464e-05,-7.165387594459464e-05,-0.00011675616166803503,-0.00011675616166803503,-0.00011675616166803503,1,0,6.810137257887667,0.0,184.0,0.0,300.0,300.0,402.1238596594935,0.005361651462126581,0.005361651462126581,0.0,0.0,0.0,0.0,0.0,0.0,0.0,33.0,25.0,300.0,33.0,0.0,0.0,170.14437255517316,770398118.322465,4730558.780251329,4527908.309589528,25.0,2.0812499999999994,3.0688127507812477,0.0,0.0,0.0,0.0,3.8693870603456326,40.342779113138825,4972475.015061866,4759461.19386952,0.0,32.16239303821237,0.0,17.31821163596051,2,0.0,24.74030233708644,6.964896708622139,15.878991449620397,70.85323903037,0.0004891151051557248,0.0,71.79747030237841,0.0004987596829314936,0.0018145108782276153,0.0,222.89199733399323,0.0,71.35825573332595,0.0003478189032734119,300.0,0.0,402.1238596594935,17949.11757559461,0.0,25538.0,402.1238596594935,0.0,16.0,0.015746098349890107,113.0,25538.0,402.1238596594935,0.0,16.0,0.015746098349890107,113.0,18645.0,402.1238596594935,0.0,16.0,0.021567383194394933,82.5,100.53096491487338,0.0,40713.906861206706,402.1238596594935,0.0,0.5784022374110647,0.7383857299842008,1.4212159686534391
4426,5722,21,B2-b,8,0,An experimental study of flexural cracking in reinforced concrete members under short term loads,2004,0,Australia,University of New South Wales,0,"R.I. Gilbert, S. Nejadi",3800.0,3500.0,1167.0,1167.0,333.0,250,"[1,2,6]","[3,25,17]",65.0,"[0,0,0]",2,40.342779113138825,"[1,150x300,0]","[14,27,28,48,55,63,68]",3.8693870603456326,"[3,500x100x100,3]","[7,17,28]",29367.983702289574,"[3,500x100x100,1]","[27,68]","[0,0,0,0,0,20,0,0,0]",200000.0,2,500.0,[16],[300],[2],[25],[0],[0],0.0,0.0,0,0,0.0,0.0,0.0,0,0,[0],[0],[0],[0],[0],1,2,0,2,3,2,0.0,1,0.0,38.078812750781246,343.44946952020194,45,1,0.0,0,0,0,7,0.217,0.0,0.33,181.6666667,266.0,0,-1,6,2,1,0,83249.99999999999,402.1238596594935,28,0.5,CN,36.3,1.1113713254308217,28.299999999999997,48.60575796763714,3.6318396243841695,4.67,4.97545030636592,4.72139151169942,5.030203178449322,6.071,6.468085398275696,2.7085709422419426,2.5422877370689183,3.482815214456144,27011.661557768264,0.0,1.7474038917376205,1.7474038917376205,0.0,1.3306352427087573,1.3306352427087573,0.0,3.078039134446378,3.078039134446378,27969.50828789483,-4.5102285723440394e-05,-4.5102285723440394e-05,-7.165387594459464e-05,-7.165387594459464e-05,-0.00011675616166803503,-0.00011675616166803503,-0.00011675616166803503,1,0,6.810137257887667,0.0,184.0,0.0,300.0,300.0,402.1238596594935,0.005361651462126581,0.005361651462126581,0.0,0.0,0.0,0.0,0.0,0.0,0.0,33.0,25.0,300.0,33.0,0.0,0.0,170.14437255517316,770398118.322465,4730558.780251329,4527908.309589528,25.0,2.0812499999999994,3.0688127507812477,0.0,0.0,0.0,0.0,3.8693870603456326,40.342779113138825,4972475.015061866,4759461.19386952,0.0,32.16239303821237,0.0,17.31821163596051,2,0.0,24.74030233708644,6.964896708622139,15.878991449620397,70.85323903037,0.0005296992929363734,0.0,71.92612846308494,0.0005415567881323508,0.0019657158025316794,0.0,222.89199733399323,0.0,71.35825573332595,0.00034781890327341186,300.0,0.0,402.1238596594935,17981.282115771235,0.0,25538.0,402.1238596594935,0.0,16.0,0.015746098349890107,113.0,25538.0,402.1238596594935,0.0,16.0,0.015746098349890107,113.0,18645.0,402.1238596594935,0.0,16.0,0.021567383194394933,82.5,100.53096491487338,0.0,40713.906861206706,402.1238596594935,0.0,0.5578788111146522,0.6993513076374349,1.5391409624651187
4429,5725,21,B3-a,1,0,An experimental study of flexural cracking in reinforced concrete members under short term loads,2004,0,Australia,University of New South Wales,0,"R.I. Gilbert, S. Nejadi",3800.0,3500.0,1167.0,1167.0,333.0,250,"[1,2,6]","[3,25,26]",65.0,"[0,0,0]",2,41.753220721826644,"[1,150x300,0]","[14,27,28,48,55,63,68]",3.949996186759842,"[3,500x100x100,3]","[7,17,28]",29702.917312765745,"[3,500x100x100,1]","[27,68]","[0,0,0,0,0,20,0,0,0]",200000.0,2,500.0,[16],[300],[3],[25],[0],[0],0.0,0.0,0,0,0.0,0.0,0.0,0,0,[0],[0],[0],[0],[0],1,2,0,2,3,2,0.0,1,0.0,29.32631275078125,178.90117961623108,54,1,0.0,0,0,0,9,0.054,0.0,0.08,135.625,353.0,0,-1,6,2,1,0,83249.99999999999,603.1857894892403,28,0.5,CN,36.3,1.1502264661660233,28.299999999999997,50.305085207020056,3.6318396243841695,4.67,5.079101529791896,4.72139151169942,5.134995042787795,6.071,6.602831988729465,2.7649973307318887,2.5422877370689183,3.555371070854327,27011.661557768264,0.0,1.7739605509357248,1.7739605509357248,0.0,1.3612084165903533,1.3612084165903533,0.0,3.135168967526078,3.135168967526078,28288.492678824517,-4.702100733765329e-05,-4.702100733765329e-05,-8.807911752529406e-05,-8.807911752529406e-05,-0.00013510012486294735,-0.00013510012486294735,-0.00013510012486294735,1,0,6.733345344298684,0.0,92.0,0.0,300.0,300.0,603.1857894892403,0.008042477193189871,0.008042477193189871,0.0,0.0,0.0,0.0,0.0,0.0,0.0,33.0,25.0,300.0,33.0,0.0,0.0,171.82451353810862,771652611.9977574,4787654.927787101,4490934.361508401,25.0,2.0812499999999994,3.0688127507812477,0.0,0.0,0.0,0.0,3.949996186759842,41.753220721826644,5140163.889588952,4821596.164243484,0.0,33.93963855749,0.0,18.275189992494614,1,0.0,26.10741427499231,7.1099931361677156,16.154183034477988,83.81128494162749,0.00034639890657873183,0.0,84.08027617196608,0.00034832530171266903,0.001031217330058476,0.0,159.22677589047402,0.0,83.96227793750629,0.0003094145477182386,300.0,0.0,603.1857894892403,21019.819042991527,0.0,28249.999999999996,603.1857894892403,0.0,16.0,0.021351709362450986,113.0,28249.999999999996,603.1857894892403,0.0,16.0,0.021351709362450986,113.0,20624.999999999996,603.1857894892403,0.0,16.0,0.029245371611599534,82.5,150.79644737231007,0.0,40293.87161547284,603.1857894892403,0.0,1.0,1.0,1.1232944190444876
4430,5726,21,B3-a,2,0,An experimental study of flexural cracking in reinforced concrete members under short term loads,2004,0,Australia,University of New South Wales,0,"R.I. Gilbert, S. Nejadi",3800.0,3500.0,1167.0,1167.0,333.0,250,"[1,2,6]","[3,25,26]",65.0,"[0,0,0]",2,41.753220721826644,"[1,150x300,0]","[14,27,28,48,55,63,68]",3.949996186759842,"[3,500x100x100,3]","[7,17,28]",29702.917312765745,"[3,500x100x100,1]","[27,68]","[0,0,0,0,0,20,0,0,0]",200000.0,2,500.0,[16],[300],[3],[25],[0],[0],0.0,0.0,0,0,0.0,0.0,0.0,0,0,[0],[0],[0],[0],[0],1,2,0,2,3,2,0.0,1,0.0,32.243812750781245,196.74238877287848,54,1,0.0,0,0,0,9,0.063,0.0,0.1,135.625,196.0,0,-1,6,2,1,0,83249.99999999999,603.1857894892403,28,0.5,CN,36.3,1.1502264661660233,28.299999999999997,50.305085207020056,3.6318396243841695,4.67,5.079101529791896,4.72139151169942,5.134995042787795,6.071,6.602831988729465,2.7649973307318887,2.5422877370689183,3.555371070854327,27011.661557768264,0.0,1.7739605509357248,1.7739605509357248,0.0,1.3612084165903533,1.3612084165903533,0.0,3.135168967526078,3.135168967526078,28288.492678824517,-4.702100733765329e-05,-4.702100733765329e-05,-8.807911752529406e-05,-8.807911752529406e-05,-0.00013510012486294735,-0.00013510012486294735,-0.00013510012486294735,1,0,6.733345344298684,0.0,92.0,0.0,300.0,300.0,603.1857894892403,0.008042477193189871,0.008042477193189871,0.0,0.0,0.0,0.0,0.0,0.0,0.0,33.0,25.0,300.0,33.0,0.0,0.0,171.82451353810862,771652611.9977574,4787654.927787101,4490934.361508401,25.0,2.0812499999999994,3.0688127507812477,0.0,0.0,0.0,0.0,3.949996186759842,41.753220721826644,5140163.889588952,4821596.164243484,0.0,33.93963855749,0.0,18.275189992494614,1,0.0,26.10741427499231,7.1099931361677156,16.154183034477988,83.81128494162749,0.0003808600684210615,0.0,84.18907171166344,0.0003837516294585859,0.00113413293692992,0.0,159.22677589047402,0.0,83.96227793750629,0.0003094145477182386,300.0,0.0,603.1857894892403,21047.017927915866,0.0,28249.999999999996,603.1857894892403,0.0,16.0,0.021351709362450986,113.0,28249.999999999996,603.1857894892403,0.0,16.0,0.021351709362450986,113.0,20624.999999999996,603.1857894892403,0.0,16.0,0.029245371611599534,82.5,150.79644737231007,0.0,40293.87161547284,603.1857894892403,0.0,1.0,1.0,1.2350442832504807
4431,5727,21,B3-a,3,0,An experimental study of flexural cracking in reinforced concrete members under short term loads,2004,0,Australia,University of New South Wales,0,"R.I. Gilbert, S. Nejadi",3800.0,3500.0,1167.0,1167.0,333.0,250,"[1,2,6]","[3,25,26]",65.0,"[0,0,0]",2,41.753220721826644,"[1,150x300,0]","[14,27,28,48,55,63,68]",3.949996186759842,"[3,500x100x100,3]","[7,17,28]",29702.917312765745,"[3,500x100x100,1]","[27,68]","[0,0,0,0,0,20,0,0,0]",200000.0,2,500.0,[16],[300],[3],[25],[0],[0],0.0,0.0,0,0,0.0,0.0,0.0,0,0,[0],[0],[0],[0],[0],1,2,0,2,3,2,0.0,1,0.0,35.16131275078125,214.59243406138302,54,1,0.0,0,0,0,10,0.07,0.0,0.1,120.5555556,196.0,0,-1,6,2,1,0,83249.99999999999,603.1857894892403,28,0.5,CN,36.3,1.1502264661660233,28.299999999999997,50.305085207020056,3.6318396243841695,4.67,5.079101529791896,4.72139151169942,5.134995042787795,6.071,6.602831988729465,2.7649973307318887,2.5422877370689183,3.555371070854327,27011.661557768264,0.0,1.7739605509357248,1.7739605509357248,0.0,1.3612084165903533,1.3612084165903533,0.0,3.135168967526078,3.135168967526078,28288.492678824517,-4.702100733765329e-05,-4.702100733765329e-05,-8.807911752529406e-05,-8.807911752529406e-05,-0.00013510012486294735,-0.00013510012486294735,-0.00013510012486294735,1,0,6.733345344298684,0.0,92.0,0.0,300.0,300.0,603.1857894892403,0.008042477193189871,0.008042477193189871,0.0,0.0,0.0,0.0,0.0,0.0,0.0,33.0,25.0,300.0,33.0,0.0,0.0,171.82451353810862,771652611.9977574,4787654.927787101,4490934.361508401,25.0,2.0812499999999994,3.0688127507812477,0.0,0.0,0.0,0.0,3.949996186759842,41.753220721826644,5140163.889588952,4821596.164243484,0.0,33.93963855749,0.0,18.275189992494614,2,0.0,26.10741427499231,7.1099931361677156,16.154183034477988,83.81128494162749,0.0004153212302633913,0.0,84.29967933385558,0.00041933348367259734,0.0012371146922446616,0.0,159.22677589047404,0.0,83.96227793750629,0.00030941454771823865,300.0,0.0,603.1857894892403,21074.669833463897,0.0,28249.999999999996,603.1857894892403,0.0,16.0,0.021351709362450986,113.0,28249.999999999996,603.1857894892403,0.0,16.0,0.021351709362450986,113.0,20624.999999999996,603.1857894892403,0.0,16.0,0.029245371611599534,82.5,150.79644737231007,0.0,40293.87161547284,603.1857894892403,0.0,0.6297319777334178,0.7948249028119746,1.3467941474564742
4432,5728,21,B3-a,4,0,An experimental study of flexural cracking in reinforced concrete members under short term loads,2004,0,Australia,University of New South Wales,0,"R.I. Gilbert, S. Nejadi",3800.0,3500.0,1167.0,1167.0,333.0,250,"[1,2,6]","[3,25,26]",65.0,"[0,0,0]",2,41.753220721826644,"[1,150x300,0]","[14,27,28,48,55,63,68]",3.949996186759842,"[3,500x100x100,3]","[7,17,28]",29702.917312765745,"[3,500x100x100,1]","[27,68]","[0,0,0,0,0,20,0,0,0]",200000.0,2,500.0,[16],[300],[3],[25],[0],[0],0.0,0.0,0,0,0.0,0.0,0.0,0,0,[0],[0],[0],[0],[0],1,2,0,2,3,2,0.0,1,0.0,38.078812750781246,232.4515983134558,54,1,0.0,0,0,0,10,0.088,0.0,0.13,120.5555556,196.0,0,-1,6,2,1,0,83249.99999999999,603.1857894892403,28,0.5,CN,36.3,1.1502264661660233,28.299999999999997,50.305085207020056,3.6318396243841695,4.67,5.079101529791896,4.72139151169942,5.134995042787795,6.071,6.602831988729465,2.7649973307318887,2.5422877370689183,3.555371070854327,27011.661557768264,0.0,1.7739605509357248,1.7739605509357248,0.0,1.3612084165903533,1.3612084165903533,0.0,3.135168967526078,3.135168967526078,28288.492678824517,-4.702100733765329e-05,-4.702100733765329e-05,-8.807911752529406e-05,-8.807911752529406e-05,-0.00013510012486294735,-0.00013510012486294735,-0.00013510012486294735,1,0,6.733345344298684,0.0,92.0,0.0,300.0,300.0,603.1857894892403,0.008042477193189871,0.008042477193189871,0.0,0.0,0.0,0.0,0.0,0.0,0.0,33.0,25.0,300.0,33.0,0.0,0.0,171.82451353810862,771652611.9977574,4787654.927787101,4490934.361508401,25.0,2.0812499999999994,3.0688127507812477,0.0,0.0,0.0,0.0,3.949996186759842,41.753220721826644,5140163.889588952,4821596.164243484,0.0,33.93963855749,0.0,18.275189992494614,2,0.0,26.10741427499231,7.1099931361677156,16.154183034477988,83.81128494162749,0.00044978239210572096,0.0,84.41215665971102,0.0004550753054675774,0.0013401646542411131,0.0,159.22677589047404,0.0,83.96227793750629,0.00030941454771823865,300.0,0.0,603.1857894892403,21102.789164927755,0.0,28249.999999999996,603.1857894892403,0.0,16.0,0.021351709362450986,113.0,28249.999999999996,603.1857894892403,0.0,16.0,0.021351709362450986,113.0,20624.999999999996,603.1857894892403,0.0,16.0,0.029245371611599534,82.5,150.79644737231007,0.0,40293.87161547284,603.1857894892403,0.0,0.6015747294494753,0.7494733137956865,1.4585440116624673
