Repository: iavdesch/Research

Readme
======

The supporting files are related to the study "A method for determining the performance of formulas for calculating the crack width and spacing in reinforced concrete elements".

The following files are relevant:
Research/Method_comparing_CWFs/Data_processing_for_GitHuB_Final (contains the data processing of the database "Crack width and crack spacing in reinforced and prestressed concrete elements: database")
Research/Method_comparing_CWFs/CWF_analysis_for_GitHuB_Final (contains the evaluation of the different crack width formulas)

File: Method_comparing_CWFs/Datasets_Used/Working_database_no_hordijk_no_initshrink.csv (part 76 of 83)
,ID,EPID,ELID,LOADID,DOI,title,year,journal,country,institution,laboratory,authors,Ltot,Lspan,Lcons,Lmeas,h,b,hc,thc,RH,Temp,pd,fcm,catfcm,tfcm,fctm,catfctm,tfctm,Ecm,catEcm,tEcm,mix,Es,fsr,fy,phi,zs,nbl,clat,phit,st,phiw,sw,type,method,fpk,fp01k,Ep,rel,fpr,npl,phip,Ap,zp,cplat,catf,epsin,catcal,selfw,typew,locw,epsc,Nrep,N,M,sigs,t0,t,PL,catp,t0p,tp,ncr,wm,wk,wmax,sm,smax,indLR,indNP,indtfcm,indtfctm,indtEcm,slab,Ac,Astot,ts,sc,class_C,fcm28,Bcc,fck28,fcm_cube_150,fctm28,fctmfl28,fctmfl,fct095_28,fct095,fct095fl_28,fct095fl,fct005,fct005_28,fct005fl,Ecm28,phi_bc,phi_bc_prestress,phi_bc_prior_load,phi_dc,phi_dc_prestress,phi_dc_prior_load,phi_creep,phi_creep_prestress,phi_creep_prior_load,Ecm0,eps_cbs,eps_cbs_prestress,eps_cds,eps_cds_prestress,shrinkage,shrinkage_prestress,shrinkage_init,bondLR,bondPR,ae,ap,sxLR,sxNP,zstot,zstensinit,Astensinit,rhotot,rhotensinit,At,Aw,Aptot,zptot,zeta1,zeta,phi_peq,ry,cy,ry0,rx,ryp,cyp,cog,Izz,Wb,Wt,rho,qself,Mself,ep,Mp,pre_loss,initstrain,fctmorg,fcmorg,W_Ib,W_It,Ncr095,Mcr095,Ncr005,Mcr005,CS,Ncr,Mcr,tau_bms,tau_max,xcinit,epsinit,dpsigs,xc,eps,epsbot,sigssimpl,sigsr,dpsigsr,xc_sr,eps_sr,zstottens,zptottens,Astens,Actens,Aptens,Aceff_MC2020,Aseff_MC2020,Apeff_MC2020,phi_eq_MC2020,rhoeff_MC2020,hceff_MC2020,Aceff_FPR,Aseff_FPR,Apeff_FPR,phi_eq_FPR,rhoeff_FPR,hceff_FPR,Aceff_SMTCM,Aseff_SMTCM,Apeff_SMTCM,phi_eq_SMTCM,rhoeff_SMTCM,hceff_SMTCM,sumcirc_SMTCM,sumcirc_p_SMTCM,Actensstate1,Astensstate1,Aptensstate1,r,p,k1
4433,5729,21,B3-a,5,0,An experimental study of flexural cracking in reinforced concrete members under short term loads,2004,0,Australia,University of New South Wales,0,"R.I. Gilbert, S. Nejadi",3800.0,3500.0,1167.0,1167.0,333.0,250,"[1,2,6]","[3,25,26]",65.0,"[0,0,0]",2,41.753220721826644,"[1,150x300,0]","[14,27,28,48,55,63,68]",3.949996186759842,"[3,500x100x100,3]","[7,17,28]",29702.917312765745,"[3,500x100x100,1]","[27,68]","[0,0,0,0,0,20,0,0,0]",200000.0,2,500.0,[16],[300],[3],[25],[0],[0],0.0,0.0,0,0,0.0,0.0,0.0,0,0,[0],[0],[0],[0],[0],1,2,0,2,3,2,0.0,1,0.0,40.99631275078125,250.32017825099106,54,1,0.0,0,0,0,10,0.094,0.0,0.15,120.5555556,196.0,0,-1,6,2,1,0,83249.99999999999,603.1857894892403,28,0.5,CN,36.3,1.1502264661660233,28.299999999999997,50.305085207020056,3.6318396243841695,4.67,5.079101529791896,4.72139151169942,5.134995042787795,6.071,6.602831988729465,2.7649973307318887,2.5422877370689183,3.555371070854327,27011.661557768264,0.0,1.7739605509357248,1.7739605509357248,0.0,1.3612084165903533,1.3612084165903533,0.0,3.135168967526078,3.135168967526078,28288.492678824517,-4.702100733765329e-05,-4.702100733765329e-05,-8.807911752529406e-05,-8.807911752529406e-05,-0.00013510012486294735,-0.00013510012486294735,-0.00013510012486294735,1,0,6.733345344298684,0.0,92.0,0.0,300.0,300.0,603.1857894892403,0.008042477193189871,0.008042477193189871,0.0,0.0,0.0,0.0,0.0,0.0,0.0,33.0,25.0,300.0,33.0,0.0,0.0,171.82451353810862,771652611.9977574,4787654.927787101,4490934.361508401,25.0,2.0812499999999994,3.0688127507812477,0.0,0.0,0.0,0.0,3.949996186759842,41.753220721826644,5140163.889588952,4821596.164243484,0.0,33.93963855749,0.0,18.275189992494614,2,0.0,26.10741427499231,7.1099931361677156,16.154183034477988,83.81128494162749,0.00048424355394805077,0.0,84.52656414210024,0.0004909817425696059,0.001443284980975657,0.0,159.22677589047404,0.0,83.96227793750629,0.00030941454771823865,300.0,0.0,603.1857894892403,21131.391035525066,0.0,28249.999999999996,603.1857894892403,0.0,16.0,0.021351709362450986,113.0,28249.999999999996,603.1857894892403,0.0,16.0,0.021351709362450986,113.0,20624.999999999996,603.1857894892403,0.0,16.0,0.029245371611599534,82.5,150.79644737231007,0.0,40293.87161547284,603.1857894892403,0.0,0.5815876810345568,0.7145655061023187,1.5702938758684606
4434,5730,21,B3-a,6,0,An experimental study of flexural cracking in reinforced concrete members under short term loads,2004,0,Australia,University of New South Wales,0,"R.I. Gilbert, S. Nejadi",3800.0,3500.0,1167.0,1167.0,333.0,250,"[1,2,6]","[3,25,26]",65.0,"[0,0,0]",2,41.753220721826644,"[1,150x300,0]","[14,27,28,48,55,63,68]",3.949996186759842,"[3,500x100x100,3]","[7,17,28]",29702.917312765745,"[3,500x100x100,1]","[27,68]","[0,0,0,0,0,20,0,0,0]",200000.0,2,500.0,[16],[300],[3],[25],[0],[0],0.0,0.0,0,0,0.0,0.0,0.0,0,0,[0],[0],[0],[0],[0],1,2,0,2,3,2,0.0,1,0.0,43.91381275078125,268.1984854301332,54,1,0.0,0,0,0,10,0.109,0.0,0.18,120.5555556,191.0,0,-1,6,2,1,0,83249.99999999999,603.1857894892403,28,0.5,CN,36.3,1.1502264661660233,28.299999999999997,50.305085207020056,3.6318396243841695,4.67,5.079101529791896,4.72139151169942,5.134995042787795,6.071,6.602831988729465,2.7649973307318887,2.5422877370689183,3.555371070854327,27011.661557768264,0.0,1.7739605509357248,1.7739605509357248,0.0,1.3612084165903533,1.3612084165903533,0.0,3.135168967526078,3.135168967526078,28288.492678824517,-4.702100733765329e-05,-4.702100733765329e-05,-8.807911752529406e-05,-8.807911752529406e-05,-0.00013510012486294735,-0.00013510012486294735,-0.00013510012486294735,1,0,6.733345344298684,0.0,92.0,0.0,300.0,300.0,603.1857894892403,0.008042477193189871,0.008042477193189871,0.0,0.0,0.0,0.0,0.0,0.0,0.0,33.0,25.0,300.0,33.0,0.0,0.0,171.82451353810862,771652611.9977574,4787654.927787101,4490934.361508401,25.0,2.0812499999999994,3.0688127507812477,0.0,0.0,0.0,0.0,3.949996186759842,41.753220721826644,5140163.889588952,4821596.164243484,0.0,33.93963855749,0.0,18.275189992494614,2,0.0,26.10741427499231,7.1099931361677156,16.154183034477988,83.81128494162749,0.0005187047157903803,0.0,84.64296525831226,0.0005270576629136778,0.0015464779370577438,0.0,159.22677589047402,0.0,83.96227793750629,0.0003094145477182386,300.0,0.0,603.1857894892403,21160.491314578063,0.0,28249.999999999996,603.1857894892403,0.0,16.0,0.021351709362450986,113.0,28249.999999999996,603.1857894892403,0.0,16.0,0.021351709362450986,113.0,20624.999999999996,603.1857894892403,0.0,16.0,0.029245371611599534,82.5,150.79644737231007,0.0,40293.87161547284,603.1857894892403,0.0,0.5668320384549173,0.6871749164692154,1.682043740074454
4435,5731,21,B3-a,7,0,An experimental study of flexural cracking in reinforced concrete members under short term loads,2004,0,Australia,University of New South Wales,0,"R.I. Gilbert, S. Nejadi",3800.0,3500.0,1167.0,1167.0,333.0,250,"[1,2,6]","[3,25,26]",65.0,"[0,0,0]",2,41.753220721826644,"[1,150x300,0]","[14,27,28,48,55,63,68]",3.949996186759842,"[3,500x100x100,3]","[7,17,28]",29702.917312765745,"[3,500x100x100,1]","[27,68]","[0,0,0,0,0,20,0,0,0]",200000.0,2,500.0,[16],[300],[3],[25],[0],[0],0.0,0.0,0,0,0.0,0.0,0.0,0,0,[0],[0],[0],[0],[0],1,2,0,2,3,2,0.0,1,0.0,46.83131275078125,286.08684726028963,54,1,0.0,0,0,0,11,0.115,0.0,0.18,108.5,191.0,0,-1,6,2,1,0,83249.99999999999,603.1857894892403,28,0.5,CN,36.3,1.1502264661660233,28.299999999999997,50.305085207020056,3.6318396243841695,4.67,5.079101529791896,4.72139151169942,5.134995042787795,6.071,6.602831988729465,2.7649973307318887,2.5422877370689183,3.555371070854327,27011.661557768264,0.0,1.7739605509357248,1.7739605509357248,0.0,1.3612084165903533,1.3612084165903533,0.0,3.135168967526078,3.135168967526078,28288.492678824517,-4.702100733765329e-05,-4.702100733765329e-05,-8.807911752529406e-05,-8.807911752529406e-05,-0.00013510012486294735,-0.00013510012486294735,-0.00013510012486294735,1,0,6.733345344298684,0.0,92.0,0.0,300.0,300.0,603.1857894892403,0.008042477193189871,0.008042477193189871,0.0,0.0,0.0,0.0,0.0,0.0,0.0,33.0,25.0,300.0,33.0,0.0,0.0,171.82451353810862,771652611.9977574,4787654.927787101,4490934.361508401,25.0,2.0812499999999994,3.0688127507812477,0.0,0.0,0.0,0.0,3.949996186759842,41.753220721826644,5140163.889588952,4821596.164243484,0.0,33.93963855749,0.0,18.275189992494614,2,0.0,26.10741427499231,7.1099931361677156,16.154183034477988,83.81128494162749,0.0005531658776327102,0.0,84.76142671729278,0.0005633081693722276,0.0016497459009255525,0.0,159.22677589047404,0.0,83.96227793750629,0.00030941454771823865,300.0,0.0,603.1857894892403,21190.1066793232,0.0,28249.999999999996,603.1857894892403,0.0,16.0,0.021351709362450986,113.0,28249.999999999996,603.1857894892403,0.0,16.0,0.021351709362450986,113.0,20624.999999999996,603.1857894892403,0.0,16.0,0.029245371611599534,82.5,150.79644737231007,0.0,40293.87161547284,603.1857894892403,0.0,0.5556170860510075,0.6652843501670094,1.7937936042804472
4436,5732,21,B3-a,8,0,An experimental study of flexural cracking in reinforced concrete members under short term loads,2004,0,Australia,University of New South Wales,0,"R.I. Gilbert, S. Nejadi",3800.0,3500.0,1167.0,1167.0,333.0,250,"[1,2,6]","[3,25,26]",65.0,"[0,0,0]",2,41.753220721826644,"[1,150x300,0]","[14,27,28,48,55,63,68]",3.949996186759842,"[3,500x100x100,3]","[7,17,28]",29702.917312765745,"[3,500x100x100,1]","[27,68]","[0,0,0,0,0,20,0,0,0]",200000.0,2,500.0,[16],[300],[3],[25],[0],[0],0.0,0.0,0,0,0.0,0.0,0.0,0,0,[0],[0],[0],[0],[0],1,2,0,2,3,2,0.0,1,0.0,49.74881275078125,303.9856081272825,54,1,0.0,0,0,0,11,0.12,0.0,0.2,108.5,191.0,0,-1,6,2,1,0,83249.99999999999,603.1857894892403,28,0.5,CN,36.3,1.1502264661660233,28.299999999999997,50.305085207020056,3.6318396243841695,4.67,5.079101529791896,4.72139151169942,5.134995042787795,6.071,6.602831988729465,2.7649973307318887,2.5422877370689183,3.555371070854327,27011.661557768264,0.0,1.7739605509357248,1.7739605509357248,0.0,1.3612084165903533,1.3612084165903533,0.0,3.135168967526078,3.135168967526078,28288.492678824517,-4.702100733765329e-05,-4.702100733765329e-05,-8.807911752529406e-05,-8.807911752529406e-05,-0.00013510012486294735,-0.00013510012486294735,-0.00013510012486294735,1,0,6.733345344298684,0.0,92.0,0.0,300.0,300.0,603.1857894892403,0.008042477193189871,0.008042477193189871,0.0,0.0,0.0,0.0,0.0,0.0,0.0,33.0,25.0,300.0,33.0,0.0,0.0,171.82451353810862,771652611.9977574,4787654.927787101,4490934.361508401,25.0,2.0812499999999994,3.0688127507812477,0.0,0.0,0.0,0.0,3.949996186759842,41.753220721826644,5140163.889588952,4821596.164243484,0.0,33.93963855749,0.0,18.275189992494614,2,0.0,26.10741427499231,7.1099931361677156,16.154183034477988,83.81128494162749,0.0005876270394750398,0.0,84.88201868952319,0.0005997386158334453,0.0017530913728480966,0.0,159.22677589047404,0.0,83.96227793750629,0.00030941454771823865,300.0,0.0,603.1857894892403,21220.2546723808,0.0,28249.999999999996,603.1857894892403,0.0,16.0,0.021351709362450986,113.0,28249.999999999996,603.1857894892403,0.0,16.0,0.021351709362450986,113.0,20624.999999999996,603.1857894892403,0.0,16.0,0.029245371611599534,82.5,150.79644737231007,0.0,40293.87161547284,603.1857894892403,0.0,0.5468961415485568,0.6474959505110265,1.9055434684864403
4437,5733,21,B3-a,9,0,An experimental study of flexural cracking in reinforced concrete members under short term loads,2004,0,Australia,University of New South Wales,0,"R.I. Gilbert, S. Nejadi",3800.0,3500.0,1167.0,1167.0,333.0,250,"[1,2,6]","[3,25,26]",65.0,"[0,0,0]",2,41.753220721826644,"[1,150x300,0]","[14,27,28,48,55,63,68]",3.949996186759842,"[3,500x100x100,3]","[7,17,28]",29702.917312765745,"[3,500x100x100,1]","[27,68]","[0,0,0,0,0,20,0,0,0]",200000.0,2,500.0,[16],[300],[3],[25],[0],[0],0.0,0.0,0,0,0.0,0.0,0.0,0,0,[0],[0],[0],[0],[0],1,2,0,2,3,2,0.0,1,0.0,52.666312750781245,321.8951306073301,54,1,0.0,0,0,0,11,0.125,0.0,0.2,108.5,191.0,0,-1,6,2,1,0,83249.99999999999,603.1857894892403,28,0.5,CN,36.3,1.1502264661660233,28.299999999999997,50.305085207020056,3.6318396243841695,4.67,5.079101529791896,4.72139151169942,5.134995042787795,6.071,6.602831988729465,2.7649973307318887,2.5422877370689183,3.555371070854327,27011.661557768264,0.0,1.7739605509357248,1.7739605509357248,0.0,1.3612084165903533,1.3612084165903533,0.0,3.135168967526078,3.135168967526078,28288.492678824517,-4.702100733765329e-05,-4.702100733765329e-05,-8.807911752529406e-05,-8.807911752529406e-05,-0.00013510012486294735,-0.00013510012486294735,-0.00013510012486294735,1,0,6.733345344298684,0.0,92.0,0.0,300.0,300.0,603.1857894892403,0.008042477193189871,0.008042477193189871,0.0,0.0,0.0,0.0,0.0,0.0,0.0,33.0,25.0,300.0,33.0,0.0,0.0,171.82451353810862,771652611.9977574,4787654.927787101,4490934.361508401,25.0,2.0812499999999994,3.0688127507812477,0.0,0.0,0.0,0.0,3.949996186759842,41.753220721826644,5140163.889588952,4821596.164243484,0.0,33.93963855749,0.0,18.275189992494614,2,0.0,26.10741427499231,7.1099931361677156,16.154183034477988,83.81128494162749,0.0006220882013173695,0.0,85.0048150541488,0.0006363546246628439,0.001856516983583595,0.0,159.22677589047402,0.0,83.96227793750629,0.0003094145477182386,300.0,0.0,603.1857894892403,21250.953763537207,0.0,28249.999999999996,603.1857894892403,0.0,16.0,0.021351709362450986,113.0,28249.999999999996,603.1857894892403,0.0,16.0,0.021351709362450986,113.0,20624.999999999996,603.1857894892403,0.0,16.0,0.029245371611599534,82.5,150.79644737231007,0.0,40293.87161547284,603.1857894892403,0.0,0.539986740538831,0.6328251612950468,2.0172933326924336
4439,5735,21,B3-b,2,0,An experimental study of flexural cracking in reinforced concrete members under short term loads,2004,0,Australia,University of New South Wales,0,"R.I. Gilbert, S. Nejadi",3800.0,3500.0,1167.0,1167.0,333.0,250,"[1,2,6]","[3,25,27]",65.0,"[0,0,0]",2,41.89073611034595,"[1,150x300,0]","[14,27,28,48,55,63,68]",3.957796706105575,"[3,500x100x100,3]","[7,17,28]",29735.164794621902,"[3,500x100x100,1]","[27,68]","[0,0,0,0,0,20,0,0,0]",200000.0,2,500.0,[16],[300],[3],[25],[0],[0],0.0,0.0,0,0,0.0,0.0,0.0,0,0,[0],[0],[0],[0],[0],1,2,0,2,3,2,0.0,1,0.0,26.408812750781248,161.05426311128662,55,1,0.0,0,0,0,5,0.05,0.0,0.05,239.25,353.0,0,-1,6,2,1,0,83249.99999999999,603.1857894892403,28,0.5,CN,36.3,1.1540147688800537,28.299999999999997,50.47076639800717,3.6318396243841695,4.67,5.08913182548557,4.72139151169942,5.145135717937247,6.071,6.615871373131241,2.7704576942739023,2.5422877370689183,3.5623922778398986,27011.661557768264,0.0,1.7766332578627424,1.7766332578627424,0.0,1.3642928359067443,1.3642928359067443,0.0,3.1409260937694867,3.1409260937694867,28319.204566306573,-4.7209974852573985e-05,-4.7209974852573985e-05,-8.969701959118888e-05,-8.969701959118888e-05,-0.00013690699444376286,-0.00013690699444376286,-0.00013690699444376286,1,0,6.726043100194061,0.0,92.0,0.0,300.0,300.0,603.1857894892403,0.008042477193189871,0.008042477193189871,0.0,0.0,0.0,0.0,0.0,0.0,0.0,33.0,25.0,300.0,33.0,0.0,0.0,171.81800214446974,771646842.9718142,4787425.725194524,4491070.978249359,25.0,2.0812499999999994,3.0688127507812477,0.0,0.0,0.0,0.0,3.957796706105575,41.89073611034595,5139507.262627873,4821357.705502987,0.0,34.00231897081984,0.0,18.30894098428761,1,0.0,26.15562997755373,7.124034070990035,16.180763291317938,83.77320365461885,0.0003117265527072444,0.0,83.90538672021854,0.00031267138093341544,0.0009282450121703163,0.0,159.50728947019655,0.0,83.89625081855085,0.000309621272547722,300.0,0.0,603.1857894892403,20976.096680054638,0.0,28249.999999999996,603.1857894892403,0.0,16.0,0.021351709362450986,113.0,28249.999999999996,603.1857894892403,0.0,16.0,0.021351709362450986,113.0,20624.999999999996,603.1857894892403,0.0,16.0,0.029245371611599534,82.5,150.79644737231007,0.0,40295.49946388256,603.1857894892403,0.0,1.0,1.0,1.0096798575849557
4440,5736,21,B3-b,3,0,An experimental study of flexural cracking in reinforced concrete members under short term loads,2004,0,Australia,University of New South Wales,0,"R.I. Gilbert, S. Nejadi",3800.0,3500.0,1167.0,1167.0,333.0,250,"[1,2,6]","[3,25,27]",65.0,"[0,0,0]",2,41.89073611034595,"[1,150x300,0]","[14,27,28,48,55,63,68]",3.957796706105575,"[3,500x100x100,3]","[7,17,28]",29735.164794621902,"[3,500x100x100,1]","[27,68]","[0,0,0,0,0,20,0,0,0]",200000.0,2,500.0,[16],[300],[3],[25],[0],[0],0.0,0.0,0,0,0.0,0.0,0.0,0,0,[0],[0],[0],[0],[0],1,2,0,2,3,2,0.0,1,0.0,29.32631275078125,178.88501764805744,55,1,0.0,0,0,0,5,0.062,0.0,0.08,239.25,353.0,0,-1,6,2,1,0,83249.99999999999,603.1857894892403,28,0.5,CN,36.3,1.1540147688800537,28.299999999999997,50.47076639800717,3.6318396243841695,4.67,5.08913182548557,4.72139151169942,5.145135717937247,6.071,6.615871373131241,2.7704576942739023,2.5422877370689183,3.5623922778398986,27011.661557768264,0.0,1.7766332578627424,1.7766332578627424,0.0,1.3642928359067443,1.3642928359067443,0.0,3.1409260937694867,3.1409260937694867,28319.204566306573,-4.7209974852573985e-05,-4.7209974852573985e-05,-8.969701959118888e-05,-8.969701959118888e-05,-0.00013690699444376286,-0.00013690699444376286,-0.00013690699444376286,1,0,6.726043100194061,0.0,92.0,0.0,300.0,300.0,603.1857894892403,0.008042477193189871,0.008042477193189871,0.0,0.0,0.0,0.0,0.0,0.0,0.0,33.0,25.0,300.0,33.0,0.0,0.0,171.81800214446974,771646842.9718142,4787425.725194524,4491070.978249359,25.0,2.0812499999999994,3.0688127507812477,0.0,0.0,0.0,0.0,3.957796706105575,41.89073611034595,5139507.262627873,4821357.705502987,0.0,34.00231897081984,0.0,18.30894098428761,1,0.0,26.15562997755373,7.124034070990035,16.180763291317938,83.77320365461885,0.00034616438321882174,0.0,84.01158954636647,0.00034789863602124356,0.0010310806979090556,0.0,159.50728947019655,0.0,83.89625081855085,0.000309621272547722,300.0,0.0,603.1857894892403,21002.647386591616,0.0,28249.999999999996,603.1857894892403,0.0,16.0,0.021351709362450986,113.0,28249.999999999996,603.1857894892403,0.0,16.0,0.021351709362450986,113.0,20624.999999999996,603.1857894892403,0.0,16.0,0.029245371611599534,82.5,150.79644737231007,0.0,40295.49946388256,603.1857894892403,0.0,1.0,1.0,1.1212237203213433
4441,5737,21,B3-b,4,0,An experimental study of flexural cracking in reinforced concrete members under short term loads,2004,0,Australia,University of New South Wales,0,"R.I. Gilbert, S. Nejadi",3800.0,3500.0,1167.0,1167.0,333.0,250,"[1,2,6]","[3,25,27]",65.0,"[0,0,0]",2,41.89073611034595,"[1,150x300,0]","[14,27,28,48,55,63,68]",3.957796706105575,"[3,500x100x100,3]","[7,17,28]",29735.164794621902,"[3,500x100x100,1]","[27,68]","[0,0,0,0,0,20,0,0,0]",200000.0,2,500.0,[16],[300],[3],[25],[0],[0],0.0,0.0,0,0,0.0,0.0,0.0,0,0,[0],[0],[0],[0],[0],1,2,0,2,3,2,0.0,1,0.0,32.243812750781245,196.72426905263427,55,1,0.0,0,0,0,8,0.069,0.0,0.1,136.7142857,196.0,0,-1,6,2,1,0,83249.99999999999,603.1857894892403,28,0.5,CN,36.3,1.1540147688800537,28.299999999999997,50.47076639800717,3.6318396243841695,4.67,5.08913182548557,4.72139151169942,5.145135717937247,6.071,6.615871373131241,2.7704576942739023,2.5422877370689183,3.5623922778398986,27011.661557768264,0.0,1.7766332578627424,1.7766332578627424,0.0,1.3642928359067443,1.3642928359067443,0.0,3.1409260937694867,3.1409260937694867,28319.204566306573,-4.7209974852573985e-05,-4.7209974852573985e-05,-8.969701959118888e-05,-8.969701959118888e-05,-0.00013690699444376286,-0.00013690699444376286,-0.00013690699444376286,1,0,6.726043100194061,0.0,92.0,0.0,300.0,300.0,603.1857894892403,0.008042477193189871,0.008042477193189871,0.0,0.0,0.0,0.0,0.0,0.0,0.0,33.0,25.0,300.0,33.0,0.0,0.0,171.81800214446974,771646842.9718142,4787425.725194524,4491070.978249359,25.0,2.0812499999999994,3.0688127507812477,0.0,0.0,0.0,0.0,3.957796706105575,41.89073611034595,5139507.262627873,4821357.705502987,0.0,34.00231897081984,0.0,18.30894098428761,1,0.0,26.15562997755373,7.124034070990035,16.180763291317938,83.77320365461885,0.00038060221373039895,0.0,84.1195350932852,0.00038327585734597945,0.001133980037550178,0.0,159.50728947019655,0.0,83.89625081855085,0.000309621272547722,300.0,0.0,603.1857894892403,21029.633773321304,0.0,28249.999999999996,603.1857894892403,0.0,16.0,0.021351709362450986,113.0,28249.999999999996,603.1857894892403,0.0,16.0,0.021351709362450986,113.0,20624.999999999996,603.1857894892403,0.0,16.0,0.029245371611599534,82.5,150.79644737231007,0.0,40295.49946388256,603.1857894892403,0.0,1.0,1.0,1.232767583057731
4442,5738,21,B3-b,5,0,An experimental study of flexural cracking in reinforced concrete members under short term loads,2004,0,Australia,University of New South Wales,0,"R.I. Gilbert, S. Nejadi",3800.0,3500.0,1167.0,1167.0,333.0,250,"[1,2,6]","[3,25,27]",65.0,"[0,0,0]",2,41.89073611034595,"[1,150x300,0]","[14,27,28,48,55,63,68]",3.957796706105575,"[3,500x100x100,3]","[7,17,28]",29735.164794621902,"[3,500x100x100,1]","[27,68]","[0,0,0,0,0,20,0,0,0]",200000.0,2,500.0,[16],[300],[3],[25],[0],[0],0.0,0.0,0,0,0.0,0.0,0.0,0,0,[0],[0],[0],[0],[0],1,2,0,2,3,2,0.0,1,0.0,35.16131275078125,214.57228476494467,55,1,0.0,0,0,0,9,0.069,0.0,0.1,129.875,196.0,0,-1,6,2,1,0,83249.99999999999,603.1857894892403,28,0.5,CN,36.3,1.1540147688800537,28.299999999999997,50.47076639800717,3.6318396243841695,4.67,5.08913182548557,4.72139151169942,5.145135717937247,6.071,6.615871373131241,2.7704576942739023,2.5422877370689183,3.5623922778398986,27011.661557768264,0.0,1.7766332578627424,1.7766332578627424,0.0,1.3642928359067443,1.3642928359067443,0.0,3.1409260937694867,3.1409260937694867,28319.204566306573,-4.7209974852573985e-05,-4.7209974852573985e-05,-8.969701959118888e-05,-8.969701959118888e-05,-0.00013690699444376286,-0.00013690699444376286,-0.00013690699444376286,1,0,6.726043100194061,0.0,92.0,0.0,300.0,300.0,603.1857894892403,0.008042477193189871,0.008042477193189871,0.0,0.0,0.0,0.0,0.0,0.0,0.0,33.0,25.0,300.0,33.0,0.0,0.0,171.81800214446974,771646842.9718142,4787425.725194524,4491070.978249359,25.0,2.0812499999999994,3.0688127507812477,0.0,0.0,0.0,0.0,3.957796706105575,41.89073611034595,5139507.262627873,4821357.705502987,0.0,34.00231897081984,0.0,18.30894098428761,2,0.0,26.15562997755373,7.124034070990035,16.180763291317938,83.77320365461885,0.00041504004424197633,0.0,84.22927780380125,0.00041880725055063275,0.0012369449780060126,0.0,159.50728947019655,0.0,83.89625081855085,0.000309621272547722,300.0,0.0,603.1857894892403,21057.06945095032,0.0,28249.999999999996,603.1857894892403,0.0,16.0,0.021351709362450986,113.0,28249.999999999996,603.1857894892403,0.0,16.0,0.021351709362450986,113.0,20624.999999999996,603.1857894892403,0.0,16.0,0.029245371611599534,82.5,150.79644737231007,0.0,40295.49946388256,603.1857894892403,0.0,0.6304826306093387,0.7959779592503918,1.3443114457941188
4443,5739,21,B3-b,6,0,An experimental study of flexural cracking in reinforced concrete members under short term loads,2004,0,Australia,University of New South Wales,0,"R.I. Gilbert, S. Nejadi",3800.0,3500.0,1167.0,1167.0,333.0,250,"[1,2,6]","[3,25,27]",65.0,"[0,0,0]",2,41.89073611034595,"[1,150x300,0]","[14,27,28,48,55,63,68]",3.957796706105575,"[3,500x100x100,3]","[7,17,28]",29735.164794621902,"[3,500x100x100,1]","[27,68]","[0,0,0,0,0,20,0,0,0]",200000.0,2,500.0,[16],[300],[3],[25],[0],[0],0.0,0.0,0,0,0.0,0.0,0.0,0,0,[0],[0],[0],[0],[0],1,2,0,2,3,2,0.0,1,0.0,38.078812750781246,232.42934511427353,55,1,0.0,0,0,0,9,0.081,0.0,0.13,129.875,196.0,0,-1,6,2,1,0,83249.99999999999,603.1857894892403,28,0.5,CN,36.3,1.1540147688800537,28.299999999999997,50.47076639800717,3.6318396243841695,4.67,5.08913182548557,4.72139151169942,5.145135717937247,6.071,6.615871373131241,2.7704576942739023,2.5422877370689183,3.5623922778398986,27011.661557768264,0.0,1.7766332578627424,1.7766332578627424,0.0,1.3642928359067443,1.3642928359067443,0.0,3.1409260937694867,3.1409260937694867,28319.204566306573,-4.7209974852573985e-05,-4.7209974852573985e-05,-8.969701959118888e-05,-8.969701959118888e-05,-0.00013690699444376286,-0.00013690699444376286,-0.00013690699444376286,1,0,6.726043100194061,0.0,92.0,0.0,300.0,300.0,603.1857894892403,0.008042477193189871,0.008042477193189871,0.0,0.0,0.0,0.0,0.0,0.0,0.0,33.0,25.0,300.0,33.0,0.0,0.0,171.81800214446974,771646842.9718142,4787425.725194524,4491070.978249359,25.0,2.0812499999999994,3.0688127507812477,0.0,0.0,0.0,0.0,3.957796706105575,41.89073611034595,5139507.262627873,4821357.705502987,0.0,34.00231897081984,0.0,18.30894098428761,2,0.0,26.15562997755373,7.124034070990035,16.180763291317938,83.77320365461885,0.0004494778747535535,0.0,84.34087474516323,0.00045449721314177495,0.0013399775588298132,0.0,159.50728947019658,0.0,83.89625081855083,0.0003096212725477219,300.0,0.0,603.1857894892403,21084.968686290813,0.0,28249.999999999996,603.1857894892403,0.0,16.0,0.021351709362450986,113.0,28249.999999999996,603.1857894892403,0.0,16.0,0.021351709362450986,113.0,20624.999999999996,603.1857894892403,0.0,16.0,0.029245371611599534,82.5,150.79644737231007,0.0,40295.49946388256,603.1857894892403,0.0,0.602137803012381,0.7504255643757154,1.4558553085305064
4444,5740,21,B3-b,7,0,An experimental study of flexural cracking in reinforced concrete members under short term loads,2004,0,Australia,University of New South Wales,0,"R.I. Gilbert, S. Nejadi",3800.0,3500.0,1167.0,1167.0,333.0,250,"[1,2,6]","[3,25,27]",65.0,"[0,0,0]",2,41.89073611034595,"[1,150x300,0]","[14,27,28,48,55,63,68]",3.957796706105575,"[3,500x100x100,3]","[7,17,28]",29735.164794621902,"[3,500x100x100,1]","[27,68]","[0,0,0,0,0,20,0,0,0]",200000.0,2,500.0,[16],[300],[3],[25],[0],[0],0.0,0.0,0,0,0.0,0.0,0.0,0,0,[0],[0],[0],[0],[0],1,2,0,2,3,2,0.0,1,0.0,40.99631275078125,250.29574417627154,55,1,0.0,0,0,0,9,0.086,0.0,0.15,129.875,196.0,0,-1,6,2,1,0,83249.99999999999,603.1857894892403,28,0.5,CN,36.3,1.1540147688800537,28.299999999999997,50.47076639800717,3.6318396243841695,4.67,5.08913182548557,4.72139151169942,5.145135717937247,6.071,6.615871373131241,2.7704576942739023,2.5422877370689183,3.5623922778398986,27011.661557768264,0.0,1.7766332578627424,1.7766332578627424,0.0,1.3642928359067443,1.3642928359067443,0.0,3.1409260937694867,3.1409260937694867,28319.204566306573,-4.7209974852573985e-05,-4.7209974852573985e-05,-8.969701959118888e-05,-8.969701959118888e-05,-0.00013690699444376286,-0.00013690699444376286,-0.00013690699444376286,1,0,6.726043100194061,0.0,92.0,0.0,300.0,300.0,603.1857894892403,0.008042477193189871,0.008042477193189871,0.0,0.0,0.0,0.0,0.0,0.0,0.0,33.0,25.0,300.0,33.0,0.0,0.0,171.81800214446974,771646842.9718142,4787425.725194524,4491070.978249359,25.0,2.0812499999999994,3.0688127507812477,0.0,0.0,0.0,0.0,3.957796706105575,41.89073611034595,5139507.262627873,4821357.705502987,0.0,34.00231897081984,0.0,18.30894098428761,2,0.0,26.15562997755373,7.124034070990035,16.180763291317938,83.77320365461885,0.0004839157052651309,0.0,84.45438578416683,0.0004903503468558445,0.00144307991833245,0.0,159.50728947019658,0.0,83.89625081855083,0.0003096212725477219,300.0,0.0,603.1857894892403,21113.346446041716,0.0,28249.999999999996,603.1857894892403,0.0,16.0,0.021351709362450986,113.0,28249.999999999996,603.1857894892403,0.0,16.0,0.021351709362450986,113.0,20624.999999999996,603.1857894892403,0.0,16.0,0.029245371611599534,82.5,150.79644737231007,0.0,40295.49946388256,603.1857894892403,0.0,0.5820274057002006,0.7153622088574612,1.5673991712668942
4445,5741,21,B3-b,8,0,An experimental study of flexural cracking in reinforced concrete members under short term loads,2004,0,Australia,University of New South Wales,0,"R.I. Gilbert, S. Nejadi",3800.0,3500.0,1167.0,1167.0,333.0,250,"[1,2,6]","[3,25,27]",65.0,"[0,0,0]",2,41.89073611034595,"[1,150x300,0]","[14,27,28,48,55,63,68]",3.957796706105575,"[3,500x100x100,3]","[7,17,28]",29735.164794621902,"[3,500x100x100,1]","[27,68]","[0,0,0,0,0,20,0,0,0]",200000.0,2,500.0,[16],[300],[3],[25],[0],[0],0.0,0.0,0,0,0.0,0.0,0.0,0,0,[0],[0],[0],[0],[0],1,2,0,2,3,2,0.0,1,0.0,43.91381275078125,268.1717907036169,55,1,0.0,0,0,0,11,0.085,0.0,0.18,103.9,191.0,0,-1,6,2,1,0,83249.99999999999,603.1857894892403,28,0.5,CN,36.3,1.1540147688800537,28.299999999999997,50.47076639800717,3.6318396243841695,4.67,5.08913182548557,4.72139151169942,5.145135717937247,6.071,6.615871373131241,2.7704576942739023,2.5422877370689183,3.5623922778398986,27011.661557768264,0.0,1.7766332578627424,1.7766332578627424,0.0,1.3642928359067443,1.3642928359067443,0.0,3.1409260937694867,3.1409260937694867,28319.204566306573,-4.7209974852573985e-05,-4.7209974852573985e-05,-8.969701959118888e-05,-8.969701959118888e-05,-0.00013690699444376286,-0.00013690699444376286,-0.00013690699444376286,1,0,6.726043100194061,0.0,92.0,0.0,300.0,300.0,603.1857894892403,0.008042477193189871,0.008042477193189871,0.0,0.0,0.0,0.0,0.0,0.0,0.0,33.0,25.0,300.0,33.0,0.0,0.0,171.81800214446974,771646842.9718142,4787425.725194524,4491070.978249359,25.0,2.0812499999999994,3.0688127507812477,0.0,0.0,0.0,0.0,3.957796706105575,41.89073611034595,5139507.262627873,4821357.705502987,0.0,34.00231897081984,0.0,18.30894098428761,2,0.0,26.15562997755373,7.124034070990035,16.180763291317938,83.77320365461885,0.0005183535357767081,0.0,84.56987377676529,0.0005263714710632701,0.0015462543002220334,0.0,159.50728947019658,0.0,83.89625081855083,0.0003096212725477219,300.0,0.0,603.1857894892403,21142.218444191327,0.0,28249.999999999996,603.1857894892403,0.0,16.0,0.021351709362450986,113.0,28249.999999999996,603.1857894892403,0.0,16.0,0.021351709362450986,113.0,20624.999999999996,603.1857894892403,0.0,16.0,0.029245371611599534,82.5,150.79644737231007,0.0,40295.49946388256,603.1857894892403,0.0,0.5671851788361703,0.6878508582320818,1.6789430340032818
4446,5742,21,B3-b,9,0,An experimental study of flexural cracking in reinforced concrete members under short term loads,2004,0,Australia,University of New South Wales,0,"R.I. Gilbert, S. Nejadi",3800.0,3500.0,1167.0,1167.0,333.0,250,"[1,2,6]","[3,25,27]",65.0,"[0,0,0]",2,41.89073611034595,"[1,150x300,0]","[14,27,28,48,55,63,68]",3.957796706105575,"[3,500x100x100,3]","[7,17,28]",29735.164794621902,"[3,500x100x100,1]","[27,68]","[0,0,0,0,0,20,0,0,0]",200000.0,2,500.0,[16],[300],[3],[25],[0],[0],0.0,0.0,0,0,0.0,0.0,0.0,0,0,[0],[0],[0],[0],[0],1,2,0,2,3,2,0.0,1,0.0,46.83131275078125,286.05780914142076,55,1,0.0,0,0,0,11,0.098,0.0,0.18,103.9,191.0,0,-1,6,2,1,0,83249.99999999999,603.1857894892403,28,0.5,CN,36.3,1.1540147688800537,28.299999999999997,50.47076639800717,3.6318396243841695,4.67,5.08913182548557,4.72139151169942,5.145135717937247,6.071,6.615871373131241,2.7704576942739023,2.5422877370689183,3.5623922778398986,27011.661557768264,0.0,1.7766332578627424,1.7766332578627424,0.0,1.3642928359067443,1.3642928359067443,0.0,3.1409260937694867,3.1409260937694867,28319.204566306573,-4.7209974852573985e-05,-4.7209974852573985e-05,-8.969701959118888e-05,-8.969701959118888e-05,-0.00013690699444376286,-0.00013690699444376286,-0.00013690699444376286,1,0,6.726043100194061,0.0,92.0,0.0,300.0,300.0,603.1857894892403,0.008042477193189871,0.008042477193189871,0.0,0.0,0.0,0.0,0.0,0.0,0.0,33.0,25.0,300.0,33.0,0.0,0.0,171.81800214446974,771646842.9718142,4787425.725194524,4491070.978249359,25.0,2.0812499999999994,3.0688127507812477,0.0,0.0,0.0,0.0,3.957796706105575,41.89073611034595,5139507.262627873,4821357.705502987,0.0,34.00231897081984,0.0,18.30894098428761,2,0.0,26.15562997755373,7.124034070990035,16.180763291317938,83.77320365461885,0.0005527913662882855,0.0,84.6874047751242,0.0005625656373363399,0.0016495030608418828,0.0,159.50728947019655,0.0,83.89625081855085,0.000309621272547722,300.0,0.0,603.1857894892403,21171.601193781054,0.0,28249.999999999996,603.1857894892403,0.0,16.0,0.021351709362450986,113.0,28249.999999999996,603.1857894892403,0.0,16.0,0.021351709362450986,113.0,20624.999999999996,603.1857894892403,0.0,16.0,0.029245371611599534,82.5,150.79644737231007,0.0,40295.49946388256,603.1857894892403,0.0,0.555906711182713,0.665865404636353,1.7904868967396697
4447,5743,21,B3-b,10,0,An experimental study of flexural cracking in reinforced concrete members under short term loads,2004,0,Australia,University of New South Wales,0,"R.I. Gilbert, S. Nejadi",3800.0,3500.0,1167.0,1167.0,333.0,250,"[1,2,6]","[3,25,27]",65.0,"[0,0,0]",2,41.89073611034595,"[1,150x300,0]","[14,27,28,48,55,63,68]",3.957796706105575,"[3,500x100x100,3]","[7,17,28]",29735.164794621902,"[3,500x100x100,1]","[27,68]","[0,0,0,0,0,20,0,0,0]",200000.0,2,500.0,[16],[300],[3],[25],[0],[0],0.0,0.0,0,0,0.0,0.0,0.0,0,0,[0],[0],[0],[0],[0],1,2,0,2,3,2,0.0,1,0.0,49.74881275078125,303.95414071934033,55,1,0.0,0,0,0,11,0.112,0.0,0.2,103.9,191.0,0,-1,6,2,1,0,83249.99999999999,603.1857894892403,28,0.5,CN,36.3,1.1540147688800537,28.299999999999997,50.47076639800717,3.6318396243841695,4.67,5.08913182548557,4.72139151169942,5.145135717937247,6.071,6.615871373131241,2.7704576942739023,2.5422877370689183,3.5623922778398986,27011.661557768264,0.0,1.7766332578627424,1.7766332578627424,0.0,1.3642928359067443,1.3642928359067443,0.0,3.1409260937694867,3.1409260937694867,28319.204566306573,-4.7209974852573985e-05,-4.7209974852573985e-05,-8.969701959118888e-05,-8.969701959118888e-05,-0.00013690699444376286,-0.00013690699444376286,-0.00013690699444376286,1,0,6.726043100194061,0.0,92.0,0.0,300.0,300.0,603.1857894892403,0.008042477193189871,0.008042477193189871,0.0,0.0,0.0,0.0,0.0,0.0,0.0,33.0,25.0,300.0,33.0,0.0,0.0,171.81800214446974,771646842.9718142,4787425.725194524,4491070.978249359,25.0,2.0812499999999994,3.0688127507812477,0.0,0.0,0.0,0.0,3.957796706105575,41.89073611034595,5139507.262627873,4821357.705502987,0.0,34.00231897081984,0.0,18.30894098428761,2,0.0,26.15562997755373,7.124034070990035,16.180763291317938,83.77320365461885,0.0005872291967998626,0.0,84.80704824939507,0.0005989381452293789,0.0017528286769675702,0.0,159.50728947019658,0.0,83.89625081855083,0.0003096212725477219,300.0,0.0,603.1857894892403,21201.512062348767,0.0,28249.999999999996,603.1857894892403,0.0,16.0,0.021351709362450986,113.0,28249.999999999996,603.1857894892403,0.0,16.0,0.021351709362450986,113.0,20624.999999999996,603.1857894892403,0.0,16.0,0.029245371611599534,82.5,150.79644737231007,0.0,40295.49946388256,603.1857894892403,0.0,0.5471376474015023,0.6480013750237825,1.902030759476057
4448,5744,21,B3-b,11,0,An experimental study of flexural cracking in reinforced concrete members under short term loads,2004,0,Australia,University of New South Wales,0,"R.I. Gilbert, S. Nejadi",3800.0,3500.0,1167.0,1167.0,333.0,250,"[1,2,6]","[3,25,27]",65.0,"[0,0,0]",2,41.89073611034595,"[1,150x300,0]","[14,27,28,48,55,63,68]",3.957796706105575,"[3,500x100x100,3]","[7,17,28]",29735.164794621902,"[3,500x100x100,1]","[27,68]","[0,0,0,0,0,20,0,0,0]",200000.0,2,500.0,[16],[300],[3],[25],[0],[0],0.0,0.0,0,0,0.0,0.0,0.0,0,0,[0],[0],[0],[0],[0],1,2,0,2,3,2,0.0,1,0.0,52.666312750781245,321.86114466660456,55,1,0.0,0,0,0,12,0.108,0.0,0.2,94.45454545,191.0,0,-1,6,2,1,0,83249.99999999999,603.1857894892403,28,0.5,CN,36.3,1.1540147688800537,28.299999999999997,50.47076639800717,3.6318396243841695,4.67,5.08913182548557,4.72139151169942,5.145135717937247,6.071,6.615871373131241,2.7704576942739023,2.5422877370689183,3.5623922778398986,27011.661557768264,0.0,1.7766332578627424,1.7766332578627424,0.0,1.3642928359067443,1.3642928359067443,0.0,3.1409260937694867,3.1409260937694867,28319.204566306573,-4.7209974852573985e-05,-4.7209974852573985e-05,-8.969701959118888e-05,-8.969701959118888e-05,-0.00013690699444376286,-0.00013690699444376286,-0.00013690699444376286,1,0,6.726043100194061,0.0,92.0,0.0,300.0,300.0,603.1857894892403,0.008042477193189871,0.008042477193189871,0.0,0.0,0.0,0.0,0.0,0.0,0.0,33.0,25.0,300.0,33.0,0.0,0.0,171.81800214446974,771646842.9718142,4787425.725194524,4491070.978249359,25.0,2.0812499999999994,3.0688127507812477,0.0,0.0,0.0,0.0,3.957796706105575,41.89073611034595,5139507.262627873,4821357.705502987,0.0,34.00231897081984,0.0,18.30894098428761,2,0.0,26.15562997755373,7.124034070990035,16.180763291317938,83.77320365461885,0.0006216670273114399,0.0,84.92887733625781,0.0006354945595703146,0.00185623375445239,0.0,159.50728947019658,0.0,83.89625081855083,0.0003096212725477219,300.0,0.0,603.1857894892403,21231.969334064455,0.0,28249.999999999996,603.1857894892403,0.0,16.0,0.021351709362450986,113.0,28249.999999999996,603.1857894892403,0.0,16.0,0.021351709362450986,113.0,20624.999999999996,603.1857894892403,0.0,16.0,0.029245371611599534,82.5,150.79644737231007,0.0,40295.49946388256,603.1857894892403,0.0,0.5401908713905262,0.6332694447731393,2.013574622212445
4450,5746,21,S1-a,2,0,An experimental study of flexural cracking in reinforced concrete members under short term loads,2004,0,Australia,University of New South Wales,0,"R.I. Gilbert, S. Nejadi",3800.0,3500.0,1167.0,1167.0,161.0,400,"[1,2,6]","[3,25,28]",65.0,"[0,0,0]",2,42.024986189866624,"[1,150x300,0]","[14,27,28,48,55,63,68]",3.455922396458632,"[3,500x100x100,3]","[7,17,28]",29766.5782111156,"[3,500x100x100,1]","[27,68]","[0,0,0,0,0,20,0,0,0]",200000.0,2,500.0,[12],[130],[2],[40],[0],[0],0.0,0.0,0,0,0.0,0.0,0.0,0,0,[0],[0],[0],[0],[0],1,2,0,2,3,2,0.0,1,0.0,7.041952446249999,258.107239778916,56,1,0.0,0,0,0,8,0.144,0.0,0.2,142.0,246.0,0,-1,6,2,1,1,64400.0,226.1946710584651,28,0.5,CN,36.3,1.157713118178144,28.299999999999997,50.63251348176702,3.165216413390856,4.67,5.098911253961348,4.114781337408113,4.4926991153962215,6.071,6.628584630149753,2.419145677521042,2.215651489373599,3.569237877772944,27011.661557768264,0.0,1.7792578055192028,1.7792578055192028,0.0,1.4895368236836348,1.4895368236836348,0.0,3.2687946292028376,3.2687946292028376,28349.12210582438,-4.739472399056339e-05,-4.739472399056339e-05,-0.00011270786031534001,-0.00011270786031534001,-0.0001601025843059034,-0.0001601025843059034,-0.0001601025843059034,1,0,6.718944938229914,0.0,308.0,0.0,130.0,130.0,226.1946710584651,0.0043498975203550986,0.0043498975203550986,0.0,0.0,0.0,0.0,0.0,0.0,0.0,31.0,25.0,130.0,46.0,0.0,0.0,81.47472129738452,139170551.92219454,1750016.525470126,1708143.9458285347,25.0,1.61,2.3739524462499992,0.0,0.0,0.0,0.0,3.455922396458632,42.024986189866624,1788319.2053974129,1745530.158972566,0.0,11.85402519869891,0.0,6.38293664545326,1,0.0,9.118480922076083,6.220660313625538,16.20667034546783,27.859635465013966,0.0003517248632903607,0.0,27.938693142673735,0.0003532768290027047,0.001682522382470086,0.0,334.3906824757755,0.0,28.053570195391387,0.0004600873469281083,130.0,0.0,226.1946710584651,11175.077257069495,0.0,19292.0,226.1946710584651,0.0,12.0,0.011724791159986788,91.0,17066.0,226.1946710584651,0.0,12.0,0.01325411174607202,80.5,16430.0,226.1946710584651,0.0,12.0,0.01376717413624255,77.5,75.39822368615503,0.0,31810.11148104619,226.1946710584651,0.0,1.0,1.0,0.7722725425899885
4451,5747,21,S1-a,3,0,An experimental study of flexural cracking in reinforced concrete members under short term loads,2004,0,Australia,University of New South Wales,0,"R.I. Gilbert, S. Nejadi",3800.0,3500.0,1167.0,1167.0,161.0,400,"[1,2,6]","[3,25,28]",65.0,"[0,0,0]",2,42.024986189866624,"[1,150x300,0]","[14,27,28,48,55,63,68]",3.455922396458632,"[3,500x100x100,3]","[7,17,28]",29766.5782111156,"[3,500x100x100,1]","[27,68]","[0,0,0,0,0,20,0,0,0]",200000.0,2,500.0,[12],[130],[2],[40],[0],[0],0.0,0.0,0,0,0.0,0.0,0.0,0,0,[0],[0],[0],[0],[0],1,2,0,2,3,2,0.0,1,0.0,8.79245244625,322.4077902021114,56,1,0.0,0,0,0,9,0.197,0.0,0.25,147.5,199.0,0,-1,6,2,1,1,64400.0,226.1946710584651,28,0.5,CN,36.3,1.157713118178144,28.299999999999997,50.63251348176702,3.165216413390856,4.67,5.098911253961348,4.114781337408113,4.4926991153962215,6.071,6.628584630149753,2.419145677521042,2.215651489373599,3.569237877772944,27011.661557768264,0.0,1.7792578055192028,1.7792578055192028,0.0,1.4895368236836348,1.4895368236836348,0.0,3.2687946292028376,3.2687946292028376,28349.12210582438,-4.739472399056339e-05,-4.739472399056339e-05,-0.00011270786031534001,-0.00011270786031534001,-0.0001601025843059034,-0.0001601025843059034,-0.0001601025843059034,1,0,6.718944938229914,0.0,308.0,0.0,130.0,130.0,226.1946710584651,0.0043498975203550986,0.0043498975203550986,0.0,0.0,0.0,0.0,0.0,0.0,0.0,31.0,25.0,130.0,46.0,0.0,0.0,81.47472129738452,139170551.92219454,1750016.525470126,1708143.9458285347,25.0,1.61,2.3739524462499992,0.0,0.0,0.0,0.0,3.455922396458632,42.024986189866624,1788319.2053974129,1745530.158972566,0.0,11.85402519869891,0.0,6.38293664545326,1,0.0,9.118480922076083,6.220660313625538,16.20667034546783,27.859635465013966,0.0004391572022459649,0.0,28.035151040026463,0.00044322877869144557,0.00210214125578565,0.0,334.39068247577563,0.0,28.05357019539138,0.0004600873469281083,130.0,0.0,226.1946710584651,11213.660416010578,0.0,19292.0,226.1946710584651,0.0,12.0,0.011724791159986788,91.0,17066.0,226.1946710584651,0.0,12.0,0.01325411174607202,80.5,16430.0,226.1946710584651,0.0,12.0,0.01376717413624255,77.5,75.39822368615503,0.0,31810.11148104619,226.1946710584651,0.0,1.0,1.0,0.964245308115219
