Repository: iavdesch/Research

Readme
======

The supporting files are related to the study "A method for determining the performance of formulas for calculating the crack width and spacing in reinforced concrete elements".

The following files are relevant:
Research/Method_comparing_CWFs/Data_processing_for_GitHuB_Final (contains the data processing of the database "Crack width and crack spacing in reinforced and prestressed concrete elements: database")
Research/Method_comparing_CWFs/CWF_analysis_for_GitHuB_Final (contains the evaluation of the different crack width formulas)

File: Method_comparing_CWFs/Datasets_Used/Working_database_no_hordijk_no_initshrink.csv (part 77 of 83)
,ID,EPID,ELID,LOADID,DOI,title,year,journal,country,institution,laboratory,authors,Ltot,Lspan,Lcons,Lmeas,h,b,hc,thc,RH,Temp,pd,fcm,catfcm,tfcm,fctm,catfctm,tfctm,Ecm,catEcm,tEcm,mix,Es,fsr,fy,phi,zs,nbl,clat,phit,st,phiw,sw,type,method,fpk,fp01k,Ep,rel,fpr,npl,phip,Ap,zp,cplat,catf,epsin,catcal,selfw,typew,locw,epsc,Nrep,N,M,sigs,t0,t,PL,catp,t0p,tp,ncr,wm,wk,wmax,sm,smax,indLR,indNP,indtfcm,indtfctm,indtEcm,slab,Ac,Astot,ts,sc,class_C,fcm28,Bcc,fck28,fcm_cube_150,fctm28,fctmfl28,fctmfl,fct095_28,fct095,fct095fl_28,fct095fl,fct005,fct005_28,fct005fl,Ecm28,phi_bc,phi_bc_prestress,phi_bc_prior_load,phi_dc,phi_dc_prestress,phi_dc_prior_load,phi_creep,phi_creep_prestress,phi_creep_prior_load,Ecm0,eps_cbs,eps_cbs_prestress,eps_cds,eps_cds_prestress,shrinkage,shrinkage_prestress,shrinkage_init,bondLR,bondPR,ae,ap,sxLR,sxNP,zstot,zstensinit,Astensinit,rhotot,rhotensinit,At,Aw,Aptot,zptot,zeta1,zeta,phi_peq,ry,cy,ry0,rx,ryp,cyp,cog,Izz,Wb,Wt,rho,qself,Mself,ep,Mp,pre_loss,initstrain,fctmorg,fcmorg,W_Ib,W_It,Ncr095,Mcr095,Ncr005,Mcr005,CS,Ncr,Mcr,tau_bms,tau_max,xcinit,epsinit,dpsigs,xc,eps,epsbot,sigssimpl,sigsr,dpsigsr,xc_sr,eps_sr,zstottens,zptottens,Astens,Actens,Aptens,Aceff_MC2020,Aseff_MC2020,Apeff_MC2020,phi_eq_MC2020,rhoeff_MC2020,hceff_MC2020,Aceff_FPR,Aseff_FPR,Apeff_FPR,phi_eq_FPR,rhoeff_FPR,hceff_FPR,Aceff_SMTCM,Aseff_SMTCM,Apeff_SMTCM,phi_eq_SMTCM,rhoeff_SMTCM,hceff_SMTCM,sumcirc_SMTCM,sumcirc_p_SMTCM,Actensstate1,Astensstate1,Aptensstate1,r,p,k1
4453,5749,21,S1-b,1,0,An experimental study of flexural cracking in reinforced concrete members under short term loads,2004,0,Australia,University of New South Wales,0,"R.I. Gilbert, S. Nejadi",3800.0,3500.0,1167.0,1167.0,161.0,400,"[1,2,6]","[3,25,31]",65.0,"[0,0,0]",2,42.40940948178845,"[1,150x300,0]","[14,27,28,48,55,63,68]",3.474855658977245,"[3,500x100x100,3]","[7,17,28]",29856.15981297477,"[3,500x100x100,1]","[27,68]","[0,0,0,0,0,20,0,0,0]",200000.0,2,500.0,[12],[130],[2],[40],[0],[0],0.0,0.0,0,0,0.0,0.0,0.0,0,0,[0],[0],[0],[0],[0],1,2,0,2,3,2,0.0,1,0.0,7.041952446249999,258.0567697207108,59,1,0.0,0,0,0,6,0.09,0.0,0.2,181.8,246.0,0,-1,6,2,1,1,64400.0,226.1946710584651,28,0.5,CN,36.3,1.1683032915093239,28.299999999999997,51.09567407444392,3.165216413390856,4.67,5.12684562697542,4.114781337408113,4.517312356670419,6.071,6.6648993150680464,2.4323989612840715,2.215651489373599,3.5887919388827942,27011.661557768264,0.0,1.786859102958486,1.786859102958486,0.0,1.4989930047055453,1.4989930047055453,0.0,3.2858521076640312,3.2858521076640312,28434.437917118827,-4.7925079818818885e-05,-4.7925079818818885e-05,-0.00011823217547713436,-0.00011823217547713436,-0.00016615725529595324,-0.00016615725529595324,-0.00016615725529595324,1,0,6.698785150295344,0.0,308.0,0.0,130.0,130.0,226.1946710584651,0.0043498975203550986,0.0043498975203550986,0.0,0.0,0.0,0.0,0.0,0.0,0.0,31.0,25.0,130.0,46.0,0.0,0.0,81.47135274359931,139170129.7508877,1749937.0925070888,1708209.3897332693,25.0,1.61,2.3739524462499992,0.0,0.0,0.0,0.0,3.474855658977245,42.40940948178845,1788108.4344895307,1745470.5261891575,0.0,11.91756268029667,0.0,6.417149135544361,1,0.0,9.167355907920514,6.254740186159041,16.280626807994153,27.822821200244796,0.00035109783708227364,0.0,27.872506725581612,0.00035214264146753773,0.0016819393962358912,0.0,336.1175743768497,0.0,27.987603186529515,0.00046107755476420203,130.0,0.0,226.1946710584651,11148.602690232645,0.0,19292.0,226.1946710584651,0.0,12.0,0.011724791159986788,91.0,17066.0,226.1946710584651,0.0,12.0,0.01325411174607202,80.5,16430.0,226.1946710584651,0.0,12.0,0.01376717413624255,77.5,75.39822368615503,0.0,31811.458902560276,226.1946710584651,0.0,1.0,1.0,0.7681552365787189
4454,5750,21,S1-b,2,0,An experimental study of flexural cracking in reinforced concrete members under short term loads,2004,0,Australia,University of New South Wales,0,"R.I. Gilbert, S. Nejadi",3800.0,3500.0,1167.0,1167.0,161.0,400,"[1,2,6]","[3,25,31]",65.0,"[0,0,0]",2,42.40940948178845,"[1,150x300,0]","[14,27,28,48,55,63,68]",3.474855658977245,"[3,500x100x100,3]","[7,17,28]",29856.15981297477,"[3,500x100x100,1]","[27,68]","[0,0,0,0,0,20,0,0,0]",200000.0,2,500.0,[12],[130],[2],[40],[0],[0],0.0,0.0,0,0,0.0,0.0,0.0,0,0,[0],[0],[0],[0],[0],1,2,0,2,3,2,0.0,1,0.0,8.79245244625,322.3416661160002,59,1,0.0,0,0,0,8,0.144,0.0,0.25,129.9,199.0,0,-1,6,2,1,1,64400.0,226.1946710584651,28,0.5,CN,36.3,1.1683032915093239,28.299999999999997,51.09567407444392,3.165216413390856,4.67,5.12684562697542,4.114781337408113,4.517312356670419,6.071,6.6648993150680464,2.4323989612840715,2.215651489373599,3.5887919388827942,27011.661557768264,0.0,1.786859102958486,1.786859102958486,0.0,1.4989930047055453,1.4989930047055453,0.0,3.2858521076640312,3.2858521076640312,28434.437917118827,-4.7925079818818885e-05,-4.7925079818818885e-05,-0.00011823217547713436,-0.00011823217547713436,-0.00016615725529595324,-0.00016615725529595324,-0.00016615725529595324,1,0,6.698785150295344,0.0,308.0,0.0,130.0,130.0,226.1946710584651,0.0043498975203550986,0.0043498975203550986,0.0,0.0,0.0,0.0,0.0,0.0,0.0,31.0,25.0,130.0,46.0,0.0,0.0,81.47135274359931,139170129.7508877,1749937.0925070888,1708209.3897332693,25.0,1.61,2.3739524462499992,0.0,0.0,0.0,0.0,3.474855658977245,42.40940948178845,1788108.4344895307,1745470.5261891575,0.0,11.91756268029667,0.0,6.417149135544361,1,0.0,9.167355907920514,6.254740186159041,16.280626807994153,27.822821200244796,0.00043837430884257456,0.0,27.966870649387882,0.00044176277541174296,0.0021013822097011095,0.0,336.11757437684963,0.0,27.987603186529515,0.000461077554764202,130.0,0.0,226.1946710584651,11186.348259755152,0.0,19292.0,226.1946710584651,0.0,12.0,0.011724791159986788,91.0,17066.0,226.1946710584651,0.0,12.0,0.01325411174607202,80.5,16430.0,226.1946710584651,0.0,12.0,0.01376717413624255,77.5,75.39822368615503,0.0,31811.458902560276,226.1946710584651,0.0,1.0,1.0,0.9591045154746745
4456,5752,21,S2-a,1,0,An experimental study of flexural cracking in reinforced concrete members under short term loads,2004,0,Australia,University of New South Wales,0,"R.I. Gilbert, S. Nejadi",3800.0,3500.0,1167.0,1167.0,161.0,400,"[1,2,6]","[3,25,32]",65.0,"[0,0,0]",2,42.531829104639826,"[1,150x300,0]","[14,27,28,48,55,63,68]",3.4808705306812104,"[3,500x100x100,3]","[7,17,28]",29884.57282007565,"[3,500x100x100,1]","[27,68]","[0,0,0,0,0,20,0,0,0]",200000.0,2,500.0,[12],[130],[3],[40],[0],[0],0.0,0.0,0,0,0.0,0.0,0.0,0,0,[0],[0],[0],[0],[0],1,2,0,2,3,2,0.0,1,0.0,7.041952446249999,174.57883438699236,60,1,0.0,0,0,0,6,0.051,0.0,0.08,166.5,318.0,0,-1,6,2,1,1,64400.0,339.29200658769764,28,0.5,CN,36.3,1.1716757329101881,28.299999999999997,51.2431675959516,3.165216413390856,4.67,5.135720044136497,4.114781337408113,4.525131689885574,6.071,6.676436057377447,2.436609371476847,2.215651489373599,3.5950040308955478,27011.661557768264,0.0,1.7893072026529653,1.7893072026529653,0.0,1.5020383545965796,1.5020383545965796,0.0,3.291345557249545,3.291345557249545,28461.49792388157,-4.809434058266749e-05,-4.809434058266749e-05,-0.00012000282846311379,-0.00012000282846311379,-0.00016809716904578128,-0.00016809716904578128,-0.00016809716904578128,1,0,6.6924162243887055,0.0,154.0,0.0,130.0,130.0,339.29200658769764,0.0065248462805326465,0.0065248462805326465,0.0,0.0,0.0,0.0,0.0,0.0,0.0,31.0,25.0,130.0,46.0,0.0,0.0,81.94130657576612,139243148.94982708,1761262.967029314,1699303.498670447,25.0,1.61,2.3739524462499992,0.0,0.0,0.0,0.0,3.4808705306812104,42.531829104639826,1817687.056852427,1753742.6454875935,0.0,12.135671407397833,0.0,6.53459229629114,1,0.0,9.335131851844485,6.265566955226179,16.304107822999665,33.158445617767214,0.00029872234409727684,0.0,33.14254066388859,0.0002986856230477219,0.0011522708922769862,0.0,231.55542296278497,0.0,33.260825849931905,0.00039806648472236796,130.0,0.0,339.29200658769764,13256.61626555543,0.0,30212.0,339.29200658769764,0.0,12.0,0.011230372255649995,91.0,26726.0,339.29200658769764,0.0,12.0,0.012695203419430428,80.5,25730.0,339.29200658769764,0.0,12.0,0.013186630648569671,77.5,113.09733552923255,0.0,31623.47736969355,339.29200658769764,0.0,1.0,1.0,0.7543495429963972
4457,5753,21,S2-a,2,0,An experimental study of flexural cracking in reinforced concrete members under short term loads,2004,0,Australia,University of New South Wales,0,"R.I. Gilbert, S. Nejadi",3800.0,3500.0,1167.0,1167.0,161.0,400,"[1,2,6]","[3,25,32]",65.0,"[0,0,0]",2,42.531829104639826,"[1,150x300,0]","[14,27,28,48,55,63,68]",3.4808705306812104,"[3,500x100x100,3]","[7,17,28]",29884.57282007565,"[3,500x100x100,1]","[27,68]","[0,0,0,0,0,20,0,0,0]",200000.0,2,500.0,[12],[130],[3],[40],[0],[0],0.0,0.0,0,0,0.0,0.0,0.0,0,0,[0],[0],[0],[0],[0],1,2,0,2,3,2,0.0,1,0.0,8.79245244625,218.06575374324473,60,1,0.0,0,0,0,8,0.067,0.0,0.13,111.0,188.0,0,-1,6,2,1,1,64400.0,339.29200658769764,28,0.5,CN,36.3,1.1716757329101881,28.299999999999997,51.2431675959516,3.165216413390856,4.67,5.135720044136497,4.114781337408113,4.525131689885574,6.071,6.676436057377447,2.436609371476847,2.215651489373599,3.5950040308955478,27011.661557768264,0.0,1.7893072026529653,1.7893072026529653,0.0,1.5020383545965796,1.5020383545965796,0.0,3.291345557249545,3.291345557249545,28461.49792388157,-4.809434058266749e-05,-4.809434058266749e-05,-0.00012000282846311379,-0.00012000282846311379,-0.00016809716904578128,-0.00016809716904578128,-0.00016809716904578128,1,0,6.6924162243887055,0.0,154.0,0.0,130.0,130.0,339.29200658769764,0.0065248462805326465,0.0065248462805326465,0.0,0.0,0.0,0.0,0.0,0.0,0.0,31.0,25.0,130.0,46.0,0.0,0.0,81.94130657576612,139243148.94982708,1761262.967029314,1699303.498670447,25.0,1.61,2.3739524462499992,0.0,0.0,0.0,0.0,3.4808705306812104,42.531829104639826,1817687.056852427,1753742.6454875935,0.0,12.135671407397833,0.0,6.53459229629114,1,0.0,9.335131851844485,6.265566955226179,16.304107822999665,33.158445617767214,0.00037297923056925895,0.0,33.232338956641854,0.0003744450865658545,0.0014396209957450272,0.0,231.555422962785,0.0,33.2608258499319,0.0003980664847223679,130.0,0.0,339.29200658769764,13292.53558265674,0.0,30212.0,339.29200658769764,0.0,12.0,0.011230372255649995,91.0,26726.0,339.29200658769764,0.0,12.0,0.012695203419430428,80.5,25730.0,339.29200658769764,0.0,12.0,0.013186630648569671,77.5,113.09733552923255,0.0,31623.47736969355,339.29200658769764,0.0,1.0,1.0,0.9418669801126311
4458,5754,21,S2-a,3,0,An experimental study of flexural cracking in reinforced concrete members under short term loads,2004,0,Australia,University of New South Wales,0,"R.I. Gilbert, S. Nejadi",3800.0,3500.0,1167.0,1167.0,161.0,400,"[1,2,6]","[3,25,32]",65.0,"[0,0,0]",2,42.531829104639826,"[1,150x300,0]","[14,27,28,48,55,63,68]",3.4808705306812104,"[3,500x100x100,3]","[7,17,28]",29884.57282007565,"[3,500x100x100,1]","[27,68]","[0,0,0,0,0,20,0,0,0]",200000.0,2,500.0,[12],[130],[3],[40],[0],[0],0.0,0.0,0,0,0.0,0.0,0.0,0,0,[0],[0],[0],[0],[0],1,2,0,2,3,2,0.0,1,0.0,10.54295244625,261.5932787714299,60,1,0.0,0,0,0,8,0.096,0.0,0.18,111.0,188.0,0,-1,6,2,1,1,64400.0,339.29200658769764,28,0.5,CN,36.3,1.1716757329101881,28.299999999999997,51.2431675959516,3.165216413390856,4.67,5.135720044136497,4.114781337408113,4.525131689885574,6.071,6.676436057377447,2.436609371476847,2.215651489373599,3.5950040308955478,27011.661557768264,0.0,1.7893072026529653,1.7893072026529653,0.0,1.5020383545965796,1.5020383545965796,0.0,3.291345557249545,3.291345557249545,28461.49792388157,-4.809434058266749e-05,-4.809434058266749e-05,-0.00012000282846311379,-0.00012000282846311379,-0.00016809716904578128,-0.00016809716904578128,-0.00016809716904578128,1,0,6.6924162243887055,0.0,154.0,0.0,130.0,130.0,339.29200658769764,0.0065248462805326465,0.0065248462805326465,0.0,0.0,0.0,0.0,0.0,0.0,0.0,31.0,25.0,130.0,46.0,0.0,0.0,81.94130657576612,139243148.94982708,1761262.967029314,1699303.498670447,25.0,1.61,2.3739524462499992,0.0,0.0,0.0,0.0,3.4808705306812104,42.531829104639826,1817687.056852427,1753742.6454875935,0.0,12.135671407397833,0.0,6.53459229629114,1,0.0,9.335131851844485,6.265566955226179,16.304107822999665,33.158445617767214,0.00044723611704124117,0.0,33.325378840892135,0.00045087816289144565,0.001727383172774122,0.0,231.555422962785,0.0,33.2608258499319,0.0003980664847223679,130.0,0.0,339.29200658769764,13329.751536356855,0.0,30212.0,339.29200658769764,0.0,12.0,0.011230372255649995,91.0,26726.0,339.29200658769764,0.0,12.0,0.012695203419430428,80.5,25730.0,339.29200658769764,0.0,12.0,0.013186630648569671,77.5,113.09733552923255,0.0,31623.47736969355,339.29200658769764,0.0,1.0,1.0,1.1293844172288652
4459,5755,21,S2-a,4,0,An experimental study of flexural cracking in reinforced concrete members under short term loads,2004,0,Australia,University of New South Wales,0,"R.I. Gilbert, S. Nejadi",3800.0,3500.0,1167.0,1167.0,161.0,400,"[1,2,6]","[3,25,32]",65.0,"[0,0,0]",2,42.531829104639826,"[1,150x300,0]","[14,27,28,48,55,63,68]",3.4808705306812104,"[3,500x100x100,3]","[7,17,28]",29884.57282007565,"[3,500x100x100,1]","[27,68]","[0,0,0,0,0,20,0,0,0]",200000.0,2,500.0,[12],[130],[3],[40],[0],[0],0.0,0.0,0,0,0.0,0.0,0.0,0,0,[0],[0],[0],[0],[0],1,2,0,2,3,2,0.0,1,0.0,12.293452446249999,305.16426189500254,60,1,0.0,0,0,0,8,0.128,0.0,0.23,111.0,179.0,0,-1,6,2,1,1,64400.0,339.29200658769764,28,0.5,CN,36.3,1.1716757329101881,28.299999999999997,51.2431675959516,3.165216413390856,4.67,5.135720044136497,4.114781337408113,4.525131689885574,6.071,6.676436057377447,2.436609371476847,2.215651489373599,3.5950040308955478,27011.661557768264,0.0,1.7893072026529653,1.7893072026529653,0.0,1.5020383545965796,1.5020383545965796,0.0,3.291345557249545,3.291345557249545,28461.49792388157,-4.809434058266749e-05,-4.809434058266749e-05,-0.00012000282846311379,-0.00012000282846311379,-0.00016809716904578128,-0.00016809716904578128,-0.00016809716904578128,1,0,6.6924162243887055,0.0,154.0,0.0,130.0,130.0,339.29200658769764,0.0065248462805326465,0.0065248462805326465,0.0,0.0,0.0,0.0,0.0,0.0,0.0,31.0,25.0,130.0,46.0,0.0,0.0,81.94130657576612,139243148.94982708,1761262.967029314,1699303.498670447,25.0,1.61,2.3739524462499992,0.0,0.0,0.0,0.0,3.4808705306812104,42.531829104639826,1817687.056852427,1753742.6454875935,0.0,12.135671407397833,0.0,6.53459229629114,2,0.0,9.335131851844485,6.265566955226179,16.304107822999665,33.158445617767214,0.0005214930035132233,0.0,33.42188558434692,0.0005280267225756379,0.0020155850709640145,0.0,231.55542296278497,0.0,33.260825849931905,0.00039806648472236796,130.0,0.0,339.29200658769764,13368.354233738763,0.0,30212.0,339.29200658769764,0.0,12.0,0.011230372255649995,91.0,26726.0,339.29200658769764,0.0,12.0,0.012695203419430428,80.5,25730.0,339.29200658769764,0.0,12.0,0.013186630648569671,77.5,113.09733552923255,0.0,31623.47736969355,339.29200658769764,0.0,0.612646471773293,0.7900669927987418,1.3169018543450988
4460,5756,21,S2-a,5,0,An experimental study of flexural cracking in reinforced concrete members under short term loads,2004,0,Australia,University of New South Wales,0,"R.I. Gilbert, S. Nejadi",3800.0,3500.0,1167.0,1167.0,161.0,400,"[1,2,6]","[3,25,32]",65.0,"[0,0,0]",2,42.531829104639826,"[1,150x300,0]","[14,27,28,48,55,63,68]",3.4808705306812104,"[3,500x100x100,3]","[7,17,28]",29884.57282007565,"[3,500x100x100,1]","[27,68]","[0,0,0,0,0,20,0,0,0]",200000.0,2,500.0,[12],[130],[3],[40],[0],[0],0.0,0.0,0,0,0.0,0.0,0.0,0,0,[0],[0],[0],[0],[0],1,2,0,2,3,2,0.0,1,0.0,14.04395244625,348.78186739506776,60,1,0.0,0,0,0,9,0.131,0.0,0.25,90.8,179.0,0,-1,6,2,1,1,64400.0,339.29200658769764,28,0.5,CN,36.3,1.1716757329101881,28.299999999999997,51.2431675959516,3.165216413390856,4.67,5.135720044136497,4.114781337408113,4.525131689885574,6.071,6.676436057377447,2.436609371476847,2.215651489373599,3.5950040308955478,27011.661557768264,0.0,1.7893072026529653,1.7893072026529653,0.0,1.5020383545965796,1.5020383545965796,0.0,3.291345557249545,3.291345557249545,28461.49792388157,-4.809434058266749e-05,-4.809434058266749e-05,-0.00012000282846311379,-0.00012000282846311379,-0.00016809716904578128,-0.00016809716904578128,-0.00016809716904578128,1,0,6.6924162243887055,0.0,154.0,0.0,130.0,130.0,339.29200658769764,0.0065248462805326465,0.0065248462805326465,0.0,0.0,0.0,0.0,0.0,0.0,0.0,31.0,25.0,130.0,46.0,0.0,0.0,81.94130657576612,139243148.94982708,1761262.967029314,1699303.498670447,25.0,1.61,2.3739524462499992,0.0,0.0,0.0,0.0,3.4808705306812104,42.531829104639826,1817687.056852427,1753742.6454875935,0.0,12.135671407397833,0.0,6.53459229629114,2,0.0,9.335131851844485,6.265566955226179,16.304107822999665,33.158445617767214,0.0005957498899852053,0.0,33.52210905494478,0.000605936949941379,0.002304257297701633,0.0,231.55542296278492,0.0,33.26082584993191,0.00039806648472236796,130.0,0.0,339.29200658769764,13408.443621977909,0.0,30212.0,339.29200658769764,0.0,12.0,0.011230372255649995,91.0,26726.0,339.29200658769764,0.0,12.0,0.012695203419430428,80.5,25730.0,339.29200658769764,0.0,12.0,0.013186630648569671,77.5,113.09733552923255,0.0,31623.47736969355,339.29200658769764,0.0,0.5689114682393153,0.7145352088950843,1.5044192914613328
4461,5757,21,S2-b,1,0,An experimental study of flexural cracking in reinforced concrete members under short term loads,2004,0,Australia,University of New South Wales,0,"R.I. Gilbert, S. Nejadi",3800.0,3500.0,1167.0,1167.0,161.0,400,"[1,2,6]","[3,25,33]",65.0,"[0,0,0]",2,42.65156632382547,"[1,150x300,0]","[14,27,28,48,55,63,68]",3.486746911760194,"[3,500x100x100,3]","[7,17,28]",29912.310297549404,"[3,500x100x100,1]","[27,68]","[0,0,0,0,0,20,0,0,0]",200000.0,2,500.0,[12],[130],[3],[40],[0],[0],0.0,0.0,0,0,0.0,0.0,0.0,0,0,[0],[0],[0],[0],[0],1,2,0,2,3,2,0.0,1,0.0,7.041952446249999,174.56685149727403,61,1,0.0,0,0,0,7,0.054,0.0,0.08,175.5,318.0,0,-1,6,2,1,1,64400.0,339.29200658769764,28,0.5,CN,36.3,1.1749742788932638,28.299999999999997,51.387429305813825,3.165216413390856,4.67,5.144390130492285,4.114781337408113,4.532770985288253,6.071,6.68770716963997,2.4407228382321353,2.215651489373599,3.601073091344599,27011.661557768264,0.0,1.7917148362171678,1.7917148362171678,0.0,1.5050331241596806,1.5050331241596806,0.0,3.296747960376848,3.296747960376848,28487.914569094668,-4.826004344241941e-05,-4.826004344241941e-05,-0.0001217407592238733,-0.0001217407592238733,-0.0001700008026662927,-0.0001700008026662927,-0.0001700008026662927,1,0,6.686210393330441,0.0,154.0,0.0,130.0,130.0,339.29200658769764,0.0065248462805326465,0.0065248462805326465,0.0,0.0,0.0,0.0,0.0,0.0,0.0,31.0,25.0,130.0,46.0,0.0,0.0,81.93978097739776,139242865.8871959,1761225.4001900533,1699331.6826854174,25.0,1.61,2.3739524462499992,0.0,0.0,0.0,0.0,3.486746911760194,42.65156632382547,1817590.467657743,1753715.945445999,0.0,12.155512802023955,0.0,6.545276124166744,1,0.0,9.35039446309535,6.276144441168349,16.327041664793693,33.14531507698648,0.00029855258457594364,0.0,33.11945075268727,0.00029838591369133925,0.0011521252213825932,0.0,231.918074052556,0.0,33.237732674934335,0.00039831802007845565,130.0,0.0,339.29200658769764,13247.380301074907,0.0,30212.0,339.29200658769764,0.0,12.0,0.011230372255649995,91.0,26726.0,339.29200658769764,0.0,12.0,0.012695203419430428,80.5,25730.0,339.29200658769764,0.0,12.0,0.013186630648569671,77.5,113.09733552923255,0.0,31624.087609040896,339.29200658769764,0.0,1.0,1.0,0.753118221273291
4462,5758,21,S2-b,2,0,An experimental study of flexural cracking in reinforced concrete members under short term loads,2004,0,Australia,University of New South Wales,0,"R.I. Gilbert, S. Nejadi",3800.0,3500.0,1167.0,1167.0,161.0,400,"[1,2,6]","[3,25,33]",65.0,"[0,0,0]",2,42.65156632382547,"[1,150x300,0]","[14,27,28,48,55,63,68]",3.486746911760194,"[3,500x100x100,3]","[7,17,28]",29912.310297549404,"[3,500x100x100,1]","[27,68]","[0,0,0,0,0,20,0,0,0]",200000.0,2,500.0,[12],[130],[3],[40],[0],[0],0.0,0.0,0,0,0.0,0.0,0.0,0,0,[0],[0],[0],[0],[0],1,2,0,2,3,2,0.0,1,0.0,8.79245244625,218.0501651190947,61,1,0.0,0,0,0,8,0.088,0.0,0.13,150.43,188.0,0,-1,6,2,1,1,64400.0,339.29200658769764,28,0.5,CN,36.3,1.1749742788932638,28.299999999999997,51.387429305813825,3.165216413390856,4.67,5.144390130492285,4.114781337408113,4.532770985288253,6.071,6.68770716963997,2.4407228382321353,2.215651489373599,3.601073091344599,27011.661557768264,0.0,1.7917148362171678,1.7917148362171678,0.0,1.5050331241596806,1.5050331241596806,0.0,3.296747960376848,3.296747960376848,28487.914569094668,-4.826004344241941e-05,-4.826004344241941e-05,-0.0001217407592238733,-0.0001217407592238733,-0.0001700008026662927,-0.0001700008026662927,-0.0001700008026662927,1,0,6.686210393330441,0.0,154.0,0.0,130.0,130.0,339.29200658769764,0.0065248462805326465,0.0065248462805326465,0.0,0.0,0.0,0.0,0.0,0.0,0.0,31.0,25.0,130.0,46.0,0.0,0.0,81.93978097739776,139242865.8871959,1761225.4001900533,1699331.6826854174,25.0,1.61,2.3739524462499992,0.0,0.0,0.0,0.0,3.486746911760194,42.65156632382547,1817590.467657743,1753715.945445999,0.0,12.155512802023955,0.0,6.545276124166744,1,0.0,9.35039446309535,6.276144441168349,16.327041664793693,33.14531507698648,0.00037276727194982597,0.0,33.208639163077834,0.0003740596882964444,0.0014394325635235462,0.0,231.918074052556,0.0,33.237732674934335,0.00039831802007845565,130.0,0.0,339.29200658769764,13283.055665231132,0.0,30212.0,339.29200658769764,0.0,12.0,0.011230372255649995,91.0,26726.0,339.29200658769764,0.0,12.0,0.012695203419430428,80.5,25730.0,339.29200658769764,0.0,12.0,0.013186630648569671,77.5,113.09733552923255,0.0,31624.087609040896,339.29200658769764,0.0,1.0,1.0,0.9403295744315957
4463,5759,21,S2-b,3,0,An experimental study of flexural cracking in reinforced concrete members under short term loads,2004,0,Australia,University of New South Wales,0,"R.I. Gilbert, S. Nejadi",3800.0,3500.0,1167.0,1167.0,161.0,400,"[1,2,6]","[3,25,33]",65.0,"[0,0,0]",2,42.65156632382547,"[1,150x300,0]","[14,27,28,48,55,63,68]",3.486746911760194,"[3,500x100x100,3]","[7,17,28]",29912.310297549404,"[3,500x100x100,1]","[27,68]","[0,0,0,0,0,20,0,0,0]",200000.0,2,500.0,[12],[130],[3],[40],[0],[0],0.0,0.0,0,0,0.0,0.0,0.0,0,0,[0],[0],[0],[0],[0],1,2,0,2,3,2,0.0,1,0.0,10.54295244625,261.57379893688613,61,1,0.0,0,0,0,8,0.115,0.0,0.18,150.4,188.0,0,-1,6,2,1,1,64400.0,339.29200658769764,28,0.5,CN,36.3,1.1749742788932638,28.299999999999997,51.387429305813825,3.165216413390856,4.67,5.144390130492285,4.114781337408113,4.532770985288253,6.071,6.68770716963997,2.4407228382321353,2.215651489373599,3.601073091344599,27011.661557768264,0.0,1.7917148362171678,1.7917148362171678,0.0,1.5050331241596806,1.5050331241596806,0.0,3.296747960376848,3.296747960376848,28487.914569094668,-4.826004344241941e-05,-4.826004344241941e-05,-0.0001217407592238733,-0.0001217407592238733,-0.0001700008026662927,-0.0001700008026662927,-0.0001700008026662927,1,0,6.686210393330441,0.0,154.0,0.0,130.0,130.0,339.29200658769764,0.0065248462805326465,0.0065248462805326465,0.0,0.0,0.0,0.0,0.0,0.0,0.0,31.0,25.0,130.0,46.0,0.0,0.0,81.93978097739776,139242865.8871959,1761225.4001900533,1699331.6826854174,25.0,1.61,2.3739524462499992,0.0,0.0,0.0,0.0,3.486746911760194,42.65156632382547,1817590.467657743,1753715.945445999,0.0,12.155512802023955,0.0,6.545276124166744,1,0.0,9.35039446309535,6.276144441168349,16.327041664793693,33.14531507698648,0.00044698195932370836,0.0,33.30104622153771,0.00045040203789053725,0.0017271490101446153,0.0,231.918074052556,0.0,33.237732674934335,0.0003983180200784557,130.0,0.0,339.29200658769764,13320.018488615086,0.0,30212.0,339.29200658769764,0.0,12.0,0.011230372255649995,91.0,26726.0,339.29200658769764,0.0,12.0,0.012695203419430428,80.5,25730.0,339.29200658769764,0.0,12.0,0.013186630648569671,77.5,113.09733552923255,0.0,31624.087609040896,339.29200658769764,0.0,1.0,1.0,1.1275409275899004
4464,5760,21,S2-b,4,0,An experimental study of flexural cracking in reinforced concrete members under short term loads,2004,0,Australia,University of New South Wales,0,"R.I. Gilbert, S. Nejadi",3800.0,3500.0,1167.0,1167.0,161.0,400,"[1,2,6]","[3,25,33]",65.0,"[0,0,0]",2,42.65156632382547,"[1,150x300,0]","[14,27,28,48,55,63,68]",3.486746911760194,"[3,500x100x100,3]","[7,17,28]",29912.310297549404,"[3,500x100x100,1]","[27,68]","[0,0,0,0,0,20,0,0,0]",200000.0,2,500.0,[12],[130],[3],[40],[0],[0],0.0,0.0,0,0,0.0,0.0,0.0,0,0,[0],[0],[0],[0],[0],1,2,0,2,3,2,0.0,1,0.0,12.293452446249999,305.14058374568793,61,1,0.0,0,0,0,9,0.147,0.0,0.23,131.625,179.0,0,-1,6,2,1,1,64400.0,339.29200658769764,28,0.5,CN,36.3,1.1749742788932638,28.299999999999997,51.387429305813825,3.165216413390856,4.67,5.144390130492285,4.114781337408113,4.532770985288253,6.071,6.68770716963997,2.4407228382321353,2.215651489373599,3.601073091344599,27011.661557768264,0.0,1.7917148362171678,1.7917148362171678,0.0,1.5050331241596806,1.5050331241596806,0.0,3.296747960376848,3.296747960376848,28487.914569094668,-4.826004344241941e-05,-4.826004344241941e-05,-0.0001217407592238733,-0.0001217407592238733,-0.0001700008026662927,-0.0001700008026662927,-0.0001700008026662927,1,0,6.686210393330441,0.0,154.0,0.0,130.0,130.0,339.29200658769764,0.0065248462805326465,0.0065248462805326465,0.0,0.0,0.0,0.0,0.0,0.0,0.0,31.0,25.0,130.0,46.0,0.0,0.0,81.93978097739776,139242865.8871959,1761225.4001900533,1699331.6826854174,25.0,1.61,2.3739524462499992,0.0,0.0,0.0,0.0,3.486746911760194,42.65156632382547,1817590.467657743,1753715.945445999,0.0,12.155512802023955,0.0,6.545276124166744,2,0.0,9.35039446309535,6.276144441168349,16.327041664793693,33.14531507698648,0.0005211966466975906,0.0,33.396895347786995,0.0005274544839115541,0.002015301991665669,0.0,231.918074052556,0.0,33.237732674934335,0.00039831802007845565,130.0,0.0,339.29200658769764,13358.358139114796,0.0,30212.0,339.29200658769764,0.0,12.0,0.011230372255649995,91.0,26726.0,339.29200658769764,0.0,12.0,0.012695203419430428,80.5,25730.0,339.29200658769764,0.0,12.0,0.013186630648569671,77.5,113.09733552923255,0.0,31624.087609040896,339.29200658769764,0.0,0.613349347663453,0.7911741722856843,1.314752280748205
4465,5761,21,S2-b,5,0,An experimental study of flexural cracking in reinforced concrete members under short term loads,2004,0,Australia,University of New South Wales,0,"R.I. Gilbert, S. Nejadi",3800.0,3500.0,1167.0,1167.0,161.0,400,"[1,2,6]","[3,25,33]",65.0,"[0,0,0]",2,42.65156632382547,"[1,150x300,0]","[14,27,28,48,55,63,68]",3.486746911760194,"[3,500x100x100,3]","[7,17,28]",29912.310297549404,"[3,500x100x100,1]","[27,68]","[0,0,0,0,0,20,0,0,0]",200000.0,2,500.0,[12],[130],[3],[40],[0],[0],0.0,0.0,0,0,0.0,0.0,0.0,0,0,[0],[0],[0],[0],[0],1,2,0,2,3,2,0.0,1,0.0,14.04395244625,348.75365943926323,61,1,0.0,0,0,0,9,0.177,0.0,0.25,131.625,179.0,0,-1,6,2,1,1,64400.0,339.29200658769764,28,0.5,CN,36.3,1.1749742788932638,28.299999999999997,51.387429305813825,3.165216413390856,4.67,5.144390130492285,4.114781337408113,4.532770985288253,6.071,6.68770716963997,2.4407228382321353,2.215651489373599,3.601073091344599,27011.661557768264,0.0,1.7917148362171678,1.7917148362171678,0.0,1.5050331241596806,1.5050331241596806,0.0,3.296747960376848,3.296747960376848,28487.914569094668,-4.826004344241941e-05,-4.826004344241941e-05,-0.0001217407592238733,-0.0001217407592238733,-0.0001700008026662927,-0.0001700008026662927,-0.0001700008026662927,1,0,6.686210393330441,0.0,154.0,0.0,130.0,130.0,339.29200658769764,0.0065248462805326465,0.0065248462805326465,0.0,0.0,0.0,0.0,0.0,0.0,0.0,31.0,25.0,130.0,46.0,0.0,0.0,81.93978097739776,139242865.8871959,1761225.4001900533,1699331.6826854174,25.0,1.61,2.3739524462499992,0.0,0.0,0.0,0.0,3.486746911760194,42.65156632382547,1817590.467657743,1753715.945445999,0.0,12.155512802023955,0.0,6.545276124166744,2,0.0,9.35039446309535,6.276144441168349,16.327041664793693,33.14531507698648,0.0005954113340714729,0.0,33.49643432655545,0.0006052628194632487,0.0023039218711689816,0.0,231.918074052556,0.0,33.237732674934335,0.00039831802007845565,130.0,0.0,339.29200658769764,13398.173730622182,0.0,30212.0,339.29200658769764,0.0,12.0,0.011230372255649995,91.0,26726.0,339.29200658769764,0.0,12.0,0.012695203419430428,80.5,25730.0,339.29200658769764,0.0,12.0,0.013186630648569671,77.5,113.09733552923255,0.0,31624.087609040896,339.29200658769764,0.0,0.5693162464534064,0.7153035532132705,1.5019636339065097
4467,5763,21,S3-a,2,0,An experimental study of flexural cracking in reinforced concrete members under short term loads,2004,0,Australia,University of New South Wales,0,"R.I. Gilbert, S. Nejadi",3800.0,3500.0,1167.0,1167.0,161.0,400,"[1,2,6]","[3,25,34]",65.0,"[0,0,0]",2,42.76871976404457,"[1,150x300,0]","[14,27,28,48,55,63,68]",3.4924901045691907,"[3,500x100x100,3]","[7,17,28]",29939.398785472822,"[3,500x100x100,1]","[27,68]","[0,0,0,0,0,20,0,0,0]",200000.0,2,500.0,[12],[130],[4],[40],[0],[0],0.0,0.0,0,0,0.0,0.0,0.0,0,0,[0],[0],[0],[0],[0],1,2,0,2,3,2,0.0,1,0.0,8.79245244625,165.48769080225279,62,1,0.0,0,0,0,8,0.051,0.0,0.08,157.9,211.0,0,-1,6,2,1,1,64400.0,452.3893421169302,28,0.5,CN,36.3,1.1782016463924125,28.299999999999997,51.52857802896936,3.165216413390856,4.67,5.152863709203853,4.114781337408113,4.5402371359399485,6.071,6.698722821965008,2.444743073198433,2.215651489373599,3.6070045964426964,27011.661557768264,0.0,1.7940833197053145,1.7940833197053145,0.0,1.5079788620001242,1.5079788620001242,0.0,3.3020621817054385,3.3020621817054385,28513.713129021733,-4.842230259631464e-05,-4.842230259631464e-05,-0.00012344739122608603,-0.00012344739122608603,-0.0001718696938224007,-0.0001718696938224007,-0.0001718696938224007,1,0,6.680160862049237,0.0,102.66666666666667,0.0,130.0,130.0,452.3893421169302,0.008699795040710197,0.008699795040710197,0.0,0.0,0.0,0.0,0.0,0.0,0.0,31.0,25.0,130.0,46.0,0.0,0.0,82.3993290334647,139341686.49672884,1772779.860315116,1691053.6545769474,25.0,1.61,2.3739524462499992,0.0,0.0,0.0,0.0,3.4924901045691907,42.76871976404457,1846855.0710126886,1761713.9540127846,0.0,12.371570213054502,0.0,6.66161473010627,1,0.0,9.516592471580388,6.286482188224544,16.349449486917855,37.40491070512213,0.00033400527858961997,0.0,37.41222224097673,0.0003343455484239951,0.0011044792545919797,0.0,179.1477358217387,0.0,37.44859202052694,0.0003624380555981051,130.0,0.0,452.3893421169302,14964.48889639069,0.0,36400.0,452.3893421169302,0.0,12.0,0.012428278629585995,91.0,32200.0,452.3893421169302,0.0,12.0,0.014049358450836342,80.5,31000.0,452.3893421169302,0.0,12.0,0.014593204584417103,77.5,150.79644737231007,0.0,31440.268386614123,452.3893421169302,0.0,1.0,1.0,0.9239076352704075
4468,5764,21,S3-a,3,0,An experimental study of flexural cracking in reinforced concrete members under short term loads,2004,0,Australia,University of New South Wales,0,"R.I. Gilbert, S. Nejadi",3800.0,3500.0,1167.0,1167.0,161.0,400,"[1,2,6]","[3,25,34]",65.0,"[0,0,0]",2,42.76871976404457,"[1,150x300,0]","[14,27,28,48,55,63,68]",3.4924901045691907,"[3,500x100x100,3]","[7,17,28]",29939.398785472822,"[3,500x100x100,1]","[27,68]","[0,0,0,0,0,20,0,0,0]",200000.0,2,500.0,[12],[130],[4],[40],[0],[0],0.0,0.0,0,0,0.0,0.0,0.0,0,0,[0],[0],[0],[0],[0],1,2,0,2,3,2,0.0,1,0.0,10.54295244625,198.51774047277698,62,1,0.0,0,0,0,11,0.066,0.0,0.1,110.5,173.0,0,-1,6,2,1,1,64400.0,452.3893421169302,28,0.5,CN,36.3,1.1782016463924125,28.299999999999997,51.52857802896936,3.165216413390856,4.67,5.152863709203853,4.114781337408113,4.5402371359399485,6.071,6.698722821965008,2.444743073198433,2.215651489373599,3.6070045964426964,27011.661557768264,0.0,1.7940833197053145,1.7940833197053145,0.0,1.5079788620001242,1.5079788620001242,0.0,3.3020621817054385,3.3020621817054385,28513.713129021733,-4.842230259631464e-05,-4.842230259631464e-05,-0.00012344739122608603,-0.00012344739122608603,-0.0001718696938224007,-0.0001718696938224007,-0.0001718696938224007,1,0,6.680160862049237,0.0,102.66666666666667,0.0,130.0,130.0,452.3893421169302,0.008699795040710197,0.008699795040710197,0.0,0.0,0.0,0.0,0.0,0.0,0.0,31.0,25.0,130.0,46.0,0.0,0.0,82.3993290334647,139341686.49672884,1772779.860315116,1691053.6545769474,25.0,1.61,2.3739524462499992,0.0,0.0,0.0,0.0,3.4924901045691907,42.76871976404457,1846855.0710126886,1761713.9540127846,0.0,12.371570213054502,0.0,6.66161473010627,1,0.0,9.516592471580388,6.286482188224544,16.349449486917855,37.40491070512213,0.00040050279378749814,0.0,37.500967095772225,0.0004024154101754071,0.0013252435292001776,0.0,179.14773582173862,0.0,37.448592020526974,0.0003624380555981053,130.0,0.0,452.3893421169302,14999.986838308889,0.0,36400.0,452.3893421169302,0.0,12.0,0.012428278629585995,91.0,32200.0,452.3893421169302,0.0,12.0,0.014049358450836342,80.5,31000.0,452.3893421169302,0.0,12.0,0.014593204584417103,77.5,150.79644737231007,0.0,31440.268386614123,452.3893421169302,0.0,1.0,1.0,1.107849524683825
4469,5765,21,S3-a,4,0,An experimental study of flexural cracking in reinforced concrete members under short term loads,2004,0,Australia,University of New South Wales,0,"R.I. Gilbert, S. Nejadi",3800.0,3500.0,1167.0,1167.0,161.0,400,"[1,2,6]","[3,25,34]",65.0,"[0,0,0]",2,42.76871976404457,"[1,150x300,0]","[14,27,28,48,55,63,68]",3.4924901045691907,"[3,500x100x100,3]","[7,17,28]",29939.398785472822,"[3,500x100x100,1]","[27,68]","[0,0,0,0,0,20,0,0,0]",200000.0,2,500.0,[12],[130],[4],[40],[0],[0],0.0,0.0,0,0,0.0,0.0,0.0,0,0,[0],[0],[0],[0],[0],1,2,0,2,3,2,0.0,1,0.0,12.293452446249999,231.57928105375305,62,1,0.0,0,0,0,13,0.076,0.0,0.13,96.75,152.0,0,-1,6,2,1,1,64400.0,452.3893421169302,28,0.5,CN,36.3,1.1782016463924125,28.299999999999997,51.52857802896936,3.165216413390856,4.67,5.152863709203853,4.114781337408113,4.5402371359399485,6.071,6.698722821965008,2.444743073198433,2.215651489373599,3.6070045964426964,27011.661557768264,0.0,1.7940833197053145,1.7940833197053145,0.0,1.5079788620001242,1.5079788620001242,0.0,3.3020621817054385,3.3020621817054385,28513.713129021733,-4.842230259631464e-05,-4.842230259631464e-05,-0.00012344739122608603,-0.00012344739122608603,-0.0001718696938224007,-0.0001718696938224007,-0.0001718696938224007,1,0,6.680160862049237,0.0,102.66666666666667,0.0,130.0,130.0,452.3893421169302,0.008699795040710197,0.008699795040710197,0.0,0.0,0.0,0.0,0.0,0.0,0.0,31.0,25.0,130.0,46.0,0.0,0.0,82.3993290334647,139341686.49672884,1772779.860315116,1691053.6545769474,25.0,1.61,2.3739524462499992,0.0,0.0,0.0,0.0,3.4924901045691907,42.76871976404457,1846855.0710126886,1761713.9540127846,0.0,12.371570213054502,0.0,6.66161473010627,1,0.0,9.516592471580388,6.286482188224544,16.349449486917855,37.40491070512213,0.00046700030898537615,0.0,37.59262245555223,0.00047104856303245633,0.0015463371284790567,0.0,179.1477358217387,0.0,37.44859202052694,0.0003624380555981051,130.0,0.0,452.3893421169302,15036.64898222089,0.0,36400.0,452.3893421169302,0.0,12.0,0.012428278629585995,91.0,32200.0,452.3893421169302,0.0,12.0,0.014049358450836342,80.5,31000.0,452.3893421169302,0.0,12.0,0.014593204584417103,77.5,150.79644737231007,0.0,31440.268386614123,452.3893421169302,0.0,1.0,1.0,1.2917914140972422
4470,5766,21,S3-a,5,0,An experimental study of flexural cracking in reinforced concrete members under short term loads,2004,0,Australia,University of New South Wales,0,"R.I. Gilbert, S. Nejadi",3800.0,3500.0,1167.0,1167.0,161.0,400,"[1,2,6]","[3,25,34]",65.0,"[0,0,0]",2,42.76871976404457,"[1,150x300,0]","[14,27,28,48,55,63,68]",3.4924901045691907,"[3,500x100x100,3]","[7,17,28]",29939.398785472822,"[3,500x100x100,1]","[27,68]","[0,0,0,0,0,20,0,0,0]",200000.0,2,500.0,[12],[130],[4],[40],[0],[0],0.0,0.0,0,0,0.0,0.0,0.0,0,0,[0],[0],[0],[0],[0],1,2,0,2,3,2,0.0,1,0.0,14.04395244625,264.6743284446695,62,1,0.0,0,0,0,13,0.101,0.0,0.18,96.75,152.0,0,-1,6,2,1,1,64400.0,452.3893421169302,28,0.5,CN,36.3,1.1782016463924125,28.299999999999997,51.52857802896936,3.165216413390856,4.67,5.152863709203853,4.114781337408113,4.5402371359399485,6.071,6.698722821965008,2.444743073198433,2.215651489373599,3.6070045964426964,27011.661557768264,0.0,1.7940833197053145,1.7940833197053145,0.0,1.5079788620001242,1.5079788620001242,0.0,3.3020621817054385,3.3020621817054385,28513.713129021733,-4.842230259631464e-05,-4.842230259631464e-05,-0.00012344739122608603,-0.00012344739122608603,-0.0001718696938224007,-0.0001718696938224007,-0.0001718696938224007,1,0,6.680160862049237,0.0,102.66666666666667,0.0,130.0,130.0,452.3893421169302,0.008699795040710197,0.008699795040710197,0.0,0.0,0.0,0.0,0.0,0.0,0.0,31.0,25.0,130.0,46.0,0.0,0.0,82.3993290334647,139341686.49672884,1772779.860315116,1691053.6545769474,25.0,1.61,2.3739524462499992,0.0,0.0,0.0,0.0,3.4924901045691907,42.76871976404457,1846855.0710126886,1761713.9540127846,0.0,12.371570213054502,0.0,6.66161473010627,2,0.0,9.516592471580388,6.286482188224544,16.349449486917855,37.40491070512213,0.0005334978241832543,0.0,37.687372568337544,0.0005402771160832272,0.0017677801922810696,0.0,179.14773582173873,0.0,37.44859202052696,0.00036243805559810536,130.0,0.0,452.3893421169302,15074.549027335013,0.0,36400.0,452.3893421169302,0.0,12.0,0.012428278629585995,91.0,32200.0,452.3893421169302,0.0,12.0,0.014049358450836342,80.5,31000.0,452.3893421169302,0.0,12.0,0.014593204584417103,77.5,150.79644737231007,0.0,31440.268386614123,452.3893421169302,0.0,0.5952242048455338,0.7412312024258484,1.4757333035106597
4471,5767,21,S3-a,6,0,An experimental study of flexural cracking in reinforced concrete members under short term loads,2004,0,Australia,University of New South Wales,0,"R.I. Gilbert, S. Nejadi",3800.0,3500.0,1167.0,1167.0,161.0,400,"[1,2,6]","[3,25,34]",65.0,"[0,0,0]",2,42.76871976404457,"[1,150x300,0]","[14,27,28,48,55,63,68]",3.4924901045691907,"[3,500x100x100,3]","[7,17,28]",29939.398785472822,"[3,500x100x100,1]","[27,68]","[0,0,0,0,0,20,0,0,0]",200000.0,2,500.0,[12],[130],[4],[40],[0],[0],0.0,0.0,0,0,0.0,0.0,0.0,0,0,[0],[0],[0],[0],[0],1,2,0,2,3,2,0.0,1,0.0,15.79445244625,297.8050992075222,62,1,0.0,0,0,0,14,0.119,0.0,0.2,89.3,152.0,0,-1,6,2,1,1,64400.0,452.3893421169302,28,0.5,CN,36.3,1.1782016463924125,28.299999999999997,51.52857802896936,3.165216413390856,4.67,5.152863709203853,4.114781337408113,4.5402371359399485,6.071,6.698722821965008,2.444743073198433,2.215651489373599,3.6070045964426964,27011.661557768264,0.0,1.7940833197053145,1.7940833197053145,0.0,1.5079788620001242,1.5079788620001242,0.0,3.3020621817054385,3.3020621817054385,28513.713129021733,-4.842230259631464e-05,-4.842230259631464e-05,-0.00012344739122608603,-0.00012344739122608603,-0.0001718696938224007,-0.0001718696938224007,-0.0001718696938224007,1,0,6.680160862049237,0.0,102.66666666666667,0.0,130.0,130.0,452.3893421169302,0.008699795040710197,0.008699795040710197,0.0,0.0,0.0,0.0,0.0,0.0,0.0,31.0,25.0,130.0,46.0,0.0,0.0,82.3993290334647,139341686.49672884,1772779.860315116,1691053.6545769474,25.0,1.61,2.3739524462499992,0.0,0.0,0.0,0.0,3.4924901045691907,42.76871976404457,1846855.0710126886,1761713.9540127846,0.0,12.371570213054502,0.0,6.66161473010627,2,0.0,9.516592471580388,6.286482188224544,16.349449486917855,37.40491070512213,0.0005999953393811324,0.0,37.7854200055194,0.0006101362037334614,0.0019895948244445585,0.0,179.14773582173862,0.0,37.448592020526974,0.0003624380555981053,130.0,0.0,452.3893421169302,15113.768002207758,0.0,36400.0,452.3893421169302,0.0,12.0,0.012428278629585995,91.0,32200.0,452.3893421169302,0.0,12.0,0.014049358450836342,80.5,31000.0,452.3893421169302,0.0,12.0,0.014593204584417103,77.5,150.79644737231007,0.0,31440.268386614123,452.3893421169302,0.0,0.566946825227824,0.6899941061818373,1.6596751929240772
4472,5768,21,S3-a,7,0,An experimental study of flexural cracking in reinforced concrete members under short term loads,2004,0,Australia,University of New South Wales,0,"R.I. Gilbert, S. Nejadi",3800.0,3500.0,1167.0,1167.0,161.0,400,"[1,2,6]","[3,25,34]",65.0,"[0,0,0]",2,42.76871976404457,"[1,150x300,0]","[14,27,28,48,55,63,68]",3.4924901045691907,"[3,500x100x100,3]","[7,17,28]",29939.398785472822,"[3,500x100x100,1]","[27,68]","[0,0,0,0,0,20,0,0,0]",200000.0,2,500.0,[12],[130],[4],[40],[0],[0],0.0,0.0,0,0,0.0,0.0,0.0,0,0,[0],[0],[0],[0],[0],1,2,0,2,3,2,0.0,1,0.0,17.544952446249997,330.9740386455995,62,1,0.0,0,0,0,14,0.129,0.0,0.23,89.3,152.0,0,-1,6,2,1,1,64400.0,452.3893421169302,28,0.5,CN,36.3,1.1782016463924125,28.299999999999997,51.52857802896936,3.165216413390856,4.67,5.152863709203853,4.114781337408113,4.5402371359399485,6.071,6.698722821965008,2.444743073198433,2.215651489373599,3.6070045964426964,27011.661557768264,0.0,1.7940833197053145,1.7940833197053145,0.0,1.5079788620001242,1.5079788620001242,0.0,3.3020621817054385,3.3020621817054385,28513.713129021733,-4.842230259631464e-05,-4.842230259631464e-05,-0.00012344739122608603,-0.00012344739122608603,-0.0001718696938224007,-0.0001718696938224007,-0.0001718696938224007,1,0,6.680160862049237,0.0,102.66666666666667,0.0,130.0,130.0,452.3893421169302,0.008699795040710197,0.008699795040710197,0.0,0.0,0.0,0.0,0.0,0.0,0.0,31.0,25.0,130.0,46.0,0.0,0.0,82.3993290334647,139341686.49672884,1772779.860315116,1691053.6545769474,25.0,1.61,2.3739524462499992,0.0,0.0,0.0,0.0,3.4924901045691907,42.76871976404457,1846855.0710126886,1761713.9540127846,0.0,12.371570213054502,0.0,6.66161473010627,2,0.0,9.516592471580388,6.286482188224544,16.349449486917855,37.40491070512213,0.0006664928545790104,0.0,37.886988224441616,0.0006806643959984501,0.002211805364505074,0.0,179.14773582173873,0.0,37.44859202052696,0.00036243805559810536,130.0,0.0,452.3893421169302,15154.395289776641,0.0,36400.0,452.3893421169302,0.0,12.0,0.012428278629585995,91.0,32200.0,452.3893421169302,0.0,12.0,0.014049358450836342,80.5,31000.0,452.3893421169302,0.0,12.0,0.014593204584417103,77.5,150.79644737231007,0.0,31440.268386614123,452.3893421169302,0.0,0.5492745772942722,0.6549438142628161,1.8436170823374942
