Repository: iavdesch/Research

Readme
======

The supporting files are related to the study "A method for determining the performance of formulas for calculating the crack width and spacing in reinforced concrete elements".

The following files are relevant:
Research/Method_comparing_CWFs/Data_processing_for_GitHuB_Final (contains the data processing of the database "Crack width and crack spacing in reinforced and prestressed concrete elements: database")
Research/Method_comparing_CWFs/CWF_analysis_for_GitHuB_Final (contains the evaluation of the different crack width formulas)

File: Method_comparing_CWFs/Datasets_Used/Working_database_no_hordijk_no_initshrink.csv (part 78 of 83)
,ID,EPID,ELID,LOADID,DOI,title,year,journal,country,institution,laboratory,authors,Ltot,Lspan,Lcons,Lmeas,h,b,hc,thc,RH,Temp,pd,fcm,catfcm,tfcm,fctm,catfctm,tfctm,Ecm,catEcm,tEcm,mix,Es,fsr,fy,phi,zs,nbl,clat,phit,st,phiw,sw,type,method,fpk,fp01k,Ep,rel,fpr,npl,phip,Ap,zp,cplat,catf,epsin,catcal,selfw,typew,locw,epsc,Nrep,N,M,sigs,t0,t,PL,catp,t0p,tp,ncr,wm,wk,wmax,sm,smax,indLR,indNP,indtfcm,indtfctm,indtEcm,slab,Ac,Astot,ts,sc,class_C,fcm28,Bcc,fck28,fcm_cube_150,fctm28,fctmfl28,fctmfl,fct095_28,fct095,fct095fl_28,fct095fl,fct005,fct005_28,fct005fl,Ecm28,phi_bc,phi_bc_prestress,phi_bc_prior_load,phi_dc,phi_dc_prestress,phi_dc_prior_load,phi_creep,phi_creep_prestress,phi_creep_prior_load,Ecm0,eps_cbs,eps_cbs_prestress,eps_cds,eps_cds_prestress,shrinkage,shrinkage_prestress,shrinkage_init,bondLR,bondPR,ae,ap,sxLR,sxNP,zstot,zstensinit,Astensinit,rhotot,rhotensinit,At,Aw,Aptot,zptot,zeta1,zeta,phi_peq,ry,cy,ry0,rx,ryp,cyp,cog,Izz,Wb,Wt,rho,qself,Mself,ep,Mp,pre_loss,initstrain,fctmorg,fcmorg,W_Ib,W_It,Ncr095,Mcr095,Ncr005,Mcr005,CS,Ncr,Mcr,tau_bms,tau_max,xcinit,epsinit,dpsigs,xc,eps,epsbot,sigssimpl,sigsr,dpsigsr,xc_sr,eps_sr,zstottens,zptottens,Astens,Actens,Aptens,Aceff_MC2020,Aseff_MC2020,Apeff_MC2020,phi_eq_MC2020,rhoeff_MC2020,hceff_MC2020,Aceff_FPR,Aseff_FPR,Apeff_FPR,phi_eq_FPR,rhoeff_FPR,hceff_FPR,Aceff_SMTCM,Aseff_SMTCM,Apeff_SMTCM,phi_eq_SMTCM,rhoeff_SMTCM,hceff_SMTCM,sumcirc_SMTCM,sumcirc_p_SMTCM,Actensstate1,Astensstate1,Aptensstate1,r,p,k1
4474,5770,21,S3-b,2,0,An experimental study of flexural cracking in reinforced concrete members under short term loads,2004,0,Australia,University of New South Wales,0,"R.I. Gilbert, S. Nejadi",3800.0,3500.0,1167.0,1167.0,161.0,400,"[1,2,6]","[3,25,35]",65.0,"[0,0,0]",2,42.88338298702295,"[1,150x300,0]","[14,27,28,48,55,63,68]",3.498105129495281,"[3,500x100x100,3]","[7,17,28]",29965.863380933446,"[3,500x100x100,1]","[27,68]","[0,0,0,0,0,20,0,0,0]",200000.0,2,500.0,[12],[130],[4],[40],[0],[0],0.0,0.0,0,0,0.0,0.0,0.0,0,0,[0],[0],[0],[0],[0],1,2,0,2,3,2,0.0,1,0.0,8.79245244625,165.4754290510576,63,1,0.0,0,0,0,9,0.061,0.0,0.08,131.625,211.0,0,-1,6,2,1,1,64400.0,452.3893421169302,28,0.5,CN,36.3,1.181360412865646,28.299999999999997,51.666726490389095,3.165216413390856,4.67,5.161148187413275,4.114781337408113,4.547536668343866,6.071,6.709492643637257,2.4486735906466963,2.215651489373599,3.612803731189292,27011.661557768264,0.0,1.7964139059957798,1.7964139059957798,0.0,1.5108770458807272,1.5108770458807272,0.0,3.307290951876507,3.307290951876507,28538.9175056509,-4.858122710241474e-05,-4.858122710241474e-05,-0.00012512404573134802,-0.00012512404573134802,-0.00017370527283376276,-0.00017370527283376276,-0.00017370527283376276,1,0,6.674261223764878,0.0,102.66666666666667,0.0,130.0,130.0,452.3893421169302,0.008699795040710197,0.008699795040710197,0.0,0.0,0.0,0.0,0.0,0.0,0.0,31.0,25.0,130.0,46.0,0.0,0.0,82.39743193382799,139341222.63422877,1772731.1723062736,1691086.9594349905,25.0,1.61,2.3739524462499992,0.0,0.0,0.0,0.0,3.498105129495281,42.88338298702295,1846733.5579051503,1761681.120133666,0.0,12.390645221522664,0.0,6.671885888512205,1,0.0,9.531265555017434,6.296589233091506,16.371351308578454,37.39116489553396,0.00033381996445057996,0.0,37.38780032967098,0.00033401443453727215,0.0011043243681288983,0.0,179.41107790244982,0.0,37.42467095567322,0.0003626452439119531,130.0,0.0,452.3893421169302,14954.720131868391,0.0,36400.0,452.3893421169302,0.0,12.0,0.012428278629585995,91.0,32200.0,452.3893421169302,0.0,12.0,0.014049358450836342,80.5,31000.0,452.3893421169302,0.0,12.0,0.014593204584417103,77.5,150.79644737231007,0.0,31441.027226468803,452.3893421169302,0.0,1.0,1.0,0.9224853085350759
4475,5771,21,S3-b,3,0,An experimental study of flexural cracking in reinforced concrete members under short term loads,2004,0,Australia,University of New South Wales,0,"R.I. Gilbert, S. Nejadi",3800.0,3500.0,1167.0,1167.0,161.0,400,"[1,2,6]","[3,25,35]",65.0,"[0,0,0]",2,42.88338298702295,"[1,150x300,0]","[14,27,28,48,55,63,68]",3.498105129495281,"[3,500x100x100,3]","[7,17,28]",29965.863380933446,"[3,500x100x100,1]","[27,68]","[0,0,0,0,0,20,0,0,0]",200000.0,2,500.0,[12],[130],[4],[40],[0],[0],0.0,0.0,0,0,0.0,0.0,0.0,0,0,[0],[0],[0],[0],[0],1,2,0,2,3,2,0.0,1,0.0,10.54295244625,198.50248165415334,63,1,0.0,0,0,0,10,0.076,0.0,0.1,117.0,173.0,0,-1,6,2,1,1,64400.0,452.3893421169302,28,0.5,CN,36.3,1.181360412865646,28.299999999999997,51.666726490389095,3.165216413390856,4.67,5.161148187413275,4.114781337408113,4.547536668343866,6.071,6.709492643637257,2.4486735906466963,2.215651489373599,3.612803731189292,27011.661557768264,0.0,1.7964139059957798,1.7964139059957798,0.0,1.5108770458807272,1.5108770458807272,0.0,3.307290951876507,3.307290951876507,28538.9175056509,-4.858122710241474e-05,-4.858122710241474e-05,-0.00012512404573134802,-0.00012512404573134802,-0.00017370527283376276,-0.00017370527283376276,-0.00017370527283376276,1,0,6.674261223764878,0.0,102.66666666666667,0.0,130.0,130.0,452.3893421169302,0.008699795040710197,0.008699795040710197,0.0,0.0,0.0,0.0,0.0,0.0,0.0,31.0,25.0,130.0,46.0,0.0,0.0,82.39743193382799,139341222.63422877,1772731.1723062736,1691086.9594349905,25.0,1.61,2.3739524462499992,0.0,0.0,0.0,0.0,3.498105129495281,42.88338298702295,1846733.5579051503,1761681.120133666,0.0,12.390645221522664,0.0,6.671885888512205,1,0.0,9.531265555017434,6.296589233091506,16.371351308578454,37.39116489553396,0.0004002805852322105,0.0,37.475968550855306,0.0004020075997135202,0.0013250517947900966,0.0,179.41107790244982,0.0,37.42467095567322,0.0003626452439119531,130.0,0.0,452.3893421169302,14989.987420342117,0.0,36400.0,452.3893421169302,0.0,12.0,0.012428278629585995,91.0,32200.0,452.3893421169302,0.0,12.0,0.014049358450836342,80.5,31000.0,452.3893421169302,0.0,12.0,0.014593204584417103,77.5,150.79644737231007,0.0,31441.027226468803,452.3893421169302,0.0,1.0,1.0,1.106144025197157
4476,5772,21,S3-b,4,0,An experimental study of flexural cracking in reinforced concrete members under short term loads,2004,0,Australia,University of New South Wales,0,"R.I. Gilbert, S. Nejadi",3800.0,3500.0,1167.0,1167.0,161.0,400,"[1,2,6]","[3,25,35]",65.0,"[0,0,0]",2,42.88338298702295,"[1,150x300,0]","[14,27,28,48,55,63,68]",3.498105129495281,"[3,500x100x100,3]","[7,17,28]",29965.863380933446,"[3,500x100x100,1]","[27,68]","[0,0,0,0,0,20,0,0,0]",200000.0,2,500.0,[12],[130],[4],[40],[0],[0],0.0,0.0,0,0,0.0,0.0,0.0,0,0,[0],[0],[0],[0],[0],1,2,0,2,3,2,0.0,1,0.0,12.293452446249999,231.5608121013509,63,1,0.0,0,0,0,10,0.108,0.0,0.13,117.0,152.0,0,-1,6,2,1,1,64400.0,452.3893421169302,28,0.5,CN,36.3,1.181360412865646,28.299999999999997,51.666726490389095,3.165216413390856,4.67,5.161148187413275,4.114781337408113,4.547536668343866,6.071,6.709492643637257,2.4486735906466963,2.215651489373599,3.612803731189292,27011.661557768264,0.0,1.7964139059957798,1.7964139059957798,0.0,1.5108770458807272,1.5108770458807272,0.0,3.307290951876507,3.307290951876507,28538.9175056509,-4.858122710241474e-05,-4.858122710241474e-05,-0.00012512404573134802,-0.00012512404573134802,-0.00017370527283376276,-0.00017370527283376276,-0.00017370527283376276,1,0,6.674261223764878,0.0,102.66666666666667,0.0,130.0,130.0,452.3893421169302,0.008699795040710197,0.008699795040710197,0.0,0.0,0.0,0.0,0.0,0.0,0.0,31.0,25.0,130.0,46.0,0.0,0.0,82.39743193382799,139341222.63422877,1772731.1723062736,1691086.9594349905,25.0,1.61,2.3739524462499992,0.0,0.0,0.0,0.0,3.498105129495281,42.88338298702295,1846733.5579051503,1761681.120133666,0.0,12.390645221522664,0.0,6.671885888512205,1,0.0,9.531265555017434,6.296589233091506,16.371351308578454,37.39116489553396,0.00046674120601384087,0.0,37.56702738233662,0.0004705599702429789,0.0015461062524547676,0.0,179.41107790244982,0.0,37.42467095567323,0.0003626452439119532,130.0,0.0,452.3893421169302,15026.410952934646,0.0,36400.0,452.3893421169302,0.0,12.0,0.012428278629585995,91.0,32200.0,452.3893421169302,0.0,12.0,0.014049358450836342,80.5,31000.0,452.3893421169302,0.0,12.0,0.014593204584417103,77.5,150.79644737231007,0.0,31441.027226468803,452.3893421169302,0.0,1.0,1.0,1.2898027418592382
4477,5773,21,S3-b,5,0,An experimental study of flexural cracking in reinforced concrete members under short term loads,2004,0,Australia,University of New South Wales,0,"R.I. Gilbert, S. Nejadi",3800.0,3500.0,1167.0,1167.0,161.0,400,"[1,2,6]","[3,25,35]",65.0,"[0,0,0]",2,42.88338298702295,"[1,150x300,0]","[14,27,28,48,55,63,68]",3.498105129495281,"[3,500x100x100,3]","[7,17,28]",29965.863380933446,"[3,500x100x100,1]","[27,68]","[0,0,0,0,0,20,0,0,0]",200000.0,2,500.0,[12],[130],[4],[40],[0],[0],0.0,0.0,0,0,0.0,0.0,0.0,0,0,[0],[0],[0],[0],[0],1,2,0,2,3,2,0.0,1,0.0,14.04395244625,264.6524214254467,63,1,0.0,0,0,0,10,0.133,0.0,0.18,117.0,152.0,0,-1,6,2,1,1,64400.0,452.3893421169302,28,0.5,CN,36.3,1.181360412865646,28.299999999999997,51.666726490389095,3.165216413390856,4.67,5.161148187413275,4.114781337408113,4.547536668343866,6.071,6.709492643637257,2.4486735906466963,2.215651489373599,3.612803731189292,27011.661557768264,0.0,1.7964139059957798,1.7964139059957798,0.0,1.5108770458807272,1.5108770458807272,0.0,3.307290951876507,3.307290951876507,28538.9175056509,-4.858122710241474e-05,-4.858122710241474e-05,-0.00012512404573134802,-0.00012512404573134802,-0.00017370527283376276,-0.00017370527283376276,-0.00017370527283376276,1,0,6.674261223764878,0.0,102.66666666666667,0.0,130.0,130.0,452.3893421169302,0.008699795040710197,0.008699795040710197,0.0,0.0,0.0,0.0,0.0,0.0,0.0,31.0,25.0,130.0,46.0,0.0,0.0,82.39743193382799,139341222.63422877,1772731.1723062736,1691086.9594349905,25.0,1.61,2.3739524462499992,0.0,0.0,0.0,0.0,3.498105129495281,42.88338298702295,1846733.5579051503,1761681.120133666,0.0,12.390645221522664,0.0,6.671885888512205,2,0.0,9.531265555017434,6.296589233091506,16.371351308578454,37.39116489553396,0.0005332018267954714,0.0,37.66115959804683,0.0005397033923063251,0.0017675077262229281,0.0,179.41107790244982,0.0,37.42467095567323,0.0003626452439119532,130.0,0.0,452.3893421169302,15064.063839218727,0.0,36400.0,452.3893421169302,0.0,12.0,0.012428278629585995,91.0,32200.0,452.3893421169302,0.0,12.0,0.014049358450836342,80.5,31000.0,452.3893421169302,0.0,12.0,0.014593204584417103,77.5,150.79644737231007,0.0,31441.027226468803,452.3893421169302,0.0,0.5956725086524568,0.742004207139345,1.4734614585213193
4478,5774,21,S3-b,6,0,An experimental study of flexural cracking in reinforced concrete members under short term loads,2004,0,Australia,University of New South Wales,0,"R.I. Gilbert, S. Nejadi",3800.0,3500.0,1167.0,1167.0,161.0,400,"[1,2,6]","[3,25,35]",65.0,"[0,0,0]",2,42.88338298702295,"[1,150x300,0]","[14,27,28,48,55,63,68]",3.498105129495281,"[3,500x100x100,3]","[7,17,28]",29965.863380933446,"[3,500x100x100,1]","[27,68]","[0,0,0,0,0,20,0,0,0]",200000.0,2,500.0,[12],[130],[4],[40],[0],[0],0.0,0.0,0,0,0.0,0.0,0.0,0,0,[0],[0],[0],[0],[0],1,2,0,2,3,2,0.0,1,0.0,15.79445244625,297.77950956997415,63,1,0.0,0,0,0,10,0.154,0.0,0.2,117.0,152.0,0,-1,6,2,1,1,64400.0,452.3893421169302,28,0.5,CN,36.3,1.181360412865646,28.299999999999997,51.666726490389095,3.165216413390856,4.67,5.161148187413275,4.114781337408113,4.547536668343866,6.071,6.709492643637257,2.4486735906466963,2.215651489373599,3.612803731189292,27011.661557768264,0.0,1.7964139059957798,1.7964139059957798,0.0,1.5108770458807272,1.5108770458807272,0.0,3.307290951876507,3.307290951876507,28538.9175056509,-4.858122710241474e-05,-4.858122710241474e-05,-0.00012512404573134802,-0.00012512404573134802,-0.00017370527283376276,-0.00017370527283376276,-0.00017370527283376276,1,0,6.674261223764878,0.0,102.66666666666667,0.0,130.0,130.0,452.3893421169302,0.008699795040710197,0.008699795040710197,0.0,0.0,0.0,0.0,0.0,0.0,0.0,31.0,25.0,130.0,46.0,0.0,0.0,82.39743193382799,139341222.63422877,1772731.1723062736,1691086.9594349905,25.0,1.61,2.3739524462499992,0.0,0.0,0.0,0.0,3.498105129495281,42.88338298702295,1846733.5579051503,1761681.120133666,0.0,12.390645221522664,0.0,6.671885888512205,2,0.0,9.531265555017434,6.296589233091506,16.371351308578454,37.39116489553396,0.0005996624475771018,0.0,37.758566122903275,0.0006094727081717319,0.001989278147362714,0.0,179.41107790244982,0.0,37.42467095567322,0.0003626452439119531,130.0,0.0,452.3893421169302,15103.026449161309,0.0,36400.0,452.3893421169302,0.0,12.0,0.012428278629585995,91.0,32200.0,452.3893421169302,0.0,12.0,0.014049358450836342,80.5,31000.0,452.3893421169302,0.0,12.0,0.014593204584417103,77.5,150.79644737231007,0.0,31441.027226468803,452.3893421169302,0.0,0.5672502107077309,0.6905746530906955,1.6571201751834004
4479,5775,21,S3-b,7,0,An experimental study of flexural cracking in reinforced concrete members under short term loads,2004,0,Australia,University of New South Wales,0,"R.I. Gilbert, S. Nejadi",3800.0,3500.0,1167.0,1167.0,161.0,400,"[1,2,6]","[3,25,35]",65.0,"[0,0,0]",2,42.88338298702295,"[1,150x300,0]","[14,27,28,48,55,63,68]",3.498105129495281,"[3,500x100x100,3]","[7,17,28]",29965.863380933446,"[3,500x100x100,1]","[27,68]","[0,0,0,0,0,20,0,0,0]",200000.0,2,500.0,[12],[130],[4],[40],[0],[0],0.0,0.0,0,0,0.0,0.0,0.0,0,0,[0],[0],[0],[0],[0],1,2,0,2,3,2,0.0,1,0.0,17.544952446249997,330.944503190741,63,1,0.0,0,0,0,10,0.18,0.0,0.23,117.0,152.0,0,-1,6,2,1,1,64400.0,452.3893421169302,28,0.5,CN,36.3,1.181360412865646,28.299999999999997,51.666726490389095,3.165216413390856,4.67,5.161148187413275,4.114781337408113,4.547536668343866,6.071,6.709492643637257,2.4486735906466963,2.215651489373599,3.612803731189292,27011.661557768264,0.0,1.7964139059957798,1.7964139059957798,0.0,1.5108770458807272,1.5108770458807272,0.0,3.307290951876507,3.307290951876507,28538.9175056509,-4.858122710241474e-05,-4.858122710241474e-05,-0.00012512404573134802,-0.00012512404573134802,-0.00017370527283376276,-0.00017370527283376276,-0.00017370527283376276,1,0,6.674261223764878,0.0,102.66666666666667,0.0,130.0,130.0,452.3893421169302,0.008699795040710197,0.008699795040710197,0.0,0.0,0.0,0.0,0.0,0.0,0.0,31.0,25.0,130.0,46.0,0.0,0.0,82.39743193382799,139341222.63422877,1772731.1723062736,1691086.9594349905,25.0,1.61,2.3739524462499992,0.0,0.0,0.0,0.0,3.498105129495281,42.88338298702295,1846733.5579051503,1761681.120133666,0.0,12.390645221522664,0.0,6.671885888512205,2,0.0,9.531265555017434,6.296589233091506,16.371351308578454,37.39116489553396,0.0006661230683587322,0.0,37.85946856541913,0.0006799061618362752,0.0022114416621959307,0.0,179.41107790244982,0.0,37.42467095567322,0.0003626452439119531,130.0,0.0,452.3893421169302,15143.387426167646,0.0,36400.0,452.3893421169302,0.0,12.0,0.012428278629585995,91.0,32200.0,452.3893421169302,0.0,12.0,0.014049358450836342,80.5,31000.0,452.3893421169302,0.0,12.0,0.014593204584417103,77.5,150.79644737231007,0.0,31441.027226468803,452.3893421169302,0.0,0.5494929313592393,0.6553961413107624,1.840778891845481
4481,5793,23,BSTN2-16,2,https://doi.org/10.26190/unsworks/23066,Tension Stiffening in Reinforced Concrete - Instantaneous and time-dependent behaviour,2010,0,Australia,University of New South Wales,heavy Structure Laboratory,Mark Han Qing Wu,2650.0,2400.0,800.0,800.0,400.0,200,[4],[14],65.0,[0],2,25.178947368421056,"[1,100x200,0]",[14],2.7968138383002685,"[3,600x100x100,3]",[14],26250.0,"[1,100x200,1]",[14],"[0,0,0,0,00.6,20,0,0,0]",204000.0,2,500.0,[16],[342],[2],[50],[0],[0],0.0,0.0,0,0,0.0,0.0,0.0,0,0,[0],[0],[0],[0],[0],2,2,0,2,3,1,0.0,1,0.0,38.18666666666666,306.40995586813676,14,1,0.0,0,0,0,0,0.069,0.0,0.1,0.0,0.0,0,-1,0,0,0,0,80000.0,402.1238596594935,14,0.5,CN,30.972973593239864,1.0,22.972973593239864,30.33608116677236,3.1668738150682554,3.9631019415561464,3.4999999999999996,4.116935959588732,3.635857989790349,5.1520325240229905,4.55,1.9577696868101877,2.2168116705477785,2.4499999999999993,26768.37257073336,0.0,1.7626663920854777,1.7626663920854777,0.0,1.4568196426009303,1.4568196426009303,0.0,3.2194860346864083,3.2194860346864083,25000.0,-2.4943470645298994e-05,-2.4943470645298994e-05,-0.0,-0.0,-2.4943470645298994e-05,-2.4943470645298994e-05,-2.4943470645298994e-05,1,0,7.771428571428571,0.0,84.0,0.0,342.0,342.0,402.1238596594935,0.005879003796191426,0.005879003796191426,0.0,0.0,0.0,0.0,0.0,0.0,0.0,58.0,50.0,342.0,58.0,0.0,0.0,204.67414799586666,1068414479.4256482,5469908.199366458,5220075.372915315,25.0,2.0,1.3866666666666665,0.0,0.0,0.0,0.0,2.7968138383002685,25.178947368421056,5732804.830545505,5470964.45185801,0.0,26.084261978982045,0.0,14.045371834836484,2,0.0,20.064816906909265,5.034264908940483,12.544657071942286,88.93041647647962,0.0005236987408905201,0.0,93.54815485408719,0.0005655430951199843,0.0018526471770541559,0.0,160.38449863710596,0.0,91.39036707707074,0.00028670474773779067,342.0,0.0,402.1238596594935,18709.430970817448,0.0,27600.0,402.1238596594935,0.0,16.0,0.014569705060126576,138.0,27600.0,402.1238596594935,0.0,16.0,0.014569705060126576,138.0,29000.0,402.1238596594935,0.0,16.0,0.013866339988258397,145.0,100.53096491487338,0.0,39065.17040082667,402.1238596594935,0.0,0.5283259434048292,0.6307507231302882,1.903165468383476
4485,5797,23,BSTN3-16,3,https://doi.org/10.26190/unsworks/23066,Tension Stiffening in Reinforced Concrete - Instantaneous and time-dependent behaviour,2010,0,Australia,University of New South Wales,heavy Structure Laboratory,Mark Han Qing Wu,2650.0,2400.0,800.0,800.0,400.0,200,[4],[14],65.0,[0],2,25.178947368421056,"[1,100x200,0]",[14],2.7968138383002685,"[3,600x100x100,3]",[14],26250.0,"[1,100x200,1]",[14],"[0,0,0,0,00.6,20,0,0,0]",204000.0,2,500.0,[16],[342],[3],[50],[0],[0],0.0,0.0,0,0,0.0,0.0,0.0,0,0,[0],[0],[0],[0],[0],2,2,0,2,3,1,0.0,1,0.0,47.38666666666666,258.5445369133508,14,1,0.0,0,0,0,0,0.063,0.0,0.1,0.0,0.0,0,-1,0,0,0,0,80000.0,603.1857894892403,14,0.5,CN,30.972973593239864,1.0,22.972973593239864,30.33608116677236,3.1668738150682554,3.9631019415561464,3.4999999999999996,4.116935959588732,3.635857989790349,5.1520325240229905,4.55,1.9577696868101877,2.2168116705477785,2.4499999999999993,26768.37257073336,0.0,1.7626663920854777,1.7626663920854777,0.0,1.4568196426009303,1.4568196426009303,0.0,3.2194860346864083,3.2194860346864083,25000.0,-2.4943470645298994e-05,-2.4943470645298994e-05,-0.0,-0.0,-2.4943470645298994e-05,-2.4943470645298994e-05,-2.4943470645298994e-05,1,0,7.771428571428571,0.0,42.0,0.0,342.0,342.0,603.1857894892403,0.008818505694287139,0.008818505694287139,0.0,0.0,0.0,0.0,0.0,0.0,0.0,58.0,50.0,342.0,58.0,0.0,0.0,206.8976978370356,1070472925.5027504,5543553.409318489,5173923.812076033,25.0,2.0,1.3866666666666665,0.0,0.0,0.0,0.0,2.7968138383002685,25.178947368421056,5929626.427390146,5534254.494205525,0.0,26.979800244625164,0.0,14.527584747105854,2,0.0,20.753692495865508,5.034264908940483,12.544657071942286,105.32910761420295,0.0005584641374050676,0.0,110.96763502280668,0.0006087356052051929,0.0015855460160263753,0.0,112.58590687609926,0.0,107.85028925663397,0.0002542035150699149,342.0,0.0,603.1857894892403,22193.327004561343,0.0,27600.0,603.1857894892403,0.0,16.0,0.021854557590189866,138.0,27600.0,603.1857894892403,0.0,16.0,0.021854557590189866,138.0,29000.0,603.1857894892403,0.0,16.0,0.020799509982387596,145.0,150.79644737231007,0.0,38620.46043259288,603.1857894892403,0.0,0.5301101781388251,0.6082903951979183,2.2832884642627764
4486,5798,23,BSTN3-16,4,https://doi.org/10.26190/unsworks/23066,Tension Stiffening in Reinforced Concrete - Instantaneous and time-dependent behaviour,2010,0,Australia,University of New South Wales,heavy Structure Laboratory,Mark Han Qing Wu,2650.0,2400.0,800.0,800.0,400.0,200,[4],[14],65.0,[0],2,25.178947368421056,"[1,100x200,0]",[14],2.7968138383002685,"[3,600x100x100,3]",[14],26250.0,"[1,100x200,1]",[14],"[0,0,0,0,00.6,20,0,0,0]",204000.0,2,500.0,[16],[342],[3],[50],[0],[0],0.0,0.0,0,0,0.0,0.0,0.0,0,0,[0],[0],[0],[0],[0],2,2,0,2,3,1,0.0,1,0.0,61.38666666666666,336.12961455129783,14,1,0.0,0,0,0,6,0.117,0.0,0.15,120.8,153.0,0,-1,0,0,0,0,80000.0,603.1857894892403,14,0.5,CN,30.972973593239864,1.0,22.972973593239864,30.33608116677236,3.1668738150682554,3.9631019415561464,3.4999999999999996,4.116935959588732,3.635857989790349,5.1520325240229905,4.55,1.9577696868101877,2.2168116705477785,2.4499999999999993,26768.37257073336,0.0,1.7626663920854777,1.7626663920854777,0.0,1.4568196426009303,1.4568196426009303,0.0,3.2194860346864083,3.2194860346864083,25000.0,-2.4943470645298994e-05,-2.4943470645298994e-05,-0.0,-0.0,-2.4943470645298994e-05,-2.4943470645298994e-05,-2.4943470645298994e-05,1,0,7.771428571428571,0.0,42.0,0.0,342.0,342.0,603.1857894892403,0.008818505694287139,0.008818505694287139,0.0,0.0,0.0,0.0,0.0,0.0,0.0,58.0,50.0,342.0,58.0,0.0,0.0,206.8976978370356,1070472925.5027504,5543553.409318489,5173923.812076033,25.0,2.0,1.3866666666666665,0.0,0.0,0.0,0.0,2.7968138383002685,25.178947368421056,5929626.427390146,5534254.494205525,0.0,26.979800244625164,0.0,14.527584747105854,2,0.0,20.753692495865508,5.034264908940483,12.544657071942286,105.32910761420295,0.0007234577626935654,0.0,112.84683350828453,0.0008114095679440325,0.002064735176992789,0.0,112.58590687609929,0.0,107.85028925663397,0.00025420351506991493,342.0,0.0,603.1857894892403,22569.16670165691,0.0,27600.0,603.1857894892403,0.0,16.0,0.021854557590189866,138.0,27600.0,603.1857894892403,0.0,16.0,0.021854557590189866,138.0,29000.0,603.1857894892403,0.0,16.0,0.020799509982387596,145.0,150.79644737231007,0.0,38620.46043259288,603.1857894892403,0.0,0.5151248410925942,0.570871675198478,2.957867217069731
4488,5800,23,BSTS2-16,2,https://doi.org/10.26190/unsworks/23066,Tension Stiffening in Reinforced Concrete - Instantaneous and time-dependent behaviour,2010,0,Australia,University of New South Wales,heavy Structure Laboratory,Mark Han Qing Wu,2650.0,2400.0,800.0,800.0,400.0,200,"[4,6]","[14,46]",65.0,"[0,0]",2,38.736842105263165,"[1,100x200,0]",[60],3.1164497055345852,"[3,600x100x100,3]",[60],33600.0,"[1,100x200,1]",[60],"[0,0,0,0,00.6,20,0,0,0]",204000.0,2,500.0,[16],[342],[2],[50],[0],[0],0.0,0.0,0,0,0.0,0.0,0.0,0,0,[0],[0],[0],[0],[0],2,2,0,2,3,1,220.0,1,0.0,31.386666666666667,248.31477553842612,60,1,0.0,0,0,0,0,0.068,0.0,0.1,0.0,0.0,0,-1,0,0,0,0,80000.0,402.1238596594935,14,0.5,CN,33.06106034051696,1.0,25.06106034051696,46.670894102726706,2.8338421876135467,3.5463381655302575,3.9,3.6839948438976107,4.051384617194961,4.610239615189335,5.07,2.1815147938742094,1.9836895313294824,2.7299999999999995,30369.911385560044,0.0,1.910283405002231,1.910283405002231,0.0,1.608511082129019,1.608511082129019,0.0,3.5187944871312498,3.5187944871312498,32000.0,-4.147296487165753e-05,-4.147296487165753e-05,-0.0001286142810733896,-0.0001286142810733896,-0.00017008724594504712,-0.00017008724594504712,-0.00021999999999999998,1,0,6.071428571428571,0.0,84.0,0.0,342.0,342.0,402.1238596594935,0.005879003796191426,0.005879003796191426,0.0,0.0,0.0,0.0,0.0,0.0,0.0,58.0,50.0,342.0,58.0,0.0,0.0,203.52985063798627,1067663454.3087864,5434227.325503385,5245733.984288202,25.0,2.0,1.3866666666666665,0.0,0.0,0.0,0.0,3.1164497055345852,38.736842105263165,5633251.532144341,5437854.773857076,0.0,28.56058526797181,0.0,15.378776682754047,2,0.0,21.969680975362927,5.609609469962254,15.559732104309983,79.98178751205285,0.00037037065457210433,0.0,81.80587749826425,0.0003827008441980746,0.0014885624728231,0.0,173.62283118300022,0.0,81.16942562189952,0.0002648565034829608,342.0,0.0,402.1238596594935,16360.975499652852,0.0,27600.0,402.1238596594935,0.0,16.0,0.014569705060126576,138.0,27600.0,402.1238596594935,0.0,16.0,0.014569705060126576,138.0,29000.0,402.1238596594935,0.0,16.0,0.013866339988258397,145.0,100.53096491487338,0.0,39294.029872402745,402.1238596594935,0.0,0.5795338953199245,0.737737170623192,1.4286355228309444
4489,5801,23,BSTS2-16,3,https://doi.org/10.26190/unsworks/23066,Tension Stiffening in Reinforced Concrete - Instantaneous and time-dependent behaviour,2010,0,Australia,University of New South Wales,heavy Structure Laboratory,Mark Han Qing Wu,2650.0,2400.0,800.0,800.0,400.0,200,"[4,6]","[14,46]",65.0,"[0,0]",2,38.736842105263165,"[1,100x200,0]",[60],3.1164497055345852,"[3,600x100x100,3]",[60],33600.0,"[1,100x200,1]",[60],"[0,0,0,0,00.6,20,0,0,0]",204000.0,2,500.0,[16],[342],[2],[50],[0],[0],0.0,0.0,0,0,0.0,0.0,0.0,0,0,[0],[0],[0],[0],[0],2,2,0,2,3,1,220.0,1,0.0,41.38666666666666,327.83396005171653,60,1,0.0,0,0,0,0,0.103,0.0,0.125,0.0,0.0,0,-1,0,0,0,0,80000.0,402.1238596594935,14,0.5,CN,33.06106034051696,1.0,25.06106034051696,46.670894102726706,2.8338421876135467,3.5463381655302575,3.9,3.6839948438976107,4.051384617194961,4.610239615189335,5.07,2.1815147938742094,1.9836895313294824,2.7299999999999995,30369.911385560044,0.0,1.910283405002231,1.910283405002231,0.0,1.608511082129019,1.608511082129019,0.0,3.5187944871312498,3.5187944871312498,32000.0,-4.147296487165753e-05,-4.147296487165753e-05,-0.0001286142810733896,-0.0001286142810733896,-0.00017008724594504712,-0.00017008724594504712,-0.00021999999999999998,1,0,6.071428571428571,0.0,84.0,0.0,342.0,342.0,402.1238596594935,0.005879003796191426,0.005879003796191426,0.0,0.0,0.0,0.0,0.0,0.0,0.0,58.0,50.0,342.0,58.0,0.0,0.0,203.52985063798627,1067663454.3087864,5434227.325503385,5245733.984288202,25.0,2.0,1.3866666666666665,0.0,0.0,0.0,0.0,3.1164497055345852,38.736842105263165,5633251.532144341,5437854.773857076,0.0,28.56058526797181,0.0,15.378776682754047,2,0.0,21.969680975362927,5.609609469962254,15.559732104309983,79.98178751205285,0.0004883731995717127,0.0,82.5168100173187,0.0005110424475390279,0.001966234351851399,0.0,173.62283118300022,0.0,81.16942562189952,0.0002648565034829608,342.0,0.0,402.1238596594935,16503.162003463738,0.0,27600.0,402.1238596594935,0.0,16.0,0.014569705060126576,138.0,27600.0,402.1238596594935,0.0,16.0,0.014569705060126576,138.0,29000.0,402.1238596594935,0.0,16.0,0.013866339988258397,145.0,100.53096491487338,0.0,39294.029872402745,402.1238596594935,0.0,0.52909634252743,0.6330910027690091,1.8838082679979826
4492,5804,23,BSTS3-16,2,https://doi.org/10.26190/unsworks/23066,Tension Stiffening in Reinforced Concrete - Instantaneous and time-dependent behaviour,2010,0,Australia,University of New South Wales,heavy Structure Laboratory,Mark Han Qing Wu,2650.0,2400.0,800.0,800.0,400.0,200,"[4,6]","[14,46]",65.0,"[0,0]",2,38.736842105263165,"[1,100x200,0]",[60],3.1164497055345852,"[3,600x100x100,3]",[60],33600.0,"[1,100x200,1]",[60],"[0,0,0,0,00.6,20,0,0,0]",204000.0,2,500.0,[16],[342],[3],[50],[0],[0],0.0,0.0,0,0,0.0,0.0,0.0,0,0,[0],[0],[0],[0],[0],2,2,0,2,3,1,220.0,1,0.0,41.38666666666666,222.08836549568804,60,1,0.0,0,0,0,0,0.058,0.0,0.075,0.0,0.0,0,-1,0,0,0,0,80000.0,603.1857894892403,14,0.5,CN,33.06106034051696,1.0,25.06106034051696,46.670894102726706,2.8338421876135467,3.5463381655302575,3.9,3.6839948438976107,4.051384617194961,4.610239615189335,5.07,2.1815147938742094,1.9836895313294824,2.7299999999999995,30369.911385560044,0.0,1.910283405002231,1.910283405002231,0.0,1.608511082129019,1.608511082129019,0.0,3.5187944871312498,3.5187944871312498,32000.0,-4.147296487165753e-05,-4.147296487165753e-05,-0.0001286142810733896,-0.0001286142810733896,-0.00017008724594504712,-0.00017008724594504712,-0.00021999999999999998,1,0,6.071428571428571,0.0,42.0,0.0,342.0,342.0,603.1857894892403,0.008818505694287139,0.008818505694287139,0.0,0.0,0.0,0.0,0.0,0.0,0.0,58.0,50.0,342.0,58.0,0.0,0.0,205.22977481623437,1068854710.236948,5487772.62658337,5208087.916063912,25.0,2.0,1.3866666666666665,0.0,0.0,0.0,0.0,3.1164497055345852,38.736842105263165,5781565.983797756,5486908.074558838,0.0,29.312539537854622,0.0,15.783675135767872,2,0.0,22.54810733681125,5.609609469962254,15.559732104309983,95.09100760519743,0.0004174416243621118,0.0,97.5097480713059,0.00043419230936929035,0.0013469313955213375,0.0,120.72847422172185,0.0,96.25310104367044,0.0002317961555333163,342.0,0.0,603.1857894892403,19501.74961426119,0.0,27600.0,603.1857894892403,0.0,16.0,0.021854557590189866,138.0,27600.0,603.1857894892403,0.0,16.0,0.021854557590189866,138.0,29000.0,603.1857894892403,0.0,16.0,0.020799509982387596,145.0,150.79644737231007,0.0,38954.04503675312,603.1857894892403,0.0,0.5540100827955844,0.6599252329970616,1.835482954221184
4493,5805,23,BSTS3-16,3,https://doi.org/10.26190/unsworks/23066,Tension Stiffening in Reinforced Concrete - Instantaneous and time-dependent behaviour,2010,0,Australia,University of New South Wales,heavy Structure Laboratory,Mark Han Qing Wu,2650.0,2400.0,800.0,800.0,400.0,200,"[4,6]","[14,46]",65.0,"[0,0]",2,38.736842105263165,"[1,100x200,0]",[60],3.1164497055345852,"[3,600x100x100,3]",[60],33600.0,"[1,100x200,1]",[60],"[0,0,0,0,00.6,20,0,0,0]",204000.0,2,500.0,[16],[342],[3],[50],[0],[0],0.0,0.0,0,0,0.0,0.0,0.0,0,0,[0],[0],[0],[0],[0],2,2,0,2,3,1,220.0,1,0.0,49.38666666666666,265.2877285036615,60,1,0.0,0,0,0,0,0.085,0.0,0.125,0.0,0.0,0,-1,0,0,0,0,80000.0,603.1857894892403,14,0.5,CN,33.06106034051696,1.0,25.06106034051696,46.670894102726706,2.8338421876135467,3.5463381655302575,3.9,3.6839948438976107,4.051384617194961,4.610239615189335,5.07,2.1815147938742094,1.9836895313294824,2.7299999999999995,30369.911385560044,0.0,1.910283405002231,1.910283405002231,0.0,1.608511082129019,1.608511082129019,0.0,3.5187944871312498,3.5187944871312498,32000.0,-4.147296487165753e-05,-4.147296487165753e-05,-0.0001286142810733896,-0.0001286142810733896,-0.00017008724594504712,-0.00017008724594504712,-0.00021999999999999998,1,0,6.071428571428571,0.0,42.0,0.0,342.0,342.0,603.1857894892403,0.008818505694287139,0.008818505694287139,0.0,0.0,0.0,0.0,0.0,0.0,0.0,58.0,50.0,342.0,58.0,0.0,0.0,205.22977481623437,1068854710.236948,5487772.62658337,5208087.916063912,25.0,2.0,1.3866666666666665,0.0,0.0,0.0,0.0,3.1164497055345852,38.736842105263165,5781565.983797756,5486908.074558838,0.0,29.312539537854622,0.0,15.783675135767872,2,0.0,22.54810733681125,5.609609469962254,15.559732104309983,95.09100760519743,0.000498132659999118,0.0,98.07667457009451,0.000522876825226488,0.0016096458261315276,0.0,120.72847422172177,0.0,96.25310104367045,0.00023179615553331628,342.0,0.0,603.1857894892403,19615.134914018905,0.0,27600.0,603.1857894892403,0.0,16.0,0.021854557590189866,138.0,27600.0,603.1857894892403,0.0,16.0,0.021854557590189866,138.0,29000.0,603.1857894892403,0.0,16.0,0.020799509982387596,145.0,150.79644737231007,0.0,38954.04503675312,603.1857894892403,0.0,0.5332970990854977,0.6160445828849903,2.1902799170216705
4494,5806,23,BSTS3-16,4,https://doi.org/10.26190/unsworks/23066,Tension Stiffening in Reinforced Concrete - Instantaneous and time-dependent behaviour,2010,0,Australia,University of New South Wales,heavy Structure Laboratory,Mark Han Qing Wu,2650.0,2400.0,800.0,800.0,400.0,200,"[4,6]","[14,46]",65.0,"[0,0]",2,38.736842105263165,"[1,100x200,0]",[60],3.1164497055345852,"[3,600x100x100,3]",[60],33600.0,"[1,100x200,1]",[60],"[0,0,0,0,00.6,20,0,0,0]",204000.0,2,500.0,[16],[342],[3],[50],[0],[0],0.0,0.0,0,0,0.0,0.0,0.0,0,0,[0],[0],[0],[0],[0],2,2,0,2,3,1,220.0,1,0.0,61.38666666666666,330.2826563331676,60,1,0.0,0,0,0,5,0.14,0.0,0.175,133.3,162.0,0,-1,0,0,0,0,80000.0,603.1857894892403,14,0.5,CN,33.06106034051696,1.0,25.06106034051696,46.670894102726706,2.8338421876135467,3.5463381655302575,3.9,3.6839948438976107,4.051384617194961,4.610239615189335,5.07,2.1815147938742094,1.9836895313294824,2.7299999999999995,30369.911385560044,0.0,1.910283405002231,1.910283405002231,0.0,1.608511082129019,1.608511082129019,0.0,3.5187944871312498,3.5187944871312498,32000.0,-4.147296487165753e-05,-4.147296487165753e-05,-0.0001286142810733896,-0.0001286142810733896,-0.00017008724594504712,-0.00017008724594504712,-0.00021999999999999998,1,0,6.071428571428571,0.0,42.0,0.0,342.0,342.0,603.1857894892403,0.008818505694287139,0.008818505694287139,0.0,0.0,0.0,0.0,0.0,0.0,0.0,58.0,50.0,342.0,58.0,0.0,0.0,205.22977481623437,1068854710.236948,5487772.62658337,5208087.916063912,25.0,2.0,1.3866666666666665,0.0,0.0,0.0,0.0,3.1164497055345852,38.736842105263165,5781565.983797756,5486908.074558838,0.0,29.312539537854622,0.0,15.783675135767872,2,0.0,22.54810733681125,5.609609469962254,15.559732104309983,95.09100760519743,0.0006191692134546273,0.0,98.96926302902317,0.0006593176983186951,0.002005419526713878,0.0,120.72847422172183,0.0,96.25310104367045,0.0002317961555333163,342.0,0.0,603.1857894892403,19793.65260580464,0.0,27600.0,603.1857894892403,0.0,16.0,0.021854557590189866,138.0,27600.0,603.1857894892403,0.0,16.0,0.021854557590189866,138.0,29000.0,603.1857894892403,0.0,16.0,0.020799509982387596,145.0,150.79644737231007,0.0,38954.04503675312,603.1857894892403,0.0,0.5185721783301196,0.5805631260354106,2.7224753612224006
4497,5809,23,LTN12B,1,https://doi.org/10.26190/unsworks/23066,Tension Stiffening in Reinforced Concrete - Instantaneous and time-dependent behaviour,2010,0,Australia,University of New South Wales,heavy Structure Laboratory,Mark Han Qing Wu,1100.0,1100.0,600.0,600.0,100.0,100,[3],[28],65.0,[0],2,20.723485897239044,"[1,100x200,0]","[32,83]",2.0308603761472415,"[1,100x200,2]","[32,83]",13778.366094439263,"[1,100x200,1]","[32,83]","[0,0,0,0,00.6,20,0,0,0]",200000.0,2,500.0,[12],[50],[1],[44],[0],[0],0.0,0.0,0,0,0.0,0.0,0.0,0,0,[0],[0],[0],[0],[0],2,1a,0,2,3,2,310.0,1,20.0,0.0,176.8388256576615,28,4,0.0,0,0,0,1,0.24,0.0,0.24,0.0,0.0,0,-1,1,1,1,0,10000.0,113.09733552923255,28,0.5,CN,20.215681292221202,0.9925441438642965,12.215681292221202,24.96805529787837,2.000854044904731,3.3284446157506355,3.378360506375891,2.6011102583761505,2.640118488991414,4.326978000475826,4.391868658288658,1.421602263303069,1.4005978314333116,2.3648523544631233,22162.558834093215,0.3382922599617958,2.550590246217247,2.550590246217247,0.5402244054286883,4.155845448167832,4.155845448167832,0.8785166653904841,6.706435694385079,6.706435694385079,22344.748079135366,-1.4989524502606942e-05,-1.4989524502606942e-05,-0.00010426831355193393,-0.00010426831355193393,-0.00011925783805454087,-0.00011925783805454087,-0.00031,1,0,14.51550921416705,0.0,100.0,0.0,50.0,0.0,0.0,0.011309733552923255,0.011309733552923255,0.0,0.0,0.0,0.0,0.0,0.0,0.0,50.0,44.0,50.0,50.0,0.0,0.0,50.0,8333333.333333336,166666.66666666672,166666.66666666672,25.0,0.25,0.0,0.0,0.0,0.0,0.0,2.0308603761472415,20.723485897239044,166666.66666666672,166666.66666666672,30.436785740774045,0.0,16.389038475801403,0.0,1,23.412912108287724,0.0,3.6555486770650347,11.380763896054782,0.0,0.0,0.0,0.0,0.0,0.0,0.0,207.01559412278223,0.0,0.0,0.0,50.0,0.0,113.09733552923255,-0.10000000000047748,0.0,10000.0,113.09733552923255,0.0,12.0,0.011309733552923255,50.0,10000.0,113.09733552923255,0.0,12.0,0.011309733552923255,50.0,10000.0,113.09733552923255,0.0,12.0,0.011309733552923255,50.0,37.69911184307752,0.0,10000.0,113.09733552923255,0.0,1.0,1.0,0.8542294912951209
4498,5810,23,LTN12B,2,https://doi.org/10.26190/unsworks/23066,Tension Stiffening in Reinforced Concrete - Instantaneous and time-dependent behaviour,2010,0,Australia,University of New South Wales,heavy Structure Laboratory,Mark Han Qing Wu,1100.0,1100.0,600.0,600.0,100.0,100,[3],[28],65.0,[0],2,24.702050591293585,"[1,100x200,0]","[32,83]",2.256535573381616,"[1,100x200,2]","[32,83]",8872.502378089988,"[1,100x200,1]","[32,83]","[0,0,0,0,00.6,20,0,0,0]",200000.0,2,500.0,[12],[50],[1],[44],[0],[0],0.0,0.0,0,0,0.0,0.0,0.0,0,0,[0],[0],[0],[0],[0],2,1a,0,2,3,2,310.0,1,20.0,0.0,176.8388256576615,28,51,0.0,0,0,0,4,0.15,0.0,0.335,202.0,265.0,0,-1,1,1,1,0,10000.0,113.09733552923255,28,0.5,CN,20.215681292221202,1.1830961150746604,12.215681292221202,29.761506736498298,2.000854044904731,3.3284446157506355,3.753773894002064,2.6011102583761505,2.933496245396101,4.326978000475826,4.879906062202683,1.5795749013671312,1.4005978314333116,2.627641725801445,22162.558834093215,0.9063450859180572,2.753059366963152,2.753059366963152,1.3463135633501968,4.6536432723703545,4.6536432723703545,2.252658649268254,7.406702639333506,7.406702639333506,23677.97881544385,-1.8503277544849786e-05,-1.8503277544849786e-05,-0.0003459130402725784,-0.0003459130402725784,-0.0003644163178174282,-0.0003644163178174282,-0.00031,1,0,22.541554961302207,0.0,100.0,0.0,50.0,0.0,0.0,0.011309733552923255,0.011309733552923255,0.0,0.0,0.0,0.0,0.0,0.0,0.0,50.0,44.0,50.0,50.0,0.0,0.0,49.99999999999999,8333333.333333336,166666.6666666667,166666.66666666674,25.0,0.25,0.0,0.0,0.0,0.0,0.0,2.256535573381616,24.702050591293585,166666.6666666667,166666.66666666674,36.4818172652801,0.0,19.644055450535433,0.0,1,28.062936357907766,0.0,4.061764032086908,12.425289380758297,0.0,0.0,0.0,0.0,0.0,0.0,0.0,248.13083550190507,0.0,0.0,0.0,50.0,0.0,113.09733552923255,-0.10000000000047748,0.0,10000.0,113.09733552923255,0.0,12.0,0.011309733552923255,50.0,10000.0,113.09733552923255,0.0,12.0,0.011309733552923255,50.0,10000.0,113.09733552923255,0.0,12.0,0.011309733552923255,50.0,37.69911184307752,0.0,10000.0,113.09733552923255,0.0,1.0,1.0,0.712683795627262
4504,5816,23,SLTN4-12B,1,https://doi.org/10.26190/unsworks/23066,Tension Stiffening in Reinforced Concrete - Instantaneous and time-dependent behaviour,2010,0,Australia,University of New South Wales,heavy Structure Laboratory,Mark Han Qing Wu,2650.0,2400.0,800.0,800.0,140.0,800,[4],[14],65.0,[0],2,27.696842105263162,"[1,100x200,0]","[15,85]",1.9681488298909666,"[3,600x100x100,3]","[15,85]",26250.0,"[1,100x200,1]","[15,85]","[0,0,0,0,00.6,20,0,0,0]",200000.0,2,500.0,[12],[114],[4],[94],[0],[0],0.0,0.0,0,0,0.0,0.0,0.0,0,0,[0],[0],[0],[0],[0],2,2,0,2,3,1,0.0,1,0.0,15.841333333333333,335.71483564267237,15,1,0.0,0,0,0,4,0.112,0.0,0.125,159.0,166.0,0,-1,1,1,1,1,112000.0,452.3893421169302,14,0.5,CN,33.26309267765179,1.0,25.26309267765179,33.369689283449596,2.196733427692213,3.34842578111419,3.0000000000000004,2.855753455999877,2.558593478858257,4.352953515448447,3.9000000000000004,1.3777041809236765,1.5377133993845489,2.1,26557.408324923883,0.0,1.687494817927232,1.687494817927232,0.0,1.3968438997973573,1.3968438997973573,0.0,3.0843387177245893,3.0843387177245893,25000.0,-2.866868378875132e-05,-2.866868378875132e-05,-2.2019999708369845e-05,-2.2019999708369845e-05,-5.0688683497121165e-05,-5.0688683497121165e-05,-5.0688683497121165e-05,1,0,7.619047619047619,0.0,200.0,0.0,114.00000000000001,114.00000000000001,452.3893421169302,0.004960409453036514,0.004960409453036514,0.0,0.0,0.0,0.0,0.0,0.0,0.0,26.0,20.0,114.0,100.0,0.0,0.0,71.14573427627332,183080356.5208981,2658954.4539694353,2573314.5969083677,25.0,2.8,1.941333333333333,0.0,0.0,0.0,0.0,1.9681488298909666,27.696842105263162,2738821.0427436917,2650608.83502187,0.0,10.681402066700398,0.0,5.751524189761753,2,0.0,8.216463128231076,3.54266789380374,13.156947334313333,27.32843978472524,0.000526321797611782,0.0,28.403426710339424,0.0005569996182839075,0.0021884418861864235,0.0,173.61579179876964,0.0,27.843380259880867,0.00028053854275822155,114.00000000000001,0.0,452.3893421169302,22721.941368271542,0.0,41280.0,452.3893421169302,0.0,12.0,0.010959044140429511,86.0,33600.0,452.3893421169302,0.0,12.0,0.013463968515384828,70.0,31199.999999999985,452.3893421169302,0.0,12.0,0.014499658401183666,64.99999999999997,150.79644737231007,0.0,55083.41257898135,452.3893421169302,0.0,0.5178979689521797,0.619087011586234,1.9279990777179834
4506,5818,23,SSTN4-12,1,https://doi.org/10.26190/unsworks/23066,Tension Stiffening in Reinforced Concrete - Instantaneous and time-dependent behaviour,2010,0,Australia,University of New South Wales,heavy Structure Laboratory,Mark Han Qing Wu,2650.0,2400.0,800.0,800.0,140.0,800,[4],[14],65.0,[0],2,27.696842105263162,"[1,100x200,0]",[14],1.9681488298909662,"[3,600x100x100,3]",[14],26250.0,"[1,100x200,1]",[14],"[0,0,0,0,00.6,20,0,0,0]",200000.0,2,500.0,[12],[114],[4],[50],[0],[0],0.0,0.0,0,0,0.0,0.0,0.0,0,0,[0],[0],[0],[0],[0],2,2,0,2,3,1,0.0,1,0.0,13.941333333333333,295.22029490396284,14,1,0.0,0,0,0,0,0.08,0.0,0.075,0.0,0.0,0,-1,0,0,0,1,112000.0,452.3893421169302,14,0.5,CN,34.07027095256385,1.0,26.070270952563853,33.369689283449596,2.228564128289242,3.3969445213338396,2.9999999999999996,2.8971333667760146,2.5585934788582563,4.416027877733992,3.8999999999999995,1.377704180923676,1.5599948898024691,2.099999999999999,26768.37257073336,0.0,1.6489035176308713,1.6489035176308713,0.0,1.339610646358642,1.339610646358642,0.0,2.988514163989513,2.988514163989513,25000.0,-2.9113108783832115e-05,-2.9113108783832115e-05,-0.0,-0.0,-2.9113108783832115e-05,-2.9113108783832115e-05,-2.9113108783832115e-05,1,0,7.619047619047619,0.0,229.33333333333334,0.0,114.00000000000001,114.00000000000001,452.3893421169302,0.004960409453036514,0.004960409453036514,0.0,0.0,0.0,0.0,0.0,0.0,0.0,26.0,20.0,114.0,56.0,0.0,0.0,71.14573427627332,183080356.5208981,2658954.4539694353,2573314.5969083677,25.0,2.8,1.941333333333333,0.0,0.0,0.0,0.0,1.9681488298909662,27.696842105263162,2738821.0427436917,2650608.83502187,0.0,10.681402066700397,0.0,5.75152418976175,2,0.0,8.216463128231073,3.5426678938037393,13.156947334313333,27.32843978472524,0.0004631950775043171,0.0,28.25701604834428,0.0004864563971555787,0.0019237023926212194,0.0,173.61579179876955,0.0,27.843380259880867,0.0002805385427582214,114.00000000000001,0.0,452.3893421169302,22604.81283867542,0.0,40592.0,452.3893421169302,0.0,12.0,0.011144790651284249,86.0,33040.0,452.3893421169302,0.0,12.0,0.01369217137157779,70.0,30679.999999999985,452.3893421169302,0.0,12.0,0.014745415323237627,64.99999999999997,150.79644737231007,0.0,55083.41257898135,452.3893421169302,0.0,0.5303918202419673,0.653204484939763,1.6967560269858804
