Repository: iavdesch/Research

Readme
======

The supporting files are related to the study "A method for determining the performance of formulas for calculating the crack width and spacing in reinforced concrete elements".

The following files are relevant:
Research/Method_comparing_CWFs/Data_processing_for_GitHuB_Final (contains the data processing of the database "Crack width and crack spacing in reinforced and prestressed concrete elements: database")
Research/Method_comparing_CWFs/CWF_analysis_for_GitHuB_Final (contains the evaluation of the different crack width formulas)

File: Method_comparing_CWFs/Datasets_Used/Working_database_no_hordijk_no_initshrink.csv (part 81 of 83)
,ID,EPID,ELID,LOADID,DOI,title,year,journal,country,institution,laboratory,authors,Ltot,Lspan,Lcons,Lmeas,h,b,hc,thc,RH,Temp,pd,fcm,catfcm,tfcm,fctm,catfctm,tfctm,Ecm,catEcm,tEcm,mix,Es,fsr,fy,phi,zs,nbl,clat,phit,st,phiw,sw,type,method,fpk,fp01k,Ep,rel,fpr,npl,phip,Ap,zp,cplat,catf,epsin,catcal,selfw,typew,locw,epsc,Nrep,N,M,sigs,t0,t,PL,catp,t0p,tp,ncr,wm,wk,wmax,sm,smax,indLR,indNP,indtfcm,indtfctm,indtEcm,slab,Ac,Astot,ts,sc,class_C,fcm28,Bcc,fck28,fcm_cube_150,fctm28,fctmfl28,fctmfl,fct095_28,fct095,fct095fl_28,fct095fl,fct005,fct005_28,fct005fl,Ecm28,phi_bc,phi_bc_prestress,phi_bc_prior_load,phi_dc,phi_dc_prestress,phi_dc_prior_load,phi_creep,phi_creep_prestress,phi_creep_prior_load,Ecm0,eps_cbs,eps_cbs_prestress,eps_cds,eps_cds_prestress,shrinkage,shrinkage_prestress,shrinkage_init,bondLR,bondPR,ae,ap,sxLR,sxNP,zstot,zstensinit,Astensinit,rhotot,rhotensinit,At,Aw,Aptot,zptot,zeta1,zeta,phi_peq,ry,cy,ry0,rx,ryp,cyp,cog,Izz,Wb,Wt,rho,qself,Mself,ep,Mp,pre_loss,initstrain,fctmorg,fcmorg,W_Ib,W_It,Ncr095,Mcr095,Ncr005,Mcr005,CS,Ncr,Mcr,tau_bms,tau_max,xcinit,epsinit,dpsigs,xc,eps,epsbot,sigssimpl,sigsr,dpsigsr,xc_sr,eps_sr,zstottens,zptottens,Astens,Actens,Aptens,Aceff_MC2020,Aseff_MC2020,Apeff_MC2020,phi_eq_MC2020,rhoeff_MC2020,hceff_MC2020,Aceff_FPR,Aseff_FPR,Apeff_FPR,phi_eq_FPR,rhoeff_FPR,hceff_FPR,Aceff_SMTCM,Aseff_SMTCM,Apeff_SMTCM,phi_eq_SMTCM,rhoeff_SMTCM,hceff_SMTCM,sumcirc_SMTCM,sumcirc_p_SMTCM,Actensstate1,Astensstate1,Aptensstate1,r,p,k1
4698,6142,27,16-70-00F,4,0,Cracking of RC: Tension vs. Flexure,2018,0,Spain,Technical University of Madrid,Structures Laboratory of the Civil Engineering School,"Roberto GarcÃ­a, Alejandro PÃ©rez Caldentey",5220.0,3420.0,3420.0,3420.0,450.0,350,"[3,0]","[3,25]",65.0,[0],2,26.145,"[2,150x150x150,1]",[0],2.071536403995194,"[0,0,0]",[0],32592.0,"[0,0,0]",[0],"[2,3,8,1,0.55,20,0,0,0]",200000.0,2,500.0,"[12,12,16]","[90,225,360]","[2,2,4]","[84,84,82]",[0],[0],0.0,0.0,0,0,0.0,0.0,0.0,0,0,[0],[0],[0],[0],[0],1,2,1,2,2,1,80.0,1,0.0,50.53951007407046,178.02409344617897,28,1,0.0,0,0,0,0,0.234,0.0,0.34645935560537355,0.0,0.0,2,-1,-1,-1,-1,0,157500.0,1256.6370614359173,3,0.3,CR,26.145,1.0,18.145,31.5,2.071536403995194,2.551151185864844,2.551151185864844,2.692997325193752,2.692997325193752,3.3164965416242973,3.3164965416242973,1.4500754827966356,1.4500754827966356,1.7858058301053905,31040.0,0.0,2.111693860476161,2.111693860476161,0.0,1.7260750261795168,1.7260750261795168,0.0,3.8377688866556774,3.8377688866556774,31040.0,-1.988066283759555e-05,-1.988066283759555e-05,-9.559461341370829e-05,-9.559461341370829e-05,-0.00011547527625130384,-0.00011547527625130384,-7.999999999999999e-05,1,0,6.1364752086401575,0.0,56.666666666666664,0.0,287.09999999999997,360.0,804.247719318987,0.012505717882628426,0.006382918407293548,0.0,0.0,0.0,0.0,0.0,0.0,0.0,90.0,82.0,90.0,90.0,0.0,0.0,227.4447971413608,2658753882.7073298,11946491.69534848,11689666.750454921,25.0,3.9375,-3.8378812500000006,0.0,0.0,0.0,0.0,2.071536403995194,26.145,12049704.591016555,11790660.7816297,0.0,39.96280360370083,0.0,21.518432709685055,2,0.0,30.740618156692936,3.728765527191349,12.783045411794483,87.64081362354484,0.0003056524820852678,0.0,96.4790727301998,0.00032588682115817163,0.0011941222893281614,0.0,107.91615598288593,0.0,94.96374072378265,0.0001933343363027472,330.36585365853665,0.0,1030.442390377452,33767.32545556993,0.0,97350.0,1030.442390377452,0.0,14.909090909090908,0.010584924400384716,295.0,74250.0,804.247719318987,0.0,16.0,0.010831619115407233,225.0,74250.0,804.247719318987,0.0,16.0,0.010831619115407233,225.0,201.06192982974676,0.0,77894.32100052372,804.247719318987,0.0,0.5479222265481216,0.6754039000942214,1.6440629077937672
4705,6149,27,16-70T,4,0,Cracking of RC: Tension vs. Flexure,2018,0,Spain,Technical University of Madrid,Structures Laboratory of the Civil Engineering School,"Roberto GarcÃ­a, Alejandro PÃ©rez Caldentey",5000.0,5000.0,5000.0,5000.0,450.0,350,"[3,0]","[3,35]",65.0,[0],2,27.315299999999997,"[2,150x150x150,1]",[0],2.215432773396524,"[0,0,0]",[0],33488.69887370983,"[0,0,0]",[0],"[2,3,8,1,0.55,20,0,0,0]",200000.0,2,500.0,"[16,12,16]","[90,225,360]","[4,2,4]","[82,84,82]",[0],[0],0.0,0.0,0,0,0.0,0.0,0.0,0,0,[0],[0],[0],[0],[0],1,1a,1,2,2,2,115.0,1,356.1133502920788,0.0,194.1,38,1,0.0,0,0,0,0,0.335,0.0,0.45,0.0,0.0,2,-1,-1,-1,-1,0,157500.0,1834.690109696439,3,0.3,CR,27.315299999999997,1.0,19.315299999999997,32.91,2.159677448151458,2.6596991838092436,2.7283633230649684,2.8075806825968956,2.8800626054154814,3.457608938952017,3.5468723199844594,1.5508029413775668,1.5117742137060206,1.909854326145478,31450.0,0.0,2.1022260028116153,2.1022260028116153,0.0,1.691866123522975,1.691866123522975,0.0,3.7940921263345904,3.7940921263345904,31893.99892734269,-2.3270734761686995e-05,-2.3270734761686995e-05,-0.00011113465787450328,-0.00011113465787450328,-0.00013440539263619028,-0.00013440539263619028,-0.00011499999999999999,1,0,5.972163945641054,0.0,56.666666666666664,0.0,225.0,0.0,0.0,0.011648826093310725,0.011648826093310725,0.0,0.0,0.0,0.0,0.0,0.0,0.0,90.0,82.0,90.0,90.0,0.0,0.0,224.99999999999997,2657812500.0,11812499.999999998,11812500.000000002,25.0,3.9375,0.0,0.0,0.0,0.0,0.0,2.215432773396524,27.315299999999997,11812499.999999998,11812500.000000002,479.8828859061171,0.0,258.39847702637076,0.0,1,369.1406814662439,0.0,3.987778992113743,13.06601029388849,0.0,0.0,0.0,0.0,0.0,0.0,0.0,201.20056216323124,0.0,0.0,0.0,225.0,0.0,1834.690109696439,-0.3499999999917236,0.0,148000.0,1834.690109696439,0.0,15.368421052631579,0.01239655479524621,160.0,148000.0,1834.690109696439,0.0,15.368421052631579,0.01239655479524621,160.0,157500.0,1834.690109696439,0.0,15.368421052631579,0.011648826093310725,225.0,477.5220833456485,0.0,157500.0,1834.690109696439,0.0,1.0,1.0,0.9647090341752095
4712,6156,27,25-20T,6,0,Cracking of RC: Tension vs. Flexure,2018,0,Spain,Technical University of Madrid,Structures Laboratory of the Civil Engineering School,"Roberto GarcÃ­a, Alejandro PÃ©rez Caldentey",5000.0,5000.0,5000.0,5000.0,450.0,350,"[3,0]","[3,66]",65.0,[0],2,34.6774,"[2,150x150x150,1]",[0],2.8592930302323385,"[0,0,0]",[0],36771.10322017145,"[0,0,0]",[0],"[2,3,8,1,0.55,20,0,0,0]",200000.0,2,500.0,"[25,12,25]","[44.5,225,405.5]","[4,2,4]","[32,38.5,32]",[0],[0],0.0,0.0,0,0,0.0,0.0,0.0,0,0,[0],[0],[0],[0],[0],1,1a,1,2,2,2,130.0,1,1043.695513145886,0.0,251.29999999999998,69,1,0.0,0,0,0,0,0.148,0.0,0.31,0.0,0.0,2,-1,-1,-1,-1,0,157500.0,4153.185488045707,3,0.3,CR,34.6774,1.0,26.6774,41.78,2.678450276836021,3.298581471632245,3.5212940456870863,3.4819853598868273,3.7170809393020403,4.288155913121918,4.577682259393212,2.001505121162637,1.8749151937852147,2.4649058319809605,33784.0,0.0,1.8685304899187631,1.8685304899187631,0.0,1.3154796348865816,1.3154796348865816,0.0,3.1840101248053445,3.1840101248053445,35020.09830492519,-3.946364786105062e-05,-3.946364786105062e-05,-0.00013819336098891906,-0.00013819336098891906,-0.00017765700884996968,-0.00017765700884996968,-0.00013,1,0,5.439053563404821,0.0,87.0,0.0,224.99999999999997,0.0,0.0,0.02636943167013147,0.02636943167013147,0.0,0.0,0.0,0.0,0.0,0.0,0.0,44.5,32.0,44.5,44.5,0.0,0.0,225.00000000000003,2657812500.0,11812500.000000002,11812499.999999998,25.0,3.9375,0.0,0.0,0.0,0.0,0.0,2.8592930302323385,34.6774,11812500.000000002,11812499.999999998,653.969143281259,0.0,352.137230997601,0.0,2,503.0531871394299,0.0,5.146727454418209,14.721879975057533,0.0,0.0,0.0,0.0,0.0,0.0,0.0,121.12466168135029,0.0,0.0,0.0,224.99999999999997,0.0,4153.185488045707,-0.3499999999917236,0.0,134105.0,4153.185488045707,0.0,23.607142857142858,0.03096965428616164,155.75,134105.0,4153.185488045707,0.0,23.607142857142858,0.03096965428616164,155.75,77875.0,4153.185488045707,0.0,23.607142857142858,0.053331434838468146,111.25,703.7167544041137,0.0,157500.0,4153.185488045707,0.0,0.5644804169570545,0.6514054931179947,2.074721997251968
4713,6157,27,25-20T,7,0,Cracking of RC: Tension vs. Flexure,2018,0,Spain,Technical University of Madrid,Structures Laboratory of the Civil Engineering School,"Roberto GarcÃ­a, Alejandro PÃ©rez Caldentey",5000.0,5000.0,5000.0,5000.0,450.0,350,"[3,0]","[3,66]",65.0,[0],2,34.6774,"[2,150x150x150,1]",[0],2.8592930302323385,"[0,0,0]",[0],36771.10322017145,"[0,0,0]",[0],"[2,3,8,1,0.55,20,0,0,0]",200000.0,2,500.0,"[25,12,25]","[44.5,225,405.5]","[4,2,4]","[32,38.5,32]",[0],[0],0.0,0.0,0,0,0.0,0.0,0.0,0,0,[0],[0],[0],[0],[0],1,1a,1,2,2,2,130.0,1,1332.3419045650628,0.0,320.8,69,1,0.0,0,0,0,0,0.15,0.0,0.384,0.0,0.0,2,-1,-1,-1,-1,0,157500.0,4153.185488045707,3,0.3,CR,34.6774,1.0,26.6774,41.78,2.678450276836021,3.298581471632245,3.5212940456870863,3.4819853598868273,3.7170809393020403,4.288155913121918,4.577682259393212,2.001505121162637,1.8749151937852147,2.4649058319809605,33784.0,0.0,1.8685304899187631,1.8685304899187631,0.0,1.3154796348865816,1.3154796348865816,0.0,3.1840101248053445,3.1840101248053445,35020.09830492519,-3.946364786105062e-05,-3.946364786105062e-05,-0.00013819336098891906,-0.00013819336098891906,-0.00017765700884996968,-0.00017765700884996968,-0.00013,1,0,5.439053563404821,0.0,87.0,0.0,224.99999999999997,0.0,0.0,0.02636943167013147,0.02636943167013147,0.0,0.0,0.0,0.0,0.0,0.0,0.0,44.5,32.0,44.5,44.5,0.0,0.0,225.00000000000003,2657812500.0,11812500.000000002,11812499.999999998,25.0,3.9375,0.0,0.0,0.0,0.0,0.0,2.8592930302323385,34.6774,11812500.000000002,11812499.999999998,653.969143281259,0.0,352.137230997601,0.0,2,503.0531871394299,0.0,5.146727454418209,14.721879975057533,0.0,0.0,0.0,0.0,0.0,0.0,0.0,121.12466168135029,0.0,0.0,0.0,224.99999999999997,0.0,4153.185488045707,-0.3499999999917236,0.0,134105.0,4153.185488045707,0.0,23.607142857142858,0.03096965428616164,155.75,134105.0,4153.185488045707,0.0,23.607142857142858,0.03096965428616164,155.75,77875.0,4153.185488045707,0.0,23.607142857142858,0.053331434838468146,111.25,703.7167544041137,0.0,157500.0,4153.185488045707,0.0,0.5390108597994396,0.6022847002418279,2.648511009623683
4720,6164,27,25-70T,6,0,Cracking of RC: Tension vs. Flexure,2018,0,Spain,Technical University of Madrid,Structures Laboratory of the Civil Engineering School,"Roberto GarcÃ­a, Alejandro PÃ©rez Caldentey",5000.0,5000.0,5000.0,5000.0,450.0,350,"[3,0]","[3,95]",65.0,[0],2,36.8437,"[2,150x150x150,1]",[0],2.9836445693460067,"[0,0,0]",[0],37251.213330509716,"[0,0,0]",[0],"[2,3,8,1,0.55,20,0,0,0]",200000.0,2,500.0,"[25,12,25]","[94.5,225,355.5]","[4,2,4]","[82,88.5,82]",[0],[0],0.0,0.0,0,0,0.0,0.0,0.0,0,0,[0],[0],[0],[0],[0],1,1a,1,2,2,2,168.0,1,1020.4376744128301,0.0,245.7,98,1,0.0,0,0,0,0,0.195,0.0,0.392,0.0,0.0,2,-1,-1,-1,-1,0,157500.0,4153.185488045707,3,0.2,CR,36.8437,1.0,28.8437,44.39,2.8215553096435664,3.4748190571490105,3.6744362139164832,3.6680219025366365,3.878737940149809,4.5172647742937135,4.776767078091428,2.0885511985422047,1.9750887167504962,2.572105349741538,34404.0,0.0,1.841506365084058,1.841506365084058,0.0,1.2624295154507013,1.2624295154507013,0.0,3.103935880534759,3.103935880534759,35477.34602905687,-4.616855298965166e-05,-4.616855298965166e-05,-0.00015895807722641288,-0.00015895807722641288,-0.00020512663021606453,-0.00020512663021606453,-0.000168,1,0,5.368952635864743,0.0,53.666666666666664,0.0,225.0,0.0,0.0,0.02636943167013147,0.02636943167013147,0.0,0.0,0.0,0.0,0.0,0.0,0.0,94.5,82.0,94.5,94.5,0.0,0.0,224.99999999999997,2657812500.0,11812499.999999998,11812500.000000002,25.0,3.9375,0.0,0.0,0.0,0.0,0.0,2.9836445693460067,36.8437,11812499.999999998,11812500.000000002,681.2811996671063,0.0,366.84372289767254,0.0,2,524.0624612823894,0.0,5.370560224822812,15.174752881019183,0.0,0.0,0.0,0.0,0.0,0.0,0.0,126.18325446595658,0.0,0.0,0.0,225.0,0.0,4153.185488045707,-0.3499999999917236,0.0,157049.0,4153.185488045707,0.0,23.607142857142858,0.026445157167799264,219.5,157049.0,4153.185488045707,0.0,23.607142857142858,0.026445157167799264,219.5,157500.0,4153.185488045707,0.0,23.607142857142858,0.02636943167013147,225.0,703.7167544041137,0.0,157500.0,4153.185488045707,0.0,0.5736895745132995,0.6683142632166776,1.9471680377865692
4724,6168,28,F-20-90,1,10.1002/suco.201700237,Experimental and theoretical investigation of crack width calculation methods for RC ties,2018,Structural Concrete,Norway,Norwegian University of Science and Technology,0,Tan et al.,3000.0,3000.0,2000.0,2000.0,400.0,400,[0],[28],65.0,[0],0,63.199999999999996,"[2,150x150x150,0]",[28],4.14,"[0,0,0]",[28],28770.0,"[0,0,0]",[28],"[2,3,0,2,0.4,0,0,0,0]",200000.0,2,500.0,"[20,20,20]","[100,200,300]","[3,2,3]","[90,90,90]",[0],[0],0.0,0.0,0,0,0.0,0.0,0.0,0,0,[0],[0],[0],[0],[0],2,1a,0,0,5,2,0.0,1,585.0,0.0,232.76410427189694,28,1,0.0,0,0,0,0,0.15,0.0,0.21,0.0,0.0,2,-1,0,0,0,0,160000.0,2513.2741228718346,0,0.1,CR,63.199999999999996,1.0,55.199999999999996,74.3,4.14,5.180895418054041,5.180895418054041,5.382,5.382,6.735164043470253,6.735164043470253,3.2887968721718743,2.8979999999999997,4.035053471642531,27400.0,0.0,1.138416167283325,1.138416167283325,0.0,0.5113320166499357,0.5113320166499357,0.0,1.6497481839332608,1.6497481839332608,27400.0,-7.384147429703496e-05,-7.384147429703496e-05,-5.8942501529238975e-05,-5.8942501529238975e-05,-0.00013278397582627393,-0.00013278397582627393,-0.00013278397582627393,1,0,6.9516857838025725,0.0,100.0,0.0,200.0,0.0,0.0,0.015707963267948967,0.015707963267948967,0.0,0.0,0.0,0.0,0.0,0.0,0.0,100.0,90.0,100.0,100.0,0.0,0.0,200.0,2133333333.333334,10666666.66666667,10666666.66666667,25.0,4.0,0.0,0.0,0.0,0.0,0.0,4.14,63.199999999999996,10666666.66666667,10666666.66666667,941.6251285650118,0.0,575.402039684699,0.0,1,724.327021973086,0.0,7.452,19.874606914351787,0.0,0.0,0.0,0.0,0.0,0.0,0.0,288.20056490512127,0.0,0.0,0.0,200.0,0.0,2513.2741228718346,-0.39999999999054126,0.0,160000.0,2513.2741228718346,0.0,20.0,0.015707963267948967,200.0,160000.0,2513.2741228718346,0.0,20.0,0.015707963267948967,200.0,160000.0,2513.2741228718346,0.0,20.0,0.015707963267948967,200.0,502.6548245743669,0.0,160000.0,2513.2741228718346,0.0,1.0,1.0,0.8076462457612648
4728,6172,28,S-20-40,2,10.1002/suco.201700237,Experimental and theoretical investigation of crack width calculation methods for RC ties,2018,Structural Concrete,Norway,Norwegian University of Science and Technology,0,Tan et al.,3000.0,3000.0,2000.0,2000.0,400.0,400,[0],[28],65.0,[0],0,63.199999999999996,"[2,150x150x150,0]",[28],4.14,"[0,0,0]",[28],28770.0,"[0,0,0]",[28],"[2,3,0,2,0.4,0,0,0,0]",200000.0,2,500.0,"[20,20,20]","[50,200,350]","[3,2,3]","[40,40,40]",[0],[0],0.0,0.0,0,0,0.0,0.0,0.0,0,0,[0],[0],[0],[0],[0],2,1a,0,0,5,2,0.0,1,667.0,0.0,265.3908676057355,28,1,0.0,0,0,0,0,0.13,0.0,0.16,0.0,0.0,2,-1,0,0,0,0,160000.0,2513.2741228718346,0,0.1,CR,63.199999999999996,1.0,55.199999999999996,74.3,4.14,5.180895418054041,5.180895418054041,5.382,5.382,6.735164043470253,6.735164043470253,3.2887968721718743,2.8979999999999997,4.035053471642531,27400.0,0.0,1.138416167283325,1.138416167283325,0.0,0.5113320166499357,0.5113320166499357,0.0,1.6497481839332608,1.6497481839332608,27400.0,-7.384147429703496e-05,-7.384147429703496e-05,-5.8942501529238975e-05,-5.8942501529238975e-05,-0.00013278397582627393,-0.00013278397582627393,-0.00013278397582627393,1,0,6.9516857838025725,0.0,150.0,0.0,200.0,0.0,0.0,0.015707963267948967,0.015707963267948967,0.0,0.0,0.0,0.0,0.0,0.0,0.0,50.0,40.0,50.0,50.0,0.0,0.0,200.0,2133333333.333334,10666666.66666667,10666666.66666667,25.0,4.0,0.0,0.0,0.0,0.0,0.0,4.14,63.199999999999996,10666666.66666667,10666666.66666667,941.6251285650118,0.0,575.402039684699,0.0,1,724.327021973086,0.0,7.452,19.874606914351787,0.0,0.0,0.0,0.0,0.0,0.0,0.0,288.20056490512127,0.0,0.0,0.0,200.0,0.0,2513.2741228718346,-0.39999999999054126,0.0,150000.0,2513.2741228718346,0.0,20.0,0.016755160819145565,150.0,150000.0,2513.2741228718346,0.0,20.0,0.016755160819145565,150.0,100000.0,2513.2741228718346,0.0,20.0,0.025132741228718346,125.0,502.6548245743669,0.0,160000.0,2513.2741228718346,0.0,1.0,1.0,0.9208547793551515
4729,6173,28,S-20-40,3,10.1002/suco.201700237,Experimental and theoretical investigation of crack width calculation methods for RC ties,2018,Structural Concrete,Norway,Norwegian University of Science and Technology,0,Tan et al.,3000.0,3000.0,2000.0,2000.0,400.0,400,[0],[28],65.0,[0],0,63.199999999999996,"[2,150x150x150,0]",[28],4.14,"[0,0,0]",[28],28770.0,"[0,0,0]",[28],"[2,3,0,2,0.4,0,0,0,0]",200000.0,2,500.0,"[20,20,20]","[50,200,350]","[3,2,3]","[40,40,40]",[0],[0],0.0,0.0,0,0,0.0,0.0,0.0,0,0,[0],[0],[0],[0],[0],2,1a,0,0,5,2,0.0,1,808.0,0.0,321.4929850456286,28,1,0.0,0,0,0,0,0.13,0.0,0.22,163.0,250.0,2,-1,0,0,0,0,160000.0,2513.2741228718346,0,0.1,CR,63.199999999999996,1.0,55.199999999999996,74.3,4.14,5.180895418054041,5.180895418054041,5.382,5.382,6.735164043470253,6.735164043470253,3.2887968721718743,2.8979999999999997,4.035053471642531,27400.0,0.0,1.138416167283325,1.138416167283325,0.0,0.5113320166499357,0.5113320166499357,0.0,1.6497481839332608,1.6497481839332608,27400.0,-7.384147429703496e-05,-7.384147429703496e-05,-5.8942501529238975e-05,-5.8942501529238975e-05,-0.00013278397582627393,-0.00013278397582627393,-0.00013278397582627393,1,0,6.9516857838025725,0.0,150.0,0.0,200.0,0.0,0.0,0.015707963267948967,0.015707963267948967,0.0,0.0,0.0,0.0,0.0,0.0,0.0,50.0,40.0,50.0,50.0,0.0,0.0,200.0,2133333333.333334,10666666.66666667,10666666.66666667,25.0,4.0,0.0,0.0,0.0,0.0,0.0,4.14,63.199999999999996,10666666.66666667,10666666.66666667,941.6251285650118,0.0,575.402039684699,0.0,1,724.327021973086,0.0,7.452,19.874606914351787,0.0,0.0,0.0,0.0,0.0,0.0,0.0,288.20056490512127,0.0,0.0,0.0,200.0,0.0,2513.2741228718346,-0.39999999999054126,0.0,150000.0,2513.2741228718346,0.0,20.0,0.016755160819145565,150.0,150000.0,2513.2741228718346,0.0,20.0,0.016755160819145565,150.0,100000.0,2513.2741228718346,0.0,20.0,0.025132741228718346,125.0,502.6548245743669,0.0,160000.0,2513.2741228718346,0.0,1.0,1.0,1.1155182334617126
4731,6175,28,S-20-90,2,10.1002/suco.201700237,Experimental and theoretical investigation of crack width calculation methods for RC ties,2018,Structural Concrete,Norway,Norwegian University of Science and Technology,0,Tan et al.,3000.0,3000.0,2000.0,2000.0,400.0,400,[0],[28],65.0,[0],0,63.199999999999996,"[2,150x150x150,0]",[28],4.14,"[0,0,0]",[28],28770.0,"[0,0,0]",[28],"[2,3,0,2,0.4,0,0,0,0]",200000.0,2,500.0,"[20,20,20]","[100,200,300]","[3,2,3]","[90,90,90]",[0],[0],0.0,0.0,0,0,0.0,0.0,0.0,0,0,[0],[0],[0],[0],[0],2,1a,0,0,5,2,0.0,1,736.0,0.0,292.8450952890874,28,1,0.0,0,0,0,0,0.19,0.0,0.31,0.0,0.0,2,-1,0,0,0,0,160000.0,2513.2741228718346,0,0.1,CR,63.199999999999996,1.0,55.199999999999996,74.3,4.14,5.180895418054041,5.180895418054041,5.382,5.382,6.735164043470253,6.735164043470253,3.2887968721718743,2.8979999999999997,4.035053471642531,27400.0,0.0,1.138416167283325,1.138416167283325,0.0,0.5113320166499357,0.5113320166499357,0.0,1.6497481839332608,1.6497481839332608,27400.0,-7.384147429703496e-05,-7.384147429703496e-05,-5.8942501529238975e-05,-5.8942501529238975e-05,-0.00013278397582627393,-0.00013278397582627393,-0.00013278397582627393,1,0,6.9516857838025725,0.0,100.0,0.0,200.0,0.0,0.0,0.015707963267948967,0.015707963267948967,0.0,0.0,0.0,0.0,0.0,0.0,0.0,100.0,90.0,100.0,100.0,0.0,0.0,200.0,2133333333.333334,10666666.66666667,10666666.66666667,25.0,4.0,0.0,0.0,0.0,0.0,0.0,4.14,63.199999999999996,10666666.66666667,10666666.66666667,941.6251285650118,0.0,575.402039684699,0.0,1,724.327021973086,0.0,7.452,19.874606914351787,0.0,0.0,0.0,0.0,0.0,0.0,0.0,288.20056490512127,0.0,0.0,0.0,200.0,0.0,2513.2741228718346,-0.39999999999054126,0.0,160000.0,2513.2741228718346,0.0,20.0,0.015707963267948967,200.0,160000.0,2513.2741228718346,0.0,20.0,0.015707963267948967,200.0,160000.0,2513.2741228718346,0.0,20.0,0.015707963267948967,200.0,502.6548245743669,0.0,160000.0,2513.2741228718346,0.0,1.0,1.0,1.0161156185987879
4734,6178,28,S-32-40,2,10.1002/suco.201700237,Experimental and theoretical investigation of crack width calculation methods for RC ties,2018,Structural Concrete,Norway,Norwegian University of Science and Technology,0,Tan et al.,3000.0,3000.0,2000.0,2000.0,400.0,400,[0],[28],65.0,[0],0,63.199999999999996,"[2,150x150x150,0]",[28],4.14,"[0,0,0]",[28],28770.0,"[0,0,0]",[28],"[2,3,0,2,0.4,0,0,0,0]",200000.0,2,500.0,"[32,32,32]","[56,200,344]","[3,2,3]","[40,40,40]",[0],[0],0.0,0.0,0,0,0.0,0.0,0.0,0,0,[0],[0],[0],[0],[0],2,1a,0,0,5,2,0.0,1,1012.0,0.0,157.28984610253718,28,1,0.0,0,0,0,0,0.05,0.0,0.1,178.0,240.0,2,-1,0,0,0,0,160000.0,6433.981754551896,0,0.1,CR,63.199999999999996,1.0,55.199999999999996,74.3,4.14,5.180895418054041,5.180895418054041,5.382,5.382,6.735164043470253,6.735164043470253,3.2887968721718743,2.8979999999999997,4.035053471642531,27400.0,0.0,1.138416167283325,1.138416167283325,0.0,0.5113320166499357,0.5113320166499357,0.0,1.6497481839332608,1.6497481839332608,27400.0,-7.384147429703496e-05,-7.384147429703496e-05,-5.8942501529238975e-05,-5.8942501529238975e-05,-0.00013278397582627393,-0.00013278397582627393,-0.00013278397582627393,1,0,6.9516857838025725,0.0,144.0,0.0,200.0,0.0,0.0,0.04021238596594935,0.04021238596594935,0.0,0.0,0.0,0.0,0.0,0.0,0.0,56.0,40.0,56.0,56.0,0.0,0.0,200.0,2133333333.333334,10666666.66666667,10666666.66666667,25.0,4.0,0.0,0.0,0.0,0.0,0.0,4.14,63.199999999999996,10666666.66666667,10666666.66666667,1067.2131291264304,0.0,652.1455222987296,0.0,1,820.9331762511002,0.0,7.452,19.874606914351787,0.0,0.0,0.0,0.0,0.0,0.0,0.0,127.59333295751244,0.0,0.0,0.0,200.0,0.0,6433.981754551896,-0.39999999999054126,0.0,160000.0,6433.981754551896,0.0,32.0,0.04021238596594935,196.0,160000.0,6433.981754551896,0.0,32.0,0.04021238596594935,196.0,112000.0,6433.981754551896,0.0,32.0,0.057446265665641934,140.0,804.247719318987,0.0,160000.0,6433.981754551896,0.0,1.0,1.0,1.2327434549806253
4736,6180,28,S-32-90,2,10.1002/suco.201700237,Experimental and theoretical investigation of crack width calculation methods for RC ties,2018,Structural Concrete,Norway,Norwegian University of Science and Technology,0,Tan et al.,3000.0,3000.0,2000.0,2000.0,400.0,400,[0],[28],65.0,[0],0,63.199999999999996,"[2,150x150x150,0]",[28],4.14,"[0,0,0]",[28],28770.0,"[0,0,0]",[28],"[2,3,0,2,0.4,0,0,0,0]",200000.0,2,500.0,"[32,32,32]","[106,200,294]","[3,2,3]","[90,90,90]",[0],[0],0.0,0.0,0,0,0.0,0.0,0.0,0,0,[0],[0],[0],[0],[0],2,1a,0,0,5,2,0.0,1,1004.0,0.0,156.04644810963177,28,1,0.0,0,0,0,0,0.1,0.0,0.21,0.0,0.0,2,-1,0,0,0,0,160000.0,6433.981754551896,0,0.1,CR,63.199999999999996,1.0,55.199999999999996,74.3,4.14,5.180895418054041,5.180895418054041,5.382,5.382,6.735164043470253,6.735164043470253,3.2887968721718743,2.8979999999999997,4.035053471642531,27400.0,0.0,1.138416167283325,1.138416167283325,0.0,0.5113320166499357,0.5113320166499357,0.0,1.6497481839332608,1.6497481839332608,27400.0,-7.384147429703496e-05,-7.384147429703496e-05,-5.8942501529238975e-05,-5.8942501529238975e-05,-0.00013278397582627393,-0.00013278397582627393,-0.00013278397582627393,1,0,6.9516857838025725,0.0,94.0,0.0,199.99999999999997,0.0,0.0,0.04021238596594935,0.04021238596594935,0.0,0.0,0.0,0.0,0.0,0.0,0.0,106.0,90.0,106.0,106.0,0.0,0.0,200.0,2133333333.333334,10666666.66666667,10666666.66666667,25.0,4.0,0.0,0.0,0.0,0.0,0.0,4.14,63.199999999999996,10666666.66666667,10666666.66666667,1067.2131291264304,0.0,652.1455222987296,0.0,1,820.9331762511002,0.0,7.452,19.874606914351787,0.0,0.0,0.0,0.0,0.0,0.0,0.0,127.59333295751244,0.0,0.0,0.0,199.99999999999997,0.0,6433.981754551896,-0.39999999999054126,0.0,160000.0,6433.981754551896,0.0,32.0,0.04021238596594935,200.0,160000.0,6433.981754551896,0.0,32.0,0.04021238596594935,200.0,160000.0,6433.981754551896,0.0,32.0,0.04021238596594935,200.0,804.247719318987,0.0,160000.0,6433.981754551896,0.0,1.0,1.0,1.2229984474313715
4737,6181,28,S-32-90,3,10.1002/suco.201700237,Experimental and theoretical investigation of crack width calculation methods for RC ties,2018,Structural Concrete,Norway,Norwegian University of Science and Technology,0,Tan et al.,3000.0,3000.0,2000.0,2000.0,400.0,400,[0],[28],65.0,[0],0,63.199999999999996,"[2,150x150x150,0]",[28],4.14,"[0,0,0]",[28],28770.0,"[0,0,0]",[28],"[2,3,0,2,0.4,0,0,0,0]",200000.0,2,500.0,"[32,32,32]","[106,200,294]","[3,2,3]","[90,90,90]",[0],[0],0.0,0.0,0,0,0.0,0.0,0.0,0,0,[0],[0],[0],[0],[0],2,1a,0,0,5,2,0.0,1,1201.0,0.0,186.66512368492803,28,1,0.0,0,0,0,0,0.12,0.0,0.24,0.0,0.0,2,-1,0,0,0,0,160000.0,6433.981754551896,0,0.1,CR,63.199999999999996,1.0,55.199999999999996,74.3,4.14,5.180895418054041,5.180895418054041,5.382,5.382,6.735164043470253,6.735164043470253,3.2887968721718743,2.8979999999999997,4.035053471642531,27400.0,0.0,1.138416167283325,1.138416167283325,0.0,0.5113320166499357,0.5113320166499357,0.0,1.6497481839332608,1.6497481839332608,27400.0,-7.384147429703496e-05,-7.384147429703496e-05,-5.8942501529238975e-05,-5.8942501529238975e-05,-0.00013278397582627393,-0.00013278397582627393,-0.00013278397582627393,1,0,6.9516857838025725,0.0,94.0,0.0,199.99999999999997,0.0,0.0,0.04021238596594935,0.04021238596594935,0.0,0.0,0.0,0.0,0.0,0.0,0.0,106.0,90.0,106.0,106.0,0.0,0.0,200.0,2133333333.333334,10666666.66666667,10666666.66666667,25.0,4.0,0.0,0.0,0.0,0.0,0.0,4.14,63.199999999999996,10666666.66666667,10666666.66666667,1067.2131291264304,0.0,652.1455222987296,0.0,2,820.9331762511002,0.0,7.452,19.874606914351787,0.0,0.0,0.0,0.0,0.0,0.0,0.0,127.59333295751244,0.0,0.0,0.0,199.99999999999997,0.0,6433.981754551896,-0.39999999999054126,0.0,160000.0,6433.981754551896,0.0,32.0,0.04021238596594935,200.0,160000.0,6433.981754551896,0.0,32.0,0.04021238596594935,200.0,160000.0,6433.981754551896,0.0,32.0,0.04021238596594935,200.0,804.247719318987,0.0,160000.0,6433.981754551896,0.0,0.6607206648009267,0.7939936349993001,1.4629692583317502
4738,6182,28,S-32-90,4,10.1002/suco.201700237,Experimental and theoretical investigation of crack width calculation methods for RC ties,2018,Structural Concrete,Norway,Norwegian University of Science and Technology,0,Tan et al.,3000.0,3000.0,2000.0,2000.0,400.0,400,[0],[28],65.0,[0],0,63.199999999999996,"[2,150x150x150,0]",[28],4.14,"[0,0,0]",[28],28770.0,"[0,0,0]",[28],"[2,3,0,2,0.4,0,0,0,0]",200000.0,2,500.0,"[32,32,32]","[106,200,294]","[3,2,3]","[90,90,90]",[0],[0],0.0,0.0,0,0,0.0,0.0,0.0,0,0,[0],[0],[0],[0],[0],2,1a,0,0,5,2,0.0,1,1363.0,0.0,211.84393304126303,28,1,0.0,0,0,0,0,0.15,0.0,0.27,266.0,320.0,2,-1,0,0,0,0,160000.0,6433.981754551896,0,0.1,CR,63.199999999999996,1.0,55.199999999999996,74.3,4.14,5.180895418054041,5.180895418054041,5.382,5.382,6.735164043470253,6.735164043470253,3.2887968721718743,2.8979999999999997,4.035053471642531,27400.0,0.0,1.138416167283325,1.138416167283325,0.0,0.5113320166499357,0.5113320166499357,0.0,1.6497481839332608,1.6497481839332608,27400.0,-7.384147429703496e-05,-7.384147429703496e-05,-5.8942501529238975e-05,-5.8942501529238975e-05,-0.00013278397582627393,-0.00013278397582627393,-0.00013278397582627393,1,0,6.9516857838025725,0.0,94.0,0.0,199.99999999999997,0.0,0.0,0.04021238596594935,0.04021238596594935,0.0,0.0,0.0,0.0,0.0,0.0,0.0,106.0,90.0,106.0,106.0,0.0,0.0,200.0,2133333333.333334,10666666.66666667,10666666.66666667,25.0,4.0,0.0,0.0,0.0,0.0,0.0,4.14,63.199999999999996,10666666.66666667,10666666.66666667,1067.2131291264304,0.0,652.1455222987296,0.0,2,820.9331762511002,0.0,7.452,19.874606914351787,0.0,0.0,0.0,0.0,0.0,0.0,0.0,127.59333295751244,0.0,0.0,0.0,199.99999999999997,0.0,6433.981754551896,-0.39999999999054126,0.0,160000.0,6433.981754551896,0.0,32.0,0.04021238596594935,200.0,160000.0,6433.981754551896,0.0,32.0,0.04021238596594935,200.0,160000.0,6433.981754551896,0.0,32.0,0.04021238596594935,200.0,804.247719318987,0.0,160000.0,6433.981754551896,0.0,0.6256545491427554,0.7392348016652178,1.6603056612041427
4739,6183,29,250-10-1,1,0,Experimental and numerical research into cracking behavior in a reinforced concrete beam subjected to a restrained imposed curvature,2022,0,The Netherlands,Eindhoven University of Technology,Structures Laboratory,I. Cornelissen,3500.0,3000.0,1500.0,1500.0,250.0,100,[6],[28],65.0,[0],2,32.2123,"[2,150x150x150,1]",[28],2.77,"[2,150x150x150,2]",[28],31014.743497775595,"[3,500x100x100,1]",[36],"[3,2,0,2,0,8,0,0,0]",223935.0,2,528.0,[10],[210],[1],[45],[0],[0],0.0,0.0,0,0,0.0,0.0,0.0,0,0,[0],[0],[0],[0],[0],2,2,1,2,2,1,0.0,1,0.0,3.46153125,225.95543504342072,28,1,0.0,0,0,0,0,0.054,0.0,0.084,0.0,0.0,0,-1,0,0,0,0,25000.0,78.53981633974483,0,0.5,CS,32.2123,1.0,24.2123,38.81,2.77,3.737766339609671,3.737766339609671,3.601,3.601,4.859096241492573,4.859096241492573,1.9389999999999998,1.9389999999999998,2.6164364377267697,29537.85095026247,0.0,1.82468455081683,1.82468455081683,0.0,1.9184242511753702,1.9184242511753702,0.0,3.7431088019922,3.7431088019922,29537.85095026247,-3.7675183048779037e-05,-3.7675183048779037e-05,-0.00014712263615092937,-0.00014712263615092937,-0.0001847978191997084,-0.0001847978191997084,-0.0001847978191997084,1,0,7.220275738087623,0.0,100.0,0.0,209.99999999999997,209.99999999999997,78.53981633974483,0.0037399912542735642,0.0037399912542735642,0.0,0.0,0.0,0.0,0.0,0.0,0.0,40.0,35.0,210.0,50.0,0.0,0.0,126.62919660411941,130274690.37270516,1055960.4605529795,1028788.7301376684,25.0,0.625,0.64453125,0.0,0.0,0.0,0.0,2.77,32.2123,1083484.6854985333,1055604.7080909822,0.0,5.264756363020686,0.0,2.8348688108572917,1,0.0,4.049812586938988,4.986,14.18897018814262,43.46056550268645,0.0002626991842501428,0.0,44.28242149620633,0.00026962713545798433,0.001252574713198165,0.0,264.48118387152846,0.0,44.45488858233444,0.00031715821780091804,209.99999999999997,0.0,78.53981633974483,4428.142149620632,0.0,9000.0,78.53981633974483,0.0,10.0,0.008726646259971648,90.0,9000.0,78.53981633974483,0.0,10.0,0.008726646259971648,90.0,10000.000000000005,78.53981633974483,0.0,10.0,0.007853981633974478,100.00000000000007,31.41592653589793,0.0,12337.08033958806,78.53981633974483,0.0,1.0,1.0,0.854738626958628
4740,6184,29,250-10-1,2,0,Experimental and numerical research into cracking behavior in a reinforced concrete beam subjected to a restrained imposed curvature,2022,0,The Netherlands,Eindhoven University of Technology,Structures Laboratory,I. Cornelissen,3500.0,3000.0,1500.0,1500.0,250.0,100,[6],[28],65.0,[0],2,32.2123,"[2,150x150x150,1]",[28],2.77,"[2,150x150x150,2]",[28],31014.743497775595,"[3,500x100x100,1]",[36],"[3,2,0,2,0,8,0,0,0]",223935.0,2,528.0,[10],[210],[1],[45],[0],[0],0.0,0.0,0,0,0.0,0.0,0.0,0,0,[0],[0],[0],[0],[0],2,2,1,2,2,1,0.0,1,0.0,3.82853125,249.98516590922014,28,1,0.0,0,0,0,0,0.085,0.0,0.105,0.0,0.0,0,-1,0,0,0,0,25000.0,78.53981633974483,0,0.5,CS,32.2123,1.0,24.2123,38.81,2.77,3.737766339609671,3.737766339609671,3.601,3.601,4.859096241492573,4.859096241492573,1.9389999999999998,1.9389999999999998,2.6164364377267697,29537.85095026247,0.0,1.82468455081683,1.82468455081683,0.0,1.9184242511753702,1.9184242511753702,0.0,3.7431088019922,3.7431088019922,29537.85095026247,-3.7675183048779037e-05,-3.7675183048779037e-05,-0.00014712263615092937,-0.00014712263615092937,-0.0001847978191997084,-0.0001847978191997084,-0.0001847978191997084,1,0,7.220275738087623,0.0,100.0,0.0,209.99999999999997,209.99999999999997,78.53981633974483,0.0037399912542735642,0.0037399912542735642,0.0,0.0,0.0,0.0,0.0,0.0,0.0,40.0,35.0,210.0,50.0,0.0,0.0,126.62919660411941,130274690.37270516,1055960.4605529795,1028788.7301376684,25.0,0.625,0.64453125,0.0,0.0,0.0,0.0,2.77,32.2123,1083484.6854985333,1055604.7080909822,0.0,5.264756363020686,0.0,2.8348688108572917,1,0.0,4.049812586938988,4.986,14.18897018814262,43.46056550268645,0.00029055119356532734,0.0,44.38961912791127,0.0002992169033958478,0.0013859569574883655,0.0,264.48118387152846,0.0,44.45488858233444,0.00031715821780091804,209.99999999999997,0.0,78.53981633974483,4438.861912791125,0.0,9000.0,78.53981633974483,0.0,10.0,0.008726646259971648,90.0,9000.0,78.53981633974483,0.0,10.0,0.008726646259971648,90.0,10000.000000000005,78.53981633974483,0.0,10.0,0.007853981633974478,100.00000000000007,31.41592653589793,0.0,12337.08033958806,78.53981633974483,0.0,1.0,1.0,0.9453601044026975
4741,6185,29,250-10-1,3,0,Experimental and numerical research into cracking behavior in a reinforced concrete beam subjected to a restrained imposed curvature,2022,0,The Netherlands,Eindhoven University of Technology,Structures Laboratory,I. Cornelissen,3500.0,3000.0,1500.0,1500.0,250.0,100,[6],[28],65.0,[0],2,32.2123,"[2,150x150x150,1]",[28],2.77,"[2,150x150x150,2]",[28],31014.743497775595,"[3,500x100x100,1]",[36],"[3,2,0,2,0,8,0,0,0]",223935.0,2,528.0,[10],[210],[1],[45],[0],[0],0.0,0.0,0,0,0.0,0.0,0.0,0,0,[0],[0],[0],[0],[0],2,2,1,2,2,1,0.0,1,0.0,4.09453125,267.41136207536704,28,1,0.0,0,0,0,0,0.104,0.0,0.13,0.0,0.0,0,-1,0,0,0,0,25000.0,78.53981633974483,0,0.5,CS,32.2123,1.0,24.2123,38.81,2.77,3.737766339609671,3.737766339609671,3.601,3.601,4.859096241492573,4.859096241492573,1.9389999999999998,1.9389999999999998,2.6164364377267697,29537.85095026247,0.0,1.82468455081683,1.82468455081683,0.0,1.9184242511753702,1.9184242511753702,0.0,3.7431088019922,3.7431088019922,29537.85095026247,-3.7675183048779037e-05,-3.7675183048779037e-05,-0.00014712263615092937,-0.00014712263615092937,-0.0001847978191997084,-0.0001847978191997084,-0.0001847978191997084,1,0,7.220275738087623,0.0,100.0,0.0,209.99999999999997,209.99999999999997,78.53981633974483,0.0037399912542735642,0.0037399912542735642,0.0,0.0,0.0,0.0,0.0,0.0,0.0,40.0,35.0,210.0,50.0,0.0,0.0,126.62919660411941,130274690.37270516,1055960.4605529795,1028788.7301376684,25.0,0.625,0.64453125,0.0,0.0,0.0,0.0,2.77,32.2123,1083484.6854985333,1055604.7080909822,0.0,5.264756363020686,0.0,2.8348688108572917,1,0.0,4.049812586938988,4.986,14.18897018814262,43.46056550268645,0.00031073820849131944,0.0,44.46813775434609,0.0003207932492527864,0.0014827073325847885,0.0,264.48118387152846,0.0,44.45488858233444,0.00031715821780091804,209.99999999999997,0.0,78.53981633974483,4446.713775434609,0.0,9000.0,78.53981633974483,0.0,10.0,0.008726646259971648,90.0,9000.0,78.53981633974483,0.0,10.0,0.008726646259971648,90.0,10000.000000000005,78.53981633974483,0.0,10.0,0.007853981633974478,100.00000000000007,31.41592653589793,0.0,12337.08033958806,78.53981633974483,0.0,1.0,1.0,1.0110421561741483
4742,6186,29,250-10-1,4,0,Experimental and numerical research into cracking behavior in a reinforced concrete beam subjected to a restrained imposed curvature,2022,0,The Netherlands,Eindhoven University of Technology,Structures Laboratory,I. Cornelissen,3500.0,3000.0,1500.0,1500.0,250.0,100,[6],[28],65.0,[0],2,32.2123,"[2,150x150x150,1]",[28],2.77,"[2,150x150x150,2]",[28],31014.743497775595,"[3,500x100x100,1]",[36],"[3,2,0,2,0,8,0,0,0]",223935.0,2,528.0,[10],[210],[1],[45],[0],[0],0.0,0.0,0,0,0.0,0.0,0.0,0,0,[0],[0],[0],[0],[0],2,2,1,2,2,1,0.0,1,0.0,4.4435312499999995,290.28749104320946,28,1,0.0,0,0,0,0,0.121,0.0,0.148,0.0,0.0,0,-1,0,0,0,0,25000.0,78.53981633974483,0,0.5,CS,32.2123,1.0,24.2123,38.81,2.77,3.737766339609671,3.737766339609671,3.601,3.601,4.859096241492573,4.859096241492573,1.9389999999999998,1.9389999999999998,2.6164364377267697,29537.85095026247,0.0,1.82468455081683,1.82468455081683,0.0,1.9184242511753702,1.9184242511753702,0.0,3.7431088019922,3.7431088019922,29537.85095026247,-3.7675183048779037e-05,-3.7675183048779037e-05,-0.00014712263615092937,-0.00014712263615092937,-0.0001847978191997084,-0.0001847978191997084,-0.0001847978191997084,1,0,7.220275738087623,0.0,100.0,0.0,209.99999999999997,209.99999999999997,78.53981633974483,0.0037399912542735642,0.0037399912542735642,0.0,0.0,0.0,0.0,0.0,0.0,0.0,40.0,35.0,210.0,50.0,0.0,0.0,126.62919660411941,130274690.37270516,1055960.4605529795,1028788.7301376684,25.0,0.625,0.64453125,0.0,0.0,0.0,0.0,2.77,32.2123,1083484.6854985333,1055604.7080909822,0.0,5.264756363020686,0.0,2.8348688108572917,1,0.0,4.049812586938988,4.986,14.18897018814262,43.46056550268645,0.0003372241792024894,0.0,44.572229171977305,0.0003492708023994931,0.001609744984380365,0.0,264.48118387152846,0.0,44.45488858233444,0.0003171582178009181,209.99999999999997,0.0,78.53981633974483,4457.122917197731,0.0,9000.0,78.53981633974483,0.0,10.0,0.008726646259971648,90.0,9000.0,78.53981633974483,0.0,10.0,0.008726646259971648,90.0,10000.000000000005,78.53981633974483,0.0,10.0,0.007853981633974478,100.00000000000007,31.41592653589793,0.0,12337.08033958806,78.53981633974483,0.0,1.0,1.0,1.097218983498345
4743,6187,29,250-10-1,5,0,Experimental and numerical research into cracking behavior in a reinforced concrete beam subjected to a restrained imposed curvature,2022,0,The Netherlands,Eindhoven University of Technology,Structures Laboratory,I. Cornelissen,3500.0,3000.0,1500.0,1500.0,250.0,100,[6],[28],65.0,[0],2,32.2123,"[2,150x150x150,1]",[28],2.77,"[2,150x150x150,2]",[28],31014.743497775595,"[3,500x100x100,1]",[36],"[3,2,0,2,0,8,0,0,0]",223935.0,2,528.0,[10],[210],[1],[45],[0],[0],0.0,0.0,0,0,0.0,0.0,0.0,0,0,[0],[0],[0],[0],[0],2,2,1,2,2,1,0.0,1,0.0,4.74353125,309.96329272782856,28,1,0.0,0,0,0,0,0.137,0.0,0.169,0.0,0.0,0,-1,0,0,0,0,25000.0,78.53981633974483,0,0.5,CS,32.2123,1.0,24.2123,38.81,2.77,3.737766339609671,3.737766339609671,3.601,3.601,4.859096241492573,4.859096241492573,1.9389999999999998,1.9389999999999998,2.6164364377267697,29537.85095026247,0.0,1.82468455081683,1.82468455081683,0.0,1.9184242511753702,1.9184242511753702,0.0,3.7431088019922,3.7431088019922,29537.85095026247,-3.7675183048779037e-05,-3.7675183048779037e-05,-0.00014712263615092937,-0.00014712263615092937,-0.0001847978191997084,-0.0001847978191997084,-0.0001847978191997084,1,0,7.220275738087623,0.0,100.0,0.0,209.99999999999997,209.99999999999997,78.53981633974483,0.0037399912542735642,0.0037399912542735642,0.0,0.0,0.0,0.0,0.0,0.0,0.0,40.0,35.0,210.0,50.0,0.0,0.0,126.62919660411941,130274690.37270516,1055960.4605529795,1028788.7301376684,25.0,0.625,0.64453125,0.0,0.0,0.0,0.0,2.77,32.2123,1083484.6854985333,1055604.7080909822,0.0,5.264756363020686,0.0,2.8348688108572917,1,0.0,4.049812586938988,4.986,14.18897018814262,43.46056550268645,0.0003599914892693978,0.0,44.66270046600743,0.00037390599391003956,0.001719037278713039,0.0,264.48118387152846,0.0,44.45488858233444,0.00031715821780091804,209.99999999999997,0.0,78.53981633974483,4466.170046600743,0.0,9000.0,78.53981633974483,0.0,10.0,0.008726646259971648,90.0,9000.0,78.53981633974483,0.0,10.0,0.008726646259971648,90.0,10000.000000000005,78.53981633974483,0.0,10.0,0.007853981633974478,100.00000000000007,31.41592653589793,0.0,12337.08033958806,78.53981633974483,0.0,1.0,1.0,1.171296485496222
4744,6188,29,250-10-1,6,0,Experimental and numerical research into cracking behavior in a reinforced concrete beam subjected to a restrained imposed curvature,2022,0,The Netherlands,Eindhoven University of Technology,Structures Laboratory,I. Cornelissen,3500.0,3000.0,1500.0,1500.0,250.0,100,[6],[28],65.0,[0],2,32.2123,"[2,150x150x150,1]",[28],2.77,"[2,150x150x150,2]",[28],31014.743497775595,"[3,500x100x100,1]",[36],"[3,2,0,2,0,8,0,0,0]",223935.0,2,528.0,[10],[210],[1],[45],[0],[0],0.0,0.0,0,0,0.0,0.0,0.0,0,0,[0],[0],[0],[0],[0],2,2,1,2,2,1,0.0,1,0.0,5.03953125,329.3873966926612,28,1,0.0,0,0,0,0,0.151,0.0,0.188,0.0,0.0,0,-1,0,0,0,0,25000.0,78.53981633974483,0,0.5,CS,32.2123,1.0,24.2123,38.81,2.77,3.737766339609671,3.737766339609671,3.601,3.601,4.859096241492573,4.859096241492573,1.9389999999999998,1.9389999999999998,2.6164364377267697,29537.85095026247,0.0,1.82468455081683,1.82468455081683,0.0,1.9184242511753702,1.9184242511753702,0.0,3.7431088019922,3.7431088019922,29537.85095026247,-3.7675183048779037e-05,-3.7675183048779037e-05,-0.00014712263615092937,-0.00014712263615092937,-0.0001847978191997084,-0.0001847978191997084,-0.0001847978191997084,1,0,7.220275738087623,0.0,100.0,0.0,209.99999999999997,209.99999999999997,78.53981633974483,0.0037399912542735642,0.0037399912542735642,0.0,0.0,0.0,0.0,0.0,0.0,0.0,40.0,35.0,210.0,50.0,0.0,0.0,126.62919660411941,130274690.37270516,1055960.4605529795,1028788.7301376684,25.0,0.625,0.64453125,0.0,0.0,0.0,0.0,2.77,32.2123,1083484.6854985333,1055604.7080909822,0.0,5.264756363020686,0.0,2.8348688108572917,1,0.0,4.049812586938988,4.986,14.18897018814262,43.46056550268645,0.0003824552352020807,0.0,44.752887272561516,0.00039835674964114044,0.0018269563749344962,0.0,264.48118387152846,0.0,44.45488858233444,0.00031715821780091804,209.99999999999997,0.0,78.53981633974483,4475.188727256151,0.0,9000.0,78.53981633974483,0.0,10.0,0.008726646259971648,90.0,9000.0,78.53981633974483,0.0,10.0,0.008726646259971648,90.0,10000.000000000005,78.53981633974483,0.0,10.0,0.007853981633974478,100.00000000000007,31.41592653589793,0.0,12337.08033958806,78.53981633974483,0.0,1.0,1.0,1.2443862874674605
