Repository: iavdesch/Research

Readme
======

The supporting files are related to the study "A method for determining the performance of formulas for calculating the crack width and spacing in reinforced concrete elements".

The following files are relevant:
Research/Method_comparing_CWFs/Data_processing_for_GitHuB_Final (contains the data processing of the database "Crack width and crack spacing in reinforced and prestressed concrete elements: database")
Research/Method_comparing_CWFs/CWF_analysis_for_GitHuB_Final (contains the evaluation of the different crack width formulas)

File: Method_comparing_CWFs/Datasets_Used/Working_database_no_hordijk_no_initshrink.csv (part 82 of 83)
,ID,EPID,ELID,LOADID,DOI,title,year,journal,country,institution,laboratory,authors,Ltot,Lspan,Lcons,Lmeas,h,b,hc,thc,RH,Temp,pd,fcm,catfcm,tfcm,fctm,catfctm,tfctm,Ecm,catEcm,tEcm,mix,Es,fsr,fy,phi,zs,nbl,clat,phit,st,phiw,sw,type,method,fpk,fp01k,Ep,rel,fpr,npl,phip,Ap,zp,cplat,catf,epsin,catcal,selfw,typew,locw,epsc,Nrep,N,M,sigs,t0,t,PL,catp,t0p,tp,ncr,wm,wk,wmax,sm,smax,indLR,indNP,indtfcm,indtfctm,indtEcm,slab,Ac,Astot,ts,sc,class_C,fcm28,Bcc,fck28,fcm_cube_150,fctm28,fctmfl28,fctmfl,fct095_28,fct095,fct095fl_28,fct095fl,fct005,fct005_28,fct005fl,Ecm28,phi_bc,phi_bc_prestress,phi_bc_prior_load,phi_dc,phi_dc_prestress,phi_dc_prior_load,phi_creep,phi_creep_prestress,phi_creep_prior_load,Ecm0,eps_cbs,eps_cbs_prestress,eps_cds,eps_cds_prestress,shrinkage,shrinkage_prestress,shrinkage_init,bondLR,bondPR,ae,ap,sxLR,sxNP,zstot,zstensinit,Astensinit,rhotot,rhotensinit,At,Aw,Aptot,zptot,zeta1,zeta,phi_peq,ry,cy,ry0,rx,ryp,cyp,cog,Izz,Wb,Wt,rho,qself,Mself,ep,Mp,pre_loss,initstrain,fctmorg,fcmorg,W_Ib,W_It,Ncr095,Mcr095,Ncr005,Mcr005,CS,Ncr,Mcr,tau_bms,tau_max,xcinit,epsinit,dpsigs,xc,eps,epsbot,sigssimpl,sigsr,dpsigsr,xc_sr,eps_sr,zstottens,zptottens,Astens,Actens,Aptens,Aceff_MC2020,Aseff_MC2020,Apeff_MC2020,phi_eq_MC2020,rhoeff_MC2020,hceff_MC2020,Aceff_FPR,Aseff_FPR,Apeff_FPR,phi_eq_FPR,rhoeff_FPR,hceff_FPR,Aceff_SMTCM,Aseff_SMTCM,Apeff_SMTCM,phi_eq_SMTCM,rhoeff_SMTCM,hceff_SMTCM,sumcirc_SMTCM,sumcirc_p_SMTCM,Actensstate1,Astensstate1,Aptensstate1,r,p,k1
4751,6195,29,250-10-2,2,0,Experimental and numerical research into cracking behavior in a reinforced concrete beam subjected to a restrained imposed curvature,2022,0,The Netherlands,Eindhoven University of Technology,Structures Laboratory,I. Cornelissen,3500.0,3000.0,1500.0,1500.0,250.0,100,[6],[33],65.0,[0],2,33.0672,"[2,150x150x150,1]",[33],2.836320485103813,"[2,150x150x150,2]",[28],31420.980751775594,"[3,500x100x100,1]",[36],"[3,2,0,2,0,8,0,0,0]",223935.0,2,528.0,[10],[210],[1],[45],[0],[0],0.0,0.0,0,0,0.0,0.0,0.0,0,0,[0],[0],[0],[0],[0],2,2,1,2,2,1,0.0,1,0.0,3.78353125,246.90835672759144,33,1,0.0,0,0,0,0,0.056,0.0,0.105,0.0,0.0,0,-1,0,0,0,0,25000.0,78.53981633974483,0,0.5,CS,31.788609728894674,1.0,23.788609728894674,39.84,2.77,3.737766339609671,3.827257486486067,3.601,3.6872166306349565,4.859096241492573,4.975434732431887,1.9854243395726687,1.9389999999999998,2.6790802405402467,29537.85095026247,0.0,1.8679365327209652,1.8679365327209652,0.0,1.9944772948081164,1.9944772948081164,0.0,3.862413827529082,3.862413827529082,29924.743573119613,-3.856820653388949e-05,-3.856820653388949e-05,-0.00015871553265201635,-0.00015871553265201635,-0.00019728373918590585,-0.00019728373918590585,-0.00019728373918590585,1,0,7.126925851521852,0.0,100.0,0.0,209.99999999999997,209.99999999999997,78.53981633974483,0.0037399912542735642,0.0037399912542735642,0.0,0.0,0.0,0.0,0.0,0.0,0.0,40.0,35.0,210.0,50.0,0.0,0.0,126.60520840441089,130272750.68387306,1055739.460307414,1028968.3364980299,25.0,0.625,0.64453125,0.0,0.0,0.0,0.0,2.836320485103813,33.0672,1082860.9495174412,1055402.0871391823,0.0,5.387703978623248,0.0,2.9010713731048265,1,0.0,4.144387675864038,5.105376873186863,14.376021702821681,43.21103912474504,0.0002849391955850338,0.0,44.092079945511124,0.00029302675752530024,0.0013684210460678957,0.0,270.53349264267763,0.0,44.194687294577705,0.00032201098369742204,209.99999999999997,0.0,78.53981633974483,4409.107994551113,0.0,9000.0,78.53981633974483,0.0,10.0,0.008726646259971648,90.0,9000.0,78.53981633974483,0.0,10.0,0.008726646259971648,90.0,10000.000000000005,78.53981633974483,0.0,10.0,0.007853981633974478,100.00000000000007,31.41592653589793,0.0,12339.47915955891,78.53981633974483,0.0,1.0,1.0,0.9129288922545584
4752,6196,29,250-10-2,3,0,Experimental and numerical research into cracking behavior in a reinforced concrete beam subjected to a restrained imposed curvature,2022,0,The Netherlands,Eindhoven University of Technology,Structures Laboratory,I. Cornelissen,3500.0,3000.0,1500.0,1500.0,250.0,100,[6],[33],65.0,[0],2,33.0672,"[2,150x150x150,1]",[33],2.836320485103813,"[2,150x150x150,2]",[28],31420.980751775594,"[3,500x100x100,1]",[36],"[3,2,0,2,0,8,0,0,0]",223935.0,2,528.0,[10],[210],[1],[45],[0],[0],0.0,0.0,0,0,0.0,0.0,0.0,0,0,[0],[0],[0],[0],[0],2,2,1,2,2,1,0.0,1,0.0,4.14253125,270.41191629305575,33,1,0.0,0,0,0,0,0.085,0.0,0.13,0.0,0.0,0,-1,0,0,0,0,25000.0,78.53981633974483,0,0.5,CS,31.788609728894674,1.0,23.788609728894674,39.84,2.77,3.737766339609671,3.827257486486067,3.601,3.6872166306349565,4.859096241492573,4.975434732431887,1.9854243395726687,1.9389999999999998,2.6790802405402467,29537.85095026247,0.0,1.8679365327209652,1.8679365327209652,0.0,1.9944772948081164,1.9944772948081164,0.0,3.862413827529082,3.862413827529082,29924.743573119613,-3.856820653388949e-05,-3.856820653388949e-05,-0.00015871553265201635,-0.00015871553265201635,-0.00019728373918590585,-0.00019728373918590585,-0.00019728373918590585,1,0,7.126925851521852,0.0,100.0,0.0,209.99999999999997,209.99999999999997,78.53981633974483,0.0037399912542735642,0.0037399912542735642,0.0,0.0,0.0,0.0,0.0,0.0,0.0,40.0,35.0,210.0,50.0,0.0,0.0,126.60520840441089,130272750.68387306,1055739.460307414,1028968.3364980299,25.0,0.625,0.64453125,0.0,0.0,0.0,0.0,2.836320485103813,33.0672,1082860.9495174412,1055402.0871391823,0.0,5.387703978623248,0.0,2.9010713731048265,1,0.0,4.144387675864038,5.105376873186863,14.376021702821681,43.21103912474504,0.00031197562384633785,0.0,44.19415629743283,0.0003218613756495585,0.001498862237011958,0.0,270.53349264267763,0.0,44.19468729457771,0.00032201098369742204,209.99999999999997,0.0,78.53981633974483,4419.315629743283,0.0,9000.0,78.53981633974483,0.0,10.0,0.008726646259971648,90.0,9000.0,78.53981633974483,0.0,10.0,0.008726646259971648,90.0,10000.000000000005,78.53981633974483,0.0,10.0,0.007853981633974478,100.00000000000007,31.41592653589793,0.0,12339.47915955891,78.53981633974483,0.0,1.0,1.0,0.9995520626907447
4753,6197,29,250-10-2,4,0,Experimental and numerical research into cracking behavior in a reinforced concrete beam subjected to a restrained imposed curvature,2022,0,The Netherlands,Eindhoven University of Technology,Structures Laboratory,I. Cornelissen,3500.0,3000.0,1500.0,1500.0,250.0,100,[6],[33],65.0,[0],2,33.0672,"[2,150x150x150,1]",[33],2.836320485103813,"[2,150x150x150,2]",[28],31420.980751775594,"[3,500x100x100,1]",[36],"[3,2,0,2,0,8,0,0,0]",223935.0,2,528.0,[10],[210],[1],[45],[0],[0],0.0,0.0,0,0,0.0,0.0,0.0,0,0,[0],[0],[0],[0],[0],2,2,1,2,2,1,0.0,1,0.0,4.40253125,287.4429380457216,33,1,0.0,0,0,0,0,0.097,0.0,0.148,0.0,0.0,0,-1,0,0,0,0,25000.0,78.53981633974483,0,0.5,CS,31.788609728894674,1.0,23.788609728894674,39.84,2.77,3.737766339609671,3.827257486486067,3.601,3.6872166306349565,4.859096241492573,4.975434732431887,1.9854243395726687,1.9389999999999998,2.6790802405402467,29537.85095026247,0.0,1.8679365327209652,1.8679365327209652,0.0,1.9944772948081164,1.9944772948081164,0.0,3.862413827529082,3.862413827529082,29924.743573119613,-3.856820653388949e-05,-3.856820653388949e-05,-0.00015871553265201635,-0.00015871553265201635,-0.00019728373918590585,-0.00019728373918590585,-0.00019728373918590585,1,0,7.126925851521852,0.0,100.0,0.0,209.99999999999997,209.99999999999997,78.53981633974483,0.0037399912542735642,0.0037399912542735642,0.0,0.0,0.0,0.0,0.0,0.0,0.0,40.0,35.0,210.0,50.0,0.0,0.0,126.60520840441089,130272750.68387306,1055739.460307414,1028968.3364980299,25.0,0.625,0.64453125,0.0,0.0,0.0,0.0,2.836320485103813,33.0672,1082860.9495174412,1055402.0871391823,0.0,5.387703978623248,0.0,2.9010713731048265,1,0.0,4.144387675864038,5.105376873186863,14.376021702821681,43.21103912474504,0.0003315563239798728,0.0,44.26884475235713,0.0003428654287303082,0.0015934027901961189,0.0,270.53349264267763,0.0,44.19468729457771,0.00032201098369742204,209.99999999999997,0.0,78.53981633974483,4426.784475235712,0.0,9000.0,78.53981633974483,0.0,10.0,0.008726646259971648,90.0,9000.0,78.53981633974483,0.0,10.0,0.008726646259971648,90.0,10000.000000000005,78.53981633974483,0.0,10.0,0.007853981633974478,100.00000000000007,31.41592653589793,0.0,12339.47915955891,78.53981633974483,0.0,1.0,1.0,1.0622875064606845
4754,6198,29,250-10-2,5,0,Experimental and numerical research into cracking behavior in a reinforced concrete beam subjected to a restrained imposed curvature,2022,0,The Netherlands,Eindhoven University of Technology,Structures Laboratory,I. Cornelissen,3500.0,3000.0,1500.0,1500.0,250.0,100,[6],[33],65.0,[0],2,33.0672,"[2,150x150x150,1]",[33],2.836320485103813,"[2,150x150x150,2]",[28],31420.980751775594,"[3,500x100x100,1]",[36],"[3,2,0,2,0,8,0,0,0]",223935.0,2,528.0,[10],[210],[1],[45],[0],[0],0.0,0.0,0,0,0.0,0.0,0.0,0,0,[0],[0],[0],[0],[0],2,2,1,2,2,1,0.0,1,0.0,4.74653125,309.98807834121953,33,1,0.0,0,0,0,0,0.114,0.0,0.169,0.0,0.0,0,-1,0,0,0,0,25000.0,78.53981633974483,0,0.5,CS,31.788609728894674,1.0,23.788609728894674,39.84,2.77,3.737766339609671,3.827257486486067,3.601,3.6872166306349565,4.859096241492573,4.975434732431887,1.9854243395726687,1.9389999999999998,2.6790802405402467,29537.85095026247,0.0,1.8679365327209652,1.8679365327209652,0.0,1.9944772948081164,1.9944772948081164,0.0,3.862413827529082,3.862413827529082,29924.743573119613,-3.856820653388949e-05,-3.856820653388949e-05,-0.00015871553265201635,-0.00015871553265201635,-0.00019728373918590585,-0.00019728373918590585,-0.00019728373918590585,1,0,7.126925851521852,0.0,100.0,0.0,209.99999999999997,209.99999999999997,78.53981633974483,0.0037399912542735642,0.0037399912542735642,0.0,0.0,0.0,0.0,0.0,0.0,0.0,40.0,35.0,210.0,50.0,0.0,0.0,126.60520840441089,130272750.68387306,1055739.460307414,1028968.3364980299,25.0,0.625,0.64453125,0.0,0.0,0.0,0.0,2.836320485103813,33.0672,1082860.9495174412,1055402.0871391823,0.0,5.387703978623248,0.0,2.9010713731048265,1,0.0,4.144387675864038,5.105376873186863,14.376021702821681,43.21103912474504,0.00035746309646424217,0.0,44.36866849472435,0.0003708146786803295,0.0017185802212614006,0.0,270.53349264267763,0.0,44.19468729457771,0.00032201098369742204,209.99999999999997,0.0,78.53981633974483,4436.766849472434,0.0,9000.0,78.53981633974483,0.0,10.0,0.008726646259971648,90.0,9000.0,78.53981633974483,0.0,10.0,0.008726646259971648,90.0,10000.000000000005,78.53981633974483,0.0,10.0,0.007853981633974478,100.00000000000007,31.41592653589793,0.0,12339.47915955891,78.53981633974483,0.0,1.0,1.0,1.1452913243716818
4755,6199,29,250-10-2,6,0,Experimental and numerical research into cracking behavior in a reinforced concrete beam subjected to a restrained imposed curvature,2022,0,The Netherlands,Eindhoven University of Technology,Structures Laboratory,I. Cornelissen,3500.0,3000.0,1500.0,1500.0,250.0,100,[6],[33],65.0,[0],2,33.0672,"[2,150x150x150,1]",[33],2.836320485103813,"[2,150x150x150,2]",[28],31420.980751775594,"[3,500x100x100,1]",[36],"[3,2,0,2,0,8,0,0,0]",223935.0,2,528.0,[10],[210],[1],[45],[0],[0],0.0,0.0,0,0,0.0,0.0,0.0,0,0,[0],[0],[0],[0],[0],2,2,1,2,2,1,0.0,1,0.0,5.06553125,330.9070056152656,33,1,0.0,0,0,0,0,0.137,0.0,0.188,0.0,0.0,0,-1,0,0,0,0,25000.0,78.53981633974483,0,0.5,CS,31.788609728894674,1.0,23.788609728894674,39.84,2.77,3.737766339609671,3.827257486486067,3.601,3.6872166306349565,4.859096241492573,4.975434732431887,1.9854243395726687,1.9389999999999998,2.6790802405402467,29537.85095026247,0.0,1.8679365327209652,1.8679365327209652,0.0,1.9944772948081164,1.9944772948081164,0.0,3.862413827529082,3.862413827529082,29924.743573119613,-3.856820653388949e-05,-3.856820653388949e-05,-0.00015871553265201635,-0.00015871553265201635,-0.00019728373918590585,-0.00019728373918590585,-0.00019728373918590585,1,0,7.126925851521852,0.0,100.0,0.0,209.99999999999997,209.99999999999997,78.53981633974483,0.0037399912542735642,0.0037399912542735642,0.0,0.0,0.0,0.0,0.0,0.0,0.0,40.0,35.0,210.0,50.0,0.0,0.0,126.60520840441089,130272750.68387306,1055739.460307414,1028968.3364980299,25.0,0.625,0.64453125,0.0,0.0,0.0,0.0,2.836320485103813,33.0672,1082860.9495174412,1055402.0871391823,0.0,5.387703978623248,0.0,2.9010713731048265,1,0.0,4.144387675864038,5.105376873186863,14.376021702821681,43.21103912474504,0.000381487109320387,0.0,44.46228334382622,0.00039689788633128734,0.0018347569932780296,0.0,270.53349264267763,0.0,44.19468729457771,0.00032201098369742204,209.99999999999997,0.0,78.53981633974483,4446.128334382621,0.0,9000.0,78.53981633974483,0.0,10.0,0.008726646259971648,90.0,9000.0,78.53981633974483,0.0,10.0,0.008726646259971648,90.0,10000.000000000005,78.53981633974483,0.0,10.0,0.007853981633974478,100.00000000000007,31.41592653589793,0.0,12339.47915955891,78.53981633974483,0.0,1.0,1.0,1.2222628880740312
4764,6261,29,350-20-1,4,0,Experimental and numerical research into cracking behavior in a reinforced concrete beam subjected to a restrained imposed curvature,2022,0,The Netherlands,Eindhoven University of Technology,Structures Laboratory,I. Cornelissen,3500.0,3000.0,1500.0,1500.0,350.0,100,[6],[40],65.0,[0],2,34.2707,"[2,150x150x150,1]",[40],2.909116166619227,"[2,150x150x150,2]",[28],31861.99065164257,"[3,500x100x100,1]",[36],"[3,2,0,2,0,8,0,0,0]",214704.0,2,598.0,[20],[310],[1],[40],[0],[0],0.0,0.0,0,0,0.0,0.0,0.0,0,0,[0],[0],[0],[0],[0],2,2,1,2,2,1,0.0,1,0.0,13.98034375,160.62962605538334,40,1,0.0,0,0,0,0,0.089,0.0,0.102,0.0,0.0,0,-1,0,0,0,0,35000.0,314.1592653589793,0,0.5,CS,31.583056022749556,1.0,23.583056022749556,41.29,2.77,3.5346820356895927,3.7122024021238818,3.601,3.781851016604995,4.595086646396471,4.825863122761047,2.0363813166334586,1.9389999999999998,2.598541681486717,29537.85095026247,0.0,1.907326503530671,1.907326503530671,0.0,1.9967752953123774,1.9967752953123774,0.0,3.9041017988430484,3.9041017988430484,30344.75300156435,-4.010070650448002e-05,-4.010070650448002e-05,-0.00016054257483436764,-0.00016054257483436764,-0.00020064328133884767,-0.00020064328133884767,-0.00020064328133884767,1,0,6.738562017277205,0.0,100.0,0.0,310.0,310.0,314.1592653589793,0.010134169850289655,0.010134169850289655,0.0,0.0,0.0,0.0,0.0,0.0,0.0,40.0,30.0,310.0,50.0,0.0,0.0,181.61310768216927,358822328.42922544,2130939.7868804852,1975751.2715281537,25.0,0.875,0.90234375,0.0,0.0,0.0,0.0,2.909116166619227,34.2707,2307415.946198169,2139375.3205571254,0.0,11.13527352362853,0.0,5.995916512723054,2,0.0,8.565595018175793,5.236409099914608,14.635295521444041,95.33532306443225,0.00033084937411693847,0.0,97.41175058469183,0.00034281325457830627,0.0008889132915747681,0.0,98.2337865167333,0.0,96.47766995340896,0.0002067303573387478,310.0,0.0,314.1592653589793,9741.075058469187,0.0,14000.0,314.1592653589793,0.0,20.0,0.02243994752564138,140.0,14000.0,314.1592653589793,0.0,20.0,0.02243994752564138,140.0,10000.0,314.1592653589793,0.0,20.0,0.031415926535897934,100.0,62.83185307179586,0.0,16838.68923178307,314.1592653589793,0.0,0.5870210458750932,0.7106086952757766,1.6321509154161926
4765,6262,29,350-20-1,5,0,Experimental and numerical research into cracking behavior in a reinforced concrete beam subjected to a restrained imposed curvature,2022,0,The Netherlands,Eindhoven University of Technology,Structures Laboratory,I. Cornelissen,3500.0,3000.0,1500.0,1500.0,350.0,100,[6],[40],65.0,[0],2,34.2707,"[2,150x150x150,1]",[40],2.909116166619227,"[2,150x150x150,2]",[28],31861.99065164257,"[3,500x100x100,1]",[36],"[3,2,0,2,0,8,0,0,0]",214704.0,2,598.0,[20],[310],[1],[40],[0],[0],0.0,0.0,0,0,0.0,0.0,0.0,0,0,[0],[0],[0],[0],[0],2,2,1,2,2,1,0.0,1,0.0,16.92134375,194.6276092498548,40,1,0.0,0,0,0,0,0.118,0.0,0.132,0.0,0.0,0,-1,0,0,0,0,35000.0,314.1592653589793,0,0.5,CS,31.583056022749556,1.0,23.583056022749556,41.29,2.77,3.5346820356895927,3.7122024021238818,3.601,3.781851016604995,4.595086646396471,4.825863122761047,2.0363813166334586,1.9389999999999998,2.598541681486717,29537.85095026247,0.0,1.907326503530671,1.907326503530671,0.0,1.9967752953123774,1.9967752953123774,0.0,3.9041017988430484,3.9041017988430484,30344.75300156435,-4.010070650448002e-05,-4.010070650448002e-05,-0.00016054257483436764,-0.00016054257483436764,-0.00020064328133884767,-0.00020064328133884767,-0.00020064328133884767,1,0,6.738562017277205,0.0,100.0,0.0,310.0,310.0,314.1592653589793,0.010134169850289655,0.010134169850289655,0.0,0.0,0.0,0.0,0.0,0.0,0.0,40.0,30.0,310.0,50.0,0.0,0.0,181.61310768216927,358822328.42922544,2130939.7868804852,1975751.2715281537,25.0,0.875,0.90234375,0.0,0.0,0.0,0.0,2.909116166619227,34.2707,2307415.946198169,2139375.3205571254,0.0,11.13527352362853,0.0,5.995916512723054,2,0.0,8.565595018175793,5.236409099914608,14.635295521444041,95.33532306443225,0.0004004490940292558,0.0,97.94206919096719,0.0004186769656503479,0.0010774823373750398,0.0,98.2337865167333,0.0,96.47766995340896,0.0002067303573387478,310.0,0.0,314.1592653589793,9794.10691909672,0.0,14000.0,314.1592653589793,0.0,20.0,0.02243994752564138,140.0,14000.0,314.1592653589793,0.0,20.0,0.02243994752564138,140.0,10000.0,314.1592653589793,0.0,20.0,0.031415926535897934,100.0,62.83185307179586,0.0,16838.68923178307,314.1592653589793,0.0,0.5537075769265047,0.6482915490618376,1.9755012598767157
4766,6263,29,350-20-1,6,0,Experimental and numerical research into cracking behavior in a reinforced concrete beam subjected to a restrained imposed curvature,2022,0,The Netherlands,Eindhoven University of Technology,Structures Laboratory,I. Cornelissen,3500.0,3000.0,1500.0,1500.0,350.0,100,[6],[40],65.0,[0],2,34.2707,"[2,150x150x150,1]",[40],2.909116166619227,"[2,150x150x150,2]",[28],31861.99065164257,"[3,500x100x100,1]",[36],"[3,2,0,2,0,8,0,0,0]",214704.0,2,598.0,[20],[310],[1],[40],[0],[0],0.0,0.0,0,0,0.0,0.0,0.0,0,0,[0],[0],[0],[0],[0],2,2,1,2,2,1,0.0,1,0.0,19.88134375,228.92836979721167,40,1,0.0,0,0,0,0,0.15,0.0,0.158,0.0,0.0,0,-1,0,0,0,0,35000.0,314.1592653589793,0,0.5,CS,31.583056022749556,1.0,23.583056022749556,41.29,2.77,3.5346820356895927,3.7122024021238818,3.601,3.781851016604995,4.595086646396471,4.825863122761047,2.0363813166334586,1.9389999999999998,2.598541681486717,29537.85095026247,0.0,1.907326503530671,1.907326503530671,0.0,1.9967752953123774,1.9967752953123774,0.0,3.9041017988430484,3.9041017988430484,30344.75300156435,-4.010070650448002e-05,-4.010070650448002e-05,-0.00016054257483436764,-0.00016054257483436764,-0.00020064328133884767,-0.00020064328133884767,-0.00020064328133884767,1,0,6.738562017277205,0.0,100.0,0.0,310.0,310.0,314.1592653589793,0.010134169850289655,0.010134169850289655,0.0,0.0,0.0,0.0,0.0,0.0,0.0,40.0,30.0,310.0,50.0,0.0,0.0,181.61310768216927,358822328.42922544,2130939.7868804852,1975751.2715281537,25.0,0.875,0.90234375,0.0,0.0,0.0,0.0,2.909116166619227,34.2707,2307415.946198169,2139375.3205571254,0.0,11.13527352362853,0.0,5.995916512723054,2,0.0,8.565595018175793,5.236409099914608,14.635295521444041,95.33532306443225,0.0004704984551106768,0.0,98.49364504751252,0.0004965286006324957,0.0012679000600952196,0.0,98.2337865167333,0.0,96.47766995340896,0.0002067303573387478,310.0,0.0,314.1592653589793,9849.264504751256,0.0,14000.0,314.1592653589793,0.0,20.0,0.02243994752564138,140.0,14000.0,314.1592653589793,0.0,20.0,0.02243994752564138,140.0,10000.0,314.1592653589793,0.0,20.0,0.031415926535897934,100.0,62.83185307179586,0.0,16838.68923178307,314.1592653589793,0.0,0.5361602991943135,0.6121696460212481,2.321069780653033
4767,6264,29,350-20-1,7,0,Experimental and numerical research into cracking behavior in a reinforced concrete beam subjected to a restrained imposed curvature,2022,0,The Netherlands,Eindhoven University of Technology,Structures Laboratory,I. Cornelissen,3500.0,3000.0,1500.0,1500.0,350.0,100,[6],[40],65.0,[0],2,34.2707,"[2,150x150x150,1]",[40],2.909116166619227,"[2,150x150x150,2]",[28],31861.99065164257,"[3,500x100x100,1]",[36],"[3,2,0,2,0,8,0,0,0]",214704.0,2,598.0,[20],[310],[1],[40],[0],[0],0.0,0.0,0,0,0.0,0.0,0.0,0,0,[0],[0],[0],[0],[0],2,2,1,2,2,1,0.0,1,0.0,22.82934375,263.17868006540454,40,1,0.0,0,0,0,0,0.183,0.0,0.195,0.0,0.0,0,-1,0,0,0,0,35000.0,314.1592653589793,0,0.5,CS,31.583056022749556,1.0,23.583056022749556,41.29,2.77,3.5346820356895927,3.7122024021238818,3.601,3.781851016604995,4.595086646396471,4.825863122761047,2.0363813166334586,1.9389999999999998,2.598541681486717,29537.85095026247,0.0,1.907326503530671,1.907326503530671,0.0,1.9967752953123774,1.9967752953123774,0.0,3.9041017988430484,3.9041017988430484,30344.75300156435,-4.010070650448002e-05,-4.010070650448002e-05,-0.00016054257483436764,-0.00016054257483436764,-0.00020064328133884767,-0.00020064328133884767,-0.00020064328133884767,1,0,6.738562017277205,0.0,100.0,0.0,310.0,310.0,314.1592653589793,0.010134169850289655,0.010134169850289655,0.0,0.0,0.0,0.0,0.0,0.0,0.0,40.0,30.0,310.0,50.0,0.0,0.0,181.61310768216927,358822328.42922544,2130939.7868804852,1975751.2715281537,25.0,0.875,0.90234375,0.0,0.0,0.0,0.0,2.909116166619227,34.2707,2307415.946198169,2139375.3205571254,0.0,11.13527352362853,0.0,5.995916512723054,2,0.0,8.565595018175793,5.236409099914608,14.635295521444041,95.33532306443225,0.0005402638322958218,0.0,99.06210140433217,0.0005756566024924713,0.0014582171798736463,0.0,98.23378651673332,0.0,96.47766995340898,0.00020673035733874786,310.0,0.0,314.1592653589793,9906.110140433218,0.0,14000.0,314.1592653589793,0.0,20.0,0.02243994752564138,140.0,14000.0,314.1592653589793,0.0,20.0,0.02243994752564138,140.0,10000.0,314.1592653589793,0.0,20.0,0.031415926535897934,100.0,62.83185307179586,0.0,16838.68923178307,314.1592653589793,0.0,0.5258891643301931,0.5893136931284341,2.6652373479667433
4768,6265,29,350-20-1,8,0,Experimental and numerical research into cracking behavior in a reinforced concrete beam subjected to a restrained imposed curvature,2022,0,The Netherlands,Eindhoven University of Technology,Structures Laboratory,I. Cornelissen,3500.0,3000.0,1500.0,1500.0,350.0,100,[6],[40],65.0,[0],2,34.2707,"[2,150x150x150,1]",[40],2.909116166619227,"[2,150x150x150,2]",[28],31861.99065164257,"[3,500x100x100,1]",[36],"[3,2,0,2,0,8,0,0,0]",214704.0,2,598.0,[20],[310],[1],[40],[0],[0],0.0,0.0,0,0,0.0,0.0,0.0,0,0,[0],[0],[0],[0],[0],2,2,1,2,2,1,0.0,1,0.0,25.77134375,297.45380358689647,40,1,0.0,0,0,0,0,0.214,0.0,0.231,158.0,170.0,0,-1,0,0,0,0,35000.0,314.1592653589793,0,0.5,CS,31.583056022749556,1.0,23.583056022749556,41.29,2.77,3.5346820356895927,3.7122024021238818,3.601,3.781851016604995,4.595086646396471,4.825863122761047,2.0363813166334586,1.9389999999999998,2.598541681486717,29537.85095026247,0.0,1.907326503530671,1.907326503530671,0.0,1.9967752953123774,1.9967752953123774,0.0,3.9041017988430484,3.9041017988430484,30344.75300156435,-4.010070650448002e-05,-4.010070650448002e-05,-0.00016054257483436764,-0.00016054257483436764,-0.00020064328133884767,-0.00020064328133884767,-0.00020064328133884767,1,0,6.738562017277205,0.0,100.0,0.0,310.0,310.0,314.1592653589793,0.010134169850289655,0.010134169850289655,0.0,0.0,0.0,0.0,0.0,0.0,0.0,40.0,30.0,310.0,50.0,0.0,0.0,181.61310768216927,358822328.42922544,2130939.7868804852,1975751.2715281537,25.0,0.875,0.90234375,0.0,0.0,0.0,0.0,2.909116166619227,34.2707,2307415.946198169,2139375.3205571254,0.0,11.13527352362853,0.0,5.995916512723054,2,0.0,8.565595018175793,5.236409099914608,14.635295521444041,95.33532306443225,0.0006098872175328288,0.0,99.6499149930522,0.0006563169671865544,0.0016488625056841442,0.0,98.23378651673332,0.0,96.47766995340898,0.00020673035733874786,310.0,0.0,314.1592653589793,9964.891499305224,0.0,14000.0,314.1592653589793,0.0,20.0,0.02243994752564138,140.0,14000.0,314.1592653589793,0.0,20.0,0.02243994752564138,140.0,10000.0,314.1592653589793,0.0,20.0,0.031415926535897934,100.0,62.83185307179586,0.0,16838.68923178307,314.1592653589793,0.0,0.5193657479675489,0.5737389030174856,3.00870443854915
4772,6269,29,350-20-2,4,0,Experimental and numerical research into cracking behavior in a reinforced concrete beam subjected to a restrained imposed curvature,2022,0,The Netherlands,Eindhoven University of Technology,Structures Laboratory,I. Cornelissen,3500.0,3000.0,1500.0,1500.0,350.0,100,[6],[42],65.0,[0],2,34.619299999999996,"[2,150x150x150,1]",[42],2.926766839231251,"[2,150x150x150,2]",[28],31968.17102312285,"[3,500x100x100,1]",[36],"[3,2,0,2,0,8,0,0,0]",214704.0,2,598.0,[20],[310],[1],[40],[0],[0],0.0,0.0,0,0,0.0,0.0,0.0,0,0,[0],[0],[0],[0],[0],2,2,1,2,2,1,0.0,1,0.0,13.95834375,160.33986178809218,42,1,0.0,0,0,0,0,0.054,0.0,0.102,0.0,0.0,0,-1,0,0,0,0,35000.0,314.1592653589793,0,0.5,CS,31.584282906424157,1.0,23.584282906424157,41.709999999999994,2.77,3.5346820356895927,3.7347256928818457,3.601,3.804796891000626,4.595086646396471,4.8551434007464,2.048736787461875,1.9389999999999998,2.6143079850172914,29537.85095026247,0.0,1.915108434176859,1.915108434176859,0.0,2.0088383546271857,2.0088383546271857,0.0,3.9239467888040447,3.9239467888040447,30445.877164878904,-4.0588296456678784e-05,-4.0588296456678784e-05,-0.00016386336839353113,-0.00016386336839353113,-0.0002044516648502099,-0.0002044516648502099,-0.0002044516648502099,1,0,6.716180285844404,0.0,100.0,0.0,310.0,310.0,314.1592653589793,0.010134169850289655,0.010134169850289655,0.0,0.0,0.0,0.0,0.0,0.0,0.0,40.0,30.0,310.0,50.0,0.0,0.0,181.58857381011381,358810992.33646274,2130562.043527251,1975955.78184159,25.0,0.875,0.90234375,0.0,0.0,0.0,0.0,2.926766839231251,34.619299999999996,2306391.4765587375,2139025.984782643,0.0,11.197861356951899,0.0,6.029617653743329,2,0.0,8.613739505347613,5.268180310616252,14.709541971115211,95.20561612575328,0.00032962888641352455,0.0,97.24872571017028,0.0003413603841988319,0.0008872020838140148,0.0,98.7687287613154,0.0,96.3428126449805,0.0002074345734366043,310.0,0.0,314.1592653589793,9724.77257101703,0.0,14000.0,314.1592653589793,0.0,20.0,0.02243994752564138,140.0,14000.0,314.1592653589793,0.0,20.0,0.02243994752564138,140.0,10000.0,314.1592653589793,0.0,20.0,0.031415926535897934,100.0,62.83185307179586,0.0,16841.14261898862,314.1592653589793,0.0,0.5886447145132512,0.7134912948266684,1.6204743295678177
4773,6270,29,350-20-2,5,0,Experimental and numerical research into cracking behavior in a reinforced concrete beam subjected to a restrained imposed curvature,2022,0,The Netherlands,Eindhoven University of Technology,Structures Laboratory,I. Cornelissen,3500.0,3000.0,1500.0,1500.0,350.0,100,[6],[42],65.0,[0],2,34.619299999999996,"[2,150x150x150,1]",[42],2.926766839231251,"[2,150x150x150,2]",[28],31968.17102312285,"[3,500x100x100,1]",[36],"[3,2,0,2,0,8,0,0,0]",214704.0,2,598.0,[20],[310],[1],[40],[0],[0],0.0,0.0,0,0,0.0,0.0,0.0,0,0,[0],[0],[0],[0],[0],2,2,1,2,2,1,0.0,1,0.0,16.91734375,194.53415105678584,42,1,0.0,0,0,0,0,0.076,0.0,0.132,0.0,0.0,0,-1,0,0,0,0,35000.0,314.1592653589793,0,0.5,CS,31.584282906424157,1.0,23.584282906424157,41.709999999999994,2.77,3.5346820356895927,3.7347256928818457,3.601,3.804796891000626,4.595086646396471,4.8551434007464,2.048736787461875,1.9389999999999998,2.6143079850172914,29537.85095026247,0.0,1.915108434176859,1.915108434176859,0.0,2.0088383546271857,2.0088383546271857,0.0,3.9239467888040447,3.9239467888040447,30445.877164878904,-4.0588296456678784e-05,-4.0588296456678784e-05,-0.00016386336839353113,-0.00016386336839353113,-0.0002044516648502099,-0.0002044516648502099,-0.0002044516648502099,1,0,6.716180285844404,0.0,100.0,0.0,310.0,310.0,314.1592653589793,0.010134169850289655,0.010134169850289655,0.0,0.0,0.0,0.0,0.0,0.0,0.0,40.0,30.0,310.0,50.0,0.0,0.0,181.58857381011381,358810992.33646274,2130562.043527251,1975955.78184159,25.0,0.875,0.90234375,0.0,0.0,0.0,0.0,2.926766839231251,34.619299999999996,2306391.4765587375,2139025.984782643,0.0,11.197861356951899,0.0,6.029617653743329,2,0.0,8.613739505347613,5.268180310616252,14.709541971115211,95.20561612575328,0.00039950622231862574,0.0,97.77273458163617,0.0004174190856152886,0.0010768285754580176,0.0,98.7687287613154,0.0,96.3428126449805,0.0002074345734366043,310.0,0.0,314.1592653589793,9777.17345816362,0.0,14000.0,314.1592653589793,0.0,20.0,0.02243994752564138,140.0,14000.0,314.1592653589793,0.0,20.0,0.02243994752564138,140.0,10000.0,314.1592653589793,0.0,20.0,0.031415926535897934,100.0,62.83185307179586,0.0,16841.14261898862,314.1592653589793,0.0,0.5544842731593012,0.649835346137078,1.9639952821300566
4774,6271,29,350-20-2,6,0,Experimental and numerical research into cracking behavior in a reinforced concrete beam subjected to a restrained imposed curvature,2022,0,The Netherlands,Eindhoven University of Technology,Structures Laboratory,I. Cornelissen,3500.0,3000.0,1500.0,1500.0,350.0,100,[6],[42],65.0,[0],2,34.619299999999996,"[2,150x150x150,1]",[42],2.926766839231251,"[2,150x150x150,2]",[28],31968.17102312285,"[3,500x100x100,1]",[36],"[3,2,0,2,0,8,0,0,0]",214704.0,2,598.0,[20],[310],[1],[40],[0],[0],0.0,0.0,0,0,0.0,0.0,0.0,0,0,[0],[0],[0],[0],[0],2,2,1,2,2,1,0.0,1,0.0,19.87734375,228.82176297948615,42,1,0.0,0,0,0,0,0.096,0.0,0.158,0.0,0.0,0,-1,0,0,0,0,35000.0,314.1592653589793,0,0.5,CS,31.584282906424157,1.0,23.584282906424157,41.709999999999994,2.77,3.5346820356895927,3.7347256928818457,3.601,3.804796891000626,4.595086646396471,4.8551434007464,2.048736787461875,1.9389999999999998,2.6143079850172914,29537.85095026247,0.0,1.915108434176859,1.915108434176859,0.0,2.0088383546271857,2.0088383546271857,0.0,3.9239467888040447,3.9239467888040447,30445.877164878904,-4.0588296456678784e-05,-4.0588296456678784e-05,-0.00016386336839353113,-0.00016386336839353113,-0.0002044516648502099,-0.0002044516648502099,-0.0002044516648502099,1,0,6.716180285844404,0.0,100.0,0.0,310.0,310.0,314.1592653589793,0.010134169850289655,0.010134169850289655,0.0,0.0,0.0,0.0,0.0,0.0,0.0,40.0,30.0,310.0,50.0,0.0,0.0,181.58857381011381,358810992.33646274,2130562.043527251,1975955.78184159,25.0,0.875,0.90234375,0.0,0.0,0.0,0.0,2.926766839231251,34.619299999999996,2306391.4765587375,2139025.984782643,0.0,11.197861356951899,0.0,6.029617653743329,2,0.0,8.613739505347613,5.268180310616252,14.709541971115211,95.20561612575328,0.00046940717340990636,0.0,98.31438606923817,0.000494974606243847,0.0012671389471413204,0.0,98.7687287613154,0.0,96.3428126449805,0.0002074345734366043,310.0,0.0,314.1592653589793,9831.338606923819,0.0,14000.0,314.1592653589793,0.0,20.0,0.02243994752564138,140.0,14000.0,314.1592653589793,0.0,20.0,0.02243994752564138,140.0,10000.0,314.1592653589793,0.0,20.0,0.031415926535897934,100.0,62.83185307179586,0.0,16841.14261898862,314.1592653589793,0.0,0.5366682780760006,0.6132680490378795,2.307632328288971
4775,6272,29,350-20-2,7,0,Experimental and numerical research into cracking behavior in a reinforced concrete beam subjected to a restrained imposed curvature,2022,0,The Netherlands,Eindhoven University of Technology,Structures Laboratory,I. Cornelissen,3500.0,3000.0,1500.0,1500.0,350.0,100,[6],[42],65.0,[0],2,34.619299999999996,"[2,150x150x150,1]",[42],2.926766839231251,"[2,150x150x150,2]",[28],31968.17102312285,"[3,500x100x100,1]",[36],"[3,2,0,2,0,8,0,0,0]",214704.0,2,598.0,[20],[310],[1],[40],[0],[0],0.0,0.0,0,0,0.0,0.0,0.0,0,0,[0],[0],[0],[0],[0],2,2,1,2,2,1,0.0,1,0.0,22.78934375,262.6386048152277,42,1,0.0,0,0,0,0,0.116,0.0,0.195,0.0,0.0,0,-1,0,0,0,0,35000.0,314.1592653589793,0,0.5,CS,31.584282906424157,1.0,23.584282906424157,41.709999999999994,2.77,3.5346820356895927,3.7347256928818457,3.601,3.804796891000626,4.595086646396471,4.8551434007464,2.048736787461875,1.9389999999999998,2.6143079850172914,29537.85095026247,0.0,1.915108434176859,1.915108434176859,0.0,2.0088383546271857,2.0088383546271857,0.0,3.9239467888040447,3.9239467888040447,30445.877164878904,-4.0588296456678784e-05,-4.0588296456678784e-05,-0.00016386336839353113,-0.00016386336839353113,-0.0002044516648502099,-0.0002044516648502099,-0.0002044516648502099,1,0,6.716180285844404,0.0,100.0,0.0,310.0,310.0,314.1592653589793,0.010134169850289655,0.010134169850289655,0.0,0.0,0.0,0.0,0.0,0.0,0.0,40.0,30.0,310.0,50.0,0.0,0.0,181.58857381011381,358810992.33646274,2130562.043527251,1975955.78184159,25.0,0.875,0.90234375,0.0,0.0,0.0,0.0,2.926766839231251,34.619299999999996,2306391.4765587375,2139025.984782643,0.0,11.197861356951899,0.0,6.029617653743329,2,0.0,8.613739505347613,5.268180310616252,14.709541971115211,95.20561612575328,0.0005381745955645716,0.0,98.86556738921728,0.0005728018668772893,0.0014550088128287432,0.0,98.7687287613154,0.0,96.3428126449805,0.0002074345734366043,310.0,0.0,314.1592653589793,9886.456738921732,0.0,14000.0,314.1592653589793,0.0,20.0,0.02243994752564138,140.0,14000.0,314.1592653589793,0.0,20.0,0.02243994752564138,140.0,10000.0,314.1592653589793,0.0,20.0,0.031415926535897934,100.0,62.83185307179586,0.0,16841.14261898862,314.1592653589793,0.0,0.5263461679077241,0.5903753968649749,2.64569688180747
4776,6273,29,350-20-2,8,0,Experimental and numerical research into cracking behavior in a reinforced concrete beam subjected to a restrained imposed curvature,2022,0,The Netherlands,Eindhoven University of Technology,Structures Laboratory,I. Cornelissen,3500.0,3000.0,1500.0,1500.0,350.0,100,[6],[42],65.0,[0],2,34.619299999999996,"[2,150x150x150,1]",[42],2.926766839231251,"[2,150x150x150,2]",[28],31968.17102312285,"[3,500x100x100,1]",[36],"[3,2,0,2,0,8,0,0,0]",214704.0,2,598.0,[20],[310],[1],[40],[0],[0],0.0,0.0,0,0,0.0,0.0,0.0,0,0,[0],[0],[0],[0],[0],2,2,1,2,2,1,0.0,1,0.0,25.72234375,296.79087284598705,42,1,0.0,0,0,0,0,0.134,0.0,0.231,119.0,170.0,0,-1,0,0,0,0,35000.0,314.1592653589793,0,0.5,CS,31.584282906424157,1.0,23.584282906424157,41.709999999999994,2.77,3.5346820356895927,3.7347256928818457,3.601,3.804796891000626,4.595086646396471,4.8551434007464,2.048736787461875,1.9389999999999998,2.6143079850172914,29537.85095026247,0.0,1.915108434176859,1.915108434176859,0.0,2.0088383546271857,2.0088383546271857,0.0,3.9239467888040447,3.9239467888040447,30445.877164878904,-4.0588296456678784e-05,-4.0588296456678784e-05,-0.00016386336839353113,-0.00016386336839353113,-0.0002044516648502099,-0.0002044516648502099,-0.0002044516648502099,1,0,6.716180285844404,0.0,100.0,0.0,310.0,310.0,314.1592653589793,0.010134169850289655,0.010134169850289655,0.0,0.0,0.0,0.0,0.0,0.0,0.0,40.0,30.0,310.0,50.0,0.0,0.0,181.58857381011381,358810992.33646274,2130562.043527251,1975955.78184159,25.0,0.875,0.90234375,0.0,0.0,0.0,0.0,2.926766839231251,34.619299999999996,2306391.4765587375,2139025.984782643,0.0,11.197861356951899,0.0,6.029617653743329,2,0.0,8.613739505347613,5.268180310616252,14.709541971115211,95.20561612575328,0.0006074379366290062,0.0,99.4405061067729,0.0006528281958077731,0.0016449262855238352,0.0,98.7687287613154,0.0,96.3428126449805,0.0002074345734366043,310.0,0.0,314.1592653589793,9943.950610677291,0.0,14000.0,314.1592653589793,0.0,20.0,0.02243994752564138,140.0,14000.0,314.1592653589793,0.0,20.0,0.02243994752564138,140.0,10000.0,314.1592653589793,0.0,20.0,0.031415926535897934,100.0,62.83185307179586,0.0,16841.14261898862,314.1592653589793,0.0,0.5197117324834637,0.5745995341963458,2.986199400856151
4777,6292,30,S2UND,1,0,The effect of chloride induced corrosion on parking garage structures,2023,0,The Netherlands,Eindhoven University of Technology,Structures Laboratory,Floor Thijssen,2500.0,2100.0,1200.0,1200.0,300.0,200,[2],[0],65.0,[0],2,45.64743670897512,"[2,150x150x150,1]","[28,44]",3.3039212367159125,"[0,0,0]",[0],40366.78065285267,"[3,500x100x100,1]",[0],"[0,0,0,0,0,8,0,0,0]",217000.0,2,601.0,[16],[252],[1],[92],[0],[0],0.0,0.0,0,0,0.0,0.0,0.0,0,0,[0],[0],[0],[0],[0],2,2,1,2,2,1,0.0,1,0.0,11.736875,247.44656906479756,47,1,0.0,0,0,0,0,0.114,0.0,0.164,0.0,0.0,0,-1,1,-1,-1,0,60000.0,201.06192982974676,0,0.4,CN,41.666,1.0955560099115615,33.666,54.99691169756039,3.127871724358316,4.089733808286551,4.319920883099836,4.0662332416658105,4.295097607730686,5.316653950772517,5.615897148029787,2.3127448657011387,2.189510207050821,3.023944618169885,37304.0,0.0,1.5923995581608534,1.5923995581608534,0.0,1.1858695905853547,1.1858695905853547,0.0,2.778269148746208,2.778269148746208,38444.55300271683,-5.616386325801256e-05,-5.616386325801256e-05,-0.00012647627009455112,-0.00012647627009455112,-0.0001826401333525637,-0.0001826401333525637,-0.0001826401333525637,1,0,5.37570736359093,0.0,200.0,0.0,252.0,252.0,201.06192982974676,0.003989324004558467,0.003989324004558467,0.0,0.0,0.0,0.0,0.0,0.0,0.0,48.0,40.0,252.0,100.0,0.0,0.0,151.47402603926878,450130365.1658666,3030650.822629021,2971667.0041448087,25.0,1.5,0.7368749999999998,0.0,0.0,0.0,0.0,3.3039212367159125,45.64743670897512,3090510.2125887135,3030361.385134944,0.0,17.355987488833886,0.0,9.345531724756707,1,0.0,13.350759606795297,5.947058226088643,16.890721696573372,47.06429406483599,0.000261427469969405,0.0,47.7379112637918,0.0002665000819829924,0.0014082699797632603,0.0,281.55873538338767,0.0,47.87518708258559,0.00030431541812975824,252.0,0.0,201.06192982974676,9547.382252758365,0.0,20480.0,201.06192982974676,0.0,16.0,0.009817477042468103,128.0,20480.0,201.06192982974676,0.0,16.0,0.009817477042468103,128.0,19200.0,201.06192982974676,0.0,16.0,0.010471975511965976,120.0,50.26548245743669,0.0,29705.194792146245,201.06192982974676,0.0,1.0,1.0,0.8791166454698309
4778,6293,30,S2UND,2,0,The effect of chloride induced corrosion on parking garage structures,2023,0,The Netherlands,Eindhoven University of Technology,Structures Laboratory,Floor Thijssen,2500.0,2100.0,1200.0,1200.0,300.0,200,[2],[0],65.0,[0],2,45.64743670897512,"[2,150x150x150,1]","[28,44]",3.3039212367159125,"[0,0,0]",[0],40366.78065285267,"[3,500x100x100,1]",[0],"[0,0,0,0,0,8,0,0,0]",217000.0,2,601.0,[16],[252],[1],[92],[0],[0],0.0,0.0,0,0,0.0,0.0,0.0,0,0,[0],[0],[0],[0],[0],2,2,1,2,2,1,0.0,1,0.0,12.336875,260.1259571452145,47,1,0.0,0,0,0,0,0.13,0.0,0.182,0.0,0.0,0,-1,1,-1,-1,0,60000.0,201.06192982974676,0,0.4,CN,41.666,1.0955560099115615,33.666,54.99691169756039,3.127871724358316,4.089733808286551,4.319920883099836,4.0662332416658105,4.295097607730686,5.316653950772517,5.615897148029787,2.3127448657011387,2.189510207050821,3.023944618169885,37304.0,0.0,1.5923995581608534,1.5923995581608534,0.0,1.1858695905853547,1.1858695905853547,0.0,2.778269148746208,2.778269148746208,38444.55300271683,-5.616386325801256e-05,-5.616386325801256e-05,-0.00012647627009455112,-0.00012647627009455112,-0.0001826401333525637,-0.0001826401333525637,-0.0001826401333525637,1,0,5.37570736359093,0.0,200.0,0.0,252.0,252.0,201.06192982974676,0.003989324004558467,0.003989324004558467,0.0,0.0,0.0,0.0,0.0,0.0,0.0,48.0,40.0,252.0,100.0,0.0,0.0,151.47402603926878,450130365.1658666,3030650.822629021,2971667.0041448087,25.0,1.5,0.7368749999999998,0.0,0.0,0.0,0.0,3.3039212367159125,45.64743670897512,3090510.2125887135,3030361.385134944,0.0,17.355987488833886,0.0,9.345531724756707,1,0.0,13.350759606795297,5.947058226088643,16.890721696573372,47.06429406483599,0.000274791886134836,0.0,47.78871771154046,0.0002805237284623926,0.0014805011026850384,0.0,281.55873538338784,0.0,47.87518708258558,0.0003043154181297583,252.0,0.0,201.06192982974676,9557.5435423081,0.0,20480.0,201.06192982974676,0.0,16.0,0.009817477042468103,128.0,20480.0,201.06192982974676,0.0,16.0,0.009817477042468103,128.0,19200.0,201.06192982974676,0.0,16.0,0.010471975511965976,120.0,50.26548245743669,0.0,29705.194792146245,201.06192982974676,0.0,1.0,1.0,0.9240579085643
4779,6294,30,S2UND,3,0,The effect of chloride induced corrosion on parking garage structures,2023,0,The Netherlands,Eindhoven University of Technology,Structures Laboratory,Floor Thijssen,2500.0,2100.0,1200.0,1200.0,300.0,200,[2],[0],65.0,[0],2,45.64743670897512,"[2,150x150x150,1]","[28,44]",3.3039212367159125,"[0,0,0]",[0],40366.78065285267,"[3,500x100x100,1]",[0],"[0,0,0,0,0,8,0,0,0]",217000.0,2,601.0,[16],[252],[1],[92],[0],[0],0.0,0.0,0,0,0.0,0.0,0.0,0,0,[0],[0],[0],[0],[0],2,2,1,2,2,1,0.0,1,0.0,12.836875,270.69447699215397,47,1,0.0,0,0,0,0,0.148,0.0,0.206,0.0,0.0,0,-1,1,-1,-1,0,60000.0,201.06192982974676,0,0.4,CN,41.666,1.0955560099115615,33.666,54.99691169756039,3.127871724358316,4.089733808286551,4.319920883099836,4.0662332416658105,4.295097607730686,5.316653950772517,5.615897148029787,2.3127448657011387,2.189510207050821,3.023944618169885,37304.0,0.0,1.5923995581608534,1.5923995581608534,0.0,1.1858695905853547,1.1858695905853547,0.0,2.778269148746208,2.778269148746208,38444.55300271683,-5.616386325801256e-05,-5.616386325801256e-05,-0.00012647627009455112,-0.00012647627009455112,-0.0001826401333525637,-0.0001826401333525637,-0.0001826401333525637,1,0,5.37570736359093,0.0,200.0,0.0,252.0,252.0,201.06192982974676,0.003989324004558467,0.003989324004558467,0.0,0.0,0.0,0.0,0.0,0.0,0.0,48.0,40.0,252.0,100.0,0.0,0.0,151.47402603926878,450130365.1658666,3030650.822629021,2971667.0041448087,25.0,1.5,0.7368749999999998,0.0,0.0,0.0,0.0,3.3039212367159125,45.64743670897512,3090510.2125887135,3030361.385134944,0.0,17.355987488833886,0.0,9.345531724756707,1,0.0,13.350759606795297,5.947058226088643,16.890721696573372,47.06429406483599,0.00028592889960602847,0.0,47.831262896300544,0.00029224175439780827,0.001540712698622152,0.0,281.55873538338784,0.0,47.87518708258558,0.0003043154181297583,252.0,0.0,201.06192982974676,9566.052579260111,0.0,20480.0,201.06192982974676,0.0,16.0,0.009817477042468103,128.0,20480.0,201.06192982974676,0.0,16.0,0.009817477042468103,128.0,19200.0,201.06192982974676,0.0,16.0,0.010471975511965976,120.0,50.26548245743669,0.0,29705.194792146245,201.06192982974676,0.0,1.0,1.0,0.9615089611430244
