Repository: iavdesch/Research

Readme
======

The supporting files are related to the study "A method for determining the performance of formulas for calculating the crack width and spacing in reinforced concrete elements".

The following files are relevant:
Research/Method_comparing_CWFs/Data_processing_for_GitHuB_Final (contains the data processing of the database "Crack width and crack spacing in reinforced and prestressed concrete elements: database")
Research/Method_comparing_CWFs/CWF_analysis_for_GitHuB_Final (contains the evaluation of the different crack width formulas)

File: Method_comparing_CWFs/Datasets_Used/Working_database_no_hordijk_no_initshrink.csv (part 83 of 83)
,ID,EPID,ELID,LOADID,DOI,title,year,journal,country,institution,laboratory,authors,Ltot,Lspan,Lcons,Lmeas,h,b,hc,thc,RH,Temp,pd,fcm,catfcm,tfcm,fctm,catfctm,tfctm,Ecm,catEcm,tEcm,mix,Es,fsr,fy,phi,zs,nbl,clat,phit,st,phiw,sw,type,method,fpk,fp01k,Ep,rel,fpr,npl,phip,Ap,zp,cplat,catf,epsin,catcal,selfw,typew,locw,epsc,Nrep,N,M,sigs,t0,t,PL,catp,t0p,tp,ncr,wm,wk,wmax,sm,smax,indLR,indNP,indtfcm,indtfctm,indtEcm,slab,Ac,Astot,ts,sc,class_C,fcm28,Bcc,fck28,fcm_cube_150,fctm28,fctmfl28,fctmfl,fct095_28,fct095,fct095fl_28,fct095fl,fct005,fct005_28,fct005fl,Ecm28,phi_bc,phi_bc_prestress,phi_bc_prior_load,phi_dc,phi_dc_prestress,phi_dc_prior_load,phi_creep,phi_creep_prestress,phi_creep_prior_load,Ecm0,eps_cbs,eps_cbs_prestress,eps_cds,eps_cds_prestress,shrinkage,shrinkage_prestress,shrinkage_init,bondLR,bondPR,ae,ap,sxLR,sxNP,zstot,zstensinit,Astensinit,rhotot,rhotensinit,At,Aw,Aptot,zptot,zeta1,zeta,phi_peq,ry,cy,ry0,rx,ryp,cyp,cog,Izz,Wb,Wt,rho,qself,Mself,ep,Mp,pre_loss,initstrain,fctmorg,fcmorg,W_Ib,W_It,Ncr095,Mcr095,Ncr005,Mcr005,CS,Ncr,Mcr,tau_bms,tau_max,xcinit,epsinit,dpsigs,xc,eps,epsbot,sigssimpl,sigsr,dpsigsr,xc_sr,eps_sr,zstottens,zptottens,Astens,Actens,Aptens,Aceff_MC2020,Aseff_MC2020,Apeff_MC2020,phi_eq_MC2020,rhoeff_MC2020,hceff_MC2020,Aceff_FPR,Aseff_FPR,Apeff_FPR,phi_eq_FPR,rhoeff_FPR,hceff_FPR,Aceff_SMTCM,Aseff_SMTCM,Apeff_SMTCM,phi_eq_SMTCM,rhoeff_SMTCM,hceff_SMTCM,sumcirc_SMTCM,sumcirc_p_SMTCM,Actensstate1,Astensstate1,Aptensstate1,r,p,k1
4780,6295,30,S2UND,4,0,The effect of chloride induced corrosion on parking garage structures,2023,0,The Netherlands,Eindhoven University of Technology,Structures Laboratory,Floor Thijssen,2500.0,2100.0,1200.0,1200.0,300.0,200,[2],[0],65.0,[0],2,45.64743670897512,"[2,150x150x150,1]","[28,44]",3.3039212367159125,"[0,0,0]",[0],40366.78065285267,"[3,500x100x100,1]",[0],"[0,0,0,0,0,8,0,0,0]",217000.0,2,601.0,[16],[252],[1],[92],[0],[0],0.0,0.0,0,0,0.0,0.0,0.0,0,0,[0],[0],[0],[0],[0],2,2,1,2,2,1,0.0,1,0.0,13.436874999999999,283.3795638641911,47,1,0.0,0,0,0,0,0.173,0.0,0.23,0.0,0.0,0,-1,1,-1,-1,0,60000.0,201.06192982974676,0,0.4,CN,41.666,1.0955560099115615,33.666,54.99691169756039,3.127871724358316,4.089733808286551,4.319920883099836,4.0662332416658105,4.295097607730686,5.316653950772517,5.615897148029787,2.3127448657011387,2.189510207050821,3.023944618169885,37304.0,0.0,1.5923995581608534,1.5923995581608534,0.0,1.1858695905853547,1.1858695905853547,0.0,2.778269148746208,2.778269148746208,38444.55300271683,-5.616386325801256e-05,-5.616386325801256e-05,-0.00012647627009455112,-0.00012647627009455112,-0.0001826401333525637,-0.0001826401333525637,-0.0001826401333525637,1,0,5.37570736359093,0.0,200.0,0.0,252.0,252.0,201.06192982974676,0.003989324004558467,0.003989324004558467,0.0,0.0,0.0,0.0,0.0,0.0,0.0,48.0,40.0,252.0,100.0,0.0,0.0,151.47402603926878,450130365.1658666,3030650.822629021,2971667.0041448087,25.0,1.5,0.7368749999999998,0.0,0.0,0.0,0.0,3.3039212367159125,45.64743670897512,3090510.2125887135,3030361.385134944,0.0,17.355987488833886,0.0,9.345531724756707,1,0.0,13.350759606795297,5.947058226088643,16.890721696573372,47.06429406483599,0.00029929331577145945,0.0,47.8825675042945,0.00030634170587884335,0.0016129896197734504,0.0,281.55873538338767,0.0,47.87518708258559,0.00030431541812975824,252.0,0.0,201.06192982974676,9576.313500858907,0.0,20480.0,201.06192982974676,0.0,16.0,0.009817477042468103,128.0,20480.0,201.06192982974676,0.0,16.0,0.009817477042468103,128.0,19200.0,201.06192982974676,0.0,16.0,0.010471975511965976,120.0,50.26548245743669,0.0,29705.194792146245,201.06192982974676,0.0,1.0,1.0,1.0064502242374935
4781,6296,30,S2UND,5,0,The effect of chloride induced corrosion on parking garage structures,2023,0,The Netherlands,Eindhoven University of Technology,Structures Laboratory,Floor Thijssen,2500.0,2100.0,1200.0,1200.0,300.0,200,[2],[0],65.0,[0],2,45.64743670897512,"[2,150x150x150,1]","[28,44]",3.3039212367159125,"[0,0,0]",[0],40366.78065285267,"[3,500x100x100,1]",[0],"[0,0,0,0,0,8,0,0,0]",217000.0,2,601.0,[16],[252],[1],[92],[0],[0],0.0,0.0,0,0,0.0,0.0,0.0,0,0,[0],[0],[0],[0],[0],2,2,1,2,2,1,0.0,1,0.0,13.936874999999999,293.95287723172476,47,1,0.0,0,0,0,0,0.19,0.0,0.253,0.0,0.0,0,-1,1,-1,-1,0,60000.0,201.06192982974676,0,0.4,CN,41.666,1.0955560099115615,33.666,54.99691169756039,3.127871724358316,4.089733808286551,4.319920883099836,4.0662332416658105,4.295097607730686,5.316653950772517,5.615897148029787,2.3127448657011387,2.189510207050821,3.023944618169885,37304.0,0.0,1.5923995581608534,1.5923995581608534,0.0,1.1858695905853547,1.1858695905853547,0.0,2.778269148746208,2.778269148746208,38444.55300271683,-5.616386325801256e-05,-5.616386325801256e-05,-0.00012647627009455112,-0.00012647627009455112,-0.0001826401333525637,-0.0001826401333525637,-0.0001826401333525637,1,0,5.37570736359093,0.0,200.0,0.0,252.0,252.0,201.06192982974676,0.003989324004558467,0.003989324004558467,0.0,0.0,0.0,0.0,0.0,0.0,0.0,48.0,40.0,252.0,100.0,0.0,0.0,151.47402603926878,450130365.1658666,3030650.822629021,2971667.0041448087,25.0,1.5,0.7368749999999998,0.0,0.0,0.0,0.0,3.3039212367159125,45.64743670897512,3090510.2125887135,3030361.385134944,0.0,17.355987488833886,0.0,9.345531724756707,1,0.0,13.350759606795297,5.947058226088643,16.890721696573372,47.06429406483599,0.00031043032924265196,0.0,47.925532081110454,0.0003181238662977921,0.0016732397293701125,0.0,281.55873538338767,0.0,47.87518708258559,0.00030431541812975824,252.0,0.0,201.06192982974676,9584.906416222095,0.0,20480.0,201.06192982974676,0.0,16.0,0.009817477042468103,128.0,20480.0,201.06192982974676,0.0,16.0,0.009817477042468103,128.0,19200.0,201.06192982974676,0.0,16.0,0.010471975511965976,120.0,50.26548245743669,0.0,29705.194792146245,201.06192982974676,0.0,1.0,1.0,1.043901276816218
4782,6297,30,S2UND,6,0,The effect of chloride induced corrosion on parking garage structures,2023,0,The Netherlands,Eindhoven University of Technology,Structures Laboratory,Floor Thijssen,2500.0,2100.0,1200.0,1200.0,300.0,200,[2],[0],65.0,[0],2,45.64743670897512,"[2,150x150x150,1]","[28,44]",3.3039212367159125,"[0,0,0]",[0],40366.78065285267,"[3,500x100x100,1]",[0],"[0,0,0,0,0,8,0,0,0]",217000.0,2,601.0,[16],[252],[1],[92],[0],[0],0.0,0.0,0,0,0.0,0.0,0.0,0,0,[0],[0],[0],[0],[0],2,2,1,2,2,1,0.0,1,0.0,14.536875,306.6437706221276,47,1,0.0,0,0,0,0,0.208,0.0,0.282,0.0,0.0,0,-1,1,-1,-1,0,60000.0,201.06192982974676,0,0.4,CN,41.666,1.0955560099115615,33.666,54.99691169756039,3.127871724358316,4.089733808286551,4.319920883099836,4.0662332416658105,4.295097607730686,5.316653950772517,5.615897148029787,2.3127448657011387,2.189510207050821,3.023944618169885,37304.0,0.0,1.5923995581608534,1.5923995581608534,0.0,1.1858695905853547,1.1858695905853547,0.0,2.778269148746208,2.778269148746208,38444.55300271683,-5.616386325801256e-05,-5.616386325801256e-05,-0.00012647627009455112,-0.00012647627009455112,-0.0001826401333525637,-0.0001826401333525637,-0.0001826401333525637,1,0,5.37570736359093,0.0,200.0,0.0,252.0,252.0,201.06192982974676,0.003989324004558467,0.003989324004558467,0.0,0.0,0.0,0.0,0.0,0.0,0.0,48.0,40.0,252.0,100.0,0.0,0.0,151.47402603926878,450130365.1658666,3030650.822629021,2971667.0041448087,25.0,1.5,0.7368749999999998,0.0,0.0,0.0,0.0,3.3039212367159125,45.64743670897512,3090510.2125887135,3030361.385134944,0.0,17.355987488833886,0.0,9.345531724756707,1,0.0,13.350759606795297,5.947058226088643,16.890721696573372,47.06429406483599,0.000323794745408083,0.0,47.97734515413211,0.0003323014456232342,0.0017455632917169539,0.0,281.55873538338767,0.0,47.87518708258559,0.00030431541812975824,252.0,0.0,201.06192982974676,9595.269030826426,0.0,20480.0,201.06192982974676,0.0,16.0,0.009817477042468103,128.0,20480.0,201.06192982974676,0.0,16.0,0.009817477042468103,128.0,19200.0,201.06192982974676,0.0,16.0,0.010471975511965976,120.0,50.26548245743669,0.0,29705.194792146245,201.06192982974676,0.0,1.0,1.0,1.0888425399106874
4783,6298,30,S2UND,7,0,The effect of chloride induced corrosion on parking garage structures,2023,0,The Netherlands,Eindhoven University of Technology,Structures Laboratory,Floor Thijssen,2500.0,2100.0,1200.0,1200.0,300.0,200,[2],[0],65.0,[0],2,45.64743670897512,"[2,150x150x150,1]","[28,44]",3.3039212367159125,"[0,0,0]",[0],40366.78065285267,"[3,500x100x100,1]",[0],"[0,0,0,0,0,8,0,0,0]",217000.0,2,601.0,[16],[252],[1],[92],[0],[0],0.0,0.0,0,0,0.0,0.0,0.0,0,0,[0],[0],[0],[0],[0],2,2,1,2,2,1,0.0,1,0.0,15.036875,317.22196868931945,47,1,0.0,0,0,0,0,0.226,0.0,0.314,0.0,0.0,0,-1,1,-1,-1,0,60000.0,201.06192982974676,0,0.4,CN,41.666,1.0955560099115615,33.666,54.99691169756039,3.127871724358316,4.089733808286551,4.319920883099836,4.0662332416658105,4.295097607730686,5.316653950772517,5.615897148029787,2.3127448657011387,2.189510207050821,3.023944618169885,37304.0,0.0,1.5923995581608534,1.5923995581608534,0.0,1.1858695905853547,1.1858695905853547,0.0,2.778269148746208,2.778269148746208,38444.55300271683,-5.616386325801256e-05,-5.616386325801256e-05,-0.00012647627009455112,-0.00012647627009455112,-0.0001826401333525637,-0.0001826401333525637,-0.0001826401333525637,1,0,5.37570736359093,0.0,200.0,0.0,252.0,252.0,201.06192982974676,0.003989324004558467,0.003989324004558467,0.0,0.0,0.0,0.0,0.0,0.0,0.0,48.0,40.0,252.0,100.0,0.0,0.0,151.47402603926878,450130365.1658666,3030650.822629021,2971667.0041448087,25.0,1.5,0.7368749999999998,0.0,0.0,0.0,0.0,3.3039212367159125,45.64743670897512,3090510.2125887135,3030361.385134944,0.0,17.355987488833886,0.0,9.345531724756707,1,0.0,13.350759606795297,5.947058226088643,16.890721696573372,47.06429406483599,0.0003349317588792755,0.0,48.02073784820765,0.00034414885937695806,0.001805852628301994,0.0,281.55873538338767,0.0,47.87518708258559,0.00030431541812975824,252.0,0.0,201.06192982974676,9603.947569641536,0.0,20480.0,201.06192982974676,0.0,16.0,0.009817477042468103,128.0,20480.0,201.06192982974676,0.0,16.0,0.009817477042468103,128.0,19200.0,201.06192982974676,0.0,16.0,0.010471975511965976,120.0,50.26548245743669,0.0,29705.194792146245,201.06192982974676,0.0,1.0,1.0,1.1262935924894117
4784,6299,30,S2UND,8,0,The effect of chloride induced corrosion on parking garage structures,2023,0,The Netherlands,Eindhoven University of Technology,Structures Laboratory,Floor Thijssen,2500.0,2100.0,1200.0,1200.0,300.0,200,[2],[0],65.0,[0],2,45.64743670897512,"[2,150x150x150,1]","[28,44]",3.3039212367159125,"[0,0,0]",[0],40366.78065285267,"[3,500x100x100,1]",[0],"[0,0,0,0,0,8,0,0,0]",217000.0,2,601.0,[16],[252],[1],[92],[0],[0],0.0,0.0,0,0,0.0,0.0,0.0,0,0,[0],[0],[0],[0],[0],2,2,1,2,2,1,0.0,1,0.0,15.636875,329.91877973910005,47,1,0.0,0,0,0,0,0.248,0.0,0.347,0.0,0.0,0,-1,1,-1,-1,0,60000.0,201.06192982974676,0,0.4,CN,41.666,1.0955560099115615,33.666,54.99691169756039,3.127871724358316,4.089733808286551,4.319920883099836,4.0662332416658105,4.295097607730686,5.316653950772517,5.615897148029787,2.3127448657011387,2.189510207050821,3.023944618169885,37304.0,0.0,1.5923995581608534,1.5923995581608534,0.0,1.1858695905853547,1.1858695905853547,0.0,2.778269148746208,2.778269148746208,38444.55300271683,-5.616386325801256e-05,-5.616386325801256e-05,-0.00012647627009455112,-0.00012647627009455112,-0.0001826401333525637,-0.0001826401333525637,-0.0001826401333525637,1,0,5.37570736359093,0.0,200.0,0.0,252.0,252.0,201.06192982974676,0.003989324004558467,0.003989324004558467,0.0,0.0,0.0,0.0,0.0,0.0,0.0,48.0,40.0,252.0,100.0,0.0,0.0,151.47402603926878,450130365.1658666,3030650.822629021,2971667.0041448087,25.0,1.5,0.7368749999999998,0.0,0.0,0.0,0.0,3.3039212367159125,45.64743670897512,3090510.2125887135,3030361.385134944,0.0,17.355987488833886,0.0,9.345531724756707,1,0.0,13.350759606795297,5.947058226088643,16.890721696573372,47.06429406483599,0.0003482961750447065,0.0,48.073070025725436,0.000358405429379816,0.0018782237011584781,0.0,281.55873538338767,0.0,47.87518708258559,0.00030431541812975824,252.0,0.0,201.06192982974676,9614.41400514509,0.0,20480.0,201.06192982974676,0.0,16.0,0.009817477042468103,128.0,20480.0,201.06192982974676,0.0,16.0,0.009817477042468103,128.0,19200.0,201.06192982974676,0.0,16.0,0.010471975511965976,120.0,50.26548245743669,0.0,29705.194792146245,201.06192982974676,0.0,1.0,1.0,1.171234855583881
4785,6300,30,S2UND,9,0,The effect of chloride induced corrosion on parking garage structures,2023,0,The Netherlands,Eindhoven University of Technology,Structures Laboratory,Floor Thijssen,2500.0,2100.0,1200.0,1200.0,300.0,200,[2],[0],65.0,[0],2,45.64743670897512,"[2,150x150x150,1]","[28,44]",3.3039212367159125,"[0,0,0]",[0],40366.78065285267,"[3,500x100x100,1]",[0],"[0,0,0,0,0,8,0,0,0]",217000.0,2,601.0,[16],[252],[1],[92],[0],[0],0.0,0.0,0,0,0.0,0.0,0.0,0,0,[0],[0],[0],[0],[0],2,2,1,2,2,1,0.0,1,0.0,16.236875,342.6188667165234,47,1,0.0,0,0,0,0,0.266,0.0,0.373,0.0,0.0,0,-1,1,-1,-1,0,60000.0,201.06192982974676,0,0.4,CN,41.666,1.0955560099115615,33.666,54.99691169756039,3.127871724358316,4.089733808286551,4.319920883099836,4.0662332416658105,4.295097607730686,5.316653950772517,5.615897148029787,2.3127448657011387,2.189510207050821,3.023944618169885,37304.0,0.0,1.5923995581608534,1.5923995581608534,0.0,1.1858695905853547,1.1858695905853547,0.0,2.778269148746208,2.778269148746208,38444.55300271683,-5.616386325801256e-05,-5.616386325801256e-05,-0.00012647627009455112,-0.00012647627009455112,-0.0001826401333525637,-0.0001826401333525637,-0.0001826401333525637,1,0,5.37570736359093,0.0,200.0,0.0,252.0,252.0,201.06192982974676,0.003989324004558467,0.003989324004558467,0.0,0.0,0.0,0.0,0.0,0.0,0.0,48.0,40.0,252.0,100.0,0.0,0.0,151.47402603926878,450130365.1658666,3030650.822629021,2971667.0041448087,25.0,1.5,0.7368749999999998,0.0,0.0,0.0,0.0,3.3039212367159125,45.64743670897512,3090510.2125887135,3030361.385134944,0.0,17.355987488833886,0.0,9.345531724756707,1,0.0,13.350759606795297,5.947058226088643,16.890721696573372,47.06429406483599,0.0003616605912101375,0.0,48.12568995998327,0.0003727056744701464,0.0019506210650325152,0.0,281.55873538338767,0.0,47.87518708258559,0.00030431541812975824,252.0,0.0,201.06192982974676,9624.93799199666,0.0,20480.0,201.06192982974676,0.0,16.0,0.009817477042468103,128.0,20480.0,201.06192982974676,0.0,16.0,0.009817477042468103,128.0,19200.0,201.06192982974676,0.0,16.0,0.010471975511965976,120.0,50.26548245743669,0.0,29705.194792146245,201.06192982974676,0.0,1.0,1.0,1.2161761186783502
