Repository: iavdesch/Research

Readme
======

The supporting files are related to the study "A method for determining the performance of formulas for calculating the crack width and spacing in reinforced concrete elements".

The following files are relevant:
Research/Method_comparing_CWFs/Data_processing_for_GitHuB_Final (contains the data processing of the database "Crack width and crack spacing in reinforced and prestressed concrete elements: database")
Research/Method_comparing_CWFs/CWF_analysis_for_GitHuB_Final (contains the evaluation of the different crack width formulas)

File: Method_comparing_CWFs/Datasets_used/Working_database_no_hordijk_initshrink.csv (part 4 of 84)
,ID,EPID,ELID,LOADID,DOI,title,year,journal,country,institution,laboratory,authors,Ltot,Lspan,Lcons,Lmeas,h,b,hc,thc,RH,Temp,pd,fcm,catfcm,tfcm,fctm,catfctm,tfctm,Ecm,catEcm,tEcm,mix,Es,fsr,fy,phi,zs,nbl,clat,phit,st,phiw,sw,type,method,fpk,fp01k,Ep,rel,fpr,npl,phip,Ap,zp,cplat,catf,epsin,catcal,selfw,typew,locw,epsc,Nrep,N,M,sigs,t0,t,PL,catp,t0p,tp,ncr,wm,wk,wmax,sm,smax,indLR,indNP,indtfcm,indtfctm,indtEcm,slab,Ac,Astot,ts,sc,class_C,fcm28,Bcc,fck28,fcm_cube_150,fctm28,fctmfl28,fctmfl,fct095_28,fct095,fct095fl_28,fct095fl,fct005,fct005_28,fct005fl,Ecm28,phi_bc,phi_bc_prestress,phi_bc_prior_load,phi_dc,phi_dc_prestress,phi_dc_prior_load,phi_creep,phi_creep_prestress,phi_creep_prior_load,Ecm0,eps_cbs,eps_cbs_prestress,eps_cds,eps_cds_prestress,shrinkage,shrinkage_prestress,shrinkage_init,bondLR,bondPR,ae,ap,sxLR,sxNP,zstot,zstensinit,Astensinit,rhotot,rhotensinit,At,Aw,Aptot,zptot,zeta1,zeta,phi_peq,ry,cy,ry0,rx,ryp,cyp,cog,Izz,Wb,Wt,rho,qself,Mself,ep,Mp,pre_loss,initstrain,fctmorg,fcmorg,W_Ib,W_It,Ncr095,Mcr095,Ncr005,Mcr005,CS,Ncr,Mcr,tau_bms,tau_max,xcinit,epsinit,dpsigs,xc,eps,epsbot,sigssimpl,sigsr,dpsigsr,xc_sr,eps_sr,zstottens,zptottens,Astens,Actens,Aptens,Aceff_MC2020,Aseff_MC2020,Apeff_MC2020,phi_eq_MC2020,rhoeff_MC2020,hceff_MC2020,Aceff_FPR,Aseff_FPR,Apeff_FPR,phi_eq_FPR,rhoeff_FPR,hceff_FPR,Aceff_SMTCM,Aseff_SMTCM,Apeff_SMTCM,phi_eq_SMTCM,rhoeff_SMTCM,hceff_SMTCM,sumcirc_SMTCM,sumcirc_p_SMTCM,Actensstate1,Astensstate1,Aptensstate1,r,p,k1
124,185,2,R18,7,0,Heft 140 - Versuche mit Betonformstählen,1963,,Germany,Deutscher Ausschuss für Stahlbeton,0,"Hubert Rüsch, Gallus Rehm",4500.0,4000.0,2000.0,2000.0,625.0,300,"[1,3]","[2,26]",65.0,"[0,0]",2,25.632749999999998,"[2,200x200x200,1]",[28],1.9744505192067898,"[0,0,0]",[0],30895.329137864184,"[0,0,0]",[0],"[0,0,0,0,0,0,15,0,0,0]",200000.0,2,512.9,"[10,10,10,16]","[527,567,597,597]","[2,2,1,2]","[0,0,0,0]",[0],[0],0.0,0.0,0,0,0.0,0.0,0.0,0,0,[0],[0],[0],[0],[0],1,2,4,1,3,1,0.0,1,0.0,136.25,335.7097043010754,28,1,0.0,0,0,0,0,0.129,0.0,0.275,102.15,210.0,3,-1,0,-1,-1,0,187500.0,794.8229413582177,28,0.5,CN,25.632749999999998,1.0,17.632749999999998,30.882831325301204,2.032363038795941,2.4062445811271687,2.3376782453984037,2.642071950434723,2.566785674968827,3.1281179554653193,2.566785674968827,1.4226541271571584,1.4226541271571584,1.684371206789018,29424.12298844208,0.0,2.141146426116279,2.141146426116279,0.0,1.7520323929083925,1.7520323929083925,0.0,3.893178819024672,3.893178819024672,29424.12298844208,-2.24062666096966e-05,-2.24062666096966e-05,-0.0,-0.0,-2.24062666096966e-05,-2.24062666096966e-05,-2.24062666096966e-05,1,0,6.47347044297668,0.0,142.0,0.0,577.2371541501976,577.2371541501976,794.8229413582177,0.004589811631976159,0.004589811631976159,0.0,0.0,0.0,0.0,0.0,0.0,0.0,28.0,20.0,527.0,8.0,0.0,0.0,318.5032339412787,6110272903.328823,19935847.87827146,19184335.517470293,25.0,4.6875,0.0,0.0,0.0,0.0,-2.0531791690503214e-05,2.032363038795941,25.632749999999998,20886045.659840807,20098714.136372697,0.0,53.61000280642422,0.0,35.17985393311659,2,0.0,48.8248545714076,3.6582534698326934,12.657199038491889,128.86989241958247,0.00041177236625679277,0.0,132.41194170844773,0.0004784020273824859,0.001779712031335964,0.0,119.6548338373177,0.0,127.48503053692642,0.00016244636633295899,577.2371541501976,0.0,794.8229413582177,39723.28251253432,0.0,50400.0,794.8229413582177,0.0,12.341463414634147,0.01577029645552019,168.0,50400.0,794.8229413582177,0.0,12.341463414634147,0.01577029645552019,168.0,35822.13438735178,794.8229413582177,0.0,12.341463414634147,0.022188039740000998,119.40711462450594,257.61059759436307,0.0,91949.02981761638,794.8229413582177,0.0,0.5046264939709949,0.5651776631408235,2.7905869089836384
130,191,2,R18,3,0,Heft 140 - Versuche mit Betonformstählen,1963,,Germany,Deutscher Ausschuss für Stahlbeton,0,"Hubert Rüsch, Gallus Rehm",4500.0,4000.0,2000.0,2000.0,625.0,300,"[1,3]","[2,26]",65.0,"[0,0]",2,25.632749999999998,"[2,200x200x200,1]",[28],1.9744505192067898,"[0,0,0]",[0],30895.329137864184,"[0,0,0]",[0],"[0,0,0,0,0,0,15,0,0,0]",200000.0,2,512.9,"[10,10,10,16]","[527,567,597,597]","[2,2,1,2]","[0,0,0,0]",[0],[0],0.0,0.0,0,0,0.0,0.0,0.0,0,0,[0],[0],[0],[0],[0],1,2,4,1,3,2,0.0,1,0.0,77.86,191.1342290475247,28,1,0.0,0,0,0,0,0.073,0.0,0.125,127.2,230.0,3,-1,0,-1,-1,0,187500.0,794.8229413582177,28,0.5,CN,25.632749999999998,1.0,17.632749999999998,30.882831325301204,2.032363038795941,2.4062445811271687,2.3376782453984037,2.642071950434723,2.566785674968827,3.1281179554653193,2.566785674968827,1.4226541271571584,1.4226541271571584,1.684371206789018,29424.12298844208,0.0,2.141146426116279,2.141146426116279,0.0,1.7520323929083925,1.7520323929083925,0.0,3.893178819024672,3.893178819024672,29424.12298844208,-2.24062666096966e-05,-2.24062666096966e-05,-0.0,-0.0,-2.24062666096966e-05,-2.24062666096966e-05,-2.24062666096966e-05,1,0,6.47347044297668,0.0,142.0,0.0,577.2371541501976,577.2371541501976,794.8229413582177,0.004589811631976159,0.004589811631976159,0.0,0.0,0.0,0.0,0.0,0.0,0.0,28.0,20.0,527.0,8.0,0.0,0.0,318.5032339412787,6110272903.328823,19935847.87827146,19184335.517470293,25.0,4.6875,0.0,0.0,0.0,0.0,-2.0531791690503214e-05,2.032363038795941,25.632749999999998,20886045.659840807,20098714.136372697,0.0,53.61000280642422,0.0,35.17985393311659,2,0.0,48.8248545714076,3.6582534698326934,12.657199038491889,128.86989241958247,0.00023530712981103768,0.0,129.0500992607557,0.00026355269219787325,0.0010128541727890373,0.0,119.6548338373177,0.0,127.48503053692642,0.00016244636633295899,577.2371541501976,0.0,794.8229413582177,38714.72977822672,0.0,50400.0,794.8229413582177,0.0,12.341463414634147,0.01577029645552019,168.0,50400.0,794.8229413582177,0.0,12.341463414634147,0.01577029645552019,168.0,35822.13438735178,794.8229413582177,0.0,12.341463414634147,0.022188039740000998,119.40711462450594,257.61059759436307,0.0,91949.02981761638,794.8229413582177,0.0,0.5424572505031393,0.6774281187218127,1.594679609052962
131,192,2,R18,4,0,Heft 140 - Versuche mit Betonformstählen,1963,,Germany,Deutscher Ausschuss für Stahlbeton,0,"Hubert Rüsch, Gallus Rehm",4500.0,4000.0,2000.0,2000.0,625.0,300,"[1,3]","[2,26]",65.0,"[0,0]",2,25.632749999999998,"[2,200x200x200,1]",[28],1.9744505192067898,"[0,0,0]",[0],30895.329137864184,"[0,0,0]",[0],"[0,0,0,0,0,0,15,0,0,0]",200000.0,2,512.9,"[10,10,10,16]","[527,567,597,597]","[2,2,1,2]","[0,0,0,0]",[0],[0],0.0,0.0,0,0,0.0,0.0,0.0,0,0,[0],[0],[0],[0],[0],1,2,4,1,3,2,0.0,1,0.0,97.32,239.18873287854132,28,1,0.0,0,0,0,0,0.085,0.0,0.125,110.55,230.0,3,-1,0,-1,-1,0,187500.0,794.8229413582177,28,0.5,CN,25.632749999999998,1.0,17.632749999999998,30.882831325301204,2.032363038795941,2.4062445811271687,2.3376782453984037,2.642071950434723,2.566785674968827,3.1281179554653193,2.566785674968827,1.4226541271571584,1.4226541271571584,1.684371206789018,29424.12298844208,0.0,2.141146426116279,2.141146426116279,0.0,1.7520323929083925,1.7520323929083925,0.0,3.893178819024672,3.893178819024672,29424.12298844208,-2.24062666096966e-05,-2.24062666096966e-05,-0.0,-0.0,-2.24062666096966e-05,-2.24062666096966e-05,-2.24062666096966e-05,1,0,6.47347044297668,0.0,142.0,0.0,577.2371541501976,577.2371541501976,794.8229413582177,0.004589811631976159,0.004589811631976159,0.0,0.0,0.0,0.0,0.0,0.0,0.0,28.0,20.0,527.0,8.0,0.0,0.0,318.5032339412787,6110272903.328823,19935847.87827146,19184335.517470293,25.0,4.6875,0.0,0.0,0.0,0.0,-2.0531791690503214e-05,2.032363038795941,25.632749999999998,20886045.659840807,20098714.136372697,0.0,53.61000280642422,0.0,35.17985393311659,2,0.0,48.8248545714076,3.6582534698326934,12.657199038491889,128.86989241958247,0.0002941188013512739,0.0,130.13692396281286,0.0003333663288130426,0.0012676700962348524,0.0,119.6548338373177,0.0,127.48503053692642,0.00016244636633295899,577.2371541501976,0.0,794.8229413582177,39040.77718884386,0.0,50400.0,794.8229413582177,0.0,12.341463414634147,0.01577029645552019,168.0,50400.0,794.8229413582177,0.0,12.341463414634147,0.01577029645552019,168.0,35822.13438735178,794.8229413582177,0.0,12.341463414634147,0.022188039740000998,119.40711462450594,257.61059759436307,0.0,91949.02981761638,794.8229413582177,0.0,0.5173627275956515,0.6135984981386071,1.9932471044571571
132,193,2,R18,5,0,Heft 140 - Versuche mit Betonformstählen,1963,,Germany,Deutscher Ausschuss für Stahlbeton,0,"Hubert Rüsch, Gallus Rehm",4500.0,4000.0,2000.0,2000.0,625.0,300,"[1,3]","[2,26]",65.0,"[0,0]",2,25.632749999999998,"[2,200x200x200,1]",[28],1.9744505192067898,"[0,0,0]",[0],30895.329137864184,"[0,0,0]",[0],"[0,0,0,0,0,0,15,0,0,0]",200000.0,2,512.9,"[10,10,10,16]","[527,567,597,597]","[2,2,1,2]","[0,0,0,0]",[0],[0],0.0,0.0,0,0,0.0,0.0,0.0,0,0,[0],[0],[0],[0],[0],1,2,4,1,3,2,0.0,1,0.0,116.79,287.3944581718916,28,1,0.0,0,0,0,0,0.115,0.0,0.185,107.0,220.0,3,-1,0,-1,-1,0,187500.0,794.8229413582177,28,0.5,CN,25.632749999999998,1.0,17.632749999999998,30.882831325301204,2.032363038795941,2.4062445811271687,2.3376782453984037,2.642071950434723,2.566785674968827,3.1281179554653193,2.566785674968827,1.4226541271571584,1.4226541271571584,1.684371206789018,29424.12298844208,0.0,2.141146426116279,2.141146426116279,0.0,1.7520323929083925,1.7520323929083925,0.0,3.893178819024672,3.893178819024672,29424.12298844208,-2.24062666096966e-05,-2.24062666096966e-05,-0.0,-0.0,-2.24062666096966e-05,-2.24062666096966e-05,-2.24062666096966e-05,1,0,6.47347044297668,0.0,142.0,0.0,577.2371541501976,577.2371541501976,794.8229413582177,0.004589811631976159,0.004589811631976159,0.0,0.0,0.0,0.0,0.0,0.0,0.0,28.0,20.0,527.0,8.0,0.0,0.0,318.5032339412787,6110272903.328823,19935847.87827146,19184335.517470293,25.0,4.6875,0.0,0.0,0.0,0.0,-2.0531791690503214e-05,2.032363038795941,25.632749999999998,20886045.659840807,20098714.136372697,0.0,53.61000280642422,0.0,35.17985393311659,2,0.0,48.8248545714076,3.6582534698326934,12.657199038491889,128.86989241958247,0.0003529606947165565,0.0,131.25714418847755,0.0004049721360675362,0.0015233616442161678,0.0,119.6548338373176,0.0,127.4850305369265,0.000162446366332959,577.2371541501976,0.0,794.8229413582177,39376.84325654328,0.0,50400.0,794.8229413582177,0.0,12.341463414634147,0.01577029645552019,168.0,50400.0,794.8229413582177,0.0,12.341463414634147,0.01577029645552019,168.0,35822.13438735178,794.8229413582177,0.0,12.341463414634147,0.022188039740000998,119.40711462450594,257.61059759436307,0.0,91949.02981761638,794.8229413582177,0.0,0.5084611905072278,0.5828513655902333,2.3920194135794435
133,194,2,R18,6,0,Heft 140 - Versuche mit Betonformstählen,1963,,Germany,Deutscher Ausschuss für Stahlbeton,0,"Hubert Rüsch, Gallus Rehm",4500.0,4000.0,2000.0,2000.0,625.0,300,"[1,3]","[2,26]",65.0,"[0,0]",2,25.632749999999998,"[2,200x200x200,1]",[28],1.9744505192067898,"[0,0,0]",[0],30895.329137864184,"[0,0,0]",[0],"[0,0,0,0,0,0,15,0,0,0]",200000.0,2,512.9,"[10,10,10,16]","[527,567,597,597]","[2,2,1,2]","[0,0,0,0]",[0],[0],0.0,0.0,0,0,0.0,0.0,0.0,0,0,[0],[0],[0],[0],[0],1,2,4,1,3,2,0.0,14,0.0,116.79,287.3944581718916,28,1,0.0,0,0,0,0,0.118,0.0,0.168,107.0,220.0,3,-1,0,-1,-1,0,187500.0,794.8229413582177,28,0.5,CN,25.632749999999998,1.0,17.632749999999998,30.882831325301204,2.032363038795941,2.4062445811271687,2.3376782453984037,2.642071950434723,2.566785674968827,3.1281179554653193,2.566785674968827,1.4226541271571584,1.4226541271571584,1.684371206789018,29424.12298844208,0.0,2.141146426116279,2.141146426116279,0.0,1.7520323929083925,1.7520323929083925,0.0,3.893178819024672,3.893178819024672,29424.12298844208,-2.24062666096966e-05,-2.24062666096966e-05,-0.0,-0.0,-2.24062666096966e-05,-2.24062666096966e-05,-2.24062666096966e-05,1,0,6.47347044297668,0.0,142.0,0.0,577.2371541501976,577.2371541501976,794.8229413582177,0.004589811631976159,0.004589811631976159,0.0,0.0,0.0,0.0,0.0,0.0,0.0,28.0,20.0,527.0,8.0,0.0,0.0,318.5032339412787,6110272903.328823,19935847.87827146,19184335.517470293,25.0,4.6875,0.0,0.0,0.0,0.0,-2.0531791690503214e-05,2.032363038795941,25.632749999999998,20886045.659840807,20098714.136372697,0.0,53.61000280642422,0.0,35.17985393311659,2,0.0,48.8248545714076,3.6582534698326934,12.657199038491889,128.86989241958247,0.0003529606947165565,0.0,131.25714418847755,0.0004049721360675362,0.0015233616442161678,0.0,119.6548338373176,0.0,127.4850305369265,0.000162446366332959,577.2371541501976,0.0,794.8229413582177,39376.84325654328,0.0,50400.0,794.8229413582177,0.0,12.341463414634147,0.01577029645552019,168.0,50400.0,794.8229413582177,0.0,12.341463414634147,0.01577029645552019,168.0,35822.13438735178,794.8229413582177,0.0,12.341463414634147,0.022188039740000998,119.40711462450594,257.61059759436307,0.0,91949.02981761638,794.8229413582177,0.0,0.5084611905072278,0.5828513655902333,2.3920194135794435
134,195,2,R18,7,0,Heft 140 - Versuche mit Betonformstählen,1963,,Germany,Deutscher Ausschuss für Stahlbeton,0,"Hubert Rüsch, Gallus Rehm",4500.0,4000.0,2000.0,2000.0,625.0,300,"[1,3]","[2,26]",65.0,"[0,0]",2,25.632749999999998,"[2,200x200x200,1]",[28],1.9744505192067898,"[0,0,0]",[0],30895.329137864184,"[0,0,0]",[0],"[0,0,0,0,0,0,15,0,0,0]",200000.0,2,512.9,"[10,10,10,16]","[527,567,597,597]","[2,2,1,2]","[0,0,0,0]",[0],[0],0.0,0.0,0,0,0.0,0.0,0.0,0,0,[0],[0],[0],[0],[0],1,2,4,1,3,2,0.0,1,0.0,136.25,335.7097043010754,28,1,0.0,0,0,0,0,0.142,0.0,0.2,107.0,220.0,3,-1,0,-1,-1,0,187500.0,794.8229413582177,28,0.5,CN,25.632749999999998,1.0,17.632749999999998,30.882831325301204,2.032363038795941,2.4062445811271687,2.3376782453984037,2.642071950434723,2.566785674968827,3.1281179554653193,2.566785674968827,1.4226541271571584,1.4226541271571584,1.684371206789018,29424.12298844208,0.0,2.141146426116279,2.141146426116279,0.0,1.7520323929083925,1.7520323929083925,0.0,3.893178819024672,3.893178819024672,29424.12298844208,-2.24062666096966e-05,-2.24062666096966e-05,-0.0,-0.0,-2.24062666096966e-05,-2.24062666096966e-05,-2.24062666096966e-05,1,0,6.47347044297668,0.0,142.0,0.0,577.2371541501976,577.2371541501976,794.8229413582177,0.004589811631976159,0.004589811631976159,0.0,0.0,0.0,0.0,0.0,0.0,0.0,28.0,20.0,527.0,8.0,0.0,0.0,318.5032339412787,6110272903.328823,19935847.87827146,19184335.517470293,25.0,4.6875,0.0,0.0,0.0,0.0,-2.0531791690503214e-05,2.032363038795941,25.632749999999998,20886045.659840807,20098714.136372697,0.0,53.61000280642422,0.0,35.17985393311659,2,0.0,48.8248545714076,3.6582534698326934,12.657199038491889,128.86989241958247,0.00041177236625679277,0.0,132.41194170844773,0.0004784020273824859,0.001779712031335964,0.0,119.6548338373177,0.0,127.48503053692642,0.00016244636633295899,577.2371541501976,0.0,794.8229413582177,39723.28251253432,0.0,50400.0,794.8229413582177,0.0,12.341463414634147,0.01577029645552019,168.0,50400.0,794.8229413582177,0.0,12.341463414634147,0.01577029645552019,168.0,35822.13438735178,794.8229413582177,0.0,12.341463414634147,0.022188039740000998,119.40711462450594,257.61059759436307,0.0,91949.02981761638,794.8229413582177,0.0,0.5046264939709949,0.5651776631408235,2.7905869089836384
139,200,2,R19,2,0,Heft 140 - Versuche mit Betonformstählen,1963,,Germany,Deutscher Ausschuss für Stahlbeton,0,"Hubert Rüsch, Gallus Rehm",4500.0,4000.0,2000.0,2000.0,625.0,300,"[1,3]","[2,26]",65.0,"[0,0]",2,22.9515,"[2,200x200x200,1]",[28],1.7774436625902186,"[0,0,0]",[0],29778.17768846535,"[0,0,0]",[0],"[0,0,0,0,0,0,15,0,0,0]",200000.0,2,513.9,"[10,10,10]","[497,547,587]","[2,4,4]","[33,33,33]",[0],[0],0.0,0.0,0,0,0.0,0.0,0.0,0,0,[0],[0],[0],[0],[0],1,2,4,1,3,1,0.0,1,0.0,76.64,206.0266194787813,28,1,0.0,0,0,0,0,0.058,0.0,0.115,132.8,280.0,2,-1,0,-1,-1,0,187500.0,785.3981633974483,28,0.5,CN,22.9515,1.0,14.9515,27.652409638554218,1.8207253187951797,2.155673149157198,2.1044292283038164,2.366942914433734,2.3106767613672843,2.8023750939043572,2.3106767613672843,1.2745077231566257,1.2745077231566257,1.5089712044100385,28360.169227109855,0.0,2.3133175766150793,2.3133175766150793,0.0,2.0377617406048434,2.0377617406048434,0.0,4.351079317219923,4.351079317219923,28360.169227109855,-1.8405528772967216e-05,-1.8405528772967216e-05,-0.0,-0.0,-1.8405528772967216e-05,-1.8405528772967216e-05,-1.8405528772967216e-05,1,0,6.716327711264565,0.0,74.66666666666667,0.0,553.0,553.0,785.3981633974483,0.004734166144650081,0.004734166144650081,0.0,0.0,0.0,0.0,0.0,0.0,0.0,38.0,33.0,497.0,38.0,0.0,0.0,318.1239880857957,6109446107.872971,19908516.37364551,19204606.809547786,25.0,4.6875,0.0,0.0,0.0,0.0,-1.6952059838173184e-05,1.8207253187951797,22.9515,20715605.29638648,19983159.320979536,0.0,47.86706775601728,0.0,31.25925187417128,2,0.0,43.594525267721046,3.2773055738313235,11.976930950790356,130.53460646310702,0.00024185224612024176,0.0,129.09406030833105,0.00029041786243288667,0.0011156202123401042,0.0,116.88904847168999,0.0,126.94387104045283,0.00016126671683289534,553.0,0.0,785.3981633974483,38727.91809249932,0.0,53400.0,785.3981633974483,0.0,10.0,0.014707830775233115,178.0,53400.0,785.3981633974483,0.0,10.0,0.014707830775233115,178.0,54000.0,785.3981633974483,0.0,10.0,0.01454441043328608,180.0,314.15926535897927,0.0,92062.80357426128,785.3981633974483,0.0,0.5280041768051855,0.644122331629603,1.7580189147454028
140,201,2,R19,3,0,Heft 140 - Versuche mit Betonformstählen,1963,,Germany,Deutscher Ausschuss für Stahlbeton,0,"Hubert Rüsch, Gallus Rehm",4500.0,4000.0,2000.0,2000.0,625.0,300,"[1,3]","[2,26]",65.0,"[0,0]",2,22.9515,"[2,200x200x200,1]",[28],1.7774436625902186,"[0,0,0]",[0],29778.17768846535,"[0,0,0]",[0],"[0,0,0,0,0,0,15,0,0,0]",200000.0,2,513.9,"[10,10,10]","[497,547,587]","[2,4,4]","[33,33,33]",[0],[0],0.0,0.0,0,0,0.0,0.0,0.0,0,0,[0],[0],[0],[0],[0],1,2,4,1,3,1,0.0,1,0.0,95.8,257.94261488758053,28,1,0.0,0,0,0,0,0.066,0.0,0.135,105.35,180.0,2,-1,0,-1,-1,0,187500.0,785.3981633974483,28,0.5,CN,22.9515,1.0,14.9515,27.652409638554218,1.8207253187951797,2.155673149157198,2.1044292283038164,2.366942914433734,2.3106767613672843,2.8023750939043572,2.3106767613672843,1.2745077231566257,1.2745077231566257,1.5089712044100385,28360.169227109855,0.0,2.3133175766150793,2.3133175766150793,0.0,2.0377617406048434,2.0377617406048434,0.0,4.351079317219923,4.351079317219923,28360.169227109855,-1.8405528772967216e-05,-1.8405528772967216e-05,-0.0,-0.0,-1.8405528772967216e-05,-1.8405528772967216e-05,-1.8405528772967216e-05,1,0,6.716327711264565,0.0,74.66666666666667,0.0,553.0,553.0,785.3981633974483,0.004734166144650081,0.004734166144650081,0.0,0.0,0.0,0.0,0.0,0.0,0.0,38.0,33.0,497.0,38.0,0.0,0.0,318.1239880857957,6109446107.872971,19908516.37364551,19204606.809547786,25.0,4.6875,0.0,0.0,0.0,0.0,-1.6952059838173184e-05,1.8207253187951797,22.9515,20715605.29638648,19983159.320979536,0.0,47.86706775601728,0.0,31.25925187417128,2,0.0,43.594525267721046,3.2773055738313235,11.976930950790356,130.53460646310702,0.0003023153076503022,0.0,130.39746050697033,0.00036831882248413784,0.0013970473369303007,0.0,116.88904847168999,0.0,126.94387104045283,0.00016126671683289534,553.0,0.0,785.3981633974483,39118.938152091105,0.0,53400.0,785.3981633974483,0.0,10.0,0.014707830775233115,178.0,53400.0,785.3981633974483,0.0,10.0,0.014707830775233115,178.0,54000.0,785.3981633974483,0.0,10.0,0.01454441043328608,180.0,314.15926535897927,0.0,92062.80357426128,785.3981633974483,0.0,0.5114548854283203,0.5951557605233025,2.1975236434317535
141,202,2,R19,4,0,Heft 140 - Versuche mit Betonformstählen,1963,,Germany,Deutscher Ausschuss für Stahlbeton,0,"Hubert Rüsch, Gallus Rehm",4500.0,4000.0,2000.0,2000.0,625.0,300,"[1,3]","[2,26]",65.0,"[0,0]",2,22.9515,"[2,200x200x200,1]",[28],1.7774436625902186,"[0,0,0]",[0],29778.17768846535,"[0,0,0]",[0],"[0,0,0,0,0,0,15,0,0,0]",200000.0,2,513.9,"[10,10,10]","[497,547,587]","[2,4,4]","[33,33,33]",[0],[0],0.0,0.0,0,0,0.0,0.0,0.0,0,0,[0],[0],[0],[0],[0],1,2,4,1,3,1,0.0,1,0.0,114.96,310.04460147185046,28,1,0.0,0,0,0,0,0.075,0.0,0.2,87.35,180.0,2,-1,0,-1,-1,0,187500.0,785.3981633974483,28,0.5,CN,22.9515,1.0,14.9515,27.652409638554218,1.8207253187951797,2.155673149157198,2.1044292283038164,2.366942914433734,2.3106767613672843,2.8023750939043572,2.3106767613672843,1.2745077231566257,1.2745077231566257,1.5089712044100385,28360.169227109855,0.0,2.3133175766150793,2.3133175766150793,0.0,2.0377617406048434,2.0377617406048434,0.0,4.351079317219923,4.351079317219923,28360.169227109855,-1.8405528772967216e-05,-1.8405528772967216e-05,-0.0,-0.0,-1.8405528772967216e-05,-1.8405528772967216e-05,-1.8405528772967216e-05,1,0,6.716327711264565,0.0,74.66666666666667,0.0,553.0,553.0,785.3981633974483,0.004734166144650081,0.004734166144650081,0.0,0.0,0.0,0.0,0.0,0.0,0.0,38.0,33.0,497.0,38.0,0.0,0.0,318.1239880857957,6109446107.872971,19908516.37364551,19204606.809547786,25.0,4.6875,0.0,0.0,0.0,0.0,-1.6952059838173184e-05,1.8207253187951797,22.9515,20715605.29638648,19983159.320979536,0.0,47.86706775601728,0.0,31.25925187417128,2,0.0,43.594525267721046,3.2773055738313235,11.976930950790356,130.53460646310702,0.0003627783691803626,0.0,131.7466243994569,0.00044862193062608066,0.0016796201242986774,0.0,116.88904847169002,0.0,126.94387104045282,0.00016126671683289534,553.0,0.0,785.3981633974483,39523.687319837074,0.0,53400.0,785.3981633974483,0.0,10.0,0.014707830775233115,178.0,53400.0,785.3981633974483,0.0,10.0,0.014707830775233115,178.0,54000.0,785.3981633974483,0.0,10.0,0.01454441043328608,180.0,314.15926535897927,0.0,92062.80357426128,785.3981633974483,0.0,0.5055614927860369,0.5708028181822747,2.6370283721181043
142,203,2,R19,5,0,Heft 140 - Versuche mit Betonformstählen,1963,,Germany,Deutscher Ausschuss für Stahlbeton,0,"Hubert Rüsch, Gallus Rehm",4500.0,4000.0,2000.0,2000.0,625.0,300,"[1,3]","[2,26]",65.0,"[0,0]",2,22.9515,"[2,200x200x200,1]",[28],1.7774436625902186,"[0,0,0]",[0],29778.17768846535,"[0,0,0]",[0],"[0,0,0,0,0,0,15,0,0,0]",200000.0,2,513.9,"[10,10,10]","[497,547,587]","[2,4,4]","[33,33,33]",[0],[0],0.0,0.0,0,0,0.0,0.0,0.0,0,0,[0],[0],[0],[0],[0],1,2,4,1,3,1,0.0,14,0.0,114.96,310.04460147185046,28,1,0.0,0,0,0,0,0.088,0.0,0.215,85.55,180.0,2,-1,0,-1,-1,0,187500.0,785.3981633974483,28,0.5,CN,22.9515,1.0,14.9515,27.652409638554218,1.8207253187951797,2.155673149157198,2.1044292283038164,2.366942914433734,2.3106767613672843,2.8023750939043572,2.3106767613672843,1.2745077231566257,1.2745077231566257,1.5089712044100385,28360.169227109855,0.0,2.3133175766150793,2.3133175766150793,0.0,2.0377617406048434,2.0377617406048434,0.0,4.351079317219923,4.351079317219923,28360.169227109855,-1.8405528772967216e-05,-1.8405528772967216e-05,-0.0,-0.0,-1.8405528772967216e-05,-1.8405528772967216e-05,-1.8405528772967216e-05,1,0,6.716327711264565,0.0,74.66666666666667,0.0,553.0,553.0,785.3981633974483,0.004734166144650081,0.004734166144650081,0.0,0.0,0.0,0.0,0.0,0.0,0.0,38.0,33.0,497.0,38.0,0.0,0.0,318.1239880857957,6109446107.872971,19908516.37364551,19204606.809547786,25.0,4.6875,0.0,0.0,0.0,0.0,-1.6952059838173184e-05,1.8207253187951797,22.9515,20715605.29638648,19983159.320979536,0.0,47.86706775601728,0.0,31.25925187417128,2,0.0,43.594525267721046,3.2773055738313235,11.976930950790356,130.53460646310702,0.0003627783691803626,0.0,131.7466243994569,0.00044862193062608066,0.0016796201242986774,0.0,116.88904847169002,0.0,126.94387104045282,0.00016126671683289534,553.0,0.0,785.3981633974483,39523.687319837074,0.0,53400.0,785.3981633974483,0.0,10.0,0.014707830775233115,178.0,53400.0,785.3981633974483,0.0,10.0,0.014707830775233115,178.0,54000.0,785.3981633974483,0.0,10.0,0.01454441043328608,180.0,314.15926535897927,0.0,92062.80357426128,785.3981633974483,0.0,0.5055614927860369,0.5708028181822747,2.6370283721181043
148,209,2,R19,2,0,Heft 140 - Versuche mit Betonformstählen,1963,,Germany,Deutscher Ausschuss für Stahlbeton,0,"Hubert Rüsch, Gallus Rehm",4500.0,4000.0,2000.0,2000.0,625.0,300,"[1,3]","[2,26]",65.0,"[0,0]",2,22.9515,"[2,200x200x200,1]",[28],1.7774436625902186,"[0,0,0]",[0],29778.17768846535,"[0,0,0]",[0],"[0,0,0,0,0,0,15,0,0,0]",200000.0,2,513.9,"[10,10,10]","[497,547,587]","[2,4,4]","[33,33,33]",[0],[0],0.0,0.0,0,0,0.0,0.0,0.0,0,0,[0],[0],[0],[0],[0],1,2,4,1,3,2,0.0,1,0.0,76.64,206.0266194787813,28,1,0.0,0,0,0,0,0.067,0.0,0.115,123.85,190.0,2,-1,0,-1,-1,0,187500.0,785.3981633974483,28,0.5,CN,22.9515,1.0,14.9515,27.652409638554218,1.8207253187951797,2.155673149157198,2.1044292283038164,2.366942914433734,2.3106767613672843,2.8023750939043572,2.3106767613672843,1.2745077231566257,1.2745077231566257,1.5089712044100385,28360.169227109855,0.0,2.3133175766150793,2.3133175766150793,0.0,2.0377617406048434,2.0377617406048434,0.0,4.351079317219923,4.351079317219923,28360.169227109855,-1.8405528772967216e-05,-1.8405528772967216e-05,-0.0,-0.0,-1.8405528772967216e-05,-1.8405528772967216e-05,-1.8405528772967216e-05,1,0,6.716327711264565,0.0,74.66666666666667,0.0,553.0,553.0,785.3981633974483,0.004734166144650081,0.004734166144650081,0.0,0.0,0.0,0.0,0.0,0.0,0.0,38.0,33.0,497.0,38.0,0.0,0.0,318.1239880857957,6109446107.872971,19908516.37364551,19204606.809547786,25.0,4.6875,0.0,0.0,0.0,0.0,-1.6952059838173184e-05,1.8207253187951797,22.9515,20715605.29638648,19983159.320979536,0.0,47.86706775601728,0.0,31.25925187417128,2,0.0,43.594525267721046,3.2773055738313235,11.976930950790356,130.53460646310702,0.00024185224612024176,0.0,129.09406030833105,0.00029041786243288667,0.0011156202123401042,0.0,116.88904847168999,0.0,126.94387104045283,0.00016126671683289534,553.0,0.0,785.3981633974483,38727.91809249932,0.0,53400.0,785.3981633974483,0.0,10.0,0.014707830775233115,178.0,53400.0,785.3981633974483,0.0,10.0,0.014707830775233115,178.0,54000.0,785.3981633974483,0.0,10.0,0.01454441043328608,180.0,314.15926535897927,0.0,92062.80357426128,785.3981633974483,0.0,0.5280041768051855,0.644122331629603,1.7580189147454028
149,210,2,R19,3,0,Heft 140 - Versuche mit Betonformstählen,1963,,Germany,Deutscher Ausschuss für Stahlbeton,0,"Hubert Rüsch, Gallus Rehm",4500.0,4000.0,2000.0,2000.0,625.0,300,"[1,3]","[2,26]",65.0,"[0,0]",2,22.9515,"[2,200x200x200,1]",[28],1.7774436625902186,"[0,0,0]",[0],29778.17768846535,"[0,0,0]",[0],"[0,0,0,0,0,0,15,0,0,0]",200000.0,2,513.9,"[10,10,10]","[497,547,587]","[2,4,4]","[33,33,33]",[0],[0],0.0,0.0,0,0,0.0,0.0,0.0,0,0,[0],[0],[0],[0],[0],1,2,4,1,3,2,0.0,1,0.0,95.8,257.94261488758053,28,1,0.0,0,0,0,0,0.076,0.0,0.15,96.3,170.0,2,-1,0,-1,-1,0,187500.0,785.3981633974483,28,0.5,CN,22.9515,1.0,14.9515,27.652409638554218,1.8207253187951797,2.155673149157198,2.1044292283038164,2.366942914433734,2.3106767613672843,2.8023750939043572,2.3106767613672843,1.2745077231566257,1.2745077231566257,1.5089712044100385,28360.169227109855,0.0,2.3133175766150793,2.3133175766150793,0.0,2.0377617406048434,2.0377617406048434,0.0,4.351079317219923,4.351079317219923,28360.169227109855,-1.8405528772967216e-05,-1.8405528772967216e-05,-0.0,-0.0,-1.8405528772967216e-05,-1.8405528772967216e-05,-1.8405528772967216e-05,1,0,6.716327711264565,0.0,74.66666666666667,0.0,553.0,553.0,785.3981633974483,0.004734166144650081,0.004734166144650081,0.0,0.0,0.0,0.0,0.0,0.0,0.0,38.0,33.0,497.0,38.0,0.0,0.0,318.1239880857957,6109446107.872971,19908516.37364551,19204606.809547786,25.0,4.6875,0.0,0.0,0.0,0.0,-1.6952059838173184e-05,1.8207253187951797,22.9515,20715605.29638648,19983159.320979536,0.0,47.86706775601728,0.0,31.25925187417128,2,0.0,43.594525267721046,3.2773055738313235,11.976930950790356,130.53460646310702,0.0003023153076503022,0.0,130.39746050697033,0.00036831882248413784,0.0013970473369303007,0.0,116.88904847168999,0.0,126.94387104045283,0.00016126671683289534,553.0,0.0,785.3981633974483,39118.938152091105,0.0,53400.0,785.3981633974483,0.0,10.0,0.014707830775233115,178.0,53400.0,785.3981633974483,0.0,10.0,0.014707830775233115,178.0,54000.0,785.3981633974483,0.0,10.0,0.01454441043328608,180.0,314.15926535897927,0.0,92062.80357426128,785.3981633974483,0.0,0.5114548854283203,0.5951557605233025,2.1975236434317535
150,211,2,R19,4,0,Heft 140 - Versuche mit Betonformstählen,1963,,Germany,Deutscher Ausschuss für Stahlbeton,0,"Hubert Rüsch, Gallus Rehm",4500.0,4000.0,2000.0,2000.0,625.0,300,"[1,3]","[2,26]",65.0,"[0,0]",2,22.9515,"[2,200x200x200,1]",[28],1.7774436625902186,"[0,0,0]",[0],29778.17768846535,"[0,0,0]",[0],"[0,0,0,0,0,0,15,0,0,0]",200000.0,2,513.9,"[10,10,10]","[497,547,587]","[2,4,4]","[33,33,33]",[0],[0],0.0,0.0,0,0,0.0,0.0,0.0,0,0,[0],[0],[0],[0],[0],1,2,4,1,3,2,0.0,1,0.0,114.96,310.04460147185046,28,1,0.0,0,0,0,0,0.09,0.0,0.2,87.35,170.0,2,-1,0,-1,-1,0,187500.0,785.3981633974483,28,0.5,CN,22.9515,1.0,14.9515,27.652409638554218,1.8207253187951797,2.155673149157198,2.1044292283038164,2.366942914433734,2.3106767613672843,2.8023750939043572,2.3106767613672843,1.2745077231566257,1.2745077231566257,1.5089712044100385,28360.169227109855,0.0,2.3133175766150793,2.3133175766150793,0.0,2.0377617406048434,2.0377617406048434,0.0,4.351079317219923,4.351079317219923,28360.169227109855,-1.8405528772967216e-05,-1.8405528772967216e-05,-0.0,-0.0,-1.8405528772967216e-05,-1.8405528772967216e-05,-1.8405528772967216e-05,1,0,6.716327711264565,0.0,74.66666666666667,0.0,553.0,553.0,785.3981633974483,0.004734166144650081,0.004734166144650081,0.0,0.0,0.0,0.0,0.0,0.0,0.0,38.0,33.0,497.0,38.0,0.0,0.0,318.1239880857957,6109446107.872971,19908516.37364551,19204606.809547786,25.0,4.6875,0.0,0.0,0.0,0.0,-1.6952059838173184e-05,1.8207253187951797,22.9515,20715605.29638648,19983159.320979536,0.0,47.86706775601728,0.0,31.25925187417128,2,0.0,43.594525267721046,3.2773055738313235,11.976930950790356,130.53460646310702,0.0003627783691803626,0.0,131.7466243994569,0.00044862193062608066,0.0016796201242986774,0.0,116.88904847169002,0.0,126.94387104045282,0.00016126671683289534,553.0,0.0,785.3981633974483,39523.687319837074,0.0,53400.0,785.3981633974483,0.0,10.0,0.014707830775233115,178.0,53400.0,785.3981633974483,0.0,10.0,0.014707830775233115,178.0,54000.0,785.3981633974483,0.0,10.0,0.01454441043328608,180.0,314.15926535897927,0.0,92062.80357426128,785.3981633974483,0.0,0.5055614927860369,0.5708028181822747,2.6370283721181043
151,212,2,R19,5,0,Heft 140 - Versuche mit Betonformstählen,1963,,Germany,Deutscher Ausschuss für Stahlbeton,0,"Hubert Rüsch, Gallus Rehm",4500.0,4000.0,2000.0,2000.0,625.0,300,"[1,3]","[2,26]",65.0,"[0,0]",2,22.9515,"[2,200x200x200,1]",[28],1.7774436625902186,"[0,0,0]",[0],29778.17768846535,"[0,0,0]",[0],"[0,0,0,0,0,0,15,0,0,0]",200000.0,2,513.9,"[10,10,10]","[497,547,587]","[2,4,4]","[33,33,33]",[0],[0],0.0,0.0,0,0,0.0,0.0,0.0,0,0,[0],[0],[0],[0],[0],1,2,4,1,3,2,0.0,14,0.0,114.96,310.04460147185046,28,1,0.0,0,0,0,0,0.1,0.0,0.225,81.4,170.0,2,-1,0,-1,-1,0,187500.0,785.3981633974483,28,0.5,CN,22.9515,1.0,14.9515,27.652409638554218,1.8207253187951797,2.155673149157198,2.1044292283038164,2.366942914433734,2.3106767613672843,2.8023750939043572,2.3106767613672843,1.2745077231566257,1.2745077231566257,1.5089712044100385,28360.169227109855,0.0,2.3133175766150793,2.3133175766150793,0.0,2.0377617406048434,2.0377617406048434,0.0,4.351079317219923,4.351079317219923,28360.169227109855,-1.8405528772967216e-05,-1.8405528772967216e-05,-0.0,-0.0,-1.8405528772967216e-05,-1.8405528772967216e-05,-1.8405528772967216e-05,1,0,6.716327711264565,0.0,74.66666666666667,0.0,553.0,553.0,785.3981633974483,0.004734166144650081,0.004734166144650081,0.0,0.0,0.0,0.0,0.0,0.0,0.0,38.0,33.0,497.0,38.0,0.0,0.0,318.1239880857957,6109446107.872971,19908516.37364551,19204606.809547786,25.0,4.6875,0.0,0.0,0.0,0.0,-1.6952059838173184e-05,1.8207253187951797,22.9515,20715605.29638648,19983159.320979536,0.0,47.86706775601728,0.0,31.25925187417128,2,0.0,43.594525267721046,3.2773055738313235,11.976930950790356,130.53460646310702,0.0003627783691803626,0.0,131.7466243994569,0.00044862193062608066,0.0016796201242986774,0.0,116.88904847169002,0.0,126.94387104045282,0.00016126671683289534,553.0,0.0,785.3981633974483,39523.687319837074,0.0,53400.0,785.3981633974483,0.0,10.0,0.014707830775233115,178.0,53400.0,785.3981633974483,0.0,10.0,0.014707830775233115,178.0,54000.0,785.3981633974483,0.0,10.0,0.01454441043328608,180.0,314.15926535897927,0.0,92062.80357426128,785.3981633974483,0.0,0.5055614927860369,0.5708028181822747,2.6370283721181043
158,219,2,R20,3,0,Heft 140 - Versuche mit Betonformstählen,1963,,Germany,Deutscher Ausschuss für Stahlbeton,0,"Hubert Rüsch, Gallus Rehm",4500.0,4000.0,2000.0,2000.0,625.0,300,"[1,3]","[2,27]",65.0,"[0,0]",2,22.191000000000003,"[2,200x200x200,1]",[29],1.7106361618530144,"[0,0,0]",[0],29444.722176387048,"[0,0,0]",[0],"[0,0,0,0,0,0,15,0,0,0]",200000.0,1,466.8,"[10,10,10]","[500,550,590]","[2,4,4]","[30,30,30]",[0],[0],0.0,0.0,0,0,0.0,0.0,0.0,0,0,[0],[0],[0],[0],[0],1,2,4,1,3,1,0.0,1,0.0,76.64,204.99318363764624,29,1,0.0,0,0,0,0,0.088,0.0,0.25,164.65,270.0,2,-1,0,-1,-1,0,187500.0,785.3981633974483,29,0.5,CN,21.998856741539406,1.0,13.998856741539406,26.736144578313258,1.7425408481573443,2.0631055540920737,2.025331555516584,2.265303102604548,2.2238270104089186,2.682037220319696,2.2238270104089186,1.226159774800153,1.2197785937101409,1.4517289762644696,27962.231726008602,0.0,2.3902514189448314,2.3902514189448314,0.0,2.169329712212527,2.169329712212527,0.0,4.559581131157358,4.559581131157358,28042.592548940043,-1.7207775399802925e-05,-1.7207775399802925e-05,-0.0,-0.0,-1.7207775399802925e-05,-1.7207775399802925e-05,-1.7207775399802925e-05,1,0,6.7923887616229015,0.0,76.66666666666667,0.0,555.9999999999999,555.9999999999999,785.3981633974483,0.004708622082718516,0.004708622082718516,0.0,0.0,0.0,0.0,0.0,0.0,0.0,35.0,30.0,500.0,35.0,0.0,0.0,318.2681128615448,6109753961.12191,19918874.48716422,19196877.45715141,25.0,4.6875,0.0,0.0,0.0,0.0,-1.581463407402204e-05,1.751656821143076,22.191000000000003,20757105.12927851,20004724.85474743,0.0,46.160211044387054,0.0,30.133690979541463,2,0.0,42.04002001950291,3.152982278057537,11.77683106782126,131.53790110378796,0.00024154092404338892,0.0,130.6155036656229,0.0002914256809111107,0.0011030569452534465,0.0,112.1321697153045,0.0,128.2808807104072,0.00015577017374957485,555.9999999999999,0.0,785.3981633974483,39184.35109968688,0.0,52500.0,785.3981633974483,0.0,10.0,0.014959965017094254,175.0,52500.0,785.3981633974483,0.0,10.0,0.014959965017094254,175.0,51750.00000000009,785.3981633974483,0.0,10.0,0.015176776104298493,172.50000000000028,314.15926535897927,0.0,92019.56614153656,785.3981633974483,0.0,0.5242051738697444,0.6340985488111808,1.8230248216924185
159,220,2,R20,4,0,Heft 140 - Versuche mit Betonformstählen,1963,,Germany,Deutscher Ausschuss für Stahlbeton,0,"Hubert Rüsch, Gallus Rehm",4500.0,4000.0,2000.0,2000.0,625.0,300,"[1,3]","[2,27]",65.0,"[0,0]",2,22.191000000000003,"[2,200x200x200,1]",[29],1.7106361618530144,"[0,0,0]",[0],29444.722176387048,"[0,0,0]",[0],"[0,0,0,0,0,0,15,0,0,0]",200000.0,1,466.8,"[10,10,10]","[500,550,590]","[2,4,4]","[30,30,30]",[0],[0],0.0,0.0,0,0,0.0,0.0,0.0,0,0,[0],[0],[0],[0],[0],1,2,4,1,3,1,0.0,1,0.0,95.8,256.66279992838554,29,1,0.0,0,0,0,0,0.127,0.0,0.375,157.5,270.0,2,-1,0,-1,-1,0,187500.0,785.3981633974483,29,0.5,CN,21.998856741539406,1.0,13.998856741539406,26.736144578313258,1.7425408481573443,2.0631055540920737,2.025331555516584,2.265303102604548,2.2238270104089186,2.682037220319696,2.2238270104089186,1.226159774800153,1.2197785937101409,1.4517289762644696,27962.231726008602,0.0,2.3902514189448314,2.3902514189448314,0.0,2.169329712212527,2.169329712212527,0.0,4.559581131157358,4.559581131157358,28042.592548940043,-1.7207775399802925e-05,-1.7207775399802925e-05,-0.0,-0.0,-1.7207775399802925e-05,-1.7207775399802925e-05,-1.7207775399802925e-05,1,0,6.7923887616229015,0.0,76.66666666666667,0.0,555.9999999999999,555.9999999999999,785.3981633974483,0.004708622082718516,0.004708622082718516,0.0,0.0,0.0,0.0,0.0,0.0,0.0,35.0,30.0,500.0,35.0,0.0,0.0,318.2681128615448,6109753961.12191,19918874.48716422,19196877.45715141,25.0,4.6875,0.0,0.0,0.0,0.0,-1.581463407402204e-05,1.751656821143076,22.191000000000003,20757105.12927851,20004724.85474743,0.0,46.160211044387054,0.0,30.133690979541463,2,0.0,42.04002001950291,3.152982278057537,11.77683106782126,131.53790110378796,0.00030192615505423616,0.0,131.96968506478026,0.0003697540072122115,0.0013813773559807326,0.0,112.1321697153045,0.0,128.2808807104072,0.00015577017374957485,555.9999999999999,0.0,785.3981633974483,39590.60551943409,0.0,52500.0,785.3981633974483,0.0,10.0,0.014959965017094254,175.0,52500.0,785.3981633974483,0.0,10.0,0.014959965017094254,175.0,51750.00000000009,785.3981633974483,0.0,10.0,0.015176776104298493,172.50000000000028,314.15926535897927,0.0,92019.56614153656,785.3981633974483,0.0,0.5099273437865502,0.5894793803664171,2.278781027115523
160,221,2,R20,5,0,Heft 140 - Versuche mit Betonformstählen,1963,,Germany,Deutscher Ausschuss für Stahlbeton,0,"Hubert Rüsch, Gallus Rehm",4500.0,4000.0,2000.0,2000.0,625.0,300,"[1,3]","[2,27]",65.0,"[0,0]",2,22.191000000000003,"[2,200x200x200,1]",[29],1.7106361618530144,"[0,0,0]",[0],29444.722176387048,"[0,0,0]",[0],"[0,0,0,0,0,0,15,0,0,0]",200000.0,1,466.8,"[10,10,10]","[500,550,590]","[2,4,4]","[30,30,30]",[0],[0],0.0,0.0,0,0,0.0,0.0,0.0,0,0,[0],[0],[0],[0],[0],1,2,4,1,3,1,0.0,1,0.0,114.96,308.5242365836218,29,1,0.0,0,0,0,0,0.16,0.0,0.45,157.5,270.0,2,-1,0,-1,-1,0,187500.0,785.3981633974483,29,0.5,CN,21.998856741539406,1.0,13.998856741539406,26.736144578313258,1.7425408481573443,2.0631055540920737,2.025331555516584,2.265303102604548,2.2238270104089186,2.682037220319696,2.2238270104089186,1.226159774800153,1.2197785937101409,1.4517289762644696,27962.231726008602,0.0,2.3902514189448314,2.3902514189448314,0.0,2.169329712212527,2.169329712212527,0.0,4.559581131157358,4.559581131157358,28042.592548940043,-1.7207775399802925e-05,-1.7207775399802925e-05,-0.0,-0.0,-1.7207775399802925e-05,-1.7207775399802925e-05,-1.7207775399802925e-05,1,0,6.7923887616229015,0.0,76.66666666666667,0.0,555.9999999999999,555.9999999999999,785.3981633974483,0.004708622082718516,0.004708622082718516,0.0,0.0,0.0,0.0,0.0,0.0,0.0,35.0,30.0,500.0,35.0,0.0,0.0,318.2681128615448,6109753961.12191,19918874.48716422,19196877.45715141,25.0,4.6875,0.0,0.0,0.0,0.0,-1.581463407402204e-05,1.751656821143076,22.191000000000003,20757105.12927851,20004724.85474743,0.0,46.160211044387054,0.0,30.133690979541463,2,0.0,42.04002001950291,3.152982278057537,11.77683106782126,131.53790110378796,0.00036231138606508337,0.0,133.3721334249941,0.0004505696942579848,0.0016608613196997417,0.0,112.1321697153045,0.0,128.2808807104072,0.00015577017374957485,555.9999999999999,0.0,785.3981633974483,40011.34002749824,0.0,52500.0,785.3981633974483,0.0,10.0,0.014959965017094254,175.0,52500.0,785.3981633974483,0.0,10.0,0.014959965017094254,175.0,51750.00000000009,785.3981633974483,0.0,10.0,0.015176776104298493,172.50000000000028,314.15926535897927,0.0,92019.56614153656,785.3981633974483,0.0,0.5048249374449669,0.5670125809847906,2.7345372325386275
161,222,2,R20,6,0,Heft 140 - Versuche mit Betonformstählen,1963,,Germany,Deutscher Ausschuss für Stahlbeton,0,"Hubert Rüsch, Gallus Rehm",4500.0,4000.0,2000.0,2000.0,625.0,300,"[1,3]","[2,27]",65.0,"[0,0]",2,22.191000000000003,"[2,200x200x200,1]",[29],1.7106361618530144,"[0,0,0]",[0],29444.722176387048,"[0,0,0]",[0],"[0,0,0,0,0,0,15,0,0,0]",200000.0,1,466.8,"[10,10,10]","[500,550,590]","[2,4,4]","[30,30,30]",[0],[0],0.0,0.0,0,0,0.0,0.0,0.0,0,0,[0],[0],[0],[0],[0],1,2,4,1,3,1,0.0,14,0.0,114.96,308.5242365836218,29,1,0.0,0,0,0,0,0.162,0.0,0.475,157.5,270.0,2,-1,0,-1,-1,0,187500.0,785.3981633974483,29,0.5,CN,21.998856741539406,1.0,13.998856741539406,26.736144578313258,1.7425408481573443,2.0631055540920737,2.025331555516584,2.265303102604548,2.2238270104089186,2.682037220319696,2.2238270104089186,1.226159774800153,1.2197785937101409,1.4517289762644696,27962.231726008602,0.0,2.3902514189448314,2.3902514189448314,0.0,2.169329712212527,2.169329712212527,0.0,4.559581131157358,4.559581131157358,28042.592548940043,-1.7207775399802925e-05,-1.7207775399802925e-05,-0.0,-0.0,-1.7207775399802925e-05,-1.7207775399802925e-05,-1.7207775399802925e-05,1,0,6.7923887616229015,0.0,76.66666666666667,0.0,555.9999999999999,555.9999999999999,785.3981633974483,0.004708622082718516,0.004708622082718516,0.0,0.0,0.0,0.0,0.0,0.0,0.0,35.0,30.0,500.0,35.0,0.0,0.0,318.2681128615448,6109753961.12191,19918874.48716422,19196877.45715141,25.0,4.6875,0.0,0.0,0.0,0.0,-1.581463407402204e-05,1.751656821143076,22.191000000000003,20757105.12927851,20004724.85474743,0.0,46.160211044387054,0.0,30.133690979541463,2,0.0,42.04002001950291,3.152982278057537,11.77683106782126,131.53790110378796,0.00036231138606508337,0.0,133.3721334249941,0.0004505696942579848,0.0016608613196997417,0.0,112.1321697153045,0.0,128.2808807104072,0.00015577017374957485,555.9999999999999,0.0,785.3981633974483,40011.34002749824,0.0,52500.0,785.3981633974483,0.0,10.0,0.014959965017094254,175.0,52500.0,785.3981633974483,0.0,10.0,0.014959965017094254,175.0,51750.00000000009,785.3981633974483,0.0,10.0,0.015176776104298493,172.50000000000028,314.15926535897927,0.0,92019.56614153656,785.3981633974483,0.0,0.5048249374449669,0.5670125809847906,2.7345372325386275
