Repository: iavdesch/Research

Readme
======

The supporting files are related to the study "A method for determining the performance of formulas for calculating the crack width and spacing in reinforced concrete elements".

The following files are relevant:
Research/Method_comparing_CWFs/Data_processing_for_GitHuB_Final (contains the data processing of the database "Crack width and crack spacing in reinforced and prestressed concrete elements: database")
Research/Method_comparing_CWFs/CWF_analysis_for_GitHuB_Final (contains the evaluation of the different crack width formulas)

File: Method_comparing_CWFs/Datasets_used/Working_database_no_hordijk_initshrink.csv (part 5 of 84)
,ID,EPID,ELID,LOADID,DOI,title,year,journal,country,institution,laboratory,authors,Ltot,Lspan,Lcons,Lmeas,h,b,hc,thc,RH,Temp,pd,fcm,catfcm,tfcm,fctm,catfctm,tfctm,Ecm,catEcm,tEcm,mix,Es,fsr,fy,phi,zs,nbl,clat,phit,st,phiw,sw,type,method,fpk,fp01k,Ep,rel,fpr,npl,phip,Ap,zp,cplat,catf,epsin,catcal,selfw,typew,locw,epsc,Nrep,N,M,sigs,t0,t,PL,catp,t0p,tp,ncr,wm,wk,wmax,sm,smax,indLR,indNP,indtfcm,indtfctm,indtEcm,slab,Ac,Astot,ts,sc,class_C,fcm28,Bcc,fck28,fcm_cube_150,fctm28,fctmfl28,fctmfl,fct095_28,fct095,fct095fl_28,fct095fl,fct005,fct005_28,fct005fl,Ecm28,phi_bc,phi_bc_prestress,phi_bc_prior_load,phi_dc,phi_dc_prestress,phi_dc_prior_load,phi_creep,phi_creep_prestress,phi_creep_prior_load,Ecm0,eps_cbs,eps_cbs_prestress,eps_cds,eps_cds_prestress,shrinkage,shrinkage_prestress,shrinkage_init,bondLR,bondPR,ae,ap,sxLR,sxNP,zstot,zstensinit,Astensinit,rhotot,rhotensinit,At,Aw,Aptot,zptot,zeta1,zeta,phi_peq,ry,cy,ry0,rx,ryp,cyp,cog,Izz,Wb,Wt,rho,qself,Mself,ep,Mp,pre_loss,initstrain,fctmorg,fcmorg,W_Ib,W_It,Ncr095,Mcr095,Ncr005,Mcr005,CS,Ncr,Mcr,tau_bms,tau_max,xcinit,epsinit,dpsigs,xc,eps,epsbot,sigssimpl,sigsr,dpsigsr,xc_sr,eps_sr,zstottens,zptottens,Astens,Actens,Aptens,Aceff_MC2020,Aseff_MC2020,Apeff_MC2020,phi_eq_MC2020,rhoeff_MC2020,hceff_MC2020,Aceff_FPR,Aseff_FPR,Apeff_FPR,phi_eq_FPR,rhoeff_FPR,hceff_FPR,Aceff_SMTCM,Aseff_SMTCM,Apeff_SMTCM,phi_eq_SMTCM,rhoeff_SMTCM,hceff_SMTCM,sumcirc_SMTCM,sumcirc_p_SMTCM,Actensstate1,Astensstate1,Aptensstate1,r,p,k1
166,227,2,R20,3,0,Heft 140 - Versuche mit Betonformstählen,1963,,Germany,Deutscher Ausschuss für Stahlbeton,0,"Hubert Rüsch, Gallus Rehm",4500.0,4000.0,2000.0,2000.0,625.0,300,"[1,3]","[2,27]",65.0,"[0,0]",2,22.191000000000003,"[2,200x200x200,1]",[29],1.7106361618530144,"[0,0,0]",[0],29444.722176387048,"[0,0,0]",[0],"[0,0,0,0,0,0,15,0,0,0]",200000.0,1,466.8,"[10,10,10]","[500,550,590]","[2,4,4]","[30,30,30]",[0],[0],0.0,0.0,0,0,0.0,0.0,0.0,0,0,[0],[0],[0],[0],[0],1,2,4,1,3,2,0.0,1,0.0,76.64,204.99318363764624,29,1,0.0,0,0,0,0,0.103,0.0,0.3,164.65,270.0,2,-1,0,-1,-1,0,187500.0,785.3981633974483,29,0.5,CN,21.998856741539406,1.0,13.998856741539406,26.736144578313258,1.7425408481573443,2.0631055540920737,2.025331555516584,2.265303102604548,2.2238270104089186,2.682037220319696,2.2238270104089186,1.226159774800153,1.2197785937101409,1.4517289762644696,27962.231726008602,0.0,2.3902514189448314,2.3902514189448314,0.0,2.169329712212527,2.169329712212527,0.0,4.559581131157358,4.559581131157358,28042.592548940043,-1.7207775399802925e-05,-1.7207775399802925e-05,-0.0,-0.0,-1.7207775399802925e-05,-1.7207775399802925e-05,-1.7207775399802925e-05,1,0,6.7923887616229015,0.0,76.66666666666667,0.0,555.9999999999999,555.9999999999999,785.3981633974483,0.004708622082718516,0.004708622082718516,0.0,0.0,0.0,0.0,0.0,0.0,0.0,35.0,30.0,500.0,35.0,0.0,0.0,318.2681128615448,6109753961.12191,19918874.48716422,19196877.45715141,25.0,4.6875,0.0,0.0,0.0,0.0,-1.581463407402204e-05,1.751656821143076,22.191000000000003,20757105.12927851,20004724.85474743,0.0,46.160211044387054,0.0,30.133690979541463,2,0.0,42.04002001950291,3.152982278057537,11.77683106782126,131.53790110378796,0.00024154092404338892,0.0,130.6155036656229,0.0002914256809111107,0.0011030569452534465,0.0,112.1321697153045,0.0,128.2808807104072,0.00015577017374957485,555.9999999999999,0.0,785.3981633974483,39184.35109968688,0.0,52500.0,785.3981633974483,0.0,10.0,0.014959965017094254,175.0,52500.0,785.3981633974483,0.0,10.0,0.014959965017094254,175.0,51750.00000000009,785.3981633974483,0.0,10.0,0.015176776104298493,172.50000000000028,314.15926535897927,0.0,92019.56614153656,785.3981633974483,0.0,0.5242051738697444,0.6340985488111808,1.8230248216924185
167,228,2,R20,4,0,Heft 140 - Versuche mit Betonformstählen,1963,,Germany,Deutscher Ausschuss für Stahlbeton,0,"Hubert Rüsch, Gallus Rehm",4500.0,4000.0,2000.0,2000.0,625.0,300,"[1,3]","[2,27]",65.0,"[0,0]",2,22.191000000000003,"[2,200x200x200,1]",[29],1.7106361618530144,"[0,0,0]",[0],29444.722176387048,"[0,0,0]",[0],"[0,0,0,0,0,0,15,0,0,0]",200000.0,1,466.8,"[10,10,10]","[500,550,590]","[2,4,4]","[30,30,30]",[0],[0],0.0,0.0,0,0,0.0,0.0,0.0,0,0,[0],[0],[0],[0],[0],1,2,4,1,3,2,0.0,1,0.0,95.8,256.66279992838554,29,1,0.0,0,0,0,0,0.142,0.0,0.375,157.5,270.0,2,-1,0,-1,-1,0,187500.0,785.3981633974483,29,0.5,CN,21.998856741539406,1.0,13.998856741539406,26.736144578313258,1.7425408481573443,2.0631055540920737,2.025331555516584,2.265303102604548,2.2238270104089186,2.682037220319696,2.2238270104089186,1.226159774800153,1.2197785937101409,1.4517289762644696,27962.231726008602,0.0,2.3902514189448314,2.3902514189448314,0.0,2.169329712212527,2.169329712212527,0.0,4.559581131157358,4.559581131157358,28042.592548940043,-1.7207775399802925e-05,-1.7207775399802925e-05,-0.0,-0.0,-1.7207775399802925e-05,-1.7207775399802925e-05,-1.7207775399802925e-05,1,0,6.7923887616229015,0.0,76.66666666666667,0.0,555.9999999999999,555.9999999999999,785.3981633974483,0.004708622082718516,0.004708622082718516,0.0,0.0,0.0,0.0,0.0,0.0,0.0,35.0,30.0,500.0,35.0,0.0,0.0,318.2681128615448,6109753961.12191,19918874.48716422,19196877.45715141,25.0,4.6875,0.0,0.0,0.0,0.0,-1.581463407402204e-05,1.751656821143076,22.191000000000003,20757105.12927851,20004724.85474743,0.0,46.160211044387054,0.0,30.133690979541463,2,0.0,42.04002001950291,3.152982278057537,11.77683106782126,131.53790110378796,0.00030192615505423616,0.0,131.96968506478026,0.0003697540072122115,0.0013813773559807326,0.0,112.1321697153045,0.0,128.2808807104072,0.00015577017374957485,555.9999999999999,0.0,785.3981633974483,39590.60551943409,0.0,52500.0,785.3981633974483,0.0,10.0,0.014959965017094254,175.0,52500.0,785.3981633974483,0.0,10.0,0.014959965017094254,175.0,51750.00000000009,785.3981633974483,0.0,10.0,0.015176776104298493,172.50000000000028,314.15926535897927,0.0,92019.56614153656,785.3981633974483,0.0,0.5099273437865502,0.5894793803664171,2.278781027115523
168,229,2,R20,5,0,Heft 140 - Versuche mit Betonformstählen,1963,,Germany,Deutscher Ausschuss für Stahlbeton,0,"Hubert Rüsch, Gallus Rehm",4500.0,4000.0,2000.0,2000.0,625.0,300,"[1,3]","[2,27]",65.0,"[0,0]",2,22.191000000000003,"[2,200x200x200,1]",[29],1.7106361618530144,"[0,0,0]",[0],29444.722176387048,"[0,0,0]",[0],"[0,0,0,0,0,0,15,0,0,0]",200000.0,1,466.8,"[10,10,10]","[500,550,590]","[2,4,4]","[30,30,30]",[0],[0],0.0,0.0,0,0,0.0,0.0,0.0,0,0,[0],[0],[0],[0],[0],1,2,4,1,3,2,0.0,1,0.0,114.96,308.5242365836218,29,1,0.0,0,0,0,0,0.174,0.0,0.425,157.5,270.0,2,-1,0,-1,-1,0,187500.0,785.3981633974483,29,0.5,CN,21.998856741539406,1.0,13.998856741539406,26.736144578313258,1.7425408481573443,2.0631055540920737,2.025331555516584,2.265303102604548,2.2238270104089186,2.682037220319696,2.2238270104089186,1.226159774800153,1.2197785937101409,1.4517289762644696,27962.231726008602,0.0,2.3902514189448314,2.3902514189448314,0.0,2.169329712212527,2.169329712212527,0.0,4.559581131157358,4.559581131157358,28042.592548940043,-1.7207775399802925e-05,-1.7207775399802925e-05,-0.0,-0.0,-1.7207775399802925e-05,-1.7207775399802925e-05,-1.7207775399802925e-05,1,0,6.7923887616229015,0.0,76.66666666666667,0.0,555.9999999999999,555.9999999999999,785.3981633974483,0.004708622082718516,0.004708622082718516,0.0,0.0,0.0,0.0,0.0,0.0,0.0,35.0,30.0,500.0,35.0,0.0,0.0,318.2681128615448,6109753961.12191,19918874.48716422,19196877.45715141,25.0,4.6875,0.0,0.0,0.0,0.0,-1.581463407402204e-05,1.751656821143076,22.191000000000003,20757105.12927851,20004724.85474743,0.0,46.160211044387054,0.0,30.133690979541463,2,0.0,42.04002001950291,3.152982278057537,11.77683106782126,131.53790110378796,0.00036231138606508337,0.0,133.3721334249941,0.0004505696942579848,0.0016608613196997417,0.0,112.1321697153045,0.0,128.2808807104072,0.00015577017374957485,555.9999999999999,0.0,785.3981633974483,40011.34002749824,0.0,52500.0,785.3981633974483,0.0,10.0,0.014959965017094254,175.0,52500.0,785.3981633974483,0.0,10.0,0.014959965017094254,175.0,51750.00000000009,785.3981633974483,0.0,10.0,0.015176776104298493,172.50000000000028,314.15926535897927,0.0,92019.56614153656,785.3981633974483,0.0,0.5048249374449669,0.5670125809847906,2.7345372325386275
174,235,2,R21,3,0,Heft 140 - Versuche mit Betonformstählen,1963,,Germany,Deutscher Ausschuss für Stahlbeton,0,"Hubert Rüsch, Gallus Rehm",4500.0,4000.0,2000.0,2000.0,625.0,300,"[1,3]","[2,26]",65.0,"[0,0]",2,22.66875,"[2,200x200x200,1]",[28],1.7138880114627661,"[0,0,0]",[0],29655.388414759145,"[0,0,0]",[0],"[0,0,0,0,0,0,15,0,0,0]",200000.0,2,516.8,"[16,16,32]","[510,590,590]","[2,2,1]","[0,0,0]",[0],[0],0.0,0.0,0,0,0.0,0.0,0.0,0,0,[0],[0],[0],[0],[0],1,2,4,1,3,1,0.0,1,0.0,153.28,196.24104766651948,28,1,0.0,0,0,0,0,0.069,0.0,0.1,112.75,200.0,2,-1,0,-1,-1,0,187500.0,1608.495438637974,28,0.5,CN,22.66875,1.0,14.66875,27.311746987951807,1.7976976857898521,2.128409261713111,2.0291816282411603,2.337006991526808,2.228054414901596,2.7669320402270445,2.228054414901596,1.2583883800528963,1.2583883800528963,1.4898864831991778,28243.227061675374,0.0,2.333477988238726,2.333477988238726,0.0,2.072581938761851,2.072581938761851,0.0,4.406059927000577,4.406059927000577,28243.227061675374,-1.799685956266786e-05,-1.799685956266786e-05,-0.0,-0.0,-1.799685956266786e-05,-1.799685956266786e-05,-1.799685956266786e-05,1,0,6.744136923880664,0.0,134.0,0.0,570.0,570.0,1608.495438637974,0.009406406073906281,0.009406406073906281,0.0,0.0,0.0,0.0,0.0,0.0,0.0,35.0,19.0,510.0,16.0,0.0,0.0,324.5929001886918,6130935294.05756,20408756.310714774,18888075.772740364,25.0,4.6875,0.0,0.0,0.0,0.0,-1.5170739966629295e-05,1.7976976857898521,22.66875,22261044.983410012,20602348.228651278,0.0,49.5988195556097,0.0,33.16643002267144,2,0.0,45.17170350578564,3.235855834421734,11.90292768607791,176.03461296544438,0.00036841297288604997,0.0,181.41595349977143,0.00043566626111765975,0.0010652569374525278,0.0,57.36435274611343,0.0,174.53842398302572,0.00012049590502569034,570.0,0.0,1608.495438637974,54424.48604993144,0.0,60750.0,1608.495438637974,0.0,21.333333333333332,0.026477291170995457,202.5,60750.0,1608.495438637974,0.0,21.333333333333332,0.026477291170995457,202.5,41250.0,1608.495438637974,0.0,21.333333333333332,0.038993828815466036,137.5,301.59289474462014,0.0,90122.12994339247,1608.495438637974,0.0,0.5134886889004012,0.5603744532745123,3.3932747296184598
175,236,2,R21,4,0,Heft 140 - Versuche mit Betonformstählen,1963,,Germany,Deutscher Ausschuss für Stahlbeton,0,"Hubert Rüsch, Gallus Rehm",4500.0,4000.0,2000.0,2000.0,625.0,300,"[1,3]","[2,26]",65.0,"[0,0]",2,22.66875,"[2,200x200x200,1]",[28],1.7138880114627661,"[0,0,0]",[0],29655.388414759145,"[0,0,0]",[0],"[0,0,0,0,0,0,15,0,0,0]",200000.0,2,516.8,"[16,16,32]","[510,590,590]","[2,2,1]","[0,0,0]",[0],[0],0.0,0.0,0,0,0.0,0.0,0.0,0,0,[0],[0],[0],[0],[0],1,2,4,1,3,1,0.0,1,0.0,191.6,246.10284359435718,28,1,0.0,0,0,0,0,0.08,0.0,0.14,106.1,200.0,2,-1,0,-1,-1,0,187500.0,1608.495438637974,28,0.5,CN,22.66875,1.0,14.66875,27.311746987951807,1.7976976857898521,2.128409261713111,2.0291816282411603,2.337006991526808,2.228054414901596,2.7669320402270445,2.228054414901596,1.2583883800528963,1.2583883800528963,1.4898864831991778,28243.227061675374,0.0,2.333477988238726,2.333477988238726,0.0,2.072581938761851,2.072581938761851,0.0,4.406059927000577,4.406059927000577,28243.227061675374,-1.799685956266786e-05,-1.799685956266786e-05,-0.0,-0.0,-1.799685956266786e-05,-1.799685956266786e-05,-1.799685956266786e-05,1,0,6.744136923880664,0.0,134.0,0.0,570.0,570.0,1608.495438637974,0.009406406073906281,0.009406406073906281,0.0,0.0,0.0,0.0,0.0,0.0,0.0,35.0,19.0,510.0,16.0,0.0,0.0,324.5929001886918,6130935294.05756,20408756.310714774,18888075.772740364,25.0,4.6875,0.0,0.0,0.0,0.0,-1.5170739966629295e-05,1.7976976857898521,22.66875,22261044.983410012,20602348.228651278,0.0,49.5988195556097,0.0,33.16643002267144,2,0.0,45.17170350578564,3.235855834421734,11.90292768607791,176.03461296544438,0.00046051621610756246,0.0,184.107353719533,0.0005581444218344005,0.0013366210864348648,0.0,57.36435274611343,0.0,174.53842398302572,0.00012049590502569034,570.0,0.0,1608.495438637974,55231.9061158599,0.0,60750.0,1608.495438637974,0.0,21.333333333333332,0.026477291170995457,202.5,60750.0,1608.495438637974,0.0,21.333333333333332,0.026477291170995457,202.5,41250.0,1608.495438637974,0.0,21.333333333333332,0.038993828815466036,137.5,301.59289474462014,0.0,90122.12994339247,1608.495438637974,0.0,0.507849470125924,0.5437299747672184,4.241593412023074
176,237,2,R21,5,0,Heft 140 - Versuche mit Betonformstählen,1963,,Germany,Deutscher Ausschuss für Stahlbeton,0,"Hubert Rüsch, Gallus Rehm",4500.0,4000.0,2000.0,2000.0,625.0,300,"[1,3]","[2,26]",65.0,"[0,0]",2,22.66875,"[2,200x200x200,1]",[28],1.7138880114627661,"[0,0,0]",[0],29655.388414759145,"[0,0,0]",[0],"[0,0,0,0,0,0,15,0,0,0]",200000.0,2,516.8,"[16,16,32]","[510,590,590]","[2,2,1]","[0,0,0]",[0],[0],0.0,0.0,0,0,0.0,0.0,0.0,0,0,[0],[0],[0],[0],[0],1,2,4,1,3,1,0.0,1,0.0,229.92,296.3627632557641,28,1,0.0,0,0,0,0,0.092,0.0,0.2,103.3,170.0,2,-1,0,-1,-1,0,187500.0,1608.495438637974,28,0.5,CN,22.66875,1.0,14.66875,27.311746987951807,1.7976976857898521,2.128409261713111,2.0291816282411603,2.337006991526808,2.228054414901596,2.7669320402270445,2.228054414901596,1.2583883800528963,1.2583883800528963,1.4898864831991778,28243.227061675374,0.0,2.333477988238726,2.333477988238726,0.0,2.072581938761851,2.072581938761851,0.0,4.406059927000577,4.406059927000577,28243.227061675374,-1.799685956266786e-05,-1.799685956266786e-05,-0.0,-0.0,-1.799685956266786e-05,-1.799685956266786e-05,-1.799685956266786e-05,1,0,6.744136923880664,0.0,134.0,0.0,570.0,570.0,1608.495438637974,0.009406406073906281,0.009406406073906281,0.0,0.0,0.0,0.0,0.0,0.0,0.0,35.0,19.0,510.0,16.0,0.0,0.0,324.5929001886918,6130935294.05756,20408756.310714774,18888075.772740364,25.0,4.6875,0.0,0.0,0.0,0.0,-1.5170739966629295e-05,1.7976976857898521,22.66875,22261044.983410012,20602348.228651278,0.0,49.5988195556097,0.0,33.16643002267144,2,0.0,45.17170350578564,3.235855834421734,11.90292768607791,176.03461296544438,0.000552619459329075,0.0,186.96171343486495,0.0006873849441054816,0.0016104950986744995,0.0,57.36435274611343,0.0,174.53842398302572,0.00012049590502569034,570.0,0.0,1608.495438637974,56088.21403045948,0.0,60750.0,1608.495438637974,0.0,21.333333333333332,0.026477291170995457,202.5,60750.0,1608.495438637974,0.0,21.333333333333332,0.026477291170995457,202.5,41250.0,1608.495438637974,0.0,21.333333333333332,0.038993828815466036,137.5,301.59289474462014,0.0,90122.12994339247,1608.495438637974,0.0,0.5050527262282283,0.5340965352008369,5.089912094427689
177,238,2,R21,6,0,Heft 140 - Versuche mit Betonformstählen,1963,,Germany,Deutscher Ausschuss für Stahlbeton,0,"Hubert Rüsch, Gallus Rehm",4500.0,4000.0,2000.0,2000.0,625.0,300,"[1,3]","[2,26]",65.0,"[0,0]",2,22.66875,"[2,200x200x200,1]",[28],1.7138880114627661,"[0,0,0]",[0],29655.388414759145,"[0,0,0]",[0],"[0,0,0,0,0,0,15,0,0,0]",200000.0,2,516.8,"[16,16,32]","[510,590,590]","[2,2,1]","[0,0,0]",[0],[0],0.0,0.0,0,0,0.0,0.0,0.0,0,0,[0],[0],[0],[0],[0],1,2,4,1,3,1,0.0,14,0.0,229.92,296.3627632557641,28,1,0.0,0,0,0,0,0.119,0.0,0.19,103.3,170.0,2,-1,0,-1,-1,0,187500.0,1608.495438637974,28,0.5,CN,22.66875,1.0,14.66875,27.311746987951807,1.7976976857898521,2.128409261713111,2.0291816282411603,2.337006991526808,2.228054414901596,2.7669320402270445,2.228054414901596,1.2583883800528963,1.2583883800528963,1.4898864831991778,28243.227061675374,0.0,2.333477988238726,2.333477988238726,0.0,2.072581938761851,2.072581938761851,0.0,4.406059927000577,4.406059927000577,28243.227061675374,-1.799685956266786e-05,-1.799685956266786e-05,-0.0,-0.0,-1.799685956266786e-05,-1.799685956266786e-05,-1.799685956266786e-05,1,0,6.744136923880664,0.0,134.0,0.0,570.0,570.0,1608.495438637974,0.009406406073906281,0.009406406073906281,0.0,0.0,0.0,0.0,0.0,0.0,0.0,35.0,19.0,510.0,16.0,0.0,0.0,324.5929001886918,6130935294.05756,20408756.310714774,18888075.772740364,25.0,4.6875,0.0,0.0,0.0,0.0,-1.5170739966629295e-05,1.7976976857898521,22.66875,22261044.983410012,20602348.228651278,0.0,49.5988195556097,0.0,33.16643002267144,2,0.0,45.17170350578564,3.235855834421734,11.90292768607791,176.03461296544438,0.000552619459329075,0.0,186.96171343486495,0.0006873849441054816,0.0016104950986744995,0.0,57.36435274611343,0.0,174.53842398302572,0.00012049590502569034,570.0,0.0,1608.495438637974,56088.21403045948,0.0,60750.0,1608.495438637974,0.0,21.333333333333332,0.026477291170995457,202.5,60750.0,1608.495438637974,0.0,21.333333333333332,0.026477291170995457,202.5,41250.0,1608.495438637974,0.0,21.333333333333332,0.038993828815466036,137.5,301.59289474462014,0.0,90122.12994339247,1608.495438637974,0.0,0.5050527262282283,0.5340965352008369,5.089912094427689
178,239,2,R21,7,0,Heft 140 - Versuche mit Betonformstählen,1963,,Germany,Deutscher Ausschuss für Stahlbeton,0,"Hubert Rüsch, Gallus Rehm",4500.0,4000.0,2000.0,2000.0,625.0,300,"[1,3]","[2,26]",65.0,"[0,0]",2,22.66875,"[2,200x200x200,1]",[28],1.7138880114627661,"[0,0,0]",[0],29655.388414759145,"[0,0,0]",[0],"[0,0,0,0,0,0,15,0,0,0]",200000.0,2,516.8,"[16,16,32]","[510,590,590]","[2,2,1]","[0,0,0]",[0],[0],0.0,0.0,0,0,0.0,0.0,0.0,0,0,[0],[0],[0],[0],[0],1,2,4,1,3,1,0.0,1,0.0,268.24,347.07577016090767,28,1,0.0,0,0,0,0,0.141,0.0,0.275,103.3,170.0,2,-1,0,-1,-1,0,187500.0,1608.495438637974,28,0.5,CN,22.66875,1.0,14.66875,27.311746987951807,1.7976976857898521,2.128409261713111,2.0291816282411603,2.337006991526808,2.228054414901596,2.7669320402270445,2.228054414901596,1.2583883800528963,1.2583883800528963,1.4898864831991778,28243.227061675374,0.0,2.333477988238726,2.333477988238726,0.0,2.072581938761851,2.072581938761851,0.0,4.406059927000577,4.406059927000577,28243.227061675374,-1.799685956266786e-05,-1.799685956266786e-05,-0.0,-0.0,-1.799685956266786e-05,-1.799685956266786e-05,-1.799685956266786e-05,1,0,6.744136923880664,0.0,134.0,0.0,570.0,570.0,1608.495438637974,0.009406406073906281,0.009406406073906281,0.0,0.0,0.0,0.0,0.0,0.0,0.0,35.0,19.0,510.0,16.0,0.0,0.0,324.5929001886918,6130935294.05756,20408756.310714774,18888075.772740364,25.0,4.6875,0.0,0.0,0.0,0.0,-1.5170739966629295e-05,1.7976976857898521,22.66875,22261044.983410012,20602348.228651278,0.0,49.5988195556097,0.0,33.16643002267144,2,0.0,45.17170350578564,3.235855834421734,11.90292768607791,176.03461296544438,0.0006447227025505874,0.0,190.00470998911047,0.0008243350946941786,0.0018872262882493776,0.0,57.36435274611342,0.0,174.53842398302572,0.00012049590502569033,570.0,0.0,1608.495438637974,57001.112996733136,0.0,60750.0,1608.495438637974,0.0,21.333333333333332,0.026477291170995457,202.5,60750.0,1608.495438637974,0.0,21.333333333333332,0.026477291170995457,202.5,41250.0,1608.495438637974,0.0,21.333333333333332,0.038993828815466036,137.5,301.59289474462014,0.0,90122.12994339247,1608.495438637974,0.0,0.5034843449864428,0.5278742008535375,5.938230776832304
183,244,2,R21,3,0,Heft 140 - Versuche mit Betonformstählen,1963,,Germany,Deutscher Ausschuss für Stahlbeton,0,"Hubert Rüsch, Gallus Rehm",4500.0,4000.0,2000.0,2000.0,625.0,300,"[1,3]","[2,26]",65.0,"[0,0]",2,22.66875,"[2,200x200x200,1]",[28],1.7138880114627661,"[0,0,0]",[0],29655.388414759145,"[0,0,0]",[0],"[0,0,0,0,0,0,15,0,0,0]",200000.0,2,516.8,"[16,16,32]","[510,590,590]","[2,2,1]","[0,0,0]",[0],[0],0.0,0.0,0,0,0.0,0.0,0.0,0,0,[0],[0],[0],[0],[0],1,2,4,1,3,2,0.0,1,0.0,153.28,196.24104766651948,28,1,0.0,0,0,0,0,0.077,0.0,0.15,109.25,200.0,2,-1,0,-1,-1,0,187500.0,1608.495438637974,28,0.5,CN,22.66875,1.0,14.66875,27.311746987951807,1.7976976857898521,2.128409261713111,2.0291816282411603,2.337006991526808,2.228054414901596,2.7669320402270445,2.228054414901596,1.2583883800528963,1.2583883800528963,1.4898864831991778,28243.227061675374,0.0,2.333477988238726,2.333477988238726,0.0,2.072581938761851,2.072581938761851,0.0,4.406059927000577,4.406059927000577,28243.227061675374,-1.799685956266786e-05,-1.799685956266786e-05,-0.0,-0.0,-1.799685956266786e-05,-1.799685956266786e-05,-1.799685956266786e-05,1,0,6.744136923880664,0.0,134.0,0.0,570.0,570.0,1608.495438637974,0.009406406073906281,0.009406406073906281,0.0,0.0,0.0,0.0,0.0,0.0,0.0,35.0,19.0,510.0,16.0,0.0,0.0,324.5929001886918,6130935294.05756,20408756.310714774,18888075.772740364,25.0,4.6875,0.0,0.0,0.0,0.0,-1.5170739966629295e-05,1.7976976857898521,22.66875,22261044.983410012,20602348.228651278,0.0,49.5988195556097,0.0,33.16643002267144,2,0.0,45.17170350578564,3.235855834421734,11.90292768607791,176.03461296544438,0.00036841297288604997,0.0,181.41595349977143,0.00043566626111765975,0.0010652569374525278,0.0,57.36435274611343,0.0,174.53842398302572,0.00012049590502569034,570.0,0.0,1608.495438637974,54424.48604993144,0.0,60750.0,1608.495438637974,0.0,21.333333333333332,0.026477291170995457,202.5,60750.0,1608.495438637974,0.0,21.333333333333332,0.026477291170995457,202.5,41250.0,1608.495438637974,0.0,21.333333333333332,0.038993828815466036,137.5,301.59289474462014,0.0,90122.12994339247,1608.495438637974,0.0,0.5134886889004012,0.5603744532745123,3.3932747296184598
184,245,2,R21,4,0,Heft 140 - Versuche mit Betonformstählen,1963,,Germany,Deutscher Ausschuss für Stahlbeton,0,"Hubert Rüsch, Gallus Rehm",4500.0,4000.0,2000.0,2000.0,625.0,300,"[1,3]","[2,26]",65.0,"[0,0]",2,22.66875,"[2,200x200x200,1]",[28],1.7138880114627661,"[0,0,0]",[0],29655.388414759145,"[0,0,0]",[0],"[0,0,0,0,0,0,15,0,0,0]",200000.0,2,516.8,"[16,16,32]","[510,590,590]","[2,2,1]","[0,0,0]",[0],[0],0.0,0.0,0,0,0.0,0.0,0.0,0,0,[0],[0],[0],[0],[0],1,2,4,1,3,2,0.0,1,0.0,191.6,246.10284359435718,28,1,0.0,0,0,0,0,0.098,0.0,0.185,103.3,170.0,2,-1,0,-1,-1,0,187500.0,1608.495438637974,28,0.5,CN,22.66875,1.0,14.66875,27.311746987951807,1.7976976857898521,2.128409261713111,2.0291816282411603,2.337006991526808,2.228054414901596,2.7669320402270445,2.228054414901596,1.2583883800528963,1.2583883800528963,1.4898864831991778,28243.227061675374,0.0,2.333477988238726,2.333477988238726,0.0,2.072581938761851,2.072581938761851,0.0,4.406059927000577,4.406059927000577,28243.227061675374,-1.799685956266786e-05,-1.799685956266786e-05,-0.0,-0.0,-1.799685956266786e-05,-1.799685956266786e-05,-1.799685956266786e-05,1,0,6.744136923880664,0.0,134.0,0.0,570.0,570.0,1608.495438637974,0.009406406073906281,0.009406406073906281,0.0,0.0,0.0,0.0,0.0,0.0,0.0,35.0,19.0,510.0,16.0,0.0,0.0,324.5929001886918,6130935294.05756,20408756.310714774,18888075.772740364,25.0,4.6875,0.0,0.0,0.0,0.0,-1.5170739966629295e-05,1.7976976857898521,22.66875,22261044.983410012,20602348.228651278,0.0,49.5988195556097,0.0,33.16643002267144,2,0.0,45.17170350578564,3.235855834421734,11.90292768607791,176.03461296544438,0.00046051621610756246,0.0,184.107353719533,0.0005581444218344005,0.0013366210864348648,0.0,57.36435274611343,0.0,174.53842398302572,0.00012049590502569034,570.0,0.0,1608.495438637974,55231.9061158599,0.0,60750.0,1608.495438637974,0.0,21.333333333333332,0.026477291170995457,202.5,60750.0,1608.495438637974,0.0,21.333333333333332,0.026477291170995457,202.5,41250.0,1608.495438637974,0.0,21.333333333333332,0.038993828815466036,137.5,301.59289474462014,0.0,90122.12994339247,1608.495438637974,0.0,0.507849470125924,0.5437299747672184,4.241593412023074
185,246,2,R21,5,0,Heft 140 - Versuche mit Betonformstählen,1963,,Germany,Deutscher Ausschuss für Stahlbeton,0,"Hubert Rüsch, Gallus Rehm",4500.0,4000.0,2000.0,2000.0,625.0,300,"[1,3]","[2,26]",65.0,"[0,0]",2,22.66875,"[2,200x200x200,1]",[28],1.7138880114627661,"[0,0,0]",[0],29655.388414759145,"[0,0,0]",[0],"[0,0,0,0,0,0,15,0,0,0]",200000.0,2,516.8,"[16,16,32]","[510,590,590]","[2,2,1]","[0,0,0]",[0],[0],0.0,0.0,0,0,0.0,0.0,0.0,0,0,[0],[0],[0],[0],[0],1,2,4,1,3,2,0.0,1,0.0,229.92,296.3627632557641,28,1,0.0,0,0,0,0,0.119,0.0,0.2,103.3,170.0,2,-1,0,-1,-1,0,187500.0,1608.495438637974,28,0.5,CN,22.66875,1.0,14.66875,27.311746987951807,1.7976976857898521,2.128409261713111,2.0291816282411603,2.337006991526808,2.228054414901596,2.7669320402270445,2.228054414901596,1.2583883800528963,1.2583883800528963,1.4898864831991778,28243.227061675374,0.0,2.333477988238726,2.333477988238726,0.0,2.072581938761851,2.072581938761851,0.0,4.406059927000577,4.406059927000577,28243.227061675374,-1.799685956266786e-05,-1.799685956266786e-05,-0.0,-0.0,-1.799685956266786e-05,-1.799685956266786e-05,-1.799685956266786e-05,1,0,6.744136923880664,0.0,134.0,0.0,570.0,570.0,1608.495438637974,0.009406406073906281,0.009406406073906281,0.0,0.0,0.0,0.0,0.0,0.0,0.0,35.0,19.0,510.0,16.0,0.0,0.0,324.5929001886918,6130935294.05756,20408756.310714774,18888075.772740364,25.0,4.6875,0.0,0.0,0.0,0.0,-1.5170739966629295e-05,1.7976976857898521,22.66875,22261044.983410012,20602348.228651278,0.0,49.5988195556097,0.0,33.16643002267144,2,0.0,45.17170350578564,3.235855834421734,11.90292768607791,176.03461296544438,0.000552619459329075,0.0,186.96171343486495,0.0006873849441054816,0.0016104950986744995,0.0,57.36435274611343,0.0,174.53842398302572,0.00012049590502569034,570.0,0.0,1608.495438637974,56088.21403045948,0.0,60750.0,1608.495438637974,0.0,21.333333333333332,0.026477291170995457,202.5,60750.0,1608.495438637974,0.0,21.333333333333332,0.026477291170995457,202.5,41250.0,1608.495438637974,0.0,21.333333333333332,0.038993828815466036,137.5,301.59289474462014,0.0,90122.12994339247,1608.495438637974,0.0,0.5050527262282283,0.5340965352008369,5.089912094427689
186,247,2,R21,6,0,Heft 140 - Versuche mit Betonformstählen,1963,,Germany,Deutscher Ausschuss für Stahlbeton,0,"Hubert Rüsch, Gallus Rehm",4500.0,4000.0,2000.0,2000.0,625.0,300,"[1,3]","[2,26]",65.0,"[0,0]",2,22.66875,"[2,200x200x200,1]",[28],1.7138880114627661,"[0,0,0]",[0],29655.388414759145,"[0,0,0]",[0],"[0,0,0,0,0,0,15,0,0,0]",200000.0,2,516.8,"[16,16,32]","[510,590,590]","[2,2,1]","[0,0,0]",[0],[0],0.0,0.0,0,0,0.0,0.0,0.0,0,0,[0],[0],[0],[0],[0],1,2,4,1,3,2,0.0,14,0.0,229.92,296.3627632557641,28,1,0.0,0,0,0,0,0.14,0.0,0.25,103.3,170.0,2,-1,0,-1,-1,0,187500.0,1608.495438637974,28,0.5,CN,22.66875,1.0,14.66875,27.311746987951807,1.7976976857898521,2.128409261713111,2.0291816282411603,2.337006991526808,2.228054414901596,2.7669320402270445,2.228054414901596,1.2583883800528963,1.2583883800528963,1.4898864831991778,28243.227061675374,0.0,2.333477988238726,2.333477988238726,0.0,2.072581938761851,2.072581938761851,0.0,4.406059927000577,4.406059927000577,28243.227061675374,-1.799685956266786e-05,-1.799685956266786e-05,-0.0,-0.0,-1.799685956266786e-05,-1.799685956266786e-05,-1.799685956266786e-05,1,0,6.744136923880664,0.0,134.0,0.0,570.0,570.0,1608.495438637974,0.009406406073906281,0.009406406073906281,0.0,0.0,0.0,0.0,0.0,0.0,0.0,35.0,19.0,510.0,16.0,0.0,0.0,324.5929001886918,6130935294.05756,20408756.310714774,18888075.772740364,25.0,4.6875,0.0,0.0,0.0,0.0,-1.5170739966629295e-05,1.7976976857898521,22.66875,22261044.983410012,20602348.228651278,0.0,49.5988195556097,0.0,33.16643002267144,2,0.0,45.17170350578564,3.235855834421734,11.90292768607791,176.03461296544438,0.000552619459329075,0.0,186.96171343486495,0.0006873849441054816,0.0016104950986744995,0.0,57.36435274611343,0.0,174.53842398302572,0.00012049590502569034,570.0,0.0,1608.495438637974,56088.21403045948,0.0,60750.0,1608.495438637974,0.0,21.333333333333332,0.026477291170995457,202.5,60750.0,1608.495438637974,0.0,21.333333333333332,0.026477291170995457,202.5,41250.0,1608.495438637974,0.0,21.333333333333332,0.038993828815466036,137.5,301.59289474462014,0.0,90122.12994339247,1608.495438637974,0.0,0.5050527262282283,0.5340965352008369,5.089912094427689
187,248,2,R21,7,0,Heft 140 - Versuche mit Betonformstählen,1963,,Germany,Deutscher Ausschuss für Stahlbeton,0,"Hubert Rüsch, Gallus Rehm",4500.0,4000.0,2000.0,2000.0,625.0,300,"[1,3]","[2,26]",65.0,"[0,0]",2,22.66875,"[2,200x200x200,1]",[28],1.7138880114627661,"[0,0,0]",[0],29655.388414759145,"[0,0,0]",[0],"[0,0,0,0,0,0,15,0,0,0]",200000.0,2,516.8,"[16,16,32]","[510,590,590]","[2,2,1]","[0,0,0]",[0],[0],0.0,0.0,0,0,0.0,0.0,0.0,0,0,[0],[0],[0],[0],[0],1,2,4,1,3,2,0.0,1,0.0,268.24,347.07577016090767,28,1,0.0,0,0,0,0,0.157,0.0,0.25,103.3,170.0,2,-1,0,-1,-1,0,187500.0,1608.495438637974,28,0.5,CN,22.66875,1.0,14.66875,27.311746987951807,1.7976976857898521,2.128409261713111,2.0291816282411603,2.337006991526808,2.228054414901596,2.7669320402270445,2.228054414901596,1.2583883800528963,1.2583883800528963,1.4898864831991778,28243.227061675374,0.0,2.333477988238726,2.333477988238726,0.0,2.072581938761851,2.072581938761851,0.0,4.406059927000577,4.406059927000577,28243.227061675374,-1.799685956266786e-05,-1.799685956266786e-05,-0.0,-0.0,-1.799685956266786e-05,-1.799685956266786e-05,-1.799685956266786e-05,1,0,6.744136923880664,0.0,134.0,0.0,570.0,570.0,1608.495438637974,0.009406406073906281,0.009406406073906281,0.0,0.0,0.0,0.0,0.0,0.0,0.0,35.0,19.0,510.0,16.0,0.0,0.0,324.5929001886918,6130935294.05756,20408756.310714774,18888075.772740364,25.0,4.6875,0.0,0.0,0.0,0.0,-1.5170739966629295e-05,1.7976976857898521,22.66875,22261044.983410012,20602348.228651278,0.0,49.5988195556097,0.0,33.16643002267144,2,0.0,45.17170350578564,3.235855834421734,11.90292768607791,176.03461296544438,0.0006447227025505874,0.0,190.00470998911047,0.0008243350946941786,0.0018872262882493776,0.0,57.36435274611342,0.0,174.53842398302572,0.00012049590502569033,570.0,0.0,1608.495438637974,57001.112996733136,0.0,60750.0,1608.495438637974,0.0,21.333333333333332,0.026477291170995457,202.5,60750.0,1608.495438637974,0.0,21.333333333333332,0.026477291170995457,202.5,41250.0,1608.495438637974,0.0,21.333333333333332,0.038993828815466036,137.5,301.59289474462014,0.0,90122.12994339247,1608.495438637974,0.0,0.5034843449864428,0.5278742008535375,5.938230776832304
192,290,2,R25,3,0,Heft 140 - Versuche mit Betonformstählen,1963,,Germany,Deutscher Ausschuss für Stahlbeton,0,"Hubert Rüsch, Gallus Rehm",4500.0,4000.0,2000.0,2000.0,625.0,300,"[1,3]","[2,26]",65.0,"[0,0]",2,16.360500000000002,"[2,200x200x200,1]",[28],1.2114045426860032,"[0,0,0]",[0],26600.71333827932,"[0,0,0]",[0],"[0,0,0,0,0,0,15,0,0,0]",200000.0,2,512.9,[16],[582],[4],[35],[0],[0],0.0,0.0,0,0,0.0,0.0,0.0,0,0,[0],[0],[0],[0],[0],1,2,4,1,3,1,0.0,1,0.0,83.14,194.6850029938567,28,1,0.0,0,0,0,0,0.068,0.0,0.115,140.2,270.0,0,-1,0,-1,-1,0,187500.0,804.247719318987,28,0.5,CN,16.360500000000002,1.0,8.360500000000002,19.711445783132532,1.2357845336186606,1.4631243437798178,1.4342593132957013,1.6065198937042589,1.5748259054918041,1.9020616469137632,1.5748259054918041,0.8650491735330623,0.8650491735330623,1.0241870406458724,25334.012703123164,0.0,2.9318747215319263,2.9318747215319263,0.0,3.235116830634504,3.235116830634504,0.0,6.16699155216643,6.16699155216643,25334.012703123164,-9.711822681809641e-06,-9.711822681809641e-06,-0.0,-0.0,-9.711822681809641e-06,-9.711822681809641e-06,-9.711822681809641e-06,1,0,7.518595364590967,0.0,71.33333333333333,0.0,582.0,582.0,804.247719318987,0.004606229778459261,0.004606229778459261,0.0,0.0,0.0,0.0,0.0,0.0,0.0,43.0,35.0,582.0,43.0,0.0,0.0,319.8303548016119,6113590769.034534,20033417.036154244,19115104.858720317,25.0,4.6875,0.0,0.0,0.0,0.0,-8.7953062477344e-06,1.2357845336186606,16.360500000000002,21214192.557914164,20241754.7892997,0.0,33.40866000429467,0.0,21.727301095581797,2,0.0,30.426653250236747,2.224412160513589,10.112028728202862,134.33635467867808,0.00028872125979644675,0.0,148.46058800289916,0.0003333382066312281,0.0010699728131287713,0.0,70.8954931409275,0.0,143.54201878136516,0.00011604854562876241,582.0,0.0,804.247719318987,44537.876400869754,0.0,36900.0,804.247719318987,0.0,16.0,0.021795331146856018,123.0,36900.0,804.247719318987,0.0,16.0,0.021795331146856018,123.0,32250.0,804.247719318987,0.0,16.0,0.02493791377733293,107.5,201.06192982974676,0.0,91550.89355951642,804.247719318987,0.0,0.5052638279615176,0.5674972354089678,2.7324727210789472
193,291,2,R25,4,0,Heft 140 - Versuche mit Betonformstählen,1963,,Germany,Deutscher Ausschuss für Stahlbeton,0,"Hubert Rüsch, Gallus Rehm",4500.0,4000.0,2000.0,2000.0,625.0,300,"[1,3]","[2,26]",65.0,"[0,0]",2,16.360500000000002,"[2,200x200x200,1]",[28],1.2114045426860032,"[0,0,0]",[0],26600.71333827932,"[0,0,0]",[0],"[0,0,0,0,0,0,15,0,0,0]",200000.0,2,512.9,[16],[582],[4],[35],[0],[0],0.0,0.0,0,0,0.0,0.0,0.0,0,0,[0],[0],[0],[0],[0],1,2,4,1,3,1,0.0,1,0.0,103.92,243.86736506324516,28,1,0.0,0,0,0,0,0.094,0.0,0.16,129.8,220.0,0,-1,0,-1,-1,0,187500.0,804.247719318987,28,0.5,CN,16.360500000000002,1.0,8.360500000000002,19.711445783132532,1.2357845336186606,1.4631243437798178,1.4342593132957013,1.6065198937042589,1.5748259054918041,1.9020616469137632,1.5748259054918041,0.8650491735330623,0.8650491735330623,1.0241870406458724,25334.012703123164,0.0,2.9318747215319263,2.9318747215319263,0.0,3.235116830634504,3.235116830634504,0.0,6.16699155216643,6.16699155216643,25334.012703123164,-9.711822681809641e-06,-9.711822681809641e-06,-0.0,-0.0,-9.711822681809641e-06,-9.711822681809641e-06,-9.711822681809641e-06,1,0,7.518595364590967,0.0,71.33333333333333,0.0,582.0,582.0,804.247719318987,0.004606229778459261,0.004606229778459261,0.0,0.0,0.0,0.0,0.0,0.0,0.0,43.0,35.0,582.0,43.0,0.0,0.0,319.8303548016119,6113590769.034534,20033417.036154244,19115104.858720317,25.0,4.6875,0.0,0.0,0.0,0.0,-8.7953062477344e-06,1.2357845336186606,16.360500000000002,21214192.557914164,20241754.7892997,0.0,33.40866000429467,0.0,21.727301095581797,2,0.0,30.426653250236747,2.224412160513589,10.112028728202862,134.33635467867808,0.00036088421118651365,0.0,150.54614386985904,0.0004254602306173477,0.0013408596318542733,0.0,70.8954931409275,0.0,143.54201878136516,0.00011604854562876241,582.0,0.0,804.247719318987,45163.54316095773,0.0,36900.0,804.247719318987,0.0,16.0,0.021795331146856018,123.0,36900.0,804.247719318987,0.0,16.0,0.021795331146856018,123.0,32250.0,804.247719318987,0.0,16.0,0.02493791377733293,107.5,201.06192982974676,0.0,91550.89355951642,804.247719318987,0.0,0.5022251307947496,0.5490616523499398,3.415426571740729
194,292,2,R25,5,0,Heft 140 - Versuche mit Betonformstählen,1963,,Germany,Deutscher Ausschuss für Stahlbeton,0,"Hubert Rüsch, Gallus Rehm",4500.0,4000.0,2000.0,2000.0,625.0,300,"[1,3]","[2,26]",65.0,"[0,0]",2,16.360500000000002,"[2,200x200x200,1]",[28],1.2114045426860032,"[0,0,0]",[0],26600.71333827932,"[0,0,0]",[0],"[0,0,0,0,0,0,15,0,0,0]",200000.0,2,512.9,[16],[582],[4],[35],[0],[0],0.0,0.0,0,0,0.0,0.0,0.0,0,0,[0],[0],[0],[0],[0],1,2,4,1,3,1,0.0,1,0.0,124.7,293.29689666376356,28,1,0.0,0,0,0,0,0.111,0.0,0.2,125.65,220.0,0,-1,0,-1,-1,0,187500.0,804.247719318987,28,0.5,CN,16.360500000000002,1.0,8.360500000000002,19.711445783132532,1.2357845336186606,1.4631243437798178,1.4342593132957013,1.6065198937042589,1.5748259054918041,1.9020616469137632,1.5748259054918041,0.8650491735330623,0.8650491735330623,1.0241870406458724,25334.012703123164,0.0,2.9318747215319263,2.9318747215319263,0.0,3.235116830634504,3.235116830634504,0.0,6.16699155216643,6.16699155216643,25334.012703123164,-9.711822681809641e-06,-9.711822681809641e-06,-0.0,-0.0,-9.711822681809641e-06,-9.711822681809641e-06,-9.711822681809641e-06,1,0,7.518595364590967,0.0,71.33333333333333,0.0,582.0,582.0,804.247719318987,0.004606229778459261,0.004606229778459261,0.0,0.0,0.0,0.0,0.0,0.0,0.0,43.0,35.0,582.0,43.0,0.0,0.0,319.8303548016119,6113590769.034534,20033417.036154244,19115104.858720317,25.0,4.6875,0.0,0.0,0.0,0.0,-8.7953062477344e-06,1.2357845336186606,16.360500000000002,21214192.557914164,20241754.7892997,0.0,33.40866000429467,0.0,21.727301095581797,2,0.0,30.426653250236747,2.224412160513589,10.112028728202862,134.33635467867808,0.0004330471625765806,0.0,152.72813327848502,0.0005217519594976084,0.001613381677547523,0.0,70.8954931409275,0.0,143.54201878136516,0.00011604854562876244,582.0,0.0,804.247719318987,45818.139983545516,0.0,36900.0,804.247719318987,0.0,16.0,0.021795331146856018,123.0,36900.0,804.247719318987,0.0,16.0,0.021795331146856018,123.0,32250.0,804.247719318987,0.0,16.0,0.02493791377733293,107.5,201.06192982974676,0.0,91550.89355951642,804.247719318987,0.0,0.5011025573625936,0.5386332416631239,4.098380422402511
195,293,2,R25,6,0,Heft 140 - Versuche mit Betonformstählen,1963,,Germany,Deutscher Ausschuss für Stahlbeton,0,"Hubert Rüsch, Gallus Rehm",4500.0,4000.0,2000.0,2000.0,625.0,300,"[1,3]","[2,26]",65.0,"[0,0]",2,16.360500000000002,"[2,200x200x200,1]",[28],1.2114045426860032,"[0,0,0]",[0],26600.71333827932,"[0,0,0]",[0],"[0,0,0,0,0,0,15,0,0,0]",200000.0,2,512.9,[16],[582],[4],[35],[0],[0],0.0,0.0,0,0,0.0,0.0,0.0,0,0,[0],[0],[0],[0],[0],1,2,4,1,3,1,0.0,14,0.0,124.7,293.29689666376356,28,1,0.0,0,0,0,0,0.125,0.0,0.25,122.0,220.0,0,-1,0,-1,-1,0,187500.0,804.247719318987,28,0.5,CN,16.360500000000002,1.0,8.360500000000002,19.711445783132532,1.2357845336186606,1.4631243437798178,1.4342593132957013,1.6065198937042589,1.5748259054918041,1.9020616469137632,1.5748259054918041,0.8650491735330623,0.8650491735330623,1.0241870406458724,25334.012703123164,0.0,2.9318747215319263,2.9318747215319263,0.0,3.235116830634504,3.235116830634504,0.0,6.16699155216643,6.16699155216643,25334.012703123164,-9.711822681809641e-06,-9.711822681809641e-06,-0.0,-0.0,-9.711822681809641e-06,-9.711822681809641e-06,-9.711822681809641e-06,1,0,7.518595364590967,0.0,71.33333333333333,0.0,582.0,582.0,804.247719318987,0.004606229778459261,0.004606229778459261,0.0,0.0,0.0,0.0,0.0,0.0,0.0,43.0,35.0,582.0,43.0,0.0,0.0,319.8303548016119,6113590769.034534,20033417.036154244,19115104.858720317,25.0,4.6875,0.0,0.0,0.0,0.0,-8.7953062477344e-06,1.2357845336186606,16.360500000000002,21214192.557914164,20241754.7892997,0.0,33.40866000429467,0.0,21.727301095581797,2,0.0,30.426653250236747,2.224412160513589,10.112028728202862,134.33635467867808,0.0004330471625765806,0.0,152.72813327848502,0.0005217519594976084,0.001613381677547523,0.0,70.8954931409275,0.0,143.54201878136516,0.00011604854562876244,582.0,0.0,804.247719318987,45818.139983545516,0.0,36900.0,804.247719318987,0.0,16.0,0.021795331146856018,123.0,36900.0,804.247719318987,0.0,16.0,0.021795331146856018,123.0,32250.0,804.247719318987,0.0,16.0,0.02493791377733293,107.5,201.06192982974676,0.0,91550.89355951642,804.247719318987,0.0,0.5011025573625936,0.5386332416631239,4.098380422402511
196,294,2,R25,7,0,Heft 140 - Versuche mit Betonformstählen,1963,,Germany,Deutscher Ausschuss für Stahlbeton,0,"Hubert Rüsch, Gallus Rehm",4500.0,4000.0,2000.0,2000.0,625.0,300,"[1,3]","[2,26]",65.0,"[0,0]",2,16.360500000000002,"[2,200x200x200,1]",[28],1.2114045426860032,"[0,0,0]",[0],26600.71333827932,"[0,0,0]",[0],"[0,0,0,0,0,0,15,0,0,0]",200000.0,2,512.9,[16],[582],[4],[35],[0],[0],0.0,0.0,0,0,0.0,0.0,0.0,0,0,[0],[0],[0],[0],[0],1,2,4,1,3,1,0.0,1,0.0,145.49,343.0225037999271,28,1,0.0,0,0,0,0,0.136,0.0,0.275,113.05,220.0,0,-1,0,-1,-1,0,187500.0,804.247719318987,28,0.5,CN,16.360500000000002,1.0,8.360500000000002,19.711445783132532,1.2357845336186606,1.4631243437798178,1.4342593132957013,1.6065198937042589,1.5748259054918041,1.9020616469137632,1.5748259054918041,0.8650491735330623,0.8650491735330623,1.0241870406458724,25334.012703123164,0.0,2.9318747215319263,2.9318747215319263,0.0,3.235116830634504,3.235116830634504,0.0,6.16699155216643,6.16699155216643,25334.012703123164,-9.711822681809641e-06,-9.711822681809641e-06,-0.0,-0.0,-9.711822681809641e-06,-9.711822681809641e-06,-9.711822681809641e-06,1,0,7.518595364590967,0.0,71.33333333333333,0.0,582.0,582.0,804.247719318987,0.004606229778459261,0.004606229778459261,0.0,0.0,0.0,0.0,0.0,0.0,0.0,43.0,35.0,582.0,43.0,0.0,0.0,319.8303548016119,6113590769.034534,20033417.036154244,19115104.858720317,25.0,4.6875,0.0,0.0,0.0,0.0,-8.7953062477344e-06,1.2357845336186606,16.360500000000002,21214192.557914164,20241754.7892997,0.0,33.40866000429467,0.0,21.727301095581797,2,0.0,30.426653250236747,2.224412160513589,10.112028728202862,134.33635467867808,0.0005052448410847371,0.0,155.0189274963694,0.0006226854545845456,0.0018878364242644464,0.0,70.8954931409275,0.0,143.54201878136516,0.00011604854562876241,582.0,0.0,804.247719318987,46505.378248910834,0.0,36900.0,804.247719318987,0.0,16.0,0.021795331146856018,123.0,36900.0,804.247719318987,0.0,16.0,0.021795331146856018,123.0,32250.0,804.247719318987,0.0,16.0,0.02493791377733293,107.5,201.06192982974676,0.0,91550.89355951642,804.247719318987,0.0,0.5006090353481667,0.5319116162075911,4.781662932280203
