Repository: iavdesch/Research

Readme
======

The supporting files are related to the study "A method for determining the performance of formulas for calculating the crack width and spacing in reinforced concrete elements".

The following files are relevant:
Research/Method_comparing_CWFs/Data_processing_for_GitHuB_Final (contains the data processing of the database "Crack width and crack spacing in reinforced and prestressed concrete elements: database")
Research/Method_comparing_CWFs/CWF_analysis_for_GitHuB_Final (contains the evaluation of the different crack width formulas)

File: Method_comparing_CWFs/Datasets_used/Working_database_no_hordijk_initshrink.csv (part 9 of 84)
,ID,EPID,ELID,LOADID,DOI,title,year,journal,country,institution,laboratory,authors,Ltot,Lspan,Lcons,Lmeas,h,b,hc,thc,RH,Temp,pd,fcm,catfcm,tfcm,fctm,catfctm,tfctm,Ecm,catEcm,tEcm,mix,Es,fsr,fy,phi,zs,nbl,clat,phit,st,phiw,sw,type,method,fpk,fp01k,Ep,rel,fpr,npl,phip,Ap,zp,cplat,catf,epsin,catcal,selfw,typew,locw,epsc,Nrep,N,M,sigs,t0,t,PL,catp,t0p,tp,ncr,wm,wk,wmax,sm,smax,indLR,indNP,indtfcm,indtfctm,indtEcm,slab,Ac,Astot,ts,sc,class_C,fcm28,Bcc,fck28,fcm_cube_150,fctm28,fctmfl28,fctmfl,fct095_28,fct095,fct095fl_28,fct095fl,fct005,fct005_28,fct005fl,Ecm28,phi_bc,phi_bc_prestress,phi_bc_prior_load,phi_dc,phi_dc_prestress,phi_dc_prior_load,phi_creep,phi_creep_prestress,phi_creep_prior_load,Ecm0,eps_cbs,eps_cbs_prestress,eps_cds,eps_cds_prestress,shrinkage,shrinkage_prestress,shrinkage_init,bondLR,bondPR,ae,ap,sxLR,sxNP,zstot,zstensinit,Astensinit,rhotot,rhotensinit,At,Aw,Aptot,zptot,zeta1,zeta,phi_peq,ry,cy,ry0,rx,ryp,cyp,cog,Izz,Wb,Wt,rho,qself,Mself,ep,Mp,pre_loss,initstrain,fctmorg,fcmorg,W_Ib,W_It,Ncr095,Mcr095,Ncr005,Mcr005,CS,Ncr,Mcr,tau_bms,tau_max,xcinit,epsinit,dpsigs,xc,eps,epsbot,sigssimpl,sigsr,dpsigsr,xc_sr,eps_sr,zstottens,zptottens,Astens,Actens,Aptens,Aceff_MC2020,Aseff_MC2020,Apeff_MC2020,phi_eq_MC2020,rhoeff_MC2020,hceff_MC2020,Aceff_FPR,Aseff_FPR,Apeff_FPR,phi_eq_FPR,rhoeff_FPR,hceff_FPR,Aceff_SMTCM,Aseff_SMTCM,Apeff_SMTCM,phi_eq_SMTCM,rhoeff_SMTCM,hceff_SMTCM,sumcirc_SMTCM,sumcirc_p_SMTCM,Actensstate1,Astensstate1,Aptensstate1,r,p,k1
312,470,2,R5,5,0,Heft 140 - Versuche mit Betonformstählen,1963,,Germany,Deutscher Ausschuss für Stahlbeton,0,"Hubert Rüsch, Gallus Rehm",4500.0,4000.0,2000.0,2000.0,625.0,300,"[1,3]","[2,45]",65.0,"[0,0]",2,22.386,"[2,200x200x200,1]",[47],1.6390439067595015,"[0,0,0]",[0],29520.346312076723,"[0,0,0]",[0],"[0,0,0,0,0,0,15,0,0,0]",200000.0,2,522.7,[16],[587],[4],[30],[0],[0],0.0,0.0,0,0,0.0,0.0,0.0,0,0,[0],[0],[0],[0],[0],1,2,4,1,3,1,0.0,1,0.0,124.7,287.54176521167733,47,1,0.0,0,0,0,0,0.089,0.0,0.15,0.0,0.0,0,-1,0,-1,-1,0,187500.0,804.247719318987,47,0.5,CN,19.972538518740915,1.0,11.972538518740915,26.9710843373494,1.5700449392432063,1.8588766155766627,1.9405689060386153,2.041058421016168,2.130757078787352,2.4165396002496617,2.130757078787352,1.1768905146193729,1.0990314574702444,1.3933959481277332,27075.898812021605,0.0,2.6643791588816184,2.6643791588816184,0.0,2.6362479013689626,2.6362479013689626,0.0,5.300627060250581,5.300627060250581,28114.615535311164,-1.628068807088097e-05,-1.628068807088097e-05,-0.0,-0.0,-1.628068807088097e-05,-1.628068807088097e-05,-1.628068807088097e-05,1,0,6.7749882703164745,0.0,74.66666666666667,0.0,587.0,587.0,804.247719318987,0.0045669944311129305,0.0045669944311129305,0.0,0.0,0.0,0.0,0.0,0.0,0.0,38.0,30.0,587.0,38.0,0.0,0.0,319.13521940067824,6111770525.592834,19981936.179828305,19151037.410005916,25.0,4.6875,0.0,0.0,0.0,0.0,-1.4850208342220597e-05,1.6812721637419612,22.386,21071474.986103542,20195270.473851558,0.0,44.898194487130745,0.0,29.360907866711557,2,0.0,40.890649162402994,3.0262898947355303,11.828461438412013,128.98609499351997,0.00040133612356687453,0.0,138.53505631435817,0.00044412183379323775,0.0015595309130675206,0.0,93.77612352223717,0.0,133.05208998384086,0.0001374288651838085,587.0,0.0,804.247719318987,41560.21689430745,0.0,35400.0,804.247719318987,0.0,16.0,0.022718862127655,118.0,35400.0,804.247719318987,0.0,16.0,0.022718862127655,118.0,28500.0,804.247719318987,0.0,16.0,0.028219218221718842,95.0,201.06192982974676,0.0,91759.43417979653,804.247719318987,0.0,0.5034194977729853,0.5574186887818855,3.049596975209083
313,471,2,R5,6,0,Heft 140 - Versuche mit Betonformstählen,1963,,Germany,Deutscher Ausschuss für Stahlbeton,0,"Hubert Rüsch, Gallus Rehm",4500.0,4000.0,2000.0,2000.0,625.0,300,"[1,3]","[2,45]",65.0,"[0,0]",2,22.386,"[2,200x200x200,1]",[47],1.6390439067595015,"[0,0,0]",[0],29520.346312076723,"[0,0,0]",[0],"[0,0,0,0,0,0,15,0,0,0]",200000.0,2,522.7,[16],[587],[4],[30],[0],[0],0.0,0.0,0,0,0.0,0.0,0.0,0,0,[0],[0],[0],[0],[0],1,2,4,1,3,1,0.0,14,0.0,124.7,287.54176521167733,47,1,0.0,0,0,0,0,0.092,0.0,0.17,0.0,0.0,0,-1,0,-1,-1,0,187500.0,804.247719318987,47,0.5,CN,19.972538518740915,1.0,11.972538518740915,26.9710843373494,1.5700449392432063,1.8588766155766627,1.9405689060386153,2.041058421016168,2.130757078787352,2.4165396002496617,2.130757078787352,1.1768905146193729,1.0990314574702444,1.3933959481277332,27075.898812021605,0.0,2.6643791588816184,2.6643791588816184,0.0,2.6362479013689626,2.6362479013689626,0.0,5.300627060250581,5.300627060250581,28114.615535311164,-1.628068807088097e-05,-1.628068807088097e-05,-0.0,-0.0,-1.628068807088097e-05,-1.628068807088097e-05,-1.628068807088097e-05,1,0,6.7749882703164745,0.0,74.66666666666667,0.0,587.0,587.0,804.247719318987,0.0045669944311129305,0.0045669944311129305,0.0,0.0,0.0,0.0,0.0,0.0,0.0,38.0,30.0,587.0,38.0,0.0,0.0,319.13521940067824,6111770525.592834,19981936.179828305,19151037.410005916,25.0,4.6875,0.0,0.0,0.0,0.0,-1.4850208342220597e-05,1.6812721637419612,22.386,21071474.986103542,20195270.473851558,0.0,44.898194487130745,0.0,29.360907866711557,2,0.0,40.890649162402994,3.0262898947355303,11.828461438412013,128.98609499351997,0.00040133612356687453,0.0,138.53505631435817,0.00044412183379323775,0.0015595309130675206,0.0,93.77612352223717,0.0,133.05208998384086,0.0001374288651838085,587.0,0.0,804.247719318987,41560.21689430745,0.0,35400.0,804.247719318987,0.0,16.0,0.022718862127655,118.0,35400.0,804.247719318987,0.0,16.0,0.022718862127655,118.0,28500.0,804.247719318987,0.0,16.0,0.028219218221718842,95.0,201.06192982974676,0.0,91759.43417979653,804.247719318987,0.0,0.5034194977729853,0.5574186887818855,3.049596975209083
314,472,2,R5,7,0,Heft 140 - Versuche mit Betonformstählen,1963,,Germany,Deutscher Ausschuss für Stahlbeton,0,"Hubert Rüsch, Gallus Rehm",4500.0,4000.0,2000.0,2000.0,625.0,300,"[1,3]","[2,45]",65.0,"[0,0]",2,22.386,"[2,200x200x200,1]",[47],1.6390439067595015,"[0,0,0]",[0],29520.346312076723,"[0,0,0]",[0],"[0,0,0,0,0,0,15,0,0,0]",200000.0,2,522.7,[16],[587],[4],[30],[0],[0],0.0,0.0,0,0,0.0,0.0,0.0,0,0,[0],[0],[0],[0],[0],1,2,4,1,3,1,0.0,1,0.0,145.49,335.9857750236192,47,1,0.0,0,0,0,0,0.112,0.0,0.2,0.0,0.0,0,-1,0,-1,-1,0,187500.0,804.247719318987,47,0.5,CN,19.972538518740915,1.0,11.972538518740915,26.9710843373494,1.5700449392432063,1.8588766155766627,1.9405689060386153,2.041058421016168,2.130757078787352,2.4165396002496617,2.130757078787352,1.1768905146193729,1.0990314574702444,1.3933959481277332,27075.898812021605,0.0,2.6643791588816184,2.6643791588816184,0.0,2.6362479013689626,2.6362479013689626,0.0,5.300627060250581,5.300627060250581,28114.615535311164,-1.628068807088097e-05,-1.628068807088097e-05,-0.0,-0.0,-1.628068807088097e-05,-1.628068807088097e-05,-1.628068807088097e-05,1,0,6.7749882703164745,0.0,74.66666666666667,0.0,587.0,587.0,804.247719318987,0.0045669944311129305,0.0045669944311129305,0.0,0.0,0.0,0.0,0.0,0.0,0.0,38.0,30.0,587.0,38.0,0.0,0.0,319.13521940067824,6111770525.592834,19981936.179828305,19151037.410005916,25.0,4.6875,0.0,0.0,0.0,0.0,-1.4850208342220597e-05,1.6812721637419612,22.386,21071474.986103542,20195270.473851558,0.0,44.898194487130745,0.0,29.360907866711557,2,0.0,40.890649162402994,3.0262898947355303,11.828461438412013,128.98609499351997,0.0004682469335825547,0.0,140.01728144529497,0.0005262375128865309,0.001822747142143949,0.0,93.77612352223714,0.0,133.05208998384086,0.00013742886518380848,587.0,0.0,804.247719318987,42004.88443358851,0.0,35400.0,804.247719318987,0.0,16.0,0.022718862127655,118.0,35400.0,804.247719318987,0.0,16.0,0.022718862127655,118.0,28500.0,804.247719318987,0.0,16.0,0.028219218221718842,95.0,201.06192982974676,0.0,91759.43417979653,804.247719318987,0.0,0.5018850195163354,0.5464177112770308,3.5580261742034445
320,516,2,R58,3,0,Heft 140 - Versuche mit Betonformstählen,1963,,Germany,Deutscher Ausschuss für Stahlbeton,0,"Hubert Rüsch, Gallus Rehm",4500.0,4000.0,2000.0,2000.0,625.0,300,"[1,3]","[2,34]",65.0,"[0,0]",2,15.59025,"[2,200x200x200,1]",[36],1.0825103323938705,"[0,0,0]",[0],26171.381460639783,"[0,0,0]",[0],"[0,0,0,0,0,0,15,0,0,0]",200000.0,2,476.6,[16],[589],[4],[25],[0],[0],0.0,0.0,0,0,0.0,0.0,0.0,0,0,[0],[0],[0],[0],[0],1,2,4,1,3,1,0.0,1,0.0,83.01,192.26621595547937,36,1,0.0,0,0,0,0,0.077,0.0,0.167,163.1,360.0,0,-1,0,-1,-1,0,187500.0,804.247719318987,36,0.5,CN,14.696425055510545,1.0,6.696425055510545,18.78343373493976,1.0658185219045093,1.2618907123586962,1.2816532143194788,1.3855640784758623,1.4072634321120316,1.640457926066305,1.4072634321120316,0.7729762108925795,0.7460729653331565,0.9151759716622317,24444.192472931667,0.0,3.2294275883303203,3.2294275883303203,0.0,3.870806063906644,3.870806063906644,0.0,7.100233652236964,7.100233652236964,24925.125200609316,-8.399128998792597e-06,-8.399128998792597e-06,-0.0,-0.0,-8.399128998792597e-06,-8.399128998792597e-06,-8.399128998792597e-06,1,0,7.641935153510648,0.0,78.0,0.0,589.0,589.0,804.247719318987,0.004551486809954652,0.004551486809954652,0.0,0.0,0.0,0.0,0.0,0.0,0.0,36.0,28.0,589.0,33.0,0.0,0.0,320.15911368139626,6114514754.197102,20058053.327553086,19098362.32331,25.0,4.6875,0.0,0.0,0.0,0.0,-7.568397251392501e-06,1.1042517298465422,15.59025,21324543.693675674,20304256.609071255,0.0,30.009250546585008,0.0,19.51570999511335,2,0.0,27.3306699688956,1.987653113723776,9.871122656516837,136.2073784201395,0.00028558434047682433,0.0,151.7429401314892,0.0003336142920804253,0.0010404788444410328,0.0,62.96171840359424,0.0,146.33680660913265,0.00010407028354026604,589.0,0.0,804.247719318987,45522.58203944677,0.0,34800.0,804.247719318987,0.0,16.0,0.02311056664709733,116.0,34800.0,804.247719318987,0.0,16.0,0.02311056664709733,116.0,27000.0,804.247719318987,0.0,16.0,0.02978695256736989,90.0,201.06192982974676,0.0,91452.26589558112,804.247719318987,0.0,0.503510734427151,0.5577887104214185,3.0372471693694942
321,517,2,R58,4,0,Heft 140 - Versuche mit Betonformstählen,1963,,Germany,Deutscher Ausschuss für Stahlbeton,0,"Hubert Rüsch, Gallus Rehm",4500.0,4000.0,2000.0,2000.0,625.0,300,"[1,3]","[2,34]",65.0,"[0,0]",2,15.59025,"[2,200x200x200,1]",[36],1.0825103323938705,"[0,0,0]",[0],26171.381460639783,"[0,0,0]",[0],"[0,0,0,0,0,0,15,0,0,0]",200000.0,2,476.6,[16],[589],[4],[25],[0],[0],0.0,0.0,0,0,0.0,0.0,0.0,0,0,[0],[0],[0],[0],[0],1,2,4,1,3,1,0.0,1,0.0,106.64,247.62431319296238,36,1,0.0,0,0,0,0,0.093,0.0,0.217,142.7,270.0,0,-1,0,-1,-1,0,187500.0,804.247719318987,36,0.5,CN,14.696425055510545,1.0,6.696425055510545,18.78343373493976,1.0658185219045093,1.2618907123586962,1.2816532143194788,1.3855640784758623,1.4072634321120316,1.640457926066305,1.4072634321120316,0.7729762108925795,0.7460729653331565,0.9151759716622317,24444.192472931667,0.0,3.2294275883303203,3.2294275883303203,0.0,3.870806063906644,3.870806063906644,0.0,7.100233652236964,7.100233652236964,24925.125200609316,-8.399128998792597e-06,-8.399128998792597e-06,-0.0,-0.0,-8.399128998792597e-06,-8.399128998792597e-06,-8.399128998792597e-06,1,0,7.641935153510648,0.0,78.0,0.0,589.0,589.0,804.247719318987,0.004551486809954652,0.004551486809954652,0.0,0.0,0.0,0.0,0.0,0.0,0.0,36.0,28.0,589.0,33.0,0.0,0.0,320.15911368139626,6114514754.197102,20058053.327553086,19098362.32331,25.0,4.6875,0.0,0.0,0.0,0.0,-7.568397251392501e-06,1.1042517298465422,15.59025,21324543.693675674,20304256.609071255,0.0,30.009250546585008,0.0,19.51570999511335,2,0.0,27.3306699688956,1.987653113723776,9.871122656516837,136.2073784201395,0.000366880063467637,0.0,154.2279731786308,0.0004392025426832727,0.0013406405267650345,0.0,62.96171840359422,0.0,146.33680660913265,0.00010407028354026603,589.0,0.0,804.247719318987,46268.091953589246,0.0,34800.0,804.247719318987,0.0,16.0,0.02311056664709733,116.0,34800.0,804.247719318987,0.0,16.0,0.02311056664709733,116.0,27000.0,804.247719318987,0.0,16.0,0.02978695256736989,90.0,201.06192982974676,0.0,91452.26589558112,804.247719318987,0.0,0.5013378149283787,0.541145472343458,3.9018436109090815
322,518,2,R58,5,0,Heft 140 - Versuche mit Betonformstählen,1963,,Germany,Deutscher Ausschuss für Stahlbeton,0,"Hubert Rüsch, Gallus Rehm",4500.0,4000.0,2000.0,2000.0,625.0,300,"[1,3]","[2,34]",65.0,"[0,0]",2,15.59025,"[2,200x200x200,1]",[36],1.0825103323938705,"[0,0,0]",[0],26171.381460639783,"[0,0,0]",[0],"[0,0,0,0,0,0,15,0,0,0]",200000.0,2,476.6,[16],[589],[4],[25],[0],[0],0.0,0.0,0,0,0.0,0.0,0.0,0,0,[0],[0],[0],[0],[0],1,2,4,1,3,1,0.0,14,0.0,106.64,247.62431319296238,36,1,0.0,0,0,0,0,0.099,0.0,0.207,122.1,270.0,0,-1,0,-1,-1,0,187500.0,804.247719318987,36,0.5,CN,14.696425055510545,1.0,6.696425055510545,18.78343373493976,1.0658185219045093,1.2618907123586962,1.2816532143194788,1.3855640784758623,1.4072634321120316,1.640457926066305,1.4072634321120316,0.7729762108925795,0.7460729653331565,0.9151759716622317,24444.192472931667,0.0,3.2294275883303203,3.2294275883303203,0.0,3.870806063906644,3.870806063906644,0.0,7.100233652236964,7.100233652236964,24925.125200609316,-8.399128998792597e-06,-8.399128998792597e-06,-0.0,-0.0,-8.399128998792597e-06,-8.399128998792597e-06,-8.399128998792597e-06,1,0,7.641935153510648,0.0,78.0,0.0,589.0,589.0,804.247719318987,0.004551486809954652,0.004551486809954652,0.0,0.0,0.0,0.0,0.0,0.0,0.0,36.0,28.0,589.0,33.0,0.0,0.0,320.15911368139626,6114514754.197102,20058053.327553086,19098362.32331,25.0,4.6875,0.0,0.0,0.0,0.0,-7.568397251392501e-06,1.1042517298465422,15.59025,21324543.693675674,20304256.609071255,0.0,30.009250546585008,0.0,19.51570999511335,2,0.0,27.3306699688956,1.987653113723776,9.871122656516837,136.2073784201395,0.000366880063467637,0.0,154.2279731786308,0.0004392025426832727,0.0013406405267650345,0.0,62.96171840359422,0.0,146.33680660913265,0.00010407028354026603,589.0,0.0,804.247719318987,46268.091953589246,0.0,34800.0,804.247719318987,0.0,16.0,0.02311056664709733,116.0,34800.0,804.247719318987,0.0,16.0,0.02311056664709733,116.0,27000.0,804.247719318987,0.0,16.0,0.02978695256736989,90.0,201.06192982974676,0.0,91452.26589558112,804.247719318987,0.0,0.5013378149283787,0.541145472343458,3.9018436109090815
323,519,2,R58,6,0,Heft 140 - Versuche mit Betonformstählen,1963,,Germany,Deutscher Ausschuss für Stahlbeton,0,"Hubert Rüsch, Gallus Rehm",4500.0,4000.0,2000.0,2000.0,625.0,300,"[1,3]","[2,34]",65.0,"[0,0]",2,15.59025,"[2,200x200x200,1]",[36],1.0825103323938705,"[0,0,0]",[0],26171.381460639783,"[0,0,0]",[0],"[0,0,0,0,0,0,15,0,0,0]",200000.0,2,476.6,[16],[589],[4],[25],[0],[0],0.0,0.0,0,0,0.0,0.0,0.0,0,0,[0],[0],[0],[0],[0],1,2,4,1,3,1,0.0,1,0.0,124.31,289.23499321931894,36,1,0.0,0,0,0,0,0.132,0.0,0.29,112.633,190.0,0,-1,0,-1,-1,0,187500.0,804.247719318987,36,0.5,CN,14.696425055510545,1.0,6.696425055510545,18.78343373493976,1.0658185219045093,1.2618907123586962,1.2816532143194788,1.3855640784758623,1.4072634321120316,1.640457926066305,1.4072634321120316,0.7729762108925795,0.7460729653331565,0.9151759716622317,24444.192472931667,0.0,3.2294275883303203,3.2294275883303203,0.0,3.870806063906644,3.870806063906644,0.0,7.100233652236964,7.100233652236964,24925.125200609316,-8.399128998792597e-06,-8.399128998792597e-06,-0.0,-0.0,-8.399128998792597e-06,-8.399128998792597e-06,-8.399128998792597e-06,1,0,7.641935153510648,0.0,78.0,0.0,589.0,589.0,804.247719318987,0.004551486809954652,0.004551486809954652,0.0,0.0,0.0,0.0,0.0,0.0,0.0,36.0,28.0,589.0,33.0,0.0,0.0,320.15911368139626,6114514754.197102,20058053.327553086,19098362.32331,25.0,4.6875,0.0,0.0,0.0,0.0,-7.568397251392501e-06,1.1042517298465422,15.59025,21324543.693675674,20304256.609071255,0.0,30.009250546585008,0.0,19.51570999511335,2,0.0,27.3306699688956,1.987653113723776,9.871122656516837,136.2073784201395,0.0004276712367747745,0.0,156.1731818399231,0.0005218108871179472,0.0015664593306394191,0.0,62.96171840359424,0.0,146.33680660913265,0.00010407028354026604,589.0,0.0,804.247719318987,46851.65455197695,0.0,34800.0,804.247719318987,0.0,16.0,0.02311056664709733,116.0,34800.0,804.247719318987,0.0,16.0,0.02311056664709733,116.0,27000.0,804.247719318987,0.0,16.0,0.02978695256736989,90.0,201.06192982974676,0.0,91452.26589558112,804.247719318987,0.0,0.5007417562552501,0.5339247557335802,4.548370023181808
324,520,2,R58,7,0,Heft 140 - Versuche mit Betonformstählen,1963,,Germany,Deutscher Ausschuss für Stahlbeton,0,"Hubert Rüsch, Gallus Rehm",4500.0,4000.0,2000.0,2000.0,625.0,300,"[1,3]","[2,34]",65.0,"[0,0]",2,15.59025,"[2,200x200x200,1]",[36],1.0825103323938705,"[0,0,0]",[0],26171.381460639783,"[0,0,0]",[0],"[0,0,0,0,0,0,15,0,0,0]",200000.0,2,476.6,[16],[589],[4],[25],[0],[0],0.0,0.0,0,0,0.0,0.0,0.0,0,0,[0],[0],[0],[0],[0],1,2,4,1,3,1,0.0,1,0.0,124.31,289.23499321931894,36,1,0.0,0,0,0,0,0.158,0.0,0.35,106.267,270.0,0,-1,0,-1,-1,0,187500.0,804.247719318987,36,0.5,CN,14.696425055510545,1.0,6.696425055510545,18.78343373493976,1.0658185219045093,1.2618907123586962,1.2816532143194788,1.3855640784758623,1.4072634321120316,1.640457926066305,1.4072634321120316,0.7729762108925795,0.7460729653331565,0.9151759716622317,24444.192472931667,0.0,3.2294275883303203,3.2294275883303203,0.0,3.870806063906644,3.870806063906644,0.0,7.100233652236964,7.100233652236964,24925.125200609316,-8.399128998792597e-06,-8.399128998792597e-06,-0.0,-0.0,-8.399128998792597e-06,-8.399128998792597e-06,-8.399128998792597e-06,1,0,7.641935153510648,0.0,78.0,0.0,589.0,589.0,804.247719318987,0.004551486809954652,0.004551486809954652,0.0,0.0,0.0,0.0,0.0,0.0,0.0,36.0,28.0,589.0,33.0,0.0,0.0,320.15911368139626,6114514754.197102,20058053.327553086,19098362.32331,25.0,4.6875,0.0,0.0,0.0,0.0,-7.568397251392501e-06,1.1042517298465422,15.59025,21324543.693675674,20304256.609071255,0.0,30.009250546585008,0.0,19.51570999511335,2,0.0,27.3306699688956,1.987653113723776,9.871122656516837,136.2073784201395,0.0004276712367747745,0.0,156.1731818399231,0.0005218108871179472,0.0015664593306394191,0.0,62.96171840359424,0.0,146.33680660913265,0.00010407028354026604,589.0,0.0,804.247719318987,46851.65455197695,0.0,34800.0,804.247719318987,0.0,16.0,0.02311056664709733,116.0,34800.0,804.247719318987,0.0,16.0,0.02311056664709733,116.0,27000.0,804.247719318987,0.0,16.0,0.02978695256736989,90.0,201.06192982974676,0.0,91452.26589558112,804.247719318987,0.0,0.5007417562552501,0.5339247557335802,4.548370023181808
329,525,2,R58,5,0,Heft 140 - Versuche mit Betonformstählen,1963,,Germany,Deutscher Ausschuss für Stahlbeton,0,"Hubert Rüsch, Gallus Rehm",4500.0,4000.0,2000.0,2000.0,625.0,300,"[1,3]","[2,34]",65.0,"[0,0]",2,15.59025,"[2,200x200x200,1]",[36],1.0825103323938705,"[0,0,0]",[0],26171.381460639783,"[0,0,0]",[0],"[0,0,0,0,0,0,15,0,0,0]",200000.0,2,476.6,[16],[589],[4],[25],[0],[0],0.0,0.0,0,0,0.0,0.0,0.0,0,0,[0],[0],[0],[0],[0],1,2,4,1,3,2,0.0,14,0.0,106.64,247.62431319296238,36,1,0.0,0,0,0,0,0.086,0.0,0.17,122.343,270.0,0,-1,0,-1,-1,0,187500.0,804.247719318987,36,0.5,CN,14.696425055510545,1.0,6.696425055510545,18.78343373493976,1.0658185219045093,1.2618907123586962,1.2816532143194788,1.3855640784758623,1.4072634321120316,1.640457926066305,1.4072634321120316,0.7729762108925795,0.7460729653331565,0.9151759716622317,24444.192472931667,0.0,3.2294275883303203,3.2294275883303203,0.0,3.870806063906644,3.870806063906644,0.0,7.100233652236964,7.100233652236964,24925.125200609316,-8.399128998792597e-06,-8.399128998792597e-06,-0.0,-0.0,-8.399128998792597e-06,-8.399128998792597e-06,-8.399128998792597e-06,1,0,7.641935153510648,0.0,78.0,0.0,589.0,589.0,804.247719318987,0.004551486809954652,0.004551486809954652,0.0,0.0,0.0,0.0,0.0,0.0,0.0,36.0,28.0,589.0,33.0,0.0,0.0,320.15911368139626,6114514754.197102,20058053.327553086,19098362.32331,25.0,4.6875,0.0,0.0,0.0,0.0,-7.568397251392501e-06,1.1042517298465422,15.59025,21324543.693675674,20304256.609071255,0.0,30.009250546585008,0.0,19.51570999511335,2,0.0,27.3306699688956,1.987653113723776,9.871122656516837,136.2073784201395,0.000366880063467637,0.0,154.2279731786308,0.0004392025426832727,0.0013406405267650345,0.0,62.96171840359422,0.0,146.33680660913265,0.00010407028354026603,589.0,0.0,804.247719318987,46268.091953589246,0.0,34800.0,804.247719318987,0.0,16.0,0.02311056664709733,116.0,34800.0,804.247719318987,0.0,16.0,0.02311056664709733,116.0,27000.0,804.247719318987,0.0,16.0,0.02978695256736989,90.0,201.06192982974676,0.0,91452.26589558112,804.247719318987,0.0,0.5013378149283787,0.541145472343458,3.9018436109090815
330,526,2,R58,6,0,Heft 140 - Versuche mit Betonformstählen,1963,,Germany,Deutscher Ausschuss für Stahlbeton,0,"Hubert Rüsch, Gallus Rehm",4500.0,4000.0,2000.0,2000.0,625.0,300,"[1,3]","[2,34]",65.0,"[0,0]",2,15.59025,"[2,200x200x200,1]",[36],1.0825103323938705,"[0,0,0]",[0],26171.381460639783,"[0,0,0]",[0],"[0,0,0,0,0,0,15,0,0,0]",200000.0,2,476.6,[16],[589],[4],[25],[0],[0],0.0,0.0,0,0,0.0,0.0,0.0,0,0,[0],[0],[0],[0],[0],1,2,4,1,3,2,0.0,1,0.0,124.31,289.23499321931894,36,1,0.0,0,0,0,0,0.124,0.0,0.269,110.5,220.0,0,-1,0,-1,-1,0,187500.0,804.247719318987,36,0.5,CN,14.696425055510545,1.0,6.696425055510545,18.78343373493976,1.0658185219045093,1.2618907123586962,1.2816532143194788,1.3855640784758623,1.4072634321120316,1.640457926066305,1.4072634321120316,0.7729762108925795,0.7460729653331565,0.9151759716622317,24444.192472931667,0.0,3.2294275883303203,3.2294275883303203,0.0,3.870806063906644,3.870806063906644,0.0,7.100233652236964,7.100233652236964,24925.125200609316,-8.399128998792597e-06,-8.399128998792597e-06,-0.0,-0.0,-8.399128998792597e-06,-8.399128998792597e-06,-8.399128998792597e-06,1,0,7.641935153510648,0.0,78.0,0.0,589.0,589.0,804.247719318987,0.004551486809954652,0.004551486809954652,0.0,0.0,0.0,0.0,0.0,0.0,0.0,36.0,28.0,589.0,33.0,0.0,0.0,320.15911368139626,6114514754.197102,20058053.327553086,19098362.32331,25.0,4.6875,0.0,0.0,0.0,0.0,-7.568397251392501e-06,1.1042517298465422,15.59025,21324543.693675674,20304256.609071255,0.0,30.009250546585008,0.0,19.51570999511335,2,0.0,27.3306699688956,1.987653113723776,9.871122656516837,136.2073784201395,0.0004276712367747745,0.0,156.1731818399231,0.0005218108871179472,0.0015664593306394191,0.0,62.96171840359424,0.0,146.33680660913265,0.00010407028354026604,589.0,0.0,804.247719318987,46851.65455197695,0.0,34800.0,804.247719318987,0.0,16.0,0.02311056664709733,116.0,34800.0,804.247719318987,0.0,16.0,0.02311056664709733,116.0,27000.0,804.247719318987,0.0,16.0,0.02978695256736989,90.0,201.06192982974676,0.0,91452.26589558112,804.247719318987,0.0,0.5007417562552501,0.5339247557335802,4.548370023181808
331,527,2,R58,7,0,Heft 140 - Versuche mit Betonformstählen,1963,,Germany,Deutscher Ausschuss für Stahlbeton,0,"Hubert Rüsch, Gallus Rehm",4500.0,4000.0,2000.0,2000.0,625.0,300,"[1,3]","[2,34]",65.0,"[0,0]",2,15.59025,"[2,200x200x200,1]",[36],1.0825103323938705,"[0,0,0]",[0],26171.381460639783,"[0,0,0]",[0],"[0,0,0,0,0,0,15,0,0,0]",200000.0,2,476.6,[16],[589],[4],[25],[0],[0],0.0,0.0,0,0,0.0,0.0,0.0,0,0,[0],[0],[0],[0],[0],1,2,4,1,3,2,0.0,1,0.0,124.31,289.23499321931894,36,1,0.0,0,0,0,0,0.142,0.0,0.297,100.886,220.0,0,-1,0,-1,-1,0,187500.0,804.247719318987,36,0.5,CN,14.696425055510545,1.0,6.696425055510545,18.78343373493976,1.0658185219045093,1.2618907123586962,1.2816532143194788,1.3855640784758623,1.4072634321120316,1.640457926066305,1.4072634321120316,0.7729762108925795,0.7460729653331565,0.9151759716622317,24444.192472931667,0.0,3.2294275883303203,3.2294275883303203,0.0,3.870806063906644,3.870806063906644,0.0,7.100233652236964,7.100233652236964,24925.125200609316,-8.399128998792597e-06,-8.399128998792597e-06,-0.0,-0.0,-8.399128998792597e-06,-8.399128998792597e-06,-8.399128998792597e-06,1,0,7.641935153510648,0.0,78.0,0.0,589.0,589.0,804.247719318987,0.004551486809954652,0.004551486809954652,0.0,0.0,0.0,0.0,0.0,0.0,0.0,36.0,28.0,589.0,33.0,0.0,0.0,320.15911368139626,6114514754.197102,20058053.327553086,19098362.32331,25.0,4.6875,0.0,0.0,0.0,0.0,-7.568397251392501e-06,1.1042517298465422,15.59025,21324543.693675674,20304256.609071255,0.0,30.009250546585008,0.0,19.51570999511335,2,0.0,27.3306699688956,1.987653113723776,9.871122656516837,136.2073784201395,0.0004276712367747745,0.0,156.1731818399231,0.0005218108871179472,0.0015664593306394191,0.0,62.96171840359424,0.0,146.33680660913265,0.00010407028354026604,589.0,0.0,804.247719318987,46851.65455197695,0.0,34800.0,804.247719318987,0.0,16.0,0.02311056664709733,116.0,34800.0,804.247719318987,0.0,16.0,0.02311056664709733,116.0,27000.0,804.247719318987,0.0,16.0,0.02978695256736989,90.0,201.06192982974676,0.0,91452.26589558112,804.247719318987,0.0,0.5007417562552501,0.5339247557335802,4.548370023181808
334,530,2,R61,3,0,Heft 140 - Versuche mit Betonformstählen,1963,,Germany,Deutscher Ausschuss für Stahlbeton,0,"Hubert Rüsch, Gallus Rehm",4500.0,4000.0,2000.0,2000.0,625.0,300,"[1,3]","[2,28]",65.0,"[0,0]",2,15.112499999999999,"[2,200x200x200,1]",[30],1.0676706069458155,"[0,0,0]",[0],25904.903970093914,"[0,0,0]",[0],"[0,0,0,0,0,0,15,0,0,0]",200000.0,2,477.6,[26],[583],[2],[25],[0],[0],0.0,0.0,0,0,0.0,0.0,0.0,0,0,[0],[0],[0],[0],[0],1,2,4,1,3,1,0.0,1,0.0,110.68,199.3525027996041,30,1,0.0,0,0,0,0,0.117,0.0,0.25,156.9,340.0,0,-1,0,-1,-1,0,187500.0,1061.85831691335,30,0.5,CN,14.858440795123979,1.0,6.858440795123979,18.207831325301203,1.082941135528965,1.282163269703072,1.2640835142889408,1.4078234761876547,1.3879717890295602,1.6668122506139937,1.3879717890295602,0.7658094764195174,0.7580587948702755,0.9066908163720627,24533.689958078437,0.0,3.155109747116825,3.155109747116825,0.0,3.7229261567070613,3.7229261567070613,0.0,6.878035903823886,6.878035903823886,24671.337114375154,-8.178027251845829e-06,-8.178027251845829e-06,-0.0,-0.0,-8.178027251845829e-06,-8.178027251845829e-06,-8.178027251845829e-06,1,0,7.72054589474222,0.0,224.0,0.0,583.0,583.0,1061.85831691335,0.0060712310858396235,0.0060712310858396235,0.0,0.0,0.0,0.0,0.0,0.0,0.0,42.0,29.0,583.0,38.0,0.0,0.0,322.41778355202155,6121958580.734642,20232380.648805123,18987657.91790413,25.0,4.6875,0.0,0.0,0.0,0.0,-7.161118220769549e-06,1.0940135377421678,15.112499999999999,21833844.986276392,20490598.058041483,0.0,30.304760886996135,0.0,19.79654673514801,2,0.0,27.599803500692232,1.969224367935902,9.718699758712582,153.25572631668658,0.00034941146744748224,0.0,173.47539928644605,0.0004222304955753187,0.0010989884254938701,0.0,49.27459368266725,0.0,164.97823011873746,9.723459208709922e-05,583.0,0.0,1061.85831691335,52042.31978593383,0.0,44100.0,1061.85831691335,0.0,26.0,0.024078419884656466,147.0,44100.0,1061.85831691335,0.0,26.0,0.024078419884656466,147.0,31500.0,1061.85831691335,0.0,26.0,0.03370978783851905,105.0,163.36281798666926,0.0,90774.66493439354,1061.85831691335,0.0,0.5032145178275318,0.5416891193305752,4.010173478127264
335,531,2,R61,4,0,Heft 140 - Versuche mit Betonformstählen,1963,,Germany,Deutscher Ausschuss für Stahlbeton,0,"Hubert Rüsch, Gallus Rehm",4500.0,4000.0,2000.0,2000.0,625.0,300,"[1,3]","[2,28]",65.0,"[0,0]",2,15.112499999999999,"[2,200x200x200,1]",[30],1.0676706069458155,"[0,0,0]",[0],25904.903970093914,"[0,0,0]",[0],"[0,0,0,0,0,0,15,0,0,0]",200000.0,2,477.6,[26],[583],[2],[25],[0],[0],0.0,0.0,0,0,0.0,0.0,0.0,0,0,[0],[0],[0],[0],[0],1,2,4,1,3,1,0.0,1,0.0,138.37,250.0708714381683,30,1,0.0,0,0,0,0,0.169,0.0,0.325,143.8,340.0,0,-1,0,-1,-1,0,187500.0,1061.85831691335,30,0.5,CN,14.858440795123979,1.0,6.858440795123979,18.207831325301203,1.082941135528965,1.282163269703072,1.2640835142889408,1.4078234761876547,1.3879717890295602,1.6668122506139937,1.3879717890295602,0.7658094764195174,0.7580587948702755,0.9066908163720627,24533.689958078437,0.0,3.155109747116825,3.155109747116825,0.0,3.7229261567070613,3.7229261567070613,0.0,6.878035903823886,6.878035903823886,24671.337114375154,-8.178027251845829e-06,-8.178027251845829e-06,-0.0,-0.0,-8.178027251845829e-06,-8.178027251845829e-06,-8.178027251845829e-06,1,0,7.72054589474222,0.0,224.0,0.0,583.0,583.0,1061.85831691335,0.0060712310858396235,0.0060712310858396235,0.0,0.0,0.0,0.0,0.0,0.0,0.0,42.0,29.0,583.0,38.0,0.0,0.0,322.41778355202155,6121958580.734642,20232380.648805123,18987657.91790413,25.0,4.6875,0.0,0.0,0.0,0.0,-7.161118220769549e-06,1.0940135377421678,15.112499999999999,21833844.986276392,20490598.058041483,0.0,30.304760886996135,0.0,19.79654673514801,2,0.0,27.599803500692232,1.969224367935902,9.718699758712582,153.25572631668658,0.00043682747335298266,0.0,176.63691001734284,0.0005435009613947396,0.0013795857866601285,0.0,49.27459368266726,0.0,164.97823011873746,9.723459208709924e-05,583.0,0.0,1061.85831691335,52990.77300520287,0.0,44100.0,1061.85831691335,0.0,26.0,0.024078419884656466,147.0,44100.0,1061.85831691335,0.0,26.0,0.024078419884656466,147.0,31500.0,1061.85831691335,0.0,26.0,0.03370978783851905,105.0,163.36281798666926,0.0,90774.66493439354,1061.85831691335,0.0,0.5015929062737995,0.5312084219707073,5.013441490499363
336,532,2,R61,5,0,Heft 140 - Versuche mit Betonformstählen,1963,,Germany,Deutscher Ausschuss für Stahlbeton,0,"Hubert Rüsch, Gallus Rehm",4500.0,4000.0,2000.0,2000.0,625.0,300,"[1,3]","[2,28]",65.0,"[0,0]",2,15.112499999999999,"[2,200x200x200,1]",[30],1.0676706069458155,"[0,0,0]",[0],25904.903970093914,"[0,0,0]",[0],"[0,0,0,0,0,0,15,0,0,0]",200000.0,2,477.6,[26],[583],[2],[25],[0],[0],0.0,0.0,0,0,0.0,0.0,0.0,0,0,[0],[0],[0],[0],[0],1,2,4,1,3,1,0.0,14,0.0,138.37,250.0708714381683,30,1,0.0,0,0,0,0,0.183,0.0,0.3,134.25,210.0,0,-1,0,-1,-1,0,187500.0,1061.85831691335,30,0.5,CN,14.858440795123979,1.0,6.858440795123979,18.207831325301203,1.082941135528965,1.282163269703072,1.2640835142889408,1.4078234761876547,1.3879717890295602,1.6668122506139937,1.3879717890295602,0.7658094764195174,0.7580587948702755,0.9066908163720627,24533.689958078437,0.0,3.155109747116825,3.155109747116825,0.0,3.7229261567070613,3.7229261567070613,0.0,6.878035903823886,6.878035903823886,24671.337114375154,-8.178027251845829e-06,-8.178027251845829e-06,-0.0,-0.0,-8.178027251845829e-06,-8.178027251845829e-06,-8.178027251845829e-06,1,0,7.72054589474222,0.0,224.0,0.0,583.0,583.0,1061.85831691335,0.0060712310858396235,0.0060712310858396235,0.0,0.0,0.0,0.0,0.0,0.0,0.0,42.0,29.0,583.0,38.0,0.0,0.0,322.41778355202155,6121958580.734642,20232380.648805123,18987657.91790413,25.0,4.6875,0.0,0.0,0.0,0.0,-7.161118220769549e-06,1.0940135377421678,15.112499999999999,21833844.986276392,20490598.058041483,0.0,30.304760886996135,0.0,19.79654673514801,2,0.0,27.599803500692232,1.969224367935902,9.718699758712582,153.25572631668658,0.00043682747335298266,0.0,176.63691001734284,0.0005435009613947396,0.0013795857866601285,0.0,49.27459368266726,0.0,164.97823011873746,9.723459208709924e-05,583.0,0.0,1061.85831691335,52990.77300520287,0.0,44100.0,1061.85831691335,0.0,26.0,0.024078419884656466,147.0,44100.0,1061.85831691335,0.0,26.0,0.024078419884656466,147.0,31500.0,1061.85831691335,0.0,26.0,0.03370978783851905,105.0,163.36281798666926,0.0,90774.66493439354,1061.85831691335,0.0,0.5015929062737995,0.5312084219707073,5.013441490499363
337,533,2,R61,6,0,Heft 140 - Versuche mit Betonformstählen,1963,,Germany,Deutscher Ausschuss für Stahlbeton,0,"Hubert Rüsch, Gallus Rehm",4500.0,4000.0,2000.0,2000.0,625.0,300,"[1,3]","[2,28]",65.0,"[0,0]",2,15.112499999999999,"[2,200x200x200,1]",[30],1.0676706069458155,"[0,0,0]",[0],25904.903970093914,"[0,0,0]",[0],"[0,0,0,0,0,0,15,0,0,0]",200000.0,2,477.6,[26],[583],[2],[25],[0],[0],0.0,0.0,0,0,0.0,0.0,0.0,0,0,[0],[0],[0],[0],[0],1,2,4,1,3,1,0.0,1,0.0,166.05,301.19709243586414,30,1,0.0,0,0,0,0,0.204,0.0,0.315,134.25,210.0,0,-1,0,-1,-1,0,187500.0,1061.85831691335,30,0.5,CN,14.858440795123979,1.0,6.858440795123979,18.207831325301203,1.082941135528965,1.282163269703072,1.2640835142889408,1.4078234761876547,1.3879717890295602,1.6668122506139937,1.3879717890295602,0.7658094764195174,0.7580587948702755,0.9066908163720627,24533.689958078437,0.0,3.155109747116825,3.155109747116825,0.0,3.7229261567070613,3.7229261567070613,0.0,6.878035903823886,6.878035903823886,24671.337114375154,-8.178027251845829e-06,-8.178027251845829e-06,-0.0,-0.0,-8.178027251845829e-06,-8.178027251845829e-06,-8.178027251845829e-06,1,0,7.72054589474222,0.0,224.0,0.0,583.0,583.0,1061.85831691335,0.0060712310858396235,0.0060712310858396235,0.0,0.0,0.0,0.0,0.0,0.0,0.0,42.0,29.0,583.0,38.0,0.0,0.0,322.41778355202155,6121958580.734642,20232380.648805123,18987657.91790413,25.0,4.6875,0.0,0.0,0.0,0.0,-7.161118220769549e-06,1.0940135377421678,15.112499999999999,21833844.986276392,20490598.058041483,0.0,30.304760886996135,0.0,19.79654673514801,2,0.0,27.599803500692232,1.969224367935902,9.718699758712582,153.25572631668658,0.0005242119097366682,0.0,180.0044776154407,0.0006726727999656385,0.0016629385445293863,0.0,49.27459368266726,0.0,164.97823011873746,9.723459208709924e-05,583.0,0.0,1061.85831691335,54001.043284632215,0.0,44100.0,1061.85831691335,0.0,26.0,0.024078419884656466,147.0,44100.0,1061.85831691335,0.0,26.0,0.024078419884656466,147.0,31500.0,1061.85831691335,0.0,26.0,0.03370978783851905,105.0,163.36281798666926,0.0,90774.66493439354,1061.85831691335,0.0,0.5008983267144508,0.5249679330689359,6.016347181451321
341,537,2,R61,3,0,Heft 140 - Versuche mit Betonformstählen,1963,,Germany,Deutscher Ausschuss für Stahlbeton,0,"Hubert Rüsch, Gallus Rehm",4500.0,4000.0,2000.0,2000.0,625.0,300,"[1,3]","[2,28]",65.0,"[0,0]",2,15.112499999999999,"[2,200x200x200,1]",[30],1.0676706069458155,"[0,0,0]",[0],25904.903970093914,"[0,0,0]",[0],"[0,0,0,0,0,0,15,0,0,0]",200000.0,2,477.6,[26],[583],[2],[25],[0],[0],0.0,0.0,0,0,0.0,0.0,0.0,0,0,[0],[0],[0],[0],[0],1,2,4,1,3,2,0.0,1,0.0,110.68,199.3525027996041,30,1,0.0,0,0,0,0,0.118,0.0,0.24,156.9,340.0,0,-1,0,-1,-1,0,187500.0,1061.85831691335,30,0.5,CN,14.858440795123979,1.0,6.858440795123979,18.207831325301203,1.082941135528965,1.282163269703072,1.2640835142889408,1.4078234761876547,1.3879717890295602,1.6668122506139937,1.3879717890295602,0.7658094764195174,0.7580587948702755,0.9066908163720627,24533.689958078437,0.0,3.155109747116825,3.155109747116825,0.0,3.7229261567070613,3.7229261567070613,0.0,6.878035903823886,6.878035903823886,24671.337114375154,-8.178027251845829e-06,-8.178027251845829e-06,-0.0,-0.0,-8.178027251845829e-06,-8.178027251845829e-06,-8.178027251845829e-06,1,0,7.72054589474222,0.0,224.0,0.0,583.0,583.0,1061.85831691335,0.0060712310858396235,0.0060712310858396235,0.0,0.0,0.0,0.0,0.0,0.0,0.0,42.0,29.0,583.0,38.0,0.0,0.0,322.41778355202155,6121958580.734642,20232380.648805123,18987657.91790413,25.0,4.6875,0.0,0.0,0.0,0.0,-7.161118220769549e-06,1.0940135377421678,15.112499999999999,21833844.986276392,20490598.058041483,0.0,30.304760886996135,0.0,19.79654673514801,2,0.0,27.599803500692232,1.969224367935902,9.718699758712582,153.25572631668658,0.00034941146744748224,0.0,173.47539928644605,0.0004222304955753187,0.0010989884254938701,0.0,49.27459368266725,0.0,164.97823011873746,9.723459208709922e-05,583.0,0.0,1061.85831691335,52042.31978593383,0.0,44100.0,1061.85831691335,0.0,26.0,0.024078419884656466,147.0,44100.0,1061.85831691335,0.0,26.0,0.024078419884656466,147.0,31500.0,1061.85831691335,0.0,26.0,0.03370978783851905,105.0,163.36281798666926,0.0,90774.66493439354,1061.85831691335,0.0,0.5032145178275318,0.5416891193305752,4.010173478127264
342,538,2,R61,4,0,Heft 140 - Versuche mit Betonformstählen,1963,,Germany,Deutscher Ausschuss für Stahlbeton,0,"Hubert Rüsch, Gallus Rehm",4500.0,4000.0,2000.0,2000.0,625.0,300,"[1,3]","[2,28]",65.0,"[0,0]",2,15.112499999999999,"[2,200x200x200,1]",[30],1.0676706069458155,"[0,0,0]",[0],25904.903970093914,"[0,0,0]",[0],"[0,0,0,0,0,0,15,0,0,0]",200000.0,2,477.6,[26],[583],[2],[25],[0],[0],0.0,0.0,0,0,0.0,0.0,0.0,0,0,[0],[0],[0],[0],[0],1,2,4,1,3,2,0.0,1,0.0,138.37,250.0708714381683,30,1,0.0,0,0,0,0,0.176,0.0,0.315,143.8,340.0,0,-1,0,-1,-1,0,187500.0,1061.85831691335,30,0.5,CN,14.858440795123979,1.0,6.858440795123979,18.207831325301203,1.082941135528965,1.282163269703072,1.2640835142889408,1.4078234761876547,1.3879717890295602,1.6668122506139937,1.3879717890295602,0.7658094764195174,0.7580587948702755,0.9066908163720627,24533.689958078437,0.0,3.155109747116825,3.155109747116825,0.0,3.7229261567070613,3.7229261567070613,0.0,6.878035903823886,6.878035903823886,24671.337114375154,-8.178027251845829e-06,-8.178027251845829e-06,-0.0,-0.0,-8.178027251845829e-06,-8.178027251845829e-06,-8.178027251845829e-06,1,0,7.72054589474222,0.0,224.0,0.0,583.0,583.0,1061.85831691335,0.0060712310858396235,0.0060712310858396235,0.0,0.0,0.0,0.0,0.0,0.0,0.0,42.0,29.0,583.0,38.0,0.0,0.0,322.41778355202155,6121958580.734642,20232380.648805123,18987657.91790413,25.0,4.6875,0.0,0.0,0.0,0.0,-7.161118220769549e-06,1.0940135377421678,15.112499999999999,21833844.986276392,20490598.058041483,0.0,30.304760886996135,0.0,19.79654673514801,2,0.0,27.599803500692232,1.969224367935902,9.718699758712582,153.25572631668658,0.00043682747335298266,0.0,176.63691001734284,0.0005435009613947396,0.0013795857866601285,0.0,49.27459368266726,0.0,164.97823011873746,9.723459208709924e-05,583.0,0.0,1061.85831691335,52990.77300520287,0.0,44100.0,1061.85831691335,0.0,26.0,0.024078419884656466,147.0,44100.0,1061.85831691335,0.0,26.0,0.024078419884656466,147.0,31500.0,1061.85831691335,0.0,26.0,0.03370978783851905,105.0,163.36281798666926,0.0,90774.66493439354,1061.85831691335,0.0,0.5015929062737995,0.5312084219707073,5.013441490499363
343,539,2,R61,5,0,Heft 140 - Versuche mit Betonformstählen,1963,,Germany,Deutscher Ausschuss für Stahlbeton,0,"Hubert Rüsch, Gallus Rehm",4500.0,4000.0,2000.0,2000.0,625.0,300,"[1,3]","[2,28]",65.0,"[0,0]",2,15.112499999999999,"[2,200x200x200,1]",[30],1.0676706069458155,"[0,0,0]",[0],25904.903970093914,"[0,0,0]",[0],"[0,0,0,0,0,0,15,0,0,0]",200000.0,2,477.6,[26],[583],[2],[25],[0],[0],0.0,0.0,0,0,0.0,0.0,0.0,0,0,[0],[0],[0],[0],[0],1,2,4,1,3,2,0.0,14,0.0,138.37,250.0708714381683,30,1,0.0,0,0,0,0,0.184,0.0,0.325,134.25,210.0,0,-1,0,-1,-1,0,187500.0,1061.85831691335,30,0.5,CN,14.858440795123979,1.0,6.858440795123979,18.207831325301203,1.082941135528965,1.282163269703072,1.2640835142889408,1.4078234761876547,1.3879717890295602,1.6668122506139937,1.3879717890295602,0.7658094764195174,0.7580587948702755,0.9066908163720627,24533.689958078437,0.0,3.155109747116825,3.155109747116825,0.0,3.7229261567070613,3.7229261567070613,0.0,6.878035903823886,6.878035903823886,24671.337114375154,-8.178027251845829e-06,-8.178027251845829e-06,-0.0,-0.0,-8.178027251845829e-06,-8.178027251845829e-06,-8.178027251845829e-06,1,0,7.72054589474222,0.0,224.0,0.0,583.0,583.0,1061.85831691335,0.0060712310858396235,0.0060712310858396235,0.0,0.0,0.0,0.0,0.0,0.0,0.0,42.0,29.0,583.0,38.0,0.0,0.0,322.41778355202155,6121958580.734642,20232380.648805123,18987657.91790413,25.0,4.6875,0.0,0.0,0.0,0.0,-7.161118220769549e-06,1.0940135377421678,15.112499999999999,21833844.986276392,20490598.058041483,0.0,30.304760886996135,0.0,19.79654673514801,2,0.0,27.599803500692232,1.969224367935902,9.718699758712582,153.25572631668658,0.00043682747335298266,0.0,176.63691001734284,0.0005435009613947396,0.0013795857866601285,0.0,49.27459368266726,0.0,164.97823011873746,9.723459208709924e-05,583.0,0.0,1061.85831691335,52990.77300520287,0.0,44100.0,1061.85831691335,0.0,26.0,0.024078419884656466,147.0,44100.0,1061.85831691335,0.0,26.0,0.024078419884656466,147.0,31500.0,1061.85831691335,0.0,26.0,0.03370978783851905,105.0,163.36281798666926,0.0,90774.66493439354,1061.85831691335,0.0,0.5015929062737995,0.5312084219707073,5.013441490499363
344,540,2,R61,6,0,Heft 140 - Versuche mit Betonformstählen,1963,,Germany,Deutscher Ausschuss für Stahlbeton,0,"Hubert Rüsch, Gallus Rehm",4500.0,4000.0,2000.0,2000.0,625.0,300,"[1,3]","[2,28]",65.0,"[0,0]",2,15.112499999999999,"[2,200x200x200,1]",[30],1.0676706069458155,"[0,0,0]",[0],25904.903970093914,"[0,0,0]",[0],"[0,0,0,0,0,0,15,0,0,0]",200000.0,2,477.6,[26],[583],[2],[25],[0],[0],0.0,0.0,0,0,0.0,0.0,0.0,0,0,[0],[0],[0],[0],[0],1,2,4,1,3,2,0.0,1,0.0,166.05,301.19709243586414,30,1,0.0,0,0,0,0,0.195,0.0,0.35,134.25,210.0,0,-1,0,-1,-1,0,187500.0,1061.85831691335,30,0.5,CN,14.858440795123979,1.0,6.858440795123979,18.207831325301203,1.082941135528965,1.282163269703072,1.2640835142889408,1.4078234761876547,1.3879717890295602,1.6668122506139937,1.3879717890295602,0.7658094764195174,0.7580587948702755,0.9066908163720627,24533.689958078437,0.0,3.155109747116825,3.155109747116825,0.0,3.7229261567070613,3.7229261567070613,0.0,6.878035903823886,6.878035903823886,24671.337114375154,-8.178027251845829e-06,-8.178027251845829e-06,-0.0,-0.0,-8.178027251845829e-06,-8.178027251845829e-06,-8.178027251845829e-06,1,0,7.72054589474222,0.0,224.0,0.0,583.0,583.0,1061.85831691335,0.0060712310858396235,0.0060712310858396235,0.0,0.0,0.0,0.0,0.0,0.0,0.0,42.0,29.0,583.0,38.0,0.0,0.0,322.41778355202155,6121958580.734642,20232380.648805123,18987657.91790413,25.0,4.6875,0.0,0.0,0.0,0.0,-7.161118220769549e-06,1.0940135377421678,15.112499999999999,21833844.986276392,20490598.058041483,0.0,30.304760886996135,0.0,19.79654673514801,2,0.0,27.599803500692232,1.969224367935902,9.718699758712582,153.25572631668658,0.0005242119097366682,0.0,180.0044776154407,0.0006726727999656385,0.0016629385445293863,0.0,49.27459368266726,0.0,164.97823011873746,9.723459208709924e-05,583.0,0.0,1061.85831691335,54001.043284632215,0.0,44100.0,1061.85831691335,0.0,26.0,0.024078419884656466,147.0,44100.0,1061.85831691335,0.0,26.0,0.024078419884656466,147.0,31500.0,1061.85831691335,0.0,26.0,0.03370978783851905,105.0,163.36281798666926,0.0,90774.66493439354,1061.85831691335,0.0,0.5008983267144508,0.5249679330689359,6.016347181451321
