Repository: iavdesch/Research

Readme
======

The supporting files are related to the study "A method for determining the performance of formulas for calculating the crack width and spacing in reinforced concrete elements".

The following files are relevant:
Research/Method_comparing_CWFs/Data_processing_for_GitHuB_Final (contains the data processing of the database "Crack width and crack spacing in reinforced and prestressed concrete elements: database")
Research/Method_comparing_CWFs/CWF_analysis_for_GitHuB_Final (contains the evaluation of the different crack width formulas)

File: Method_comparing_CWFs/Datasets_used/Working_database_no_hordijk_initshrink.csv (part 10 of 84)
,ID,EPID,ELID,LOADID,DOI,title,year,journal,country,institution,laboratory,authors,Ltot,Lspan,Lcons,Lmeas,h,b,hc,thc,RH,Temp,pd,fcm,catfcm,tfcm,fctm,catfctm,tfctm,Ecm,catEcm,tEcm,mix,Es,fsr,fy,phi,zs,nbl,clat,phit,st,phiw,sw,type,method,fpk,fp01k,Ep,rel,fpr,npl,phip,Ap,zp,cplat,catf,epsin,catcal,selfw,typew,locw,epsc,Nrep,N,M,sigs,t0,t,PL,catp,t0p,tp,ncr,wm,wk,wmax,sm,smax,indLR,indNP,indtfcm,indtfctm,indtEcm,slab,Ac,Astot,ts,sc,class_C,fcm28,Bcc,fck28,fcm_cube_150,fctm28,fctmfl28,fctmfl,fct095_28,fct095,fct095fl_28,fct095fl,fct005,fct005_28,fct005fl,Ecm28,phi_bc,phi_bc_prestress,phi_bc_prior_load,phi_dc,phi_dc_prestress,phi_dc_prior_load,phi_creep,phi_creep_prestress,phi_creep_prior_load,Ecm0,eps_cbs,eps_cbs_prestress,eps_cds,eps_cds_prestress,shrinkage,shrinkage_prestress,shrinkage_init,bondLR,bondPR,ae,ap,sxLR,sxNP,zstot,zstensinit,Astensinit,rhotot,rhotensinit,At,Aw,Aptot,zptot,zeta1,zeta,phi_peq,ry,cy,ry0,rx,ryp,cyp,cog,Izz,Wb,Wt,rho,qself,Mself,ep,Mp,pre_loss,initstrain,fctmorg,fcmorg,W_Ib,W_It,Ncr095,Mcr095,Ncr005,Mcr005,CS,Ncr,Mcr,tau_bms,tau_max,xcinit,epsinit,dpsigs,xc,eps,epsbot,sigssimpl,sigsr,dpsigsr,xc_sr,eps_sr,zstottens,zptottens,Astens,Actens,Aptens,Aceff_MC2020,Aseff_MC2020,Apeff_MC2020,phi_eq_MC2020,rhoeff_MC2020,hceff_MC2020,Aceff_FPR,Aseff_FPR,Apeff_FPR,phi_eq_FPR,rhoeff_FPR,hceff_FPR,Aceff_SMTCM,Aseff_SMTCM,Apeff_SMTCM,phi_eq_SMTCM,rhoeff_SMTCM,hceff_SMTCM,sumcirc_SMTCM,sumcirc_p_SMTCM,Actensstate1,Astensstate1,Aptensstate1,r,p,k1
348,558,2,R66,3,0,Heft 140 - Versuche mit Betonformstählen,1963,,Germany,Deutscher Ausschuss für Stahlbeton,0,"Hubert Rüsch, Gallus Rehm",4510.0,4000.0,2000.0,2000.0,625.0,300,"[1,3]","[2,12]",65.0,"[0,0]",2,16.740750000000002,"[2,200x200x200,1]",[14],1.394086169231256,"[0,0,0]",[0],26823.73276419363,"[0,0,0]",[0],"[0,0,0,0,0,0,15,0,0,0]",200000.0,2,456.0,[26],[586.5],[2],[25],[0],[0],0.0,0.0,0,0,0.0,0.0,0.0,0,0,[0],[0],[0],[0],[0],1,2,4,1,3,1,0.0,1,0.0,111.48,198.67821080320627,14,1,0.0,0,0,0,0,0.079,0.0,0.17,167.5,320.0,0,-1,0,-1,-1,0,187500.0,1061.85831691335,14,0.5,CN,20.593029569271685,1.0,12.593029569271685,20.169578313253016,1.6238331512273672,1.9225599197623582,1.6505477743407497,2.1109830965955774,1.8123120200006329,2.499327895691066,1.8123120200006329,1.0038579070577476,1.136683205859157,1.1885315777590741,27353.43513789419,0.0,2.3456001758648246,2.3456001758648246,0.0,2.1540725585775102,2.1540725585775102,0.0,4.499672734442335,4.499672734442335,25546.412156374885,-1.217131509200901e-05,-1.217131509200901e-05,-0.0,-0.0,-1.217131509200901e-05,-1.217131509200901e-05,-1.217131509200901e-05,1,0,7.456083825401634,0.0,224.0,0.0,586.5,586.5,1061.85831691335,0.006035000380297528,0.006035000380297528,0.0,0.0,0.0,0.0,0.0,0.0,0.0,38.5,25.5,586.5,38.0,0.0,0.0,322.164726783838,6121029426.963673,20212405.780731224,18999688.414277222,25.0,4.6875,0.0,0.0,0.0,0.0,-1.0680226752866847e-05,1.4340827243682108,16.740750000000002,21794161.867031284,20486541.246795435,0.0,39.497821517460224,0.0,25.90304958975934,2,0.0,35.97230536325053,2.5813489038627795,10.228865406290183,151.52229709431484,0.0003411545548499775,0.0,168.1126024936347,0.00039915531963887407,0.0010848028790556119,0.0,63.66016875270723,0.0,161.25914244591235,0.00012070552533534359,586.5,0.0,1061.85831691335,50433.48074809042,0.0,40425.0,1061.85831691335,0.0,26.0,0.026267367146897962,134.75,40425.0,1061.85831691335,0.0,26.0,0.026267367146897962,134.75,28875.0,1061.85831691335,0.0,26.0,0.036774314005657144,96.25,163.36281798666926,0.0,90850.5819648486,1061.85831691335,0.0,0.5072301597207379,0.5600080038202394,3.0990507523570754
349,559,2,R66,4,0,Heft 140 - Versuche mit Betonformstählen,1963,,Germany,Deutscher Ausschuss für Stahlbeton,0,"Hubert Rüsch, Gallus Rehm",4510.0,4000.0,2000.0,2000.0,625.0,300,"[1,3]","[2,12]",65.0,"[0,0]",2,16.740750000000002,"[2,200x200x200,1]",[14],1.394086169231256,"[0,0,0]",[0],26823.73276419363,"[0,0,0]",[0],"[0,0,0,0,0,0,15,0,0,0]",200000.0,2,456.0,[26],[586.5],[2],[25],[0],[0],0.0,0.0,0,0,0.0,0.0,0.0,0,0,[0],[0],[0],[0],[0],1,2,4,1,3,1,0.0,1,0.0,139.35,249.07409666951307,14,1,0.0,0,0,0,0,0.09,0.0,0.23,144.3,320.0,0,-1,0,-1,-1,0,187500.0,1061.85831691335,14,0.5,CN,20.593029569271685,1.0,12.593029569271685,20.169578313253016,1.6238331512273672,1.9225599197623582,1.6505477743407497,2.1109830965955774,1.8123120200006329,2.499327895691066,1.8123120200006329,1.0038579070577476,1.136683205859157,1.1885315777590741,27353.43513789419,0.0,2.3456001758648246,2.3456001758648246,0.0,2.1540725585775102,2.1540725585775102,0.0,4.499672734442335,4.499672734442335,25546.412156374885,-1.217131509200901e-05,-1.217131509200901e-05,-0.0,-0.0,-1.217131509200901e-05,-1.217131509200901e-05,-1.217131509200901e-05,1,0,7.456083825401634,0.0,224.0,0.0,586.5,586.5,1061.85831691335,0.006035000380297528,0.006035000380297528,0.0,0.0,0.0,0.0,0.0,0.0,0.0,38.5,25.5,586.5,38.0,0.0,0.0,322.164726783838,6121029426.963673,20212405.780731224,18999688.414277222,25.0,4.6875,0.0,0.0,0.0,0.0,-1.0680226752866847e-05,1.4340827243682108,16.740750000000002,21794161.867031284,20486541.246795435,0.0,39.497821517460224,0.0,25.90304958975934,2,0.0,35.97230536325053,2.5813489038627795,10.228865406290183,151.52229709431484,0.0004264431935624719,0.0,170.8908288763712,0.0005120733827457466,0.0013607355112155832,0.0,63.660168752707214,0.0,161.25914244591237,0.0001207055253353436,586.5,0.0,1061.85831691335,51266.94866291137,0.0,40425.0,1061.85831691335,0.0,26.0,0.026267367146897962,134.75,40425.0,1061.85831691335,0.0,26.0,0.026267367146897962,134.75,28875.0,1061.85831691335,0.0,26.0,0.036774314005657144,96.25,163.36281798666926,0.0,90850.5819648486,1061.85831691335,0.0,0.5035756599229742,0.543679259394345,3.873813440446344
350,560,2,R66,5,0,Heft 140 - Versuche mit Betonformstählen,1963,,Germany,Deutscher Ausschuss für Stahlbeton,0,"Hubert Rüsch, Gallus Rehm",4510.0,4000.0,2000.0,2000.0,625.0,300,"[1,3]","[2,12]",65.0,"[0,0]",2,16.740750000000002,"[2,200x200x200,1]",[14],1.394086169231256,"[0,0,0]",[0],26823.73276419363,"[0,0,0]",[0],"[0,0,0,0,0,0,15,0,0,0]",200000.0,2,456.0,[26],[586.5],[2],[25],[0],[0],0.0,0.0,0,0,0.0,0.0,0.0,0,0,[0],[0],[0],[0],[0],1,2,4,1,3,1,0.0,14,0.0,139.35,249.07409666951307,14,1,0.0,0,0,0,0,0.096,0.0,0.24,129.8,280.0,0,-1,0,-1,-1,0,187500.0,1061.85831691335,14,0.5,CN,20.593029569271685,1.0,12.593029569271685,20.169578313253016,1.6238331512273672,1.9225599197623582,1.6505477743407497,2.1109830965955774,1.8123120200006329,2.499327895691066,1.8123120200006329,1.0038579070577476,1.136683205859157,1.1885315777590741,27353.43513789419,0.0,2.3456001758648246,2.3456001758648246,0.0,2.1540725585775102,2.1540725585775102,0.0,4.499672734442335,4.499672734442335,25546.412156374885,-1.217131509200901e-05,-1.217131509200901e-05,-0.0,-0.0,-1.217131509200901e-05,-1.217131509200901e-05,-1.217131509200901e-05,1,0,7.456083825401634,0.0,224.0,0.0,586.5,586.5,1061.85831691335,0.006035000380297528,0.006035000380297528,0.0,0.0,0.0,0.0,0.0,0.0,0.0,38.5,25.5,586.5,38.0,0.0,0.0,322.164726783838,6121029426.963673,20212405.780731224,18999688.414277222,25.0,4.6875,0.0,0.0,0.0,0.0,-1.0680226752866847e-05,1.4340827243682108,16.740750000000002,21794161.867031284,20486541.246795435,0.0,39.497821517460224,0.0,25.90304958975934,2,0.0,35.97230536325053,2.5813489038627795,10.228865406290183,151.52229709431484,0.0004264431935624719,0.0,170.8908288763712,0.0005120733827457466,0.0013607355112155832,0.0,63.660168752707214,0.0,161.25914244591237,0.0001207055253353436,586.5,0.0,1061.85831691335,51266.94866291137,0.0,40425.0,1061.85831691335,0.0,26.0,0.026267367146897962,134.75,40425.0,1061.85831691335,0.0,26.0,0.026267367146897962,134.75,28875.0,1061.85831691335,0.0,26.0,0.036774314005657144,96.25,163.36281798666926,0.0,90850.5819648486,1061.85831691335,0.0,0.5035756599229742,0.543679259394345,3.873813440446344
351,561,2,R66,6,0,Heft 140 - Versuche mit Betonformstählen,1963,,Germany,Deutscher Ausschuss für Stahlbeton,0,"Hubert Rüsch, Gallus Rehm",4510.0,4000.0,2000.0,2000.0,625.0,300,"[1,3]","[2,12]",65.0,"[0,0]",2,16.740750000000002,"[2,200x200x200,1]",[14],1.394086169231256,"[0,0,0]",[0],26823.73276419363,"[0,0,0]",[0],"[0,0,0,0,0,0,15,0,0,0]",200000.0,2,456.0,[26],[586.5],[2],[25],[0],[0],0.0,0.0,0,0,0.0,0.0,0.0,0,0,[0],[0],[0],[0],[0],1,2,4,1,3,1,0.0,1,0.0,167.22,299.82837849523196,14,1,0.0,0,0,0,0,0.122,0.0,0.31,126.1,280.0,0,-1,0,-1,-1,0,187500.0,1061.85831691335,14,0.5,CN,20.593029569271685,1.0,12.593029569271685,20.169578313253016,1.6238331512273672,1.9225599197623582,1.6505477743407497,2.1109830965955774,1.8123120200006329,2.499327895691066,1.8123120200006329,1.0038579070577476,1.136683205859157,1.1885315777590741,27353.43513789419,0.0,2.3456001758648246,2.3456001758648246,0.0,2.1540725585775102,2.1540725585775102,0.0,4.499672734442335,4.499672734442335,25546.412156374885,-1.217131509200901e-05,-1.217131509200901e-05,-0.0,-0.0,-1.217131509200901e-05,-1.217131509200901e-05,-1.217131509200901e-05,1,0,7.456083825401634,0.0,224.0,0.0,586.5,586.5,1061.85831691335,0.006035000380297528,0.006035000380297528,0.0,0.0,0.0,0.0,0.0,0.0,0.0,38.5,25.5,586.5,38.0,0.0,0.0,322.164726783838,6121029426.963673,20212405.780731224,18999688.414277222,25.0,4.6875,0.0,0.0,0.0,0.0,-1.0680226752866847e-05,1.4340827243682108,16.740750000000002,21794161.867031284,20486541.246795435,0.0,39.497821517460224,0.0,25.90304958975934,2,0.0,35.97230536325053,2.5813489038627795,10.228865406290183,151.52229709431484,0.0005117318322749663,0.0,173.83220196789148,0.0006314985988103835,0.0016390049085282178,0.0,63.660168752707214,0.0,161.25914244591237,0.0001207055253353436,586.5,0.0,1061.85831691335,52149.36059036745,0.0,40425.0,1061.85831691335,0.0,26.0,0.026267367146897962,134.75,40425.0,1061.85831691335,0.0,26.0,0.026267367146897962,134.75,28875.0,1061.85831691335,0.0,26.0,0.036774314005657144,96.25,163.36281798666926,0.0,90850.5819648486,1061.85831691335,0.0,0.502014327372046,0.5343379404783755,4.648576128535613
356,566,2,R66,3,0,Heft 140 - Versuche mit Betonformstählen,1963,,Germany,Deutscher Ausschuss für Stahlbeton,0,"Hubert Rüsch, Gallus Rehm",4510.0,4000.0,2000.0,2000.0,625.0,300,"[1,3]","[2,12]",65.0,"[0,0]",2,16.740750000000002,"[2,200x200x200,1]",[14],1.394086169231256,"[0,0,0]",[0],26823.73276419363,"[0,0,0]",[0],"[0,0,0,0,0,0,15,0,0,0]",200000.0,2,456.0,[26],[586.5],[2],[25],[0],[0],0.0,0.0,0,0,0.0,0.0,0.0,0,0,[0],[0],[0],[0],[0],1,2,4,1,3,2,0.0,1,0.0,111.48,198.67821080320627,14,1,0.0,0,0,0,0,0.081,0.0,0.2,167.5,280.0,0,-1,0,-1,-1,0,187500.0,1061.85831691335,14,0.5,CN,20.593029569271685,1.0,12.593029569271685,20.169578313253016,1.6238331512273672,1.9225599197623582,1.6505477743407497,2.1109830965955774,1.8123120200006329,2.499327895691066,1.8123120200006329,1.0038579070577476,1.136683205859157,1.1885315777590741,27353.43513789419,0.0,2.3456001758648246,2.3456001758648246,0.0,2.1540725585775102,2.1540725585775102,0.0,4.499672734442335,4.499672734442335,25546.412156374885,-1.217131509200901e-05,-1.217131509200901e-05,-0.0,-0.0,-1.217131509200901e-05,-1.217131509200901e-05,-1.217131509200901e-05,1,0,7.456083825401634,0.0,224.0,0.0,586.5,586.5,1061.85831691335,0.006035000380297528,0.006035000380297528,0.0,0.0,0.0,0.0,0.0,0.0,0.0,38.5,25.5,586.5,38.0,0.0,0.0,322.164726783838,6121029426.963673,20212405.780731224,18999688.414277222,25.0,4.6875,0.0,0.0,0.0,0.0,-1.0680226752866847e-05,1.4340827243682108,16.740750000000002,21794161.867031284,20486541.246795435,0.0,39.497821517460224,0.0,25.90304958975934,2,0.0,35.97230536325053,2.5813489038627795,10.228865406290183,151.52229709431484,0.0003411545548499775,0.0,168.1126024936347,0.00039915531963887407,0.0010848028790556119,0.0,63.66016875270723,0.0,161.25914244591235,0.00012070552533534359,586.5,0.0,1061.85831691335,50433.48074809042,0.0,40425.0,1061.85831691335,0.0,26.0,0.026267367146897962,134.75,40425.0,1061.85831691335,0.0,26.0,0.026267367146897962,134.75,28875.0,1061.85831691335,0.0,26.0,0.036774314005657144,96.25,163.36281798666926,0.0,90850.5819648486,1061.85831691335,0.0,0.5072301597207379,0.5600080038202394,3.0990507523570754
357,567,2,R66,4,0,Heft 140 - Versuche mit Betonformstählen,1963,,Germany,Deutscher Ausschuss für Stahlbeton,0,"Hubert Rüsch, Gallus Rehm",4510.0,4000.0,2000.0,2000.0,625.0,300,"[1,3]","[2,12]",65.0,"[0,0]",2,16.740750000000002,"[2,200x200x200,1]",[14],1.394086169231256,"[0,0,0]",[0],26823.73276419363,"[0,0,0]",[0],"[0,0,0,0,0,0,15,0,0,0]",200000.0,2,456.0,[26],[586.5],[2],[25],[0],[0],0.0,0.0,0,0,0.0,0.0,0.0,0,0,[0],[0],[0],[0],[0],1,2,4,1,3,2,0.0,1,0.0,139.35,249.07409666951307,14,1,0.0,0,0,0,0,0.107,0.0,0.27,143.6,280.0,0,-1,0,-1,-1,0,187500.0,1061.85831691335,14,0.5,CN,20.593029569271685,1.0,12.593029569271685,20.169578313253016,1.6238331512273672,1.9225599197623582,1.6505477743407497,2.1109830965955774,1.8123120200006329,2.499327895691066,1.8123120200006329,1.0038579070577476,1.136683205859157,1.1885315777590741,27353.43513789419,0.0,2.3456001758648246,2.3456001758648246,0.0,2.1540725585775102,2.1540725585775102,0.0,4.499672734442335,4.499672734442335,25546.412156374885,-1.217131509200901e-05,-1.217131509200901e-05,-0.0,-0.0,-1.217131509200901e-05,-1.217131509200901e-05,-1.217131509200901e-05,1,0,7.456083825401634,0.0,224.0,0.0,586.5,586.5,1061.85831691335,0.006035000380297528,0.006035000380297528,0.0,0.0,0.0,0.0,0.0,0.0,0.0,38.5,25.5,586.5,38.0,0.0,0.0,322.164726783838,6121029426.963673,20212405.780731224,18999688.414277222,25.0,4.6875,0.0,0.0,0.0,0.0,-1.0680226752866847e-05,1.4340827243682108,16.740750000000002,21794161.867031284,20486541.246795435,0.0,39.497821517460224,0.0,25.90304958975934,2,0.0,35.97230536325053,2.5813489038627795,10.228865406290183,151.52229709431484,0.0004264431935624719,0.0,170.8908288763712,0.0005120733827457466,0.0013607355112155832,0.0,63.660168752707214,0.0,161.25914244591237,0.0001207055253353436,586.5,0.0,1061.85831691335,51266.94866291137,0.0,40425.0,1061.85831691335,0.0,26.0,0.026267367146897962,134.75,40425.0,1061.85831691335,0.0,26.0,0.026267367146897962,134.75,28875.0,1061.85831691335,0.0,26.0,0.036774314005657144,96.25,163.36281798666926,0.0,90850.5819648486,1061.85831691335,0.0,0.5035756599229742,0.543679259394345,3.873813440446344
358,568,2,R66,5,0,Heft 140 - Versuche mit Betonformstählen,1963,,Germany,Deutscher Ausschuss für Stahlbeton,0,"Hubert Rüsch, Gallus Rehm",4510.0,4000.0,2000.0,2000.0,625.0,300,"[1,3]","[2,12]",65.0,"[0,0]",2,16.740750000000002,"[2,200x200x200,1]",[14],1.394086169231256,"[0,0,0]",[0],26823.73276419363,"[0,0,0]",[0],"[0,0,0,0,0,0,15,0,0,0]",200000.0,2,456.0,[26],[586.5],[2],[25],[0],[0],0.0,0.0,0,0,0.0,0.0,0.0,0,0,[0],[0],[0],[0],[0],1,2,4,1,3,2,0.0,14,0.0,139.35,249.07409666951307,14,1,0.0,0,0,0,0,0.11,0.0,0.285,134.0,280.0,0,-1,0,-1,-1,0,187500.0,1061.85831691335,14,0.5,CN,20.593029569271685,1.0,12.593029569271685,20.169578313253016,1.6238331512273672,1.9225599197623582,1.6505477743407497,2.1109830965955774,1.8123120200006329,2.499327895691066,1.8123120200006329,1.0038579070577476,1.136683205859157,1.1885315777590741,27353.43513789419,0.0,2.3456001758648246,2.3456001758648246,0.0,2.1540725585775102,2.1540725585775102,0.0,4.499672734442335,4.499672734442335,25546.412156374885,-1.217131509200901e-05,-1.217131509200901e-05,-0.0,-0.0,-1.217131509200901e-05,-1.217131509200901e-05,-1.217131509200901e-05,1,0,7.456083825401634,0.0,224.0,0.0,586.5,586.5,1061.85831691335,0.006035000380297528,0.006035000380297528,0.0,0.0,0.0,0.0,0.0,0.0,0.0,38.5,25.5,586.5,38.0,0.0,0.0,322.164726783838,6121029426.963673,20212405.780731224,18999688.414277222,25.0,4.6875,0.0,0.0,0.0,0.0,-1.0680226752866847e-05,1.4340827243682108,16.740750000000002,21794161.867031284,20486541.246795435,0.0,39.497821517460224,0.0,25.90304958975934,2,0.0,35.97230536325053,2.5813489038627795,10.228865406290183,151.52229709431484,0.0004264431935624719,0.0,170.8908288763712,0.0005120733827457466,0.0013607355112155832,0.0,63.660168752707214,0.0,161.25914244591237,0.0001207055253353436,586.5,0.0,1061.85831691335,51266.94866291137,0.0,40425.0,1061.85831691335,0.0,26.0,0.026267367146897962,134.75,40425.0,1061.85831691335,0.0,26.0,0.026267367146897962,134.75,28875.0,1061.85831691335,0.0,26.0,0.036774314005657144,96.25,163.36281798666926,0.0,90850.5819648486,1061.85831691335,0.0,0.5035756599229742,0.543679259394345,3.873813440446344
359,569,2,R66,6,0,Heft 140 - Versuche mit Betonformstählen,1963,,Germany,Deutscher Ausschuss für Stahlbeton,0,"Hubert Rüsch, Gallus Rehm",4510.0,4000.0,2000.0,2000.0,625.0,300,"[1,3]","[2,12]",65.0,"[0,0]",2,16.740750000000002,"[2,200x200x200,1]",[14],1.394086169231256,"[0,0,0]",[0],26823.73276419363,"[0,0,0]",[0],"[0,0,0,0,0,0,15,0,0,0]",200000.0,2,456.0,[26],[586.5],[2],[25],[0],[0],0.0,0.0,0,0,0.0,0.0,0.0,0,0,[0],[0],[0],[0],[0],1,2,4,1,3,2,0.0,1,0.0,167.22,299.82837849523196,14,1,0.0,0,0,0,0,0.131,0.0,0.34,129.8,280.0,0,-1,0,-1,-1,0,187500.0,1061.85831691335,14,0.5,CN,20.593029569271685,1.0,12.593029569271685,20.169578313253016,1.6238331512273672,1.9225599197623582,1.6505477743407497,2.1109830965955774,1.8123120200006329,2.499327895691066,1.8123120200006329,1.0038579070577476,1.136683205859157,1.1885315777590741,27353.43513789419,0.0,2.3456001758648246,2.3456001758648246,0.0,2.1540725585775102,2.1540725585775102,0.0,4.499672734442335,4.499672734442335,25546.412156374885,-1.217131509200901e-05,-1.217131509200901e-05,-0.0,-0.0,-1.217131509200901e-05,-1.217131509200901e-05,-1.217131509200901e-05,1,0,7.456083825401634,0.0,224.0,0.0,586.5,586.5,1061.85831691335,0.006035000380297528,0.006035000380297528,0.0,0.0,0.0,0.0,0.0,0.0,0.0,38.5,25.5,586.5,38.0,0.0,0.0,322.164726783838,6121029426.963673,20212405.780731224,18999688.414277222,25.0,4.6875,0.0,0.0,0.0,0.0,-1.0680226752866847e-05,1.4340827243682108,16.740750000000002,21794161.867031284,20486541.246795435,0.0,39.497821517460224,0.0,25.90304958975934,2,0.0,35.97230536325053,2.5813489038627795,10.228865406290183,151.52229709431484,0.0005117318322749663,0.0,173.83220196789148,0.0006314985988103835,0.0016390049085282178,0.0,63.660168752707214,0.0,161.25914244591237,0.0001207055253353436,586.5,0.0,1061.85831691335,52149.36059036745,0.0,40425.0,1061.85831691335,0.0,26.0,0.026267367146897962,134.75,40425.0,1061.85831691335,0.0,26.0,0.026267367146897962,134.75,28875.0,1061.85831691335,0.0,26.0,0.036774314005657144,96.25,163.36281798666926,0.0,90850.5819648486,1061.85831691335,0.0,0.502014327372046,0.5343379404783755,4.648576128535613
364,574,2,R67,3,0,Heft 140 - Versuche mit Betonformstählen,1963,,Germany,Deutscher Ausschuss für Stahlbeton,0,"Hubert Rüsch, Gallus Rehm",4510.0,4000.0,2000.0,2000.0,625.0,300,"[1,3]","[2,14]",65.0,"[0,0]",2,16.740750000000002,"[2,200x200x200,1]",[16],1.3632501102067567,"[0,0,0]",[0],26819.649702309554,"[0,0,0]",[0],"[0,0,0,0,0,0,15,0,0,0]",200000.0,2,456.0,[26],[584.5],[2],[25],[0],[0],0.0,0.0,0,0,0.0,0.0,0.0,0,0,[0],[0],[0],[0],[0],1,2,4,1,3,1,0.0,1,0.0,110.85,198.26311602972385,16,1,0.0,0,0,0,0,0.091,0.0,0.225,124.3,200.0,0,-1,0,-1,-1,0,187500.0,1061.85831691335,16,0.5,CN,19.6737192068195,1.0,11.673719206819499,20.169578313253016,1.5438108301398121,1.82781637601034,1.614038991945761,2.0069540791817557,1.7722251432687837,2.3761612888134422,1.7722251432687837,0.9809010256005642,1.0806675810978683,1.1613514575977408,26940.187630132914,0.0,2.451658968992302,2.451658968992302,0.0,2.334262829945406,2.334262829945406,0.0,4.785921798937708,4.785921798937708,25542.5235260091,-1.1679351226697475e-05,-1.1679351226697475e-05,-0.0,-0.0,-1.1679351226697475e-05,-1.1679351226697475e-05,-1.1679351226697475e-05,1,0,7.457218950282455,0.0,224.0,0.0,584.5,584.5,1061.85831691335,0.006055650509913602,0.006055650509913602,0.0,0.0,0.0,0.0,0.0,0.0,0.0,40.5,27.5,584.5,38.0,0.0,0.0,322.09580869522773,6120780539.596638,20206985.29535403,19002981.021054573,25.0,4.6875,0.0,0.0,0.0,0.0,-1.02610974595968e-05,1.4012871794293777,16.740750000000002,21765634.341530293,20468760.196426284,0.0,38.57360443925449,0.0,25.27755116807565,2,0.0,35.13058251166359,2.52231692297288,10.228865406290183,151.23517706349494,0.00034113436774743585,0.0,167.7849785904765,0.00039914055132700497,0.001087660273604159,0.0,62.389354620315395,0.0,160.8948078474519,0.00011848442145330535,584.5,0.0,1061.85831691335,50335.193577142956,0.0,42525.0,1061.85831691335,0.0,26.0,0.024970213213717816,141.75,42525.0,1061.85831691335,0.0,26.0,0.024970213213717816,141.75,30375.0,1061.85831691335,0.0,26.0,0.03495829849920494,101.25,163.36281798666926,0.0,90871.25739143167,1061.85831691335,0.0,0.5068261598953294,0.5584209416659688,3.1553703945329414
365,575,2,R67,4,0,Heft 140 - Versuche mit Betonformstählen,1963,,Germany,Deutscher Ausschuss für Stahlbeton,0,"Hubert Rüsch, Gallus Rehm",4510.0,4000.0,2000.0,2000.0,625.0,300,"[1,3]","[2,14]",65.0,"[0,0]",2,16.740750000000002,"[2,200x200x200,1]",[16],1.3632501102067567,"[0,0,0]",[0],26819.649702309554,"[0,0,0]",[0],"[0,0,0,0,0,0,15,0,0,0]",200000.0,2,456.0,[26],[584.5],[2],[25],[0],[0],0.0,0.0,0,0,0.0,0.0,0.0,0,0,[0],[0],[0],[0],[0],1,2,4,1,3,1,0.0,1,0.0,138.56,248.54997711951972,16,1,0.0,0,0,0,0,0.111,0.0,0.275,112.95,200.0,0,-1,0,-1,-1,0,187500.0,1061.85831691335,16,0.5,CN,19.6737192068195,1.0,11.673719206819499,20.169578313253016,1.5438108301398121,1.82781637601034,1.614038991945761,2.0069540791817557,1.7722251432687837,2.3761612888134422,1.7722251432687837,0.9809010256005642,1.0806675810978683,1.1613514575977408,26940.187630132914,0.0,2.451658968992302,2.451658968992302,0.0,2.334262829945406,2.334262829945406,0.0,4.785921798937708,4.785921798937708,25542.5235260091,-1.1679351226697475e-05,-1.1679351226697475e-05,-0.0,-0.0,-1.1679351226697475e-05,-1.1679351226697475e-05,-1.1679351226697475e-05,1,0,7.457218950282455,0.0,224.0,0.0,584.5,584.5,1061.85831691335,0.006055650509913602,0.006055650509913602,0.0,0.0,0.0,0.0,0.0,0.0,0.0,40.5,27.5,584.5,38.0,0.0,0.0,322.09580869522773,6120780539.596638,20206985.29535403,19002981.021054573,25.0,4.6875,0.0,0.0,0.0,0.0,-1.02610974595968e-05,1.4012871794293777,16.740750000000002,21765634.341530293,20468760.196426284,0.0,38.57360443925449,0.0,25.27755116807565,2,0.0,35.13058251166359,2.52231692297288,10.228865406290183,151.23517706349494,0.00042641026608105287,0.0,170.55578165181805,0.0005120452677938384,0.0013643396267650123,0.0,62.389354620315395,0.0,160.8948078474519,0.00011848442145330535,584.5,0.0,1061.85831691335,51166.43449554542,0.0,42525.0,1061.85831691335,0.0,26.0,0.024970213213717816,141.75,42525.0,1061.85831691335,0.0,26.0,0.024970213213717816,141.75,30375.0,1061.85831691335,0.0,26.0,0.03495829849920494,101.25,163.36281798666926,0.0,90871.25739143167,1061.85831691335,0.0,0.5033763856842748,0.5426231832934361,3.9441418300990922
366,576,2,R67,5,0,Heft 140 - Versuche mit Betonformstählen,1963,,Germany,Deutscher Ausschuss für Stahlbeton,0,"Hubert Rüsch, Gallus Rehm",4510.0,4000.0,2000.0,2000.0,625.0,300,"[1,3]","[2,14]",65.0,"[0,0]",2,16.740750000000002,"[2,200x200x200,1]",[16],1.3632501102067567,"[0,0,0]",[0],26819.649702309554,"[0,0,0]",[0],"[0,0,0,0,0,0,15,0,0,0]",200000.0,2,456.0,[26],[584.5],[2],[25],[0],[0],0.0,0.0,0,0,0.0,0.0,0.0,0,0,[0],[0],[0],[0],[0],1,2,4,1,3,1,0.0,14,0.0,138.56,248.54997711951972,16,1,0.0,0,0,0,0,0.118,0.0,0.325,112.95,200.0,0,-1,0,-1,-1,0,187500.0,1061.85831691335,16,0.5,CN,19.6737192068195,1.0,11.673719206819499,20.169578313253016,1.5438108301398121,1.82781637601034,1.614038991945761,2.0069540791817557,1.7722251432687837,2.3761612888134422,1.7722251432687837,0.9809010256005642,1.0806675810978683,1.1613514575977408,26940.187630132914,0.0,2.451658968992302,2.451658968992302,0.0,2.334262829945406,2.334262829945406,0.0,4.785921798937708,4.785921798937708,25542.5235260091,-1.1679351226697475e-05,-1.1679351226697475e-05,-0.0,-0.0,-1.1679351226697475e-05,-1.1679351226697475e-05,-1.1679351226697475e-05,1,0,7.457218950282455,0.0,224.0,0.0,584.5,584.5,1061.85831691335,0.006055650509913602,0.006055650509913602,0.0,0.0,0.0,0.0,0.0,0.0,0.0,40.5,27.5,584.5,38.0,0.0,0.0,322.09580869522773,6120780539.596638,20206985.29535403,19002981.021054573,25.0,4.6875,0.0,0.0,0.0,0.0,-1.02610974595968e-05,1.4012871794293777,16.740750000000002,21765634.341530293,20468760.196426284,0.0,38.57360443925449,0.0,25.27755116807565,2,0.0,35.13058251166359,2.52231692297288,10.228865406290183,151.23517706349494,0.00042641026608105287,0.0,170.55578165181805,0.0005120452677938384,0.0013643396267650123,0.0,62.389354620315395,0.0,160.8948078474519,0.00011848442145330535,584.5,0.0,1061.85831691335,51166.43449554542,0.0,42525.0,1061.85831691335,0.0,26.0,0.024970213213717816,141.75,42525.0,1061.85831691335,0.0,26.0,0.024970213213717816,141.75,30375.0,1061.85831691335,0.0,26.0,0.03495829849920494,101.25,163.36281798666926,0.0,90871.25739143167,1061.85831691335,0.0,0.5033763856842748,0.5426231832934361,3.9441418300990922
367,577,2,R67,6,0,Heft 140 - Versuche mit Betonformstählen,1963,,Germany,Deutscher Ausschuss für Stahlbeton,0,"Hubert Rüsch, Gallus Rehm",4510.0,4000.0,2000.0,2000.0,625.0,300,"[1,3]","[2,14]",65.0,"[0,0]",2,16.740750000000002,"[2,200x200x200,1]",[16],1.3632501102067567,"[0,0,0]",[0],26819.649702309554,"[0,0,0]",[0],"[0,0,0,0,0,0,15,0,0,0]",200000.0,2,456.0,[26],[584.5],[2],[25],[0],[0],0.0,0.0,0,0,0.0,0.0,0.0,0,0,[0],[0],[0],[0],[0],1,2,4,1,3,1,0.0,1,0.0,166.27,299.19484198488766,16,1,0.0,0,0,0,0,0.143,0.0,0.365,112.95,200.0,0,-1,0,-1,-1,0,187500.0,1061.85831691335,16,0.5,CN,19.6737192068195,1.0,11.673719206819499,20.169578313253016,1.5438108301398121,1.82781637601034,1.614038991945761,2.0069540791817557,1.7722251432687837,2.3761612888134422,1.7722251432687837,0.9809010256005642,1.0806675810978683,1.1613514575977408,26940.187630132914,0.0,2.451658968992302,2.451658968992302,0.0,2.334262829945406,2.334262829945406,0.0,4.785921798937708,4.785921798937708,25542.5235260091,-1.1679351226697475e-05,-1.1679351226697475e-05,-0.0,-0.0,-1.1679351226697475e-05,-1.1679351226697475e-05,-1.1679351226697475e-05,1,0,7.457218950282455,0.0,224.0,0.0,584.5,584.5,1061.85831691335,0.006055650509913602,0.006055650509913602,0.0,0.0,0.0,0.0,0.0,0.0,0.0,40.5,27.5,584.5,38.0,0.0,0.0,322.09580869522773,6120780539.596638,20206985.29535403,19002981.021054573,25.0,4.6875,0.0,0.0,0.0,0.0,-1.02610974595968e-05,1.4012871794293777,16.740750000000002,21765634.341530293,20468760.196426284,0.0,38.57360443925449,0.0,25.27755116807565,2,0.0,35.13058251166359,2.52231692297288,10.228865406290183,151.23517706349494,0.0005116861644146698,0.0,173.48931307704314,0.0006314569093173301,0.0016433838939779741,0.0,62.389354620315395,0.0,160.8948078474519,0.00011848442145330535,584.5,0.0,1061.85831691335,52046.49392311294,0.0,42525.0,1061.85831691335,0.0,26.0,0.024970213213717816,141.75,42525.0,1061.85831691335,0.0,26.0,0.024970213213717816,141.75,30375.0,1061.85831691335,0.0,26.0,0.03495829849920494,101.25,163.36281798666926,0.0,90871.25739143167,1061.85831691335,0.0,0.5019021369443291,0.5335568383768347,4.7329132656652435
372,582,2,R67,3,0,Heft 140 - Versuche mit Betonformstählen,1963,,Germany,Deutscher Ausschuss für Stahlbeton,0,"Hubert Rüsch, Gallus Rehm",4510.0,4000.0,2000.0,2000.0,625.0,300,"[1,3]","[2,14]",65.0,"[0,0]",2,16.740750000000002,"[2,200x200x200,1]",[16],1.3632501102067567,"[0,0,0]",[0],26819.649702309554,"[0,0,0]",[0],"[0,0,0,0,0,0,15,0,0,0]",200000.0,2,456.0,[26],[584.5],[2],[25],[0],[0],0.0,0.0,0,0,0.0,0.0,0.0,0,0,[0],[0],[0],[0],[0],1,2,4,1,3,2,0.0,1,0.0,110.85,198.26311602972385,16,1,0.0,0,0,0,0,0.098,0.0,0.2,124.3,200.0,0,-1,0,-1,-1,0,187500.0,1061.85831691335,16,0.5,CN,19.6737192068195,1.0,11.673719206819499,20.169578313253016,1.5438108301398121,1.82781637601034,1.614038991945761,2.0069540791817557,1.7722251432687837,2.3761612888134422,1.7722251432687837,0.9809010256005642,1.0806675810978683,1.1613514575977408,26940.187630132914,0.0,2.451658968992302,2.451658968992302,0.0,2.334262829945406,2.334262829945406,0.0,4.785921798937708,4.785921798937708,25542.5235260091,-1.1679351226697475e-05,-1.1679351226697475e-05,-0.0,-0.0,-1.1679351226697475e-05,-1.1679351226697475e-05,-1.1679351226697475e-05,1,0,7.457218950282455,0.0,224.0,0.0,584.5,584.5,1061.85831691335,0.006055650509913602,0.006055650509913602,0.0,0.0,0.0,0.0,0.0,0.0,0.0,40.5,27.5,584.5,38.0,0.0,0.0,322.09580869522773,6120780539.596638,20206985.29535403,19002981.021054573,25.0,4.6875,0.0,0.0,0.0,0.0,-1.02610974595968e-05,1.4012871794293777,16.740750000000002,21765634.341530293,20468760.196426284,0.0,38.57360443925449,0.0,25.27755116807565,2,0.0,35.13058251166359,2.52231692297288,10.228865406290183,151.23517706349494,0.00034113436774743585,0.0,167.7849785904765,0.00039914055132700497,0.001087660273604159,0.0,62.389354620315395,0.0,160.8948078474519,0.00011848442145330535,584.5,0.0,1061.85831691335,50335.193577142956,0.0,42525.0,1061.85831691335,0.0,26.0,0.024970213213717816,141.75,42525.0,1061.85831691335,0.0,26.0,0.024970213213717816,141.75,30375.0,1061.85831691335,0.0,26.0,0.03495829849920494,101.25,163.36281798666926,0.0,90871.25739143167,1061.85831691335,0.0,0.5068261598953294,0.5584209416659688,3.1553703945329414
373,583,2,R67,4,0,Heft 140 - Versuche mit Betonformstählen,1963,,Germany,Deutscher Ausschuss für Stahlbeton,0,"Hubert Rüsch, Gallus Rehm",4510.0,4000.0,2000.0,2000.0,625.0,300,"[1,3]","[2,14]",65.0,"[0,0]",2,16.740750000000002,"[2,200x200x200,1]",[16],1.3632501102067567,"[0,0,0]",[0],26819.649702309554,"[0,0,0]",[0],"[0,0,0,0,0,0,15,0,0,0]",200000.0,2,456.0,[26],[584.5],[2],[25],[0],[0],0.0,0.0,0,0,0.0,0.0,0.0,0,0,[0],[0],[0],[0],[0],1,2,4,1,3,2,0.0,1,0.0,138.56,248.54997711951972,16,1,0.0,0,0,0,0,0.121,0.0,0.3,112.95,200.0,0,-1,0,-1,-1,0,187500.0,1061.85831691335,16,0.5,CN,19.6737192068195,1.0,11.673719206819499,20.169578313253016,1.5438108301398121,1.82781637601034,1.614038991945761,2.0069540791817557,1.7722251432687837,2.3761612888134422,1.7722251432687837,0.9809010256005642,1.0806675810978683,1.1613514575977408,26940.187630132914,0.0,2.451658968992302,2.451658968992302,0.0,2.334262829945406,2.334262829945406,0.0,4.785921798937708,4.785921798937708,25542.5235260091,-1.1679351226697475e-05,-1.1679351226697475e-05,-0.0,-0.0,-1.1679351226697475e-05,-1.1679351226697475e-05,-1.1679351226697475e-05,1,0,7.457218950282455,0.0,224.0,0.0,584.5,584.5,1061.85831691335,0.006055650509913602,0.006055650509913602,0.0,0.0,0.0,0.0,0.0,0.0,0.0,40.5,27.5,584.5,38.0,0.0,0.0,322.09580869522773,6120780539.596638,20206985.29535403,19002981.021054573,25.0,4.6875,0.0,0.0,0.0,0.0,-1.02610974595968e-05,1.4012871794293777,16.740750000000002,21765634.341530293,20468760.196426284,0.0,38.57360443925449,0.0,25.27755116807565,2,0.0,35.13058251166359,2.52231692297288,10.228865406290183,151.23517706349494,0.00042641026608105287,0.0,170.55578165181805,0.0005120452677938384,0.0013643396267650123,0.0,62.389354620315395,0.0,160.8948078474519,0.00011848442145330535,584.5,0.0,1061.85831691335,51166.43449554542,0.0,42525.0,1061.85831691335,0.0,26.0,0.024970213213717816,141.75,42525.0,1061.85831691335,0.0,26.0,0.024970213213717816,141.75,30375.0,1061.85831691335,0.0,26.0,0.03495829849920494,101.25,163.36281798666926,0.0,90871.25739143167,1061.85831691335,0.0,0.5033763856842748,0.5426231832934361,3.9441418300990922
374,584,2,R67,5,0,Heft 140 - Versuche mit Betonformstählen,1963,,Germany,Deutscher Ausschuss für Stahlbeton,0,"Hubert Rüsch, Gallus Rehm",4510.0,4000.0,2000.0,2000.0,625.0,300,"[1,3]","[2,14]",65.0,"[0,0]",2,16.740750000000002,"[2,200x200x200,1]",[16],1.3632501102067567,"[0,0,0]",[0],26819.649702309554,"[0,0,0]",[0],"[0,0,0,0,0,0,15,0,0,0]",200000.0,2,456.0,[26],[584.5],[2],[25],[0],[0],0.0,0.0,0,0,0.0,0.0,0.0,0,0,[0],[0],[0],[0],[0],1,2,4,1,3,2,0.0,14,0.0,138.56,248.54997711951972,16,1,0.0,0,0,0,0,0.132,0.0,0.325,112.95,200.0,0,-1,0,-1,-1,0,187500.0,1061.85831691335,16,0.5,CN,19.6737192068195,1.0,11.673719206819499,20.169578313253016,1.5438108301398121,1.82781637601034,1.614038991945761,2.0069540791817557,1.7722251432687837,2.3761612888134422,1.7722251432687837,0.9809010256005642,1.0806675810978683,1.1613514575977408,26940.187630132914,0.0,2.451658968992302,2.451658968992302,0.0,2.334262829945406,2.334262829945406,0.0,4.785921798937708,4.785921798937708,25542.5235260091,-1.1679351226697475e-05,-1.1679351226697475e-05,-0.0,-0.0,-1.1679351226697475e-05,-1.1679351226697475e-05,-1.1679351226697475e-05,1,0,7.457218950282455,0.0,224.0,0.0,584.5,584.5,1061.85831691335,0.006055650509913602,0.006055650509913602,0.0,0.0,0.0,0.0,0.0,0.0,0.0,40.5,27.5,584.5,38.0,0.0,0.0,322.09580869522773,6120780539.596638,20206985.29535403,19002981.021054573,25.0,4.6875,0.0,0.0,0.0,0.0,-1.02610974595968e-05,1.4012871794293777,16.740750000000002,21765634.341530293,20468760.196426284,0.0,38.57360443925449,0.0,25.27755116807565,2,0.0,35.13058251166359,2.52231692297288,10.228865406290183,151.23517706349494,0.00042641026608105287,0.0,170.55578165181805,0.0005120452677938384,0.0013643396267650123,0.0,62.389354620315395,0.0,160.8948078474519,0.00011848442145330535,584.5,0.0,1061.85831691335,51166.43449554542,0.0,42525.0,1061.85831691335,0.0,26.0,0.024970213213717816,141.75,42525.0,1061.85831691335,0.0,26.0,0.024970213213717816,141.75,30375.0,1061.85831691335,0.0,26.0,0.03495829849920494,101.25,163.36281798666926,0.0,90871.25739143167,1061.85831691335,0.0,0.5033763856842748,0.5426231832934361,3.9441418300990922
375,585,2,R67,6,0,Heft 140 - Versuche mit Betonformstählen,1963,,Germany,Deutscher Ausschuss für Stahlbeton,0,"Hubert Rüsch, Gallus Rehm",4510.0,4000.0,2000.0,2000.0,625.0,300,"[1,3]","[2,14]",65.0,"[0,0]",2,16.740750000000002,"[2,200x200x200,1]",[16],1.3632501102067567,"[0,0,0]",[0],26819.649702309554,"[0,0,0]",[0],"[0,0,0,0,0,0,15,0,0,0]",200000.0,2,456.0,[26],[584.5],[2],[25],[0],[0],0.0,0.0,0,0,0.0,0.0,0.0,0,0,[0],[0],[0],[0],[0],1,2,4,1,3,2,0.0,1,0.0,166.27,299.19484198488766,16,1,0.0,0,0,0,0,0.146,0.0,0.4,112.95,200.0,0,-1,0,-1,-1,0,187500.0,1061.85831691335,16,0.5,CN,19.6737192068195,1.0,11.673719206819499,20.169578313253016,1.5438108301398121,1.82781637601034,1.614038991945761,2.0069540791817557,1.7722251432687837,2.3761612888134422,1.7722251432687837,0.9809010256005642,1.0806675810978683,1.1613514575977408,26940.187630132914,0.0,2.451658968992302,2.451658968992302,0.0,2.334262829945406,2.334262829945406,0.0,4.785921798937708,4.785921798937708,25542.5235260091,-1.1679351226697475e-05,-1.1679351226697475e-05,-0.0,-0.0,-1.1679351226697475e-05,-1.1679351226697475e-05,-1.1679351226697475e-05,1,0,7.457218950282455,0.0,224.0,0.0,584.5,584.5,1061.85831691335,0.006055650509913602,0.006055650509913602,0.0,0.0,0.0,0.0,0.0,0.0,0.0,40.5,27.5,584.5,38.0,0.0,0.0,322.09580869522773,6120780539.596638,20206985.29535403,19002981.021054573,25.0,4.6875,0.0,0.0,0.0,0.0,-1.02610974595968e-05,1.4012871794293777,16.740750000000002,21765634.341530293,20468760.196426284,0.0,38.57360443925449,0.0,25.27755116807565,2,0.0,35.13058251166359,2.52231692297288,10.228865406290183,151.23517706349494,0.0005116861644146698,0.0,173.48931307704314,0.0006314569093173301,0.0016433838939779741,0.0,62.389354620315395,0.0,160.8948078474519,0.00011848442145330535,584.5,0.0,1061.85831691335,52046.49392311294,0.0,42525.0,1061.85831691335,0.0,26.0,0.024970213213717816,141.75,42525.0,1061.85831691335,0.0,26.0,0.024970213213717816,141.75,30375.0,1061.85831691335,0.0,26.0,0.03495829849920494,101.25,163.36281798666926,0.0,90871.25739143167,1061.85831691335,0.0,0.5019021369443291,0.5335568383768347,4.7329132656652435
381,591,2,R68,4,0,Heft 140 - Versuche mit Betonformstählen,1963,,Germany,Deutscher Ausschuss für Stahlbeton,0,"Hubert Rüsch, Gallus Rehm",4520.0,4000.0,2000.0,2000.0,625.0,300,"[1,3]","[2,12]",65.0,"[0,0]",2,16.262999999999998,"[2,200x200x200,1]",[14],1.3362060838902732,"[0,0,0]",[0],26566.09965405554,"[0,0,0]",[0],"[0,0,0,0,0,0,15,0,0,0]",200000.0,2,456.0,[26],[584],[3],[25],[0],[0],0.0,0.0,0,0,0.0,0.0,0.0,0,0,[0],[0],[0],[0],[0],1,2,4,1,3,1,0.0,1,0.0,162.15,198.4499757783497,14,1,0.0,0,0,0,0,0.115,0.0,0.23,205.85,300.0,0,-1,0,-1,-1,0,187500.0,1592.787475370025,14,0.5,CN,20.00534264504669,1.0,12.005342645046689,19.593975903614457,1.572911524934032,1.862270549708122,1.5820198395927187,2.0447849824142414,1.737067909057355,2.420951714620559,1.737067909057355,0.9723780243147656,1.1010380674538223,1.1512605312881172,27090.714411085304,0.0,2.393624159860809,2.393624159860809,0.0,2.240914077769206,2.240914077769206,0.0,4.634538237630014,4.634538237630014,25301.0472895767,-1.1530499298082973e-05,-1.1530499298082973e-05,-0.0,-0.0,-1.1530499298082973e-05,-1.1530499298082973e-05,-1.1530499298082973e-05,1,0,7.528391544276554,0.0,112.0,0.0,584.0,584.0,1592.787475370025,0.00909125271329923,0.00909125271329923,0.0,0.0,0.0,0.0,0.0,0.0,0.0,41.0,28.0,584.0,38.0,0.0,0.0,326.7656546971445,6141673544.488407,20593448.21017032,18795346.010830548,25.0,4.6875,0.0,0.0,0.0,0.0,-9.539037242852048e-06,1.3891114633068082,16.262999999999998,22900536.83284184,20900992.84074544,0.0,39.77978763251552,0.0,26.364484200960597,2,0.0,36.22910360687959,2.500400633952255,10.08185250834389,179.76371431190574,0.0004319160106043667,0.0,203.12510652378415,0.0005291786510487975,0.0010990624982882594,0.0,43.77252135195131,0.0,191.1944903646112,0.0001065293727629833,584.0,0.0,1592.787475370025,60937.23195713526,0.0,43050.0,1592.787475370025,0.0,26.0,0.03699854762764286,143.5,43050.0,1592.787475370025,0.0,26.0,0.03699854762764286,143.5,30750.0,1592.787475370025,0.0,26.0,0.0517979666787,102.5,245.04422698000386,0.0,89470.30359085665,1592.787475370025,0.0,0.506855893476073,0.5405501795591978,4.475683465963788
382,592,2,R68,5,0,Heft 140 - Versuche mit Betonformstählen,1963,,Germany,Deutscher Ausschuss für Stahlbeton,0,"Hubert Rüsch, Gallus Rehm",4520.0,4000.0,2000.0,2000.0,625.0,300,"[1,3]","[2,12]",65.0,"[0,0]",2,16.262999999999998,"[2,200x200x200,1]",[14],1.3362060838902732,"[0,0,0]",[0],26566.09965405554,"[0,0,0]",[0],"[0,0,0,0,0,0,15,0,0,0]",200000.0,2,456.0,[26],[584],[3],[25],[0],[0],0.0,0.0,0,0,0.0,0.0,0.0,0,0,[0],[0],[0],[0],[0],1,2,4,1,3,1,0.0,1,0.0,202.69,249.30640274606282,14,1,0.0,0,0,0,0,0.139,0.0,0.275,178.75,300.0,0,-1,0,-1,-1,0,187500.0,1592.787475370025,14,0.5,CN,20.00534264504669,1.0,12.005342645046689,19.593975903614457,1.572911524934032,1.862270549708122,1.5820198395927187,2.0447849824142414,1.737067909057355,2.420951714620559,1.737067909057355,0.9723780243147656,1.1010380674538223,1.1512605312881172,27090.714411085304,0.0,2.393624159860809,2.393624159860809,0.0,2.240914077769206,2.240914077769206,0.0,4.634538237630014,4.634538237630014,25301.0472895767,-1.1530499298082973e-05,-1.1530499298082973e-05,-0.0,-0.0,-1.1530499298082973e-05,-1.1530499298082973e-05,-1.1530499298082973e-05,1,0,7.528391544276554,0.0,112.0,0.0,584.0,584.0,1592.787475370025,0.00909125271329923,0.00909125271329923,0.0,0.0,0.0,0.0,0.0,0.0,0.0,41.0,28.0,584.0,38.0,0.0,0.0,326.7656546971445,6141673544.488407,20593448.21017032,18795346.010830548,25.0,4.6875,0.0,0.0,0.0,0.0,-9.539037242852048e-06,1.3891114633068082,16.262999999999998,22900536.83284184,20900992.84074544,0.0,39.77978763251552,0.0,26.364484200960597,2,0.0,36.22910360687959,2.500400633952255,10.08185250834389,179.76371431190574,0.0005399016724600622,0.0,207.5711267404591,0.0006873650588159198,0.0013823021849193476,0.0,43.77252135195131,0.0,191.1944903646112,0.0001065293727629833,584.0,0.0,1592.787475370025,62271.03802213775,0.0,43050.0,1592.787475370025,0.0,26.0,0.03699854762764286,143.5,43050.0,1592.787475370025,0.0,26.0,0.03699854762764286,143.5,30750.0,1592.787475370025,0.0,26.0,0.0517979666787,102.5,245.04422698000386,0.0,89470.30359085665,1592.787475370025,0.0,0.5039976241465555,0.5300810359644915,5.594673337750232
