Repository: iavdesch/Research

Readme
======

The supporting files are related to the study "A method for determining the performance of formulas for calculating the crack width and spacing in reinforced concrete elements".

The following files are relevant:
Research/Method_comparing_CWFs/Data_processing_for_GitHuB_Final (contains the data processing of the database "Crack width and crack spacing in reinforced and prestressed concrete elements: database")
Research/Method_comparing_CWFs/CWF_analysis_for_GitHuB_Final (contains the evaluation of the different crack width formulas)

File: Method_comparing_CWFs/Datasets_used/Working_database_no_hordijk_initshrink.csv (part 12 of 84)
,ID,EPID,ELID,LOADID,DOI,title,year,journal,country,institution,laboratory,authors,Ltot,Lspan,Lcons,Lmeas,h,b,hc,thc,RH,Temp,pd,fcm,catfcm,tfcm,fctm,catfctm,tfctm,Ecm,catEcm,tEcm,mix,Es,fsr,fy,phi,zs,nbl,clat,phit,st,phiw,sw,type,method,fpk,fp01k,Ep,rel,fpr,npl,phip,Ap,zp,cplat,catf,epsin,catcal,selfw,typew,locw,epsc,Nrep,N,M,sigs,t0,t,PL,catp,t0p,tp,ncr,wm,wk,wmax,sm,smax,indLR,indNP,indtfcm,indtfctm,indtEcm,slab,Ac,Astot,ts,sc,class_C,fcm28,Bcc,fck28,fcm_cube_150,fctm28,fctmfl28,fctmfl,fct095_28,fct095,fct095fl_28,fct095fl,fct005,fct005_28,fct005fl,Ecm28,phi_bc,phi_bc_prestress,phi_bc_prior_load,phi_dc,phi_dc_prestress,phi_dc_prior_load,phi_creep,phi_creep_prestress,phi_creep_prior_load,Ecm0,eps_cbs,eps_cbs_prestress,eps_cds,eps_cds_prestress,shrinkage,shrinkage_prestress,shrinkage_init,bondLR,bondPR,ae,ap,sxLR,sxNP,zstot,zstensinit,Astensinit,rhotot,rhotensinit,At,Aw,Aptot,zptot,zeta1,zeta,phi_peq,ry,cy,ry0,rx,ryp,cyp,cog,Izz,Wb,Wt,rho,qself,Mself,ep,Mp,pre_loss,initstrain,fctmorg,fcmorg,W_Ib,W_It,Ncr095,Mcr095,Ncr005,Mcr005,CS,Ncr,Mcr,tau_bms,tau_max,xcinit,epsinit,dpsigs,xc,eps,epsbot,sigssimpl,sigsr,dpsigsr,xc_sr,eps_sr,zstottens,zptottens,Astens,Actens,Aptens,Aceff_MC2020,Aseff_MC2020,Apeff_MC2020,phi_eq_MC2020,rhoeff_MC2020,hceff_MC2020,Aceff_FPR,Aseff_FPR,Apeff_FPR,phi_eq_FPR,rhoeff_FPR,hceff_FPR,Aceff_SMTCM,Aseff_SMTCM,Apeff_SMTCM,phi_eq_SMTCM,rhoeff_SMTCM,hceff_SMTCM,sumcirc_SMTCM,sumcirc_p_SMTCM,Actensstate1,Astensstate1,Aptensstate1,r,p,k1
417,694,3,T12,10,0,Heft 160 - Versuche mit Betonformstählen (Teil II),1963,,Germany,Deutscher Ausschuss für Stahlbeton,0,"Hubert Rüsch, Gallus Rehm",4500.0,4000.0,2000.0,2000.0,625.0,"[600 if 0<z<125,200 if 125<z<625]","[1,3]","[2,26]",65.0,"[0,0]",2,15.209999999999999,"[2,200x200x200,1]",[28],1.0693125822591756,"[0,0,0]",[0],25961.96122815224,"[0,0,0]",[0],"[0,0,0,0,0,0,15,0,0,0]",200000.0,2,520.7,[32],[584],[2],[25],[0],[0],0.0,0.0,0,0,0.0,0.0,0.0,0,0,[0],[0],[0],[0],[0],1,2,4,1,3,2,0.0,1,0.0,221.69,259.1816583509407,28,1,0.0,0,0,0,0,0.134,0.0,0.275,91.0,180.0,0,-1,0,-1,-1,0,175000.0,1608.495438637974,28,0.5,CN,15.209999999999999,1.0,7.209999999999999,18.325301204819276,1.119639206704323,1.3256124631876376,1.2660275538747316,1.45553096871562,1.3901063569369283,1.7232962021439289,1.3901063569369283,0.783747444693026,0.783747444693026,0.9279287242313462,24725.67736014499,0.0,3.085407705098386,3.085407705098386,0.0,4.085815699416722,4.085815699416722,0.0,7.171223404515108,7.171223404515108,24725.67736014499,-8.40650133022188e-06,-8.40650133022188e-06,-0.0,-0.0,-8.40650133022188e-06,-8.40650133022188e-06,-8.40650133022188e-06,1,0,7.703578255988112,0.0,118.0,0.0,584.0,584.0,1608.495438637974,0.009643258025407523,0.009643258025407523,0.0,0.0,0.0,0.0,0.0,0.0,0.0,41.0,25.0,584.0,41.0,0.0,0.0,260.9747233711765,6435582140.660418,17678943.06752337,24659791.023160826,25.0,4.375,0.0,0.0,0.0,0.0,-6.4680258813572945e-06,1.119639206704323,15.209999999999999,20769722.33815382,28971019.959266085,0.0,28.872123054082547,0.0,19.272821951882367,2,0.0,26.295040766430255,2.0153505720677813,9.75,185.8640032675928,0.0006286038935430552,0.0,157.89590956799995,0.0004802080595750022,0.00142060139176244,0.0,30.488169704651465,0.0,146.34438403267825,5.0973553782114906e-05,584.0,0.0,1608.495438637974,31578.9819136,0.0,28700.0,1608.495438637974,0.0,32.0,0.05604513723477261,143.5,28700.0,1608.495438637974,0.0,32.0,0.05604513723477261,143.5,20500.0,1608.495438637974,0.0,32.0,0.07846319212868166,102.5,201.06192982974676,0.0,72805.0553257647,1608.495438637974,0.0,0.5026640127901263,0.5192283150692065,8.430867324724671
418,695,3,T12,11,0,Heft 160 - Versuche mit Betonformstählen (Teil II),1963,,Germany,Deutscher Ausschuss für Stahlbeton,0,"Hubert Rüsch, Gallus Rehm",4500.0,4000.0,2000.0,2000.0,625.0,"[600 if 0<z<125,200 if 125<z<625]","[1,3]","[2,26]",65.0,"[0,0]",2,15.209999999999999,"[2,200x200x200,1]",[28],1.0693125822591756,"[0,0,0]",[0],25961.96122815224,"[0,0,0]",[0],"[0,0,0,0,0,0,15,0,0,0]",200000.0,2,520.7,[32],[584],[2],[25],[0],[0],0.0,0.0,0,0,0.0,0.0,0.0,0,0,[0],[0],[0],[0],[0],1,2,4,1,3,2,0.0,1,0.0,249.41,291.9789584533953,28,1,0.0,0,0,0,0,0.154,0.0,0.365,91.0,180.0,0,-1,0,-1,-1,0,175000.0,1608.495438637974,28,0.5,CN,15.209999999999999,1.0,7.209999999999999,18.325301204819276,1.119639206704323,1.3256124631876376,1.2660275538747316,1.45553096871562,1.3901063569369283,1.7232962021439289,1.3901063569369283,0.783747444693026,0.783747444693026,0.9279287242313462,24725.67736014499,0.0,3.085407705098386,3.085407705098386,0.0,4.085815699416722,4.085815699416722,0.0,7.171223404515108,7.171223404515108,24725.67736014499,-8.40650133022188e-06,-8.40650133022188e-06,-0.0,-0.0,-8.40650133022188e-06,-8.40650133022188e-06,-8.40650133022188e-06,1,0,7.703578255988112,0.0,118.0,0.0,584.0,584.0,1608.495438637974,0.009643258025407523,0.009643258025407523,0.0,0.0,0.0,0.0,0.0,0.0,0.0,41.0,25.0,584.0,41.0,0.0,0.0,260.9747233711765,6435582140.660418,17678943.06752337,24659791.023160826,25.0,4.375,0.0,0.0,0.0,0.0,-6.4680258813572945e-06,1.119639206704323,15.209999999999999,20769722.33815382,28971019.959266085,0.0,28.872123054082547,0.0,19.272821951882367,2,0.0,26.295040766430255,2.0153505720677813,9.75,185.8640032675928,0.0007072041909358718,0.0,159.84375644738174,0.0005501629910228468,0.0016010118626691731,0.0,30.488169704651465,0.0,146.34438403267828,5.097355378211492e-05,584.0,0.0,1608.495438637974,31968.551289476352,0.0,28700.0,1608.495438637974,0.0,32.0,0.05604513723477261,143.5,28700.0,1608.495438637974,0.0,32.0,0.05604513723477261,143.5,20500.0,1608.495438637974,0.0,32.0,0.07846319212868166,102.5,201.06192982974676,0.0,72805.0553257647,1608.495438637974,0.0,0.5020711450593285,0.5166595589085649,9.485058502682033
432,731,3,T20,4,0,Heft 160 - Versuche mit Betonformstählen (Teil II),1963,,Germany,Deutscher Ausschuss für Stahlbeton,0,"Hubert Rüsch, Gallus Rehm",4500.0,4000.0,2000.0,2000.0,625.0,"[600 if 0<z<125,200 if 125<z<625]","[1,3]","[2,26]",65.0,"[0,0]",2,19.50975,"[2,200x200x200,1]",[28],1.4458220521429805,"[0,0,0]",[0],28208.391798300258,"[0,0,0]",[0],"[0,0,0,0,0,0,15,0,0,0]",200000.0,1,532.5,"[16,32,16]","[540,590,590]","[2,1,2]","[30,84,30]",[0],[0],0.0,0.0,0,0,0.0,0.0,0.0,0,0,[0],[0],[0],[0],[0],1,2,4,1,3,2,0.0,1,0.0,162.15,195.1587316673779,28,1,0.0,0,0,0,0,0.095,0.0,0.17,153.85,250.0,2,-1,0,-1,-1,0,175000.0,1608.495438637974,28,0.5,CN,19.50975,1.0,11.50975,23.50572289156627,1.529320517438313,1.8106603680770936,1.7118011948811662,1.9881166726698072,1.8795686677858747,2.353858478500222,1.8795686677858747,1.070524362206819,1.070524362206819,1.2674622576539654,26865.135046000243,0.0,2.5919511758408236,2.5919511758408236,0.0,2.912928375971034,2.912928375971034,0.0,5.504879551811857,5.504879551811857,26865.135046000243,-1.3631997997577525e-05,-1.3631997997577525e-05,-0.0,-0.0,-1.3631997997577525e-05,-1.3631997997577525e-05,-1.3631997997577525e-05,1,0,7.090088702329047,0.0,124.0,0.0,577.5,577.5,1608.495438637974,0.009719005661707272,0.009719005661707272,0.0,0.0,0.0,0.0,0.0,0.0,0.0,35.0,27.0,540.0,38.0,0.0,0.0,258.90523461720846,6421915252.144161,17541674.613755696,24804115.149077486,25.0,4.375,0.0,0.0,0.0,0.0,-1.0671940370316267e-05,1.529320517438313,19.50975,20257658.59741605,28644545.493221134,0.0,38.07566038240636,0.0,25.675817700664208,2,0.0,34.677084192551526,2.7527769313889636,11.042460663276099,182.11531007844502,0.0004259576535420507,0.0,140.32636409827236,0.0003045087931605854,0.0010517438037647058,0.0,41.546368081552046,0.0,135.225208202333,6.176811440747339e-05,577.5,0.0,1608.495438637974,28065.072819654484,0.0,33000.0,1608.495438637974,0.0,21.333333333333332,0.048742286019332545,165.0,33000.0,1608.495438637974,0.0,21.333333333333332,0.048742286019332545,165.0,23750.0,1608.495438637974,0.0,21.333333333333332,0.06772612373212522,118.75,301.59289474462014,0.0,73218.9530765583,1608.495438637974,0.0,0.5093285995879818,0.5412883874704884,4.6759986825775
433,732,3,T20,5,0,Heft 160 - Versuche mit Betonformstählen (Teil II),1963,,Germany,Deutscher Ausschuss für Stahlbeton,0,"Hubert Rüsch, Gallus Rehm",4500.0,4000.0,2000.0,2000.0,625.0,"[600 if 0<z<125,200 if 125<z<625]","[1,3]","[2,26]",65.0,"[0,0]",2,19.50975,"[2,200x200x200,1]",[28],1.4458220521429805,"[0,0,0]",[0],28208.391798300258,"[0,0,0]",[0],"[0,0,0,0,0,0,15,0,0,0]",200000.0,1,532.5,"[16,32,16]","[540,590,590]","[2,1,2]","[30,84,30]",[0],[0],0.0,0.0,0,0,0.0,0.0,0.0,0,0,[0],[0],[0],[0],[0],1,2,4,1,3,2,0.0,1,0.0,202.69,244.3304155398248,28,1,0.0,0,0,0,0,0.121,0.0,0.26,153.85,250.0,2,-1,0,-1,-1,0,175000.0,1608.495438637974,28,0.5,CN,19.50975,1.0,11.50975,23.50572289156627,1.529320517438313,1.8106603680770936,1.7118011948811662,1.9881166726698072,1.8795686677858747,2.353858478500222,1.8795686677858747,1.070524362206819,1.070524362206819,1.2674622576539654,26865.135046000243,0.0,2.5919511758408236,2.5919511758408236,0.0,2.912928375971034,2.912928375971034,0.0,5.504879551811857,5.504879551811857,26865.135046000243,-1.3631997997577525e-05,-1.3631997997577525e-05,-0.0,-0.0,-1.3631997997577525e-05,-1.3631997997577525e-05,-1.3631997997577525e-05,1,0,7.090088702329047,0.0,124.0,0.0,577.5,577.5,1608.495438637974,0.009719005661707272,0.009719005661707272,0.0,0.0,0.0,0.0,0.0,0.0,0.0,35.0,27.0,540.0,38.0,0.0,0.0,258.90523461720846,6421915252.144161,17541674.613755696,24804115.149077486,25.0,4.375,0.0,0.0,0.0,0.0,-1.0671940370316267e-05,1.529320517438313,19.50975,20257658.59741605,28644545.493221134,0.0,38.07566038240636,0.0,25.675817700664208,2,0.0,34.677084192551526,2.7527769313889636,11.042460663276099,182.11531007844502,0.0005324536342672726,0.0,142.111979351937,0.000387622322628824,0.0013171175082270531,0.0,41.546368081552046,0.0,135.225208202333,6.176811440747339e-05,577.5,0.0,1608.495438637974,28422.195870387408,0.0,33000.0,1608.495438637974,0.0,21.333333333333332,0.048742286019332545,165.0,33000.0,1608.495438637974,0.0,21.333333333333332,0.048742286019332545,165.0,23750.0,1608.495438637974,0.0,21.333333333333332,0.06772612373212522,118.75,301.59289474462014,0.0,73218.9530765583,1608.495438637974,0.0,0.5057683695976494,0.5305632757125631,5.845070446941928
434,733,3,T20,6,0,Heft 160 - Versuche mit Betonformstählen (Teil II),1963,,Germany,Deutscher Ausschuss für Stahlbeton,0,"Hubert Rüsch, Gallus Rehm",4500.0,4000.0,2000.0,2000.0,625.0,"[600 if 0<z<125,200 if 125<z<625]","[1,3]","[2,26]",65.0,"[0,0]",2,19.50975,"[2,200x200x200,1]",[28],1.4458220521429805,"[0,0,0]",[0],28208.391798300258,"[0,0,0]",[0],"[0,0,0,0,0,0,15,0,0,0]",200000.0,1,532.5,"[16,32,16]","[540,590,590]","[2,1,2]","[30,84,30]",[0],[0],0.0,0.0,0,0,0.0,0.0,0.0,0,0,[0],[0],[0],[0],[0],1,2,4,1,3,2,0.0,1,0.0,243.22,293.6596906780522,28,1,0.0,0,0,0,0,0.132,0.0,0.3,137.85,250.0,2,-1,0,-1,-1,0,175000.0,1608.495438637974,28,0.5,CN,19.50975,1.0,11.50975,23.50572289156627,1.529320517438313,1.8106603680770936,1.7118011948811662,1.9881166726698072,1.8795686677858747,2.353858478500222,1.8795686677858747,1.070524362206819,1.070524362206819,1.2674622576539654,26865.135046000243,0.0,2.5919511758408236,2.5919511758408236,0.0,2.912928375971034,2.912928375971034,0.0,5.504879551811857,5.504879551811857,26865.135046000243,-1.3631997997577525e-05,-1.3631997997577525e-05,-0.0,-0.0,-1.3631997997577525e-05,-1.3631997997577525e-05,-1.3631997997577525e-05,1,0,7.090088702329047,0.0,124.0,0.0,577.5,577.5,1608.495438637974,0.009719005661707272,0.009719005661707272,0.0,0.0,0.0,0.0,0.0,0.0,0.0,35.0,27.0,540.0,38.0,0.0,0.0,258.90523461720846,6421915252.144161,17541674.613755696,24804115.149077486,25.0,4.375,0.0,0.0,0.0,0.0,-1.0671940370316267e-05,1.529320517438313,19.50975,20257658.59741605,28644545.493221134,0.0,38.07566038240636,0.0,25.675817700664208,2,0.0,34.677084192551526,2.7527769313889636,11.042460663276099,182.11531007844502,0.0006389233456336576,0.0,143.9920228993318,0.0004740347154730457,0.0015835216074753724,0.0,41.546368081552046,0.0,135.225208202333,6.176811440747339e-05,577.5,0.0,1608.495438637974,28798.204579866364,0.0,33000.0,1608.495438637974,0.0,21.333333333333332,0.048742286019332545,165.0,33000.0,1608.495438637974,0.0,21.333333333333332,0.048742286019332545,165.0,23750.0,1608.495438637974,0.0,21.333333333333332,0.06772612373212522,118.75,301.59289474462014,0.0,73218.9530765583,1608.495438637974,0.0,0.5038992233842698,0.524148712610964,7.013853836426146
435,734,3,T20,7,0,Heft 160 - Versuche mit Betonformstählen (Teil II),1963,,Germany,Deutscher Ausschuss für Stahlbeton,0,"Hubert Rüsch, Gallus Rehm",4500.0,4000.0,2000.0,2000.0,625.0,"[600 if 0<z<125,200 if 125<z<625]","[1,3]","[2,26]",65.0,"[0,0]",2,19.50975,"[2,200x200x200,1]",[28],1.4458220521429805,"[0,0,0]",[0],28208.391798300258,"[0,0,0]",[0],"[0,0,0,0,0,0,15,0,0,0]",200000.0,1,532.5,"[16,32,16]","[540,590,590]","[2,1,2]","[30,84,30]",[0],[0],0.0,0.0,0,0,0.0,0.0,0.0,0,0,[0],[0],[0],[0],[0],1,2,4,1,3,2,0.0,14,0.0,243.22,293.6596906780522,28,1,0.0,0,0,0,0,0.16,0.0,0.35,132.55,250.0,2,-1,0,-1,-1,0,175000.0,1608.495438637974,28,0.5,CN,19.50975,1.0,11.50975,23.50572289156627,1.529320517438313,1.8106603680770936,1.7118011948811662,1.9881166726698072,1.8795686677858747,2.353858478500222,1.8795686677858747,1.070524362206819,1.070524362206819,1.2674622576539654,26865.135046000243,0.0,2.5919511758408236,2.5919511758408236,0.0,2.912928375971034,2.912928375971034,0.0,5.504879551811857,5.504879551811857,26865.135046000243,-1.3631997997577525e-05,-1.3631997997577525e-05,-0.0,-0.0,-1.3631997997577525e-05,-1.3631997997577525e-05,-1.3631997997577525e-05,1,0,7.090088702329047,0.0,124.0,0.0,577.5,577.5,1608.495438637974,0.009719005661707272,0.009719005661707272,0.0,0.0,0.0,0.0,0.0,0.0,0.0,35.0,27.0,540.0,38.0,0.0,0.0,258.90523461720846,6421915252.144161,17541674.613755696,24804115.149077486,25.0,4.375,0.0,0.0,0.0,0.0,-1.0671940370316267e-05,1.529320517438313,19.50975,20257658.59741605,28644545.493221134,0.0,38.07566038240636,0.0,25.675817700664208,2,0.0,34.677084192551526,2.7527769313889636,11.042460663276099,182.11531007844502,0.0006389233456336576,0.0,143.9920228993318,0.0004740347154730457,0.0015835216074753724,0.0,41.546368081552046,0.0,135.225208202333,6.176811440747339e-05,577.5,0.0,1608.495438637974,28798.204579866364,0.0,33000.0,1608.495438637974,0.0,21.333333333333332,0.048742286019332545,165.0,33000.0,1608.495438637974,0.0,21.333333333333332,0.048742286019332545,165.0,23750.0,1608.495438637974,0.0,21.333333333333332,0.06772612373212522,118.75,301.59289474462014,0.0,73218.9530765583,1608.495438637974,0.0,0.5038992233842698,0.524148712610964,7.013853836426146
436,735,3,T20,8,0,Heft 160 - Versuche mit Betonformstählen (Teil II),1963,,Germany,Deutscher Ausschuss für Stahlbeton,0,"Hubert Rüsch, Gallus Rehm",4500.0,4000.0,2000.0,2000.0,625.0,"[600 if 0<z<125,200 if 125<z<625]","[1,3]","[2,26]",65.0,"[0,0]",2,19.50975,"[2,200x200x200,1]",[28],1.4458220521429805,"[0,0,0]",[0],28208.391798300258,"[0,0,0]",[0],"[0,0,0,0,0,0,15,0,0,0]",200000.0,1,532.5,"[16,32,16]","[540,590,590]","[2,1,2]","[30,84,30]",[0],[0],0.0,0.0,0,0,0.0,0.0,0.0,0,0,[0],[0],[0],[0],[0],1,2,4,1,3,2,0.0,1,0.0,283.76,343.1828194208991,28,1,0.0,0,0,0,0,0.185,0.0,0.45,132.55,250.0,2,-1,0,-1,-1,0,175000.0,1608.495438637974,28,0.5,CN,19.50975,1.0,11.50975,23.50572289156627,1.529320517438313,1.8106603680770936,1.7118011948811662,1.9881166726698072,1.8795686677858747,2.353858478500222,1.8795686677858747,1.070524362206819,1.070524362206819,1.2674622576539654,26865.135046000243,0.0,2.5919511758408236,2.5919511758408236,0.0,2.912928375971034,2.912928375971034,0.0,5.504879551811857,5.504879551811857,26865.135046000243,-1.3631997997577525e-05,-1.3631997997577525e-05,-0.0,-0.0,-1.3631997997577525e-05,-1.3631997997577525e-05,-1.3631997997577525e-05,1,0,7.090088702329047,0.0,124.0,0.0,577.5,577.5,1608.495438637974,0.009719005661707272,0.009719005661707272,0.0,0.0,0.0,0.0,0.0,0.0,0.0,35.0,27.0,540.0,38.0,0.0,0.0,258.90523461720846,6421915252.144161,17541674.613755696,24804115.149077486,25.0,4.375,0.0,0.0,0.0,0.0,-1.0671940370316267e-05,1.529320517438313,19.50975,20257658.59741605,28644545.493221134,0.0,38.07566038240636,0.0,25.675817700664208,2,0.0,34.677084192551526,2.7527769313889636,11.042460663276099,182.11531007844502,0.0007454193263588795,0.0,145.97960724282396,0.0005641373009971755,0.0018511713834325604,0.0,41.546368081552046,0.0,135.225208202333,6.176811440747339e-05,577.5,0.0,1608.495438637974,29195.721448564793,0.0,33000.0,1608.495438637974,0.0,21.333333333333332,0.048742286019332545,165.0,33000.0,1608.495438637974,0.0,21.333333333333332,0.048742286019332545,165.0,23750.0,1608.495438637974,0.0,21.333333333333332,0.06772612373212522,118.75,301.59289474462014,0.0,73218.9530765583,1608.495438637974,0.0,0.5028012784991855,0.5199108623082628,8.182925600790574
440,739,3,T21,3,0,Heft 160 - Versuche mit Betonformstählen (Teil II),1963,,Germany,Deutscher Ausschuss für Stahlbeton,0,"Hubert Rüsch, Gallus Rehm",4500.0,4000.0,2000.0,2000.0,625.0,"[600 if 0<z<125,200 if 125<z<625]","[1,3]","[2,26]",65.0,"[0,0]",2,15.873000000000001,"[2,200x200x200,1]",[28],1.156491927128477,"[0,0,0]",[0],26333.834251716362,"[0,0,0]",[0],"[0,0,0,0,0,0,15,0,0,0]",200000.0,2,512.9,[16],[582],[4],[30],[0],[0],0.0,0.0,0,0,0.0,0.0,0.0,0,0,[0],[0],[0],[0],[0],1,2,4,1,3,1,0.0,1,0.0,85.3,194.6055440056875,28,1,0.0,0,0,0,0,0.07,0.0,0.15,126.7,230.0,0,-1,0,-1,-1,0,175000.0,804.247719318987,28,0.5,CN,15.873000000000001,1.0,7.873000000000001,19.12409638554217,1.1872661586163236,1.405680336628598,1.369244755808424,1.5434460062012207,1.5034395052670202,1.8273844376171773,1.5034395052670202,0.8310863110314265,0.8310863110314265,0.9839762356400185,25079.842144491773,0.0,2.9946198444559804,2.9946198444559804,0.0,3.855767462487119,3.855767462487119,0.0,6.8503873069431,6.8503873069431,25079.842144491773,-9.149779380215232e-06,-9.149779380215232e-06,-0.0,-0.0,-9.149779380215232e-06,-9.149779380215232e-06,-9.149779380215232e-06,1,0,7.594792239074133,0.0,41.333333333333336,0.0,582.0,582.0,804.247719318987,0.0048332194655066356,0.0048332194655066356,0.0,0.0,0.0,0.0,0.0,0.0,0.0,43.0,35.0,582.0,38.0,0.0,0.0,251.1002376309979,6383858417.432253,17073716.16655914,25423545.902069576,25.0,4.375,0.0,0.0,0.0,0.0,-7.98115990787839e-06,1.1872661586163236,15.873000000000001,18626920.800563686,27736338.789259735,0.0,28.004448593047435,0.0,18.32844741090341,2,0.0,25.504813623030678,2.1370790855093826,9.960233430999496,137.77054400349516,0.00031327357769036184,0.0,108.69383455296322,0.00022345391152115224,0.00106142756565839,0.0,58.028545672598824,0.0,105.85362207306726,6.450255664886738e-05,582.0,0.0,804.247719318987,21738.566910592657,0.0,24600.0,804.247719318987,0.0,16.0,0.03269299672028403,123.0,24600.0,804.247719318987,0.0,16.0,0.03269299672028403,123.0,21500.0,804.247719318987,0.0,16.0,0.037406870665999396,107.5,201.06192982974676,0.0,74779.95247380043,804.247719318987,0.0,0.5045370536654532,0.552550702385412,3.3444667058054742
441,740,3,T21,4,0,Heft 160 - Versuche mit Betonformstählen (Teil II),1963,,Germany,Deutscher Ausschuss für Stahlbeton,0,"Hubert Rüsch, Gallus Rehm",4500.0,4000.0,2000.0,2000.0,625.0,"[600 if 0<z<125,200 if 125<z<625]","[1,3]","[2,26]",65.0,"[0,0]",2,15.873000000000001,"[2,200x200x200,1]",[28],1.156491927128477,"[0,0,0]",[0],26333.834251716362,"[0,0,0]",[0],"[0,0,0,0,0,0,15,0,0,0]",200000.0,2,512.9,[16],[582],[4],[30],[0],[0],0.0,0.0,0,0,0.0,0.0,0.0,0,0,[0],[0],[0],[0],[0],1,2,4,1,3,1,0.0,1,0.0,106.63,243.52063421106166,28,1,0.0,0,0,0,0,0.096,0.0,0.175,119.25,200.0,0,-1,0,-1,-1,0,175000.0,804.247719318987,28,0.5,CN,15.873000000000001,1.0,7.873000000000001,19.12409638554217,1.1872661586163236,1.405680336628598,1.369244755808424,1.5434460062012207,1.5034395052670202,1.8273844376171773,1.5034395052670202,0.8310863110314265,0.8310863110314265,0.9839762356400185,25079.842144491773,0.0,2.9946198444559804,2.9946198444559804,0.0,3.855767462487119,3.855767462487119,0.0,6.8503873069431,6.8503873069431,25079.842144491773,-9.149779380215232e-06,-9.149779380215232e-06,-0.0,-0.0,-9.149779380215232e-06,-9.149779380215232e-06,-9.149779380215232e-06,1,0,7.594792239074133,0.0,41.333333333333336,0.0,582.0,582.0,804.247719318987,0.0048332194655066356,0.0048332194655066356,0.0,0.0,0.0,0.0,0.0,0.0,0.0,43.0,35.0,582.0,38.0,0.0,0.0,251.1002376309979,6383858417.432253,17073716.16655914,25423545.902069576,25.0,4.375,0.0,0.0,0.0,0.0,-7.98115990787839e-06,1.1872661586163236,15.873000000000001,18626920.800563686,27736338.789259735,0.0,28.004448593047435,0.0,18.32844741090341,2,0.0,25.504813623030678,2.1370790855093826,9.960233430999496,137.77054400349516,0.00039161033515971023,0.0,109.75860530445794,0.0002829960002881077,0.0013284721819964887,0.0,58.028545672598824,0.0,105.85362207306726,6.450255664886738e-05,582.0,0.0,804.247719318987,21951.52106089158,0.0,24600.0,804.247719318987,0.0,16.0,0.03269299672028403,123.0,24600.0,804.247719318987,0.0,16.0,0.03269299672028403,123.0,21500.0,804.247719318987,0.0,16.0,0.037406870665999396,107.5,201.06192982974676,0.0,74779.95247380043,804.247719318987,0.0,0.5021552019150577,0.5387828097545349,4.180779423681567
442,741,3,T21,5,0,Heft 160 - Versuche mit Betonformstählen (Teil II),1963,,Germany,Deutscher Ausschuss für Stahlbeton,0,"Hubert Rüsch, Gallus Rehm",4500.0,4000.0,2000.0,2000.0,625.0,"[600 if 0<z<125,200 if 125<z<625]","[1,3]","[2,26]",65.0,"[0,0]",2,15.873000000000001,"[2,200x200x200,1]",[28],1.156491927128477,"[0,0,0]",[0],26333.834251716362,"[0,0,0]",[0],"[0,0,0,0,0,0,15,0,0,0]",200000.0,2,512.9,[16],[582],[4],[30],[0],[0],0.0,0.0,0,0,0.0,0.0,0.0,0,0,[0],[0],[0],[0],[0],1,2,4,1,3,1,0.0,1,0.0,127.96,292.5475844856909,28,1,0.0,0,0,0,0,0.116,0.0,0.225,112.2,200.0,0,-1,0,-1,-1,0,175000.0,804.247719318987,28,0.5,CN,15.873000000000001,1.0,7.873000000000001,19.12409638554217,1.1872661586163236,1.405680336628598,1.369244755808424,1.5434460062012207,1.5034395052670202,1.8273844376171773,1.5034395052670202,0.8310863110314265,0.8310863110314265,0.9839762356400185,25079.842144491773,0.0,2.9946198444559804,2.9946198444559804,0.0,3.855767462487119,3.855767462487119,0.0,6.8503873069431,6.8503873069431,25079.842144491773,-9.149779380215232e-06,-9.149779380215232e-06,-0.0,-0.0,-9.149779380215232e-06,-9.149779380215232e-06,-9.149779380215232e-06,1,0,7.594792239074133,0.0,41.333333333333336,0.0,582.0,582.0,804.247719318987,0.0048332194655066356,0.0048332194655066356,0.0,0.0,0.0,0.0,0.0,0.0,0.0,43.0,35.0,582.0,38.0,0.0,0.0,251.1002376309979,6383858417.432253,17073716.16655914,25423545.902069576,25.0,4.375,0.0,0.0,0.0,0.0,-7.98115990787839e-06,1.1872661586163236,15.873000000000001,18626920.800563686,27736338.789259735,0.0,28.004448593047435,0.0,18.32844741090341,2,0.0,25.504813623030678,2.1370790855093826,9.960233430999496,137.77054400349516,0.00046994709262905863,0.0,110.85329203590986,0.000344158860384779,0.0015962371692686077,0.0,58.028545672598824,0.0,105.85362207306726,6.450255664886738e-05,582.0,0.0,804.247719318987,22170.45840718197,0.0,24600.0,804.247719318987,0.0,16.0,0.03269299672028403,123.0,24600.0,804.247719318987,0.0,16.0,0.03269299672028403,123.0,21500.0,804.247719318987,0.0,16.0,0.037406870665999396,107.5,201.06192982974676,0.0,74779.95247380043,804.247719318987,0.0,0.5011742906488091,0.5307720488025517,5.0170921415576615
443,742,3,T21,6,0,Heft 160 - Versuche mit Betonformstählen (Teil II),1963,,Germany,Deutscher Ausschuss für Stahlbeton,0,"Hubert Rüsch, Gallus Rehm",4500.0,4000.0,2000.0,2000.0,625.0,"[600 if 0<z<125,200 if 125<z<625]","[1,3]","[2,26]",65.0,"[0,0]",2,15.873000000000001,"[2,200x200x200,1]",[28],1.156491927128477,"[0,0,0]",[0],26333.834251716362,"[0,0,0]",[0],"[0,0,0,0,0,0,15,0,0,0]",200000.0,2,512.9,[16],[582],[4],[30],[0],[0],0.0,0.0,0,0,0.0,0.0,0.0,0,0,[0],[0],[0],[0],[0],1,2,4,1,3,1,0.0,14,0.0,127.96,292.5475844856909,28,1,0.0,0,0,0,0,0.116,0.0,0.25,112.2,200.0,0,-1,0,-1,-1,0,175000.0,804.247719318987,28,0.5,CN,15.873000000000001,1.0,7.873000000000001,19.12409638554217,1.1872661586163236,1.405680336628598,1.369244755808424,1.5434460062012207,1.5034395052670202,1.8273844376171773,1.5034395052670202,0.8310863110314265,0.8310863110314265,0.9839762356400185,25079.842144491773,0.0,2.9946198444559804,2.9946198444559804,0.0,3.855767462487119,3.855767462487119,0.0,6.8503873069431,6.8503873069431,25079.842144491773,-9.149779380215232e-06,-9.149779380215232e-06,-0.0,-0.0,-9.149779380215232e-06,-9.149779380215232e-06,-9.149779380215232e-06,1,0,7.594792239074133,0.0,41.333333333333336,0.0,582.0,582.0,804.247719318987,0.0048332194655066356,0.0048332194655066356,0.0,0.0,0.0,0.0,0.0,0.0,0.0,43.0,35.0,582.0,38.0,0.0,0.0,251.1002376309979,6383858417.432253,17073716.16655914,25423545.902069576,25.0,4.375,0.0,0.0,0.0,0.0,-7.98115990787839e-06,1.1872661586163236,15.873000000000001,18626920.800563686,27736338.789259735,0.0,28.004448593047435,0.0,18.32844741090341,2,0.0,25.504813623030678,2.1370790855093826,9.960233430999496,137.77054400349516,0.00046994709262905863,0.0,110.85329203590986,0.000344158860384779,0.0015962371692686077,0.0,58.028545672598824,0.0,105.85362207306726,6.450255664886738e-05,582.0,0.0,804.247719318987,22170.45840718197,0.0,24600.0,804.247719318987,0.0,16.0,0.03269299672028403,123.0,24600.0,804.247719318987,0.0,16.0,0.03269299672028403,123.0,21500.0,804.247719318987,0.0,16.0,0.037406870665999396,107.5,201.06192982974676,0.0,74779.95247380043,804.247719318987,0.0,0.5011742906488091,0.5307720488025517,5.0170921415576615
444,743,3,T21,7,0,Heft 160 - Versuche mit Betonformstählen (Teil II),1963,,Germany,Deutscher Ausschuss für Stahlbeton,0,"Hubert Rüsch, Gallus Rehm",4500.0,4000.0,2000.0,2000.0,625.0,"[600 if 0<z<125,200 if 125<z<625]","[1,3]","[2,26]",65.0,"[0,0]",2,15.873000000000001,"[2,200x200x200,1]",[28],1.156491927128477,"[0,0,0]",[0],26333.834251716362,"[0,0,0]",[0],"[0,0,0,0,0,0,15,0,0,0]",200000.0,2,512.9,[16],[582],[4],[30],[0],[0],0.0,0.0,0,0,0.0,0.0,0.0,0,0,[0],[0],[0],[0],[0],1,2,4,1,3,1,0.0,1,0.0,149.28,341.66975002144864,28,1,0.0,0,0,0,0,0.139,0.0,0.275,108.7,200.0,0,-1,0,-1,-1,0,175000.0,804.247719318987,28,0.5,CN,15.873000000000001,1.0,7.873000000000001,19.12409638554217,1.1872661586163236,1.405680336628598,1.369244755808424,1.5434460062012207,1.5034395052670202,1.8273844376171773,1.5034395052670202,0.8310863110314265,0.8310863110314265,0.9839762356400185,25079.842144491773,0.0,2.9946198444559804,2.9946198444559804,0.0,3.855767462487119,3.855767462487119,0.0,6.8503873069431,6.8503873069431,25079.842144491773,-9.149779380215232e-06,-9.149779380215232e-06,-0.0,-0.0,-9.149779380215232e-06,-9.149779380215232e-06,-9.149779380215232e-06,1,0,7.594792239074133,0.0,41.333333333333336,0.0,582.0,582.0,804.247719318987,0.0048332194655066356,0.0048332194655066356,0.0,0.0,0.0,0.0,0.0,0.0,0.0,43.0,35.0,582.0,38.0,0.0,0.0,251.1002376309979,6383858417.432253,17073716.16655914,25423545.902069576,25.0,4.375,0.0,0.0,0.0,0.0,-7.98115990787839e-06,1.1872661586163236,15.873000000000001,18626920.800563686,27736338.789259735,0.0,28.004448593047435,0.0,18.32844741090341,2,0.0,25.504813623030678,2.1370790855093826,9.960233430999496,137.77054400349516,0.0005482471240048912,0.0,111.97935665774705,0.00040700296187794763,0.0018646376222985891,0.0,58.028545672598824,0.0,105.85362207306724,6.450255664886737e-05,582.0,0.0,804.247719318987,22395.67133154942,0.0,24600.0,804.247719318987,0.0,16.0,0.03269299672028403,123.0,24600.0,804.247719318987,0.0,16.0,0.03269299672028403,123.0,21500.0,804.247719318987,0.0,16.0,0.037406870665999396,107.5,201.06192982974676,0.0,74779.95247380043,804.247719318987,0.0,0.5007031833951889,0.5255340646036848,5.853012776584305
450,749,3,T21,3,0,Heft 160 - Versuche mit Betonformstählen (Teil II),1963,,Germany,Deutscher Ausschuss für Stahlbeton,0,"Hubert Rüsch, Gallus Rehm",4500.0,4000.0,2000.0,2000.0,625.0,"[600 if 0<z<125,200 if 125<z<625]","[1,3]","[2,26]",65.0,"[0,0]",2,15.873000000000001,"[2,200x200x200,1]",[28],1.156491927128477,"[0,0,0]",[0],26333.834251716362,"[0,0,0]",[0],"[0,0,0,0,0,0,15,0,0,0]",200000.0,2,512.9,[16],[582],[4],[30],[0],[0],0.0,0.0,0,0,0.0,0.0,0.0,0,0,[0],[0],[0],[0],[0],1,2,4,1,3,2,0.0,1,0.0,85.3,194.6055440056875,28,1,0.0,0,0,0,0,0.074,0.0,0.125,122.75,200.0,0,-1,0,-1,-1,0,175000.0,804.247719318987,28,0.5,CN,15.873000000000001,1.0,7.873000000000001,19.12409638554217,1.1872661586163236,1.405680336628598,1.369244755808424,1.5434460062012207,1.5034395052670202,1.8273844376171773,1.5034395052670202,0.8310863110314265,0.8310863110314265,0.9839762356400185,25079.842144491773,0.0,2.9946198444559804,2.9946198444559804,0.0,3.855767462487119,3.855767462487119,0.0,6.8503873069431,6.8503873069431,25079.842144491773,-9.149779380215232e-06,-9.149779380215232e-06,-0.0,-0.0,-9.149779380215232e-06,-9.149779380215232e-06,-9.149779380215232e-06,1,0,7.594792239074133,0.0,41.333333333333336,0.0,582.0,582.0,804.247719318987,0.0048332194655066356,0.0048332194655066356,0.0,0.0,0.0,0.0,0.0,0.0,0.0,43.0,35.0,582.0,38.0,0.0,0.0,251.1002376309979,6383858417.432253,17073716.16655914,25423545.902069576,25.0,4.375,0.0,0.0,0.0,0.0,-7.98115990787839e-06,1.1872661586163236,15.873000000000001,18626920.800563686,27736338.789259735,0.0,28.004448593047435,0.0,18.32844741090341,2,0.0,25.504813623030678,2.1370790855093826,9.960233430999496,137.77054400349516,0.00031327357769036184,0.0,108.69383455296322,0.00022345391152115224,0.00106142756565839,0.0,58.028545672598824,0.0,105.85362207306726,6.450255664886738e-05,582.0,0.0,804.247719318987,21738.566910592657,0.0,24600.0,804.247719318987,0.0,16.0,0.03269299672028403,123.0,24600.0,804.247719318987,0.0,16.0,0.03269299672028403,123.0,21500.0,804.247719318987,0.0,16.0,0.037406870665999396,107.5,201.06192982974676,0.0,74779.95247380043,804.247719318987,0.0,0.5045370536654532,0.552550702385412,3.3444667058054742
451,750,3,T21,4,0,Heft 160 - Versuche mit Betonformstählen (Teil II),1963,,Germany,Deutscher Ausschuss für Stahlbeton,0,"Hubert Rüsch, Gallus Rehm",4500.0,4000.0,2000.0,2000.0,625.0,"[600 if 0<z<125,200 if 125<z<625]","[1,3]","[2,26]",65.0,"[0,0]",2,15.873000000000001,"[2,200x200x200,1]",[28],1.156491927128477,"[0,0,0]",[0],26333.834251716362,"[0,0,0]",[0],"[0,0,0,0,0,0,15,0,0,0]",200000.0,2,512.9,[16],[582],[4],[30],[0],[0],0.0,0.0,0,0,0.0,0.0,0.0,0,0,[0],[0],[0],[0],[0],1,2,4,1,3,2,0.0,1,0.0,106.63,243.52063421106166,28,1,0.0,0,0,0,0,0.093,0.0,0.15,111.8,200.0,0,-1,0,-1,-1,0,175000.0,804.247719318987,28,0.5,CN,15.873000000000001,1.0,7.873000000000001,19.12409638554217,1.1872661586163236,1.405680336628598,1.369244755808424,1.5434460062012207,1.5034395052670202,1.8273844376171773,1.5034395052670202,0.8310863110314265,0.8310863110314265,0.9839762356400185,25079.842144491773,0.0,2.9946198444559804,2.9946198444559804,0.0,3.855767462487119,3.855767462487119,0.0,6.8503873069431,6.8503873069431,25079.842144491773,-9.149779380215232e-06,-9.149779380215232e-06,-0.0,-0.0,-9.149779380215232e-06,-9.149779380215232e-06,-9.149779380215232e-06,1,0,7.594792239074133,0.0,41.333333333333336,0.0,582.0,582.0,804.247719318987,0.0048332194655066356,0.0048332194655066356,0.0,0.0,0.0,0.0,0.0,0.0,0.0,43.0,35.0,582.0,38.0,0.0,0.0,251.1002376309979,6383858417.432253,17073716.16655914,25423545.902069576,25.0,4.375,0.0,0.0,0.0,0.0,-7.98115990787839e-06,1.1872661586163236,15.873000000000001,18626920.800563686,27736338.789259735,0.0,28.004448593047435,0.0,18.32844741090341,2,0.0,25.504813623030678,2.1370790855093826,9.960233430999496,137.77054400349516,0.00039161033515971023,0.0,109.75860530445794,0.0002829960002881077,0.0013284721819964887,0.0,58.028545672598824,0.0,105.85362207306726,6.450255664886738e-05,582.0,0.0,804.247719318987,21951.52106089158,0.0,24600.0,804.247719318987,0.0,16.0,0.03269299672028403,123.0,24600.0,804.247719318987,0.0,16.0,0.03269299672028403,123.0,21500.0,804.247719318987,0.0,16.0,0.037406870665999396,107.5,201.06192982974676,0.0,74779.95247380043,804.247719318987,0.0,0.5021552019150577,0.5387828097545349,4.180779423681567
452,751,3,T21,5,0,Heft 160 - Versuche mit Betonformstählen (Teil II),1963,,Germany,Deutscher Ausschuss für Stahlbeton,0,"Hubert Rüsch, Gallus Rehm",4500.0,4000.0,2000.0,2000.0,625.0,"[600 if 0<z<125,200 if 125<z<625]","[1,3]","[2,26]",65.0,"[0,0]",2,15.873000000000001,"[2,200x200x200,1]",[28],1.156491927128477,"[0,0,0]",[0],26333.834251716362,"[0,0,0]",[0],"[0,0,0,0,0,0,15,0,0,0]",200000.0,2,512.9,[16],[582],[4],[30],[0],[0],0.0,0.0,0,0,0.0,0.0,0.0,0,0,[0],[0],[0],[0],[0],1,2,4,1,3,2,0.0,1,0.0,127.96,292.5475844856909,28,1,0.0,0,0,0,0,0.115,0.0,0.2,108.7,200.0,0,-1,0,-1,-1,0,175000.0,804.247719318987,28,0.5,CN,15.873000000000001,1.0,7.873000000000001,19.12409638554217,1.1872661586163236,1.405680336628598,1.369244755808424,1.5434460062012207,1.5034395052670202,1.8273844376171773,1.5034395052670202,0.8310863110314265,0.8310863110314265,0.9839762356400185,25079.842144491773,0.0,2.9946198444559804,2.9946198444559804,0.0,3.855767462487119,3.855767462487119,0.0,6.8503873069431,6.8503873069431,25079.842144491773,-9.149779380215232e-06,-9.149779380215232e-06,-0.0,-0.0,-9.149779380215232e-06,-9.149779380215232e-06,-9.149779380215232e-06,1,0,7.594792239074133,0.0,41.333333333333336,0.0,582.0,582.0,804.247719318987,0.0048332194655066356,0.0048332194655066356,0.0,0.0,0.0,0.0,0.0,0.0,0.0,43.0,35.0,582.0,38.0,0.0,0.0,251.1002376309979,6383858417.432253,17073716.16655914,25423545.902069576,25.0,4.375,0.0,0.0,0.0,0.0,-7.98115990787839e-06,1.1872661586163236,15.873000000000001,18626920.800563686,27736338.789259735,0.0,28.004448593047435,0.0,18.32844741090341,2,0.0,25.504813623030678,2.1370790855093826,9.960233430999496,137.77054400349516,0.00046994709262905863,0.0,110.85329203590986,0.000344158860384779,0.0015962371692686077,0.0,58.028545672598824,0.0,105.85362207306726,6.450255664886738e-05,582.0,0.0,804.247719318987,22170.45840718197,0.0,24600.0,804.247719318987,0.0,16.0,0.03269299672028403,123.0,24600.0,804.247719318987,0.0,16.0,0.03269299672028403,123.0,21500.0,804.247719318987,0.0,16.0,0.037406870665999396,107.5,201.06192982974676,0.0,74779.95247380043,804.247719318987,0.0,0.5011742906488091,0.5307720488025517,5.0170921415576615
453,752,3,T21,6,0,Heft 160 - Versuche mit Betonformstählen (Teil II),1963,,Germany,Deutscher Ausschuss für Stahlbeton,0,"Hubert Rüsch, Gallus Rehm",4500.0,4000.0,2000.0,2000.0,625.0,"[600 if 0<z<125,200 if 125<z<625]","[1,3]","[2,26]",65.0,"[0,0]",2,15.873000000000001,"[2,200x200x200,1]",[28],1.156491927128477,"[0,0,0]",[0],26333.834251716362,"[0,0,0]",[0],"[0,0,0,0,0,0,15,0,0,0]",200000.0,2,512.9,[16],[582],[4],[30],[0],[0],0.0,0.0,0,0,0.0,0.0,0.0,0,0,[0],[0],[0],[0],[0],1,2,4,1,3,2,0.0,14,0.0,127.96,292.5475844856909,28,1,0.0,0,0,0,0,0.12,0.0,0.225,108.7,200.0,0,-1,0,-1,-1,0,175000.0,804.247719318987,28,0.5,CN,15.873000000000001,1.0,7.873000000000001,19.12409638554217,1.1872661586163236,1.405680336628598,1.369244755808424,1.5434460062012207,1.5034395052670202,1.8273844376171773,1.5034395052670202,0.8310863110314265,0.8310863110314265,0.9839762356400185,25079.842144491773,0.0,2.9946198444559804,2.9946198444559804,0.0,3.855767462487119,3.855767462487119,0.0,6.8503873069431,6.8503873069431,25079.842144491773,-9.149779380215232e-06,-9.149779380215232e-06,-0.0,-0.0,-9.149779380215232e-06,-9.149779380215232e-06,-9.149779380215232e-06,1,0,7.594792239074133,0.0,41.333333333333336,0.0,582.0,582.0,804.247719318987,0.0048332194655066356,0.0048332194655066356,0.0,0.0,0.0,0.0,0.0,0.0,0.0,43.0,35.0,582.0,38.0,0.0,0.0,251.1002376309979,6383858417.432253,17073716.16655914,25423545.902069576,25.0,4.375,0.0,0.0,0.0,0.0,-7.98115990787839e-06,1.1872661586163236,15.873000000000001,18626920.800563686,27736338.789259735,0.0,28.004448593047435,0.0,18.32844741090341,2,0.0,25.504813623030678,2.1370790855093826,9.960233430999496,137.77054400349516,0.00046994709262905863,0.0,110.85329203590986,0.000344158860384779,0.0015962371692686077,0.0,58.028545672598824,0.0,105.85362207306726,6.450255664886738e-05,582.0,0.0,804.247719318987,22170.45840718197,0.0,24600.0,804.247719318987,0.0,16.0,0.03269299672028403,123.0,24600.0,804.247719318987,0.0,16.0,0.03269299672028403,123.0,21500.0,804.247719318987,0.0,16.0,0.037406870665999396,107.5,201.06192982974676,0.0,74779.95247380043,804.247719318987,0.0,0.5011742906488091,0.5307720488025517,5.0170921415576615
454,753,3,T21,7,0,Heft 160 - Versuche mit Betonformstählen (Teil II),1963,,Germany,Deutscher Ausschuss für Stahlbeton,0,"Hubert Rüsch, Gallus Rehm",4500.0,4000.0,2000.0,2000.0,625.0,"[600 if 0<z<125,200 if 125<z<625]","[1,3]","[2,26]",65.0,"[0,0]",2,15.873000000000001,"[2,200x200x200,1]",[28],1.156491927128477,"[0,0,0]",[0],26333.834251716362,"[0,0,0]",[0],"[0,0,0,0,0,0,15,0,0,0]",200000.0,2,512.9,[16],[582],[4],[30],[0],[0],0.0,0.0,0,0,0.0,0.0,0.0,0,0,[0],[0],[0],[0],[0],1,2,4,1,3,2,0.0,1,0.0,149.28,341.66975002144864,28,1,0.0,0,0,0,0,0.132,0.0,0.25,102.8,200.0,0,-1,0,-1,-1,0,175000.0,804.247719318987,28,0.5,CN,15.873000000000001,1.0,7.873000000000001,19.12409638554217,1.1872661586163236,1.405680336628598,1.369244755808424,1.5434460062012207,1.5034395052670202,1.8273844376171773,1.5034395052670202,0.8310863110314265,0.8310863110314265,0.9839762356400185,25079.842144491773,0.0,2.9946198444559804,2.9946198444559804,0.0,3.855767462487119,3.855767462487119,0.0,6.8503873069431,6.8503873069431,25079.842144491773,-9.149779380215232e-06,-9.149779380215232e-06,-0.0,-0.0,-9.149779380215232e-06,-9.149779380215232e-06,-9.149779380215232e-06,1,0,7.594792239074133,0.0,41.333333333333336,0.0,582.0,582.0,804.247719318987,0.0048332194655066356,0.0048332194655066356,0.0,0.0,0.0,0.0,0.0,0.0,0.0,43.0,35.0,582.0,38.0,0.0,0.0,251.1002376309979,6383858417.432253,17073716.16655914,25423545.902069576,25.0,4.375,0.0,0.0,0.0,0.0,-7.98115990787839e-06,1.1872661586163236,15.873000000000001,18626920.800563686,27736338.789259735,0.0,28.004448593047435,0.0,18.32844741090341,2,0.0,25.504813623030678,2.1370790855093826,9.960233430999496,137.77054400349516,0.0005482471240048912,0.0,111.97935665774705,0.00040700296187794763,0.0018646376222985891,0.0,58.028545672598824,0.0,105.85362207306724,6.450255664886737e-05,582.0,0.0,804.247719318987,22395.67133154942,0.0,24600.0,804.247719318987,0.0,16.0,0.03269299672028403,123.0,24600.0,804.247719318987,0.0,16.0,0.03269299672028403,123.0,21500.0,804.247719318987,0.0,16.0,0.037406870665999396,107.5,201.06192982974676,0.0,74779.95247380043,804.247719318987,0.0,0.5007031833951889,0.5255340646036848,5.853012776584305
459,758,3,T27,2,0,Heft 160 - Versuche mit Betonformstählen (Teil II),1963,,Germany,Deutscher Ausschuss für Stahlbeton,0,"Hubert Rüsch, Gallus Rehm",4500.0,4000.0,2000.0,2000.0,625.0,"[600 if 0<z<125,200 if 125<z<625]","[1,3]","[2,26]",65.0,"[0,0]",2,16.545749999999998,"[2,200x200x200,1]",[28],1.1963286583497172,"[0,0,0]",[0],26700.73675179385,"[0,0,0]",[0],"[0,0,0,0,0,0,15,0,0,0]",200000.0,2,458.0,"[16,16]","[533,583]","[4,4]","[32,32]",[0],[0],0.0,0.0,0,0,0.0,0.0,0.0,0,0,[0],[0],[0],[0],[0],1,2,4,1,3,1,0.0,1,0.0,118.67,152.8948062856266,28,1,0.0,0,0,0,0,0.069,0.0,0.1,169.6,310.0,1,-1,0,-1,-1,0,175000.0,1608.495438637974,28,0.5,CN,16.545749999999998,1.0,8.545749999999998,19.934638554216868,1.2539725908165147,1.4846583479110362,1.4164100096538779,1.6301643680614692,1.5552272558546325,1.9300558522843472,1.5552272558546325,0.8777808135715602,0.8777808135715602,1.0392608435377253,25429.273096946523,0.0,2.9088577849770143,2.9088577849770143,0.0,3.6443405930350226,3.6443405930350226,0.0,6.553198378012037,6.553198378012037,25429.273096946523,-9.928751953445478e-06,-9.928751953445478e-06,-0.0,-0.0,-9.928751953445478e-06,-9.928751953445478e-06,-9.928751953445478e-06,1,0,7.490430015440053,0.0,40.0,0.0,558.0,558.0,1608.495438637974,0.009953560886419379,0.009953560886419379,0.0,0.0,0.0,0.0,0.0,0.0,0.0,42.0,34.0,533.0,40.0,0.0,0.0,258.91376337577196,6421968499.952723,17542228.73597021,24803503.7466597,25.0,4.375,0.0,0.0,0.0,0.0,-7.769862743658984e-06,1.2539725908165147,16.545749999999998,20093183.514344398,28410378.18406933,0.0,31.24946665839738,0.0,20.882058848475875,2,0.0,28.46018625552969,2.2571506634697265,10.16911684955975,185.81761409072385,0.00032787959070140895,0.0,143.303783189445,0.0002491538854903068,0.0008374969688390669,0.0,36.5085358720247,0.0,138.78157513753305,5.702951330590807e-05,558.0,0.0,1608.495438637974,28660.556637889,0.0,34400.0,1608.495438637974,0.0,16.0,0.04675858833249925,172.0,34400.0,1608.495438637974,0.0,16.0,0.04675858833249925,172.0,33500.0,1608.495438637974,0.0,16.0,0.04801478921307385,167.5,402.1238596594935,0.0,73217.24732484561,1608.495438637974,0.0,0.5119507422956393,0.5484721587828811,4.1696845879546185
