Repository: iavdesch/Research

Readme
======

The supporting files are related to the study "A method for determining the performance of formulas for calculating the crack width and spacing in reinforced concrete elements".

The following files are relevant:
Research/Method_comparing_CWFs/Data_processing_for_GitHuB_Final (contains the data processing of the database "Crack width and crack spacing in reinforced and prestressed concrete elements: database")
Research/Method_comparing_CWFs/CWF_analysis_for_GitHuB_Final (contains the evaluation of the different crack width formulas)

File: Method_comparing_CWFs/Datasets_used/Working_database_no_hordijk_initshrink.csv (part 14 of 84)
,ID,EPID,ELID,LOADID,DOI,title,year,journal,country,institution,laboratory,authors,Ltot,Lspan,Lcons,Lmeas,h,b,hc,thc,RH,Temp,pd,fcm,catfcm,tfcm,fctm,catfctm,tfctm,Ecm,catEcm,tEcm,mix,Es,fsr,fy,phi,zs,nbl,clat,phit,st,phiw,sw,type,method,fpk,fp01k,Ep,rel,fpr,npl,phip,Ap,zp,cplat,catf,epsin,catcal,selfw,typew,locw,epsc,Nrep,N,M,sigs,t0,t,PL,catp,t0p,tp,ncr,wm,wk,wmax,sm,smax,indLR,indNP,indtfcm,indtfctm,indtEcm,slab,Ac,Astot,ts,sc,class_C,fcm28,Bcc,fck28,fcm_cube_150,fctm28,fctmfl28,fctmfl,fct095_28,fct095,fct095fl_28,fct095fl,fct005,fct005_28,fct005fl,Ecm28,phi_bc,phi_bc_prestress,phi_bc_prior_load,phi_dc,phi_dc_prestress,phi_dc_prior_load,phi_creep,phi_creep_prestress,phi_creep_prior_load,Ecm0,eps_cbs,eps_cbs_prestress,eps_cds,eps_cds_prestress,shrinkage,shrinkage_prestress,shrinkage_init,bondLR,bondPR,ae,ap,sxLR,sxNP,zstot,zstensinit,Astensinit,rhotot,rhotensinit,At,Aw,Aptot,zptot,zeta1,zeta,phi_peq,ry,cy,ry0,rx,ryp,cyp,cog,Izz,Wb,Wt,rho,qself,Mself,ep,Mp,pre_loss,initstrain,fctmorg,fcmorg,W_Ib,W_It,Ncr095,Mcr095,Ncr005,Mcr005,CS,Ncr,Mcr,tau_bms,tau_max,xcinit,epsinit,dpsigs,xc,eps,epsbot,sigssimpl,sigsr,dpsigsr,xc_sr,eps_sr,zstottens,zptottens,Astens,Actens,Aptens,Aceff_MC2020,Aseff_MC2020,Apeff_MC2020,phi_eq_MC2020,rhoeff_MC2020,hceff_MC2020,Aceff_FPR,Aseff_FPR,Apeff_FPR,phi_eq_FPR,rhoeff_FPR,hceff_FPR,Aceff_SMTCM,Aseff_SMTCM,Apeff_SMTCM,phi_eq_SMTCM,rhoeff_SMTCM,hceff_SMTCM,sumcirc_SMTCM,sumcirc_p_SMTCM,Actensstate1,Astensstate1,Aptensstate1,r,p,k1
496,831,3,T7,3,0,Heft 160 - Versuche mit Betonformstählen (Teil II),1963,,Germany,Deutscher Ausschuss für Stahlbeton,0,"Hubert Rüsch, Gallus Rehm",4500.0,4000.0,2000.0,2000.0,625.0,"[600 if 0<z<125,200 if 125<z<625]","[1,3]","[2,26]",65.0,"[0,0]",2,14.634749999999999,"[2,200x200x200,1]",[28],1.0151793602495847,"[0,0,0]",[0],25630.447857819036,"[0,0,0]",[0],"[0,0,0,0,0,0,15,0,0,0]",200000.0,2,568.8,[32],[569],[2],[30],[0],[0],0.0,0.0,0,0,0.0,0.0,0.0,0,0,[0],[0],[0],[0],[0],1,2,4,1,3,1,0.0,1,0.0,167.69,201.2933795699474,28,1,0.0,0,0,0,0,0.051,0.0,0.1,108.9,180.0,0,-1,0,-1,-1,0,175000.0,1608.495438637974,28,0.5,CN,14.634749999999999,1.0,6.634749999999999,17.63222891566265,1.0592642052192545,1.254130637654607,1.201935770254861,1.3770434667850309,1.3197331683244602,1.6303698289509894,1.3197331683244602,0.7414849436534781,0.7414849436534781,0.8778914463582249,24409.950340780033,0.0,3.169810458710409,3.169810458710409,0.0,4.305419216831773,4.305419216831773,0.0,7.475229675542181,7.475229675542181,24409.950340780033,-7.782010033109444e-06,-7.782010033109444e-06,-0.0,-0.0,-7.782010033109444e-06,-7.782010033109444e-06,-7.782010033109444e-06,1,0,7.803219089633908,0.0,108.0,0.0,569.0,569.0,1608.495438637974,0.009819874452686823,0.009819874452686823,0.0,0.0,0.0,0.0,0.0,0.0,0.0,56.0,40.0,569.0,46.0,0.0,0.0,260.3703855679432,6431436145.182257,17638271.52437904,24701104.663471743,25.0,4.375,0.0,0.0,0.0,0.0,-6.061991513955046e-06,1.0592642052192545,14.634749999999999,20496898.878493406,28704402.456582915,0.0,27.050437297740178,0.0,17.994052202298853,2,0.0,24.635955941357967,1.906675569394658,9.563847944211577,183.37618129529662,0.0005017917432379033,0.0,154.54371198035022,0.00037529441553959934,0.0011424574664785643,0.0,29.379784358951422,0.0,145.8269565589065,5.062189810796916e-05,569.0,0.0,1608.495438637974,30908.54239607005,0.0,39200.0,1608.495438637974,0.0,32.0,0.04103304690402995,196.0,39200.0,1608.495438637974,0.0,32.0,0.04103304690402995,196.0,28000.0,1608.495438637974,0.0,32.0,0.057446265665641934,140.0,201.06192982974676,0.0,72925.92288641137,1608.495438637974,0.0,0.5041950316950055,0.5251243260586328,6.806717807060533
497,832,3,T7,4,0,Heft 160 - Versuche mit Betonformstählen (Teil II),1963,,Germany,Deutscher Ausschuss für Stahlbeton,0,"Hubert Rüsch, Gallus Rehm",4500.0,4000.0,2000.0,2000.0,625.0,"[600 if 0<z<125,200 if 125<z<625]","[1,3]","[2,26]",65.0,"[0,0]",2,14.634749999999999,"[2,200x200x200,1]",[28],1.0151793602495847,"[0,0,0]",[0],25630.447857819036,"[0,0,0]",[0],"[0,0,0,0,0,0,15,0,0,0]",200000.0,2,568.8,[32],[569],[2],[30],[0],[0],0.0,0.0,0,0,0.0,0.0,0.0,0,0,[0],[0],[0],[0],[0],1,2,4,1,3,1,0.0,1,0.0,209.62,252.16267081649107,28,1,0.0,0,0,0,0,0.062,0.0,0.15,93.3,170.0,0,-1,0,-1,-1,0,175000.0,1608.495438637974,28,0.5,CN,14.634749999999999,1.0,6.634749999999999,17.63222891566265,1.0592642052192545,1.254130637654607,1.201935770254861,1.3770434667850309,1.3197331683244602,1.6303698289509894,1.3197331683244602,0.7414849436534781,0.7414849436534781,0.8778914463582249,24409.950340780033,0.0,3.169810458710409,3.169810458710409,0.0,4.305419216831773,4.305419216831773,0.0,7.475229675542181,7.475229675542181,24409.950340780033,-7.782010033109444e-06,-7.782010033109444e-06,-0.0,-0.0,-7.782010033109444e-06,-7.782010033109444e-06,-7.782010033109444e-06,1,0,7.803219089633908,0.0,108.0,0.0,569.0,569.0,1608.495438637974,0.009819874452686823,0.009819874452686823,0.0,0.0,0.0,0.0,0.0,0.0,0.0,56.0,40.0,569.0,46.0,0.0,0.0,260.3703855679432,6431436145.182257,17638271.52437904,24701104.663471743,25.0,4.375,0.0,0.0,0.0,0.0,-6.061991513955046e-06,1.0592642052192545,14.634749999999999,20496898.878493406,28704402.456582915,0.0,27.050437297740178,0.0,17.994052202298853,2,0.0,24.635955941357967,1.906675569394658,9.563847944211577,183.37618129529662,0.0006272621218768519,0.0,157.50440203928727,0.00048258998249809933,0.001432396107770524,0.0,29.379784358952087,0.0,145.82695655890325,5.06218981079688e-05,569.0,0.0,1608.495438637974,31500.680407857453,0.0,39200.0,1608.495438637974,0.0,32.0,0.04103304690402995,196.0,39200.0,1608.495438637974,0.0,32.0,0.04103304690402995,196.0,28000.0,1608.495438637974,0.0,32.0,0.057446265665641934,140.0,201.06192982974676,0.0,72925.92288641137,1608.495438637974,0.0,0.5026016876334309,0.5190021118319043,8.50870169190786
498,833,3,T7,5,0,Heft 160 - Versuche mit Betonformstählen (Teil II),1963,,Germany,Deutscher Ausschuss für Stahlbeton,0,"Hubert Rüsch, Gallus Rehm",4500.0,4000.0,2000.0,2000.0,625.0,"[600 if 0<z<125,200 if 125<z<625]","[1,3]","[2,26]",65.0,"[0,0]",2,14.634749999999999,"[2,200x200x200,1]",[28],1.0151793602495847,"[0,0,0]",[0],25630.447857819036,"[0,0,0]",[0],"[0,0,0,0,0,0,15,0,0,0]",200000.0,2,568.8,[32],[569],[2],[30],[0],[0],0.0,0.0,0,0,0.0,0.0,0.0,0,0,[0],[0],[0],[0],[0],1,2,4,1,3,1,0.0,1,0.0,251.54,303.2759328902769,28,1,0.0,0,0,0,0,0.078,0.0,0.17,93.3,170.0,0,-1,0,-1,-1,0,175000.0,1608.495438637974,28,0.5,CN,14.634749999999999,1.0,6.634749999999999,17.63222891566265,1.0592642052192545,1.254130637654607,1.201935770254861,1.3770434667850309,1.3197331683244602,1.6303698289509894,1.3197331683244602,0.7414849436534781,0.7414849436534781,0.8778914463582249,24409.950340780033,0.0,3.169810458710409,3.169810458710409,0.0,4.305419216831773,4.305419216831773,0.0,7.475229675542181,7.475229675542181,24409.950340780033,-7.782010033109444e-06,-7.782010033109444e-06,-0.0,-0.0,-7.782010033109444e-06,-7.782010033109444e-06,-7.782010033109444e-06,1,0,7.803219089633908,0.0,108.0,0.0,569.0,569.0,1608.495438637974,0.009819874452686823,0.009819874452686823,0.0,0.0,0.0,0.0,0.0,0.0,0.0,56.0,40.0,569.0,46.0,0.0,0.0,260.3703855679432,6431436145.182257,17638271.52437904,24701104.663471743,25.0,4.375,0.0,0.0,0.0,0.0,-6.061991513955046e-06,1.0592642052192545,14.634749999999999,20496898.878493406,28704402.456582915,0.0,27.050437297740178,0.0,17.994052202298853,2,0.0,24.635955941357967,1.906675569394658,9.563847944211577,183.37618129529662,0.0007527025767431701,0.0,160.70813591531495,0.0005968635935476966,0.0017243614262228233,0.0,29.379784358952087,0.0,145.82695655890325,5.06218981079688e-05,569.0,0.0,1608.495438637974,32141.427183063002,0.0,39200.0,1608.495438637974,0.0,32.0,0.04103304690402995,196.0,39200.0,1608.495438637974,0.0,32.0,0.04103304690402995,196.0,28000.0,1608.495438637974,0.0,32.0,0.057446265665641934,140.0,201.06192982974676,0.0,72925.92288641137,1608.495438637974,0.0,0.5017618753807085,0.5152437368943709,10.210279665978927
499,834,3,T7,6,0,Heft 160 - Versuche mit Betonformstählen (Teil II),1963,,Germany,Deutscher Ausschuss für Stahlbeton,0,"Hubert Rüsch, Gallus Rehm",4500.0,4000.0,2000.0,2000.0,625.0,"[600 if 0<z<125,200 if 125<z<625]","[1,3]","[2,26]",65.0,"[0,0]",2,14.634749999999999,"[2,200x200x200,1]",[28],1.0151793602495847,"[0,0,0]",[0],25630.447857819036,"[0,0,0]",[0],"[0,0,0,0,0,0,15,0,0,0]",200000.0,2,568.8,[32],[569],[2],[30],[0],[0],0.0,0.0,0,0,0.0,0.0,0.0,0,0,[0],[0],[0],[0],[0],1,2,4,1,3,1,0.0,14,0.0,251.54,303.2759328902769,28,1,0.0,0,0,0,0,0.09,0.0,0.2,93.3,170.0,0,-1,0,-1,-1,0,175000.0,1608.495438637974,28,0.5,CN,14.634749999999999,1.0,6.634749999999999,17.63222891566265,1.0592642052192545,1.254130637654607,1.201935770254861,1.3770434667850309,1.3197331683244602,1.6303698289509894,1.3197331683244602,0.7414849436534781,0.7414849436534781,0.8778914463582249,24409.950340780033,0.0,3.169810458710409,3.169810458710409,0.0,4.305419216831773,4.305419216831773,0.0,7.475229675542181,7.475229675542181,24409.950340780033,-7.782010033109444e-06,-7.782010033109444e-06,-0.0,-0.0,-7.782010033109444e-06,-7.782010033109444e-06,-7.782010033109444e-06,1,0,7.803219089633908,0.0,108.0,0.0,569.0,569.0,1608.495438637974,0.009819874452686823,0.009819874452686823,0.0,0.0,0.0,0.0,0.0,0.0,0.0,56.0,40.0,569.0,46.0,0.0,0.0,260.3703855679432,6431436145.182257,17638271.52437904,24701104.663471743,25.0,4.375,0.0,0.0,0.0,0.0,-6.061991513955046e-06,1.0592642052192545,14.634749999999999,20496898.878493406,28704402.456582915,0.0,27.050437297740178,0.0,17.994052202298853,2,0.0,24.635955941357967,1.906675569394658,9.563847944211577,183.37618129529662,0.0007527025767431701,0.0,160.70813591531495,0.0005968635935476966,0.0017243614262228233,0.0,29.379784358952087,0.0,145.82695655890325,5.06218981079688e-05,569.0,0.0,1608.495438637974,32141.427183063002,0.0,39200.0,1608.495438637974,0.0,32.0,0.04103304690402995,196.0,39200.0,1608.495438637974,0.0,32.0,0.04103304690402995,196.0,28000.0,1608.495438637974,0.0,32.0,0.057446265665641934,140.0,201.06192982974676,0.0,72925.92288641137,1608.495438637974,0.0,0.5017618753807085,0.5152437368943709,10.210279665978927
506,841,3,T7,3,0,Heft 160 - Versuche mit Betonformstählen (Teil II),1963,,Germany,Deutscher Ausschuss für Stahlbeton,0,"Hubert Rüsch, Gallus Rehm",4500.0,4000.0,2000.0,2000.0,625.0,"[600 if 0<z<125,200 if 125<z<625]","[1,3]","[2,26]",65.0,"[0,0]",2,14.634749999999999,"[2,200x200x200,1]",[28],1.0151793602495847,"[0,0,0]",[0],25630.447857819036,"[0,0,0]",[0],"[0,0,0,0,0,0,15,0,0,0]",200000.0,2,568.8,[32],[569],[2],[30],[0],[0],0.0,0.0,0,0,0.0,0.0,0.0,0,0,[0],[0],[0],[0],[0],1,2,4,1,3,2,0.0,1,0.0,167.69,201.2933795699474,28,1,0.0,0,0,0,0,0.055,0.0,0.1,103.2,180.0,0,-1,0,-1,-1,0,175000.0,1608.495438637974,28,0.5,CN,14.634749999999999,1.0,6.634749999999999,17.63222891566265,1.0592642052192545,1.254130637654607,1.201935770254861,1.3770434667850309,1.3197331683244602,1.6303698289509894,1.3197331683244602,0.7414849436534781,0.7414849436534781,0.8778914463582249,24409.950340780033,0.0,3.169810458710409,3.169810458710409,0.0,4.305419216831773,4.305419216831773,0.0,7.475229675542181,7.475229675542181,24409.950340780033,-7.782010033109444e-06,-7.782010033109444e-06,-0.0,-0.0,-7.782010033109444e-06,-7.782010033109444e-06,-7.782010033109444e-06,1,0,7.803219089633908,0.0,108.0,0.0,569.0,569.0,1608.495438637974,0.009819874452686823,0.009819874452686823,0.0,0.0,0.0,0.0,0.0,0.0,0.0,56.0,40.0,569.0,46.0,0.0,0.0,260.3703855679432,6431436145.182257,17638271.52437904,24701104.663471743,25.0,4.375,0.0,0.0,0.0,0.0,-6.061991513955046e-06,1.0592642052192545,14.634749999999999,20496898.878493406,28704402.456582915,0.0,27.050437297740178,0.0,17.994052202298853,2,0.0,24.635955941357967,1.906675569394658,9.563847944211577,183.37618129529662,0.0005017917432379033,0.0,154.54371198035022,0.00037529441553959934,0.0011424574664785643,0.0,29.379784358951422,0.0,145.8269565589065,5.062189810796916e-05,569.0,0.0,1608.495438637974,30908.54239607005,0.0,39200.0,1608.495438637974,0.0,32.0,0.04103304690402995,196.0,39200.0,1608.495438637974,0.0,32.0,0.04103304690402995,196.0,28000.0,1608.495438637974,0.0,32.0,0.057446265665641934,140.0,201.06192982974676,0.0,72925.92288641137,1608.495438637974,0.0,0.5041950316950055,0.5251243260586328,6.806717807060533
507,842,3,T7,4,0,Heft 160 - Versuche mit Betonformstählen (Teil II),1963,,Germany,Deutscher Ausschuss für Stahlbeton,0,"Hubert Rüsch, Gallus Rehm",4500.0,4000.0,2000.0,2000.0,625.0,"[600 if 0<z<125,200 if 125<z<625]","[1,3]","[2,26]",65.0,"[0,0]",2,14.634749999999999,"[2,200x200x200,1]",[28],1.0151793602495847,"[0,0,0]",[0],25630.447857819036,"[0,0,0]",[0],"[0,0,0,0,0,0,15,0,0,0]",200000.0,2,568.8,[32],[569],[2],[30],[0],[0],0.0,0.0,0,0,0.0,0.0,0.0,0,0,[0],[0],[0],[0],[0],1,2,4,1,3,2,0.0,1,0.0,209.62,252.16267081649107,28,1,0.0,0,0,0,0,0.068,0.0,0.1,85.2,170.0,0,-1,0,-1,-1,0,175000.0,1608.495438637974,28,0.5,CN,14.634749999999999,1.0,6.634749999999999,17.63222891566265,1.0592642052192545,1.254130637654607,1.201935770254861,1.3770434667850309,1.3197331683244602,1.6303698289509894,1.3197331683244602,0.7414849436534781,0.7414849436534781,0.8778914463582249,24409.950340780033,0.0,3.169810458710409,3.169810458710409,0.0,4.305419216831773,4.305419216831773,0.0,7.475229675542181,7.475229675542181,24409.950340780033,-7.782010033109444e-06,-7.782010033109444e-06,-0.0,-0.0,-7.782010033109444e-06,-7.782010033109444e-06,-7.782010033109444e-06,1,0,7.803219089633908,0.0,108.0,0.0,569.0,569.0,1608.495438637974,0.009819874452686823,0.009819874452686823,0.0,0.0,0.0,0.0,0.0,0.0,0.0,56.0,40.0,569.0,46.0,0.0,0.0,260.3703855679432,6431436145.182257,17638271.52437904,24701104.663471743,25.0,4.375,0.0,0.0,0.0,0.0,-6.061991513955046e-06,1.0592642052192545,14.634749999999999,20496898.878493406,28704402.456582915,0.0,27.050437297740178,0.0,17.994052202298853,2,0.0,24.635955941357967,1.906675569394658,9.563847944211577,183.37618129529662,0.0006272621218768519,0.0,157.50440203928727,0.00048258998249809933,0.001432396107770524,0.0,29.379784358952087,0.0,145.82695655890325,5.06218981079688e-05,569.0,0.0,1608.495438637974,31500.680407857453,0.0,39200.0,1608.495438637974,0.0,32.0,0.04103304690402995,196.0,39200.0,1608.495438637974,0.0,32.0,0.04103304690402995,196.0,28000.0,1608.495438637974,0.0,32.0,0.057446265665641934,140.0,201.06192982974676,0.0,72925.92288641137,1608.495438637974,0.0,0.5026016876334309,0.5190021118319043,8.50870169190786
508,843,3,T7,5,0,Heft 160 - Versuche mit Betonformstählen (Teil II),1963,,Germany,Deutscher Ausschuss für Stahlbeton,0,"Hubert Rüsch, Gallus Rehm",4500.0,4000.0,2000.0,2000.0,625.0,"[600 if 0<z<125,200 if 125<z<625]","[1,3]","[2,26]",65.0,"[0,0]",2,14.634749999999999,"[2,200x200x200,1]",[28],1.0151793602495847,"[0,0,0]",[0],25630.447857819036,"[0,0,0]",[0],"[0,0,0,0,0,0,15,0,0,0]",200000.0,2,568.8,[32],[569],[2],[30],[0],[0],0.0,0.0,0,0,0.0,0.0,0.0,0,0,[0],[0],[0],[0],[0],1,2,4,1,3,2,0.0,1,0.0,251.54,303.2759328902769,28,1,0.0,0,0,0,0,0.085,0.0,0.13,85.2,170.0,0,-1,0,-1,-1,0,175000.0,1608.495438637974,28,0.5,CN,14.634749999999999,1.0,6.634749999999999,17.63222891566265,1.0592642052192545,1.254130637654607,1.201935770254861,1.3770434667850309,1.3197331683244602,1.6303698289509894,1.3197331683244602,0.7414849436534781,0.7414849436534781,0.8778914463582249,24409.950340780033,0.0,3.169810458710409,3.169810458710409,0.0,4.305419216831773,4.305419216831773,0.0,7.475229675542181,7.475229675542181,24409.950340780033,-7.782010033109444e-06,-7.782010033109444e-06,-0.0,-0.0,-7.782010033109444e-06,-7.782010033109444e-06,-7.782010033109444e-06,1,0,7.803219089633908,0.0,108.0,0.0,569.0,569.0,1608.495438637974,0.009819874452686823,0.009819874452686823,0.0,0.0,0.0,0.0,0.0,0.0,0.0,56.0,40.0,569.0,46.0,0.0,0.0,260.3703855679432,6431436145.182257,17638271.52437904,24701104.663471743,25.0,4.375,0.0,0.0,0.0,0.0,-6.061991513955046e-06,1.0592642052192545,14.634749999999999,20496898.878493406,28704402.456582915,0.0,27.050437297740178,0.0,17.994052202298853,2,0.0,24.635955941357967,1.906675569394658,9.563847944211577,183.37618129529662,0.0007527025767431701,0.0,160.70813591531495,0.0005968635935476966,0.0017243614262228233,0.0,29.379784358952087,0.0,145.82695655890325,5.06218981079688e-05,569.0,0.0,1608.495438637974,32141.427183063002,0.0,39200.0,1608.495438637974,0.0,32.0,0.04103304690402995,196.0,39200.0,1608.495438637974,0.0,32.0,0.04103304690402995,196.0,28000.0,1608.495438637974,0.0,32.0,0.057446265665641934,140.0,201.06192982974676,0.0,72925.92288641137,1608.495438637974,0.0,0.5017618753807085,0.5152437368943709,10.210279665978927
509,844,3,T7,6,0,Heft 160 - Versuche mit Betonformstählen (Teil II),1963,,Germany,Deutscher Ausschuss für Stahlbeton,0,"Hubert Rüsch, Gallus Rehm",4500.0,4000.0,2000.0,2000.0,625.0,"[600 if 0<z<125,200 if 125<z<625]","[1,3]","[2,26]",65.0,"[0,0]",2,14.634749999999999,"[2,200x200x200,1]",[28],1.0151793602495847,"[0,0,0]",[0],25630.447857819036,"[0,0,0]",[0],"[0,0,0,0,0,0,15,0,0,0]",200000.0,2,568.8,[32],[569],[2],[30],[0],[0],0.0,0.0,0,0,0.0,0.0,0.0,0,0,[0],[0],[0],[0],[0],1,2,4,1,3,2,0.0,14,0.0,251.54,303.2759328902769,28,1,0.0,0,0,0,0,0.098,0.0,0.17,85.2,170.0,0,-1,0,-1,-1,0,175000.0,1608.495438637974,28,0.5,CN,14.634749999999999,1.0,6.634749999999999,17.63222891566265,1.0592642052192545,1.254130637654607,1.201935770254861,1.3770434667850309,1.3197331683244602,1.6303698289509894,1.3197331683244602,0.7414849436534781,0.7414849436534781,0.8778914463582249,24409.950340780033,0.0,3.169810458710409,3.169810458710409,0.0,4.305419216831773,4.305419216831773,0.0,7.475229675542181,7.475229675542181,24409.950340780033,-7.782010033109444e-06,-7.782010033109444e-06,-0.0,-0.0,-7.782010033109444e-06,-7.782010033109444e-06,-7.782010033109444e-06,1,0,7.803219089633908,0.0,108.0,0.0,569.0,569.0,1608.495438637974,0.009819874452686823,0.009819874452686823,0.0,0.0,0.0,0.0,0.0,0.0,0.0,56.0,40.0,569.0,46.0,0.0,0.0,260.3703855679432,6431436145.182257,17638271.52437904,24701104.663471743,25.0,4.375,0.0,0.0,0.0,0.0,-6.061991513955046e-06,1.0592642052192545,14.634749999999999,20496898.878493406,28704402.456582915,0.0,27.050437297740178,0.0,17.994052202298853,2,0.0,24.635955941357967,1.906675569394658,9.563847944211577,183.37618129529662,0.0007527025767431701,0.0,160.70813591531495,0.0005968635935476966,0.0017243614262228233,0.0,29.379784358952087,0.0,145.82695655890325,5.06218981079688e-05,569.0,0.0,1608.495438637974,32141.427183063002,0.0,39200.0,1608.495438637974,0.0,32.0,0.04103304690402995,196.0,39200.0,1608.495438637974,0.0,32.0,0.04103304690402995,196.0,28000.0,1608.495438637974,0.0,32.0,0.057446265665641934,140.0,201.06192982974676,0.0,72925.92288641137,1608.495438637974,0.0,0.5017618753807085,0.5152437368943709,10.210279665978927
516,851,3,T9,3,0,Heft 160 - Versuche mit Betonformstählen (Teil II),1963,,Germany,Deutscher Ausschuss für Stahlbeton,0,"Hubert Rüsch, Gallus Rehm",4500.0,4000.0,2000.0,2000.0,625.0,"[600 if 0<z<125,200 if 125<z<625]","[1,3]","[2,26]",65.0,"[0,0]",2,13.67925,"[2,200x200x200,1]",[28],0.9148177794160163,"[0,0,0]",[0],25060.045464239196,"[0,0,0]",[0],"[0,0,0,0,0,0,15,0,0,0]",200000.0,1,532.5,"[16,16]","[542,592]","[4,4]","[25,25]",[0],[0],0.0,0.0,0,0,0.0,0.0,0.0,0,0,[0],[0],[0],[0],[0],1,2,4,1,3,1,0.0,1,0.0,160.16,204.48517266996075,28,1,0.0,0,0,0,0,0.053,0.0,0.1,82.9,170.0,1,-1,0,-1,-1,0,175000.0,1608.495438637974,28,0.5,CN,13.67925,1.0,5.67925,16.481024096385543,0.9549528133579873,1.130629709609434,1.0831112760949977,1.2414386573653835,1.1892631132408211,1.4698186224922642,1.1892631132408211,0.6684669693505911,0.6684669693505911,0.7914407967266037,23866.70996594209,0.0,3.3232224178133354,3.3232224178133354,0.0,4.71868162624181,4.71868162624181,0.0,8.041904044055144,8.041904044055144,23866.70996594209,-6.7885019700470125e-06,-6.7885019700470125e-06,-0.0,-0.0,-6.7885019700470125e-06,-6.7885019700470125e-06,-6.7885019700470125e-06,1,0,7.980831490724985,0.0,44.666666666666664,0.0,567.0,567.0,1608.495438637974,0.00984390744993199,0.00984390744993199,0.0,0.0,0.0,0.0,0.0,0.0,0.0,33.0,25.0,542.0,33.0,0.0,0.0,260.7232568291812,6433841452.408064,17661960.509488437,24676898.910569157,25.0,4.375,0.0,0.0,0.0,0.0,-5.186947256220021e-06,0.9549528133579873,13.67925,20553463.08842197,28716842.086846787,0.0,24.443475500417016,0.0,16.266849202191526,2,0.0,22.26168763387215,1.718915064044377,9.246367530008744,192.71845358982756,0.00044883216496169635,0.0,157.9067739811679,0.0003719200393822176,0.0011001512261710144,0.0,28.199020213708877,0.0,148.74994490884737,4.73164374724112e-05,567.0,0.0,1608.495438637974,31581.15479623359,0.0,32600.0,1608.495438637974,0.0,16.0,0.049340350878465465,163.0,32600.0,1608.495438637974,0.0,16.0,0.049340350878465465,163.0,29000.0,1608.495438637974,0.0,16.0,0.05546535995303359,145.0,402.1238596594935,0.0,72855.34863416376,1608.495438637974,0.0,0.5037337664433477,0.5234247668776013,7.194423110865567
517,852,3,T9,4,0,Heft 160 - Versuche mit Betonformstählen (Teil II),1963,,Germany,Deutscher Ausschuss für Stahlbeton,0,"Hubert Rüsch, Gallus Rehm",4500.0,4000.0,2000.0,2000.0,625.0,"[600 if 0<z<125,200 if 125<z<625]","[1,3]","[2,26]",65.0,"[0,0]",2,13.67925,"[2,200x200x200,1]",[28],0.9148177794160163,"[0,0,0]",[0],25060.045464239196,"[0,0,0]",[0],"[0,0,0,0,0,0,15,0,0,0]",200000.0,1,532.5,"[16,16]","[542,592]","[4,4]","[25,25]",[0],[0],0.0,0.0,0,0,0.0,0.0,0.0,0,0,[0],[0],[0],[0],[0],1,2,4,1,3,1,0.0,1,0.0,200.2,256.2683482784162,28,1,0.0,0,0,0,0,0.061,0.0,0.13,79.6,170.0,1,-1,0,-1,-1,0,175000.0,1608.495438637974,28,0.5,CN,13.67925,1.0,5.67925,16.481024096385543,0.9549528133579873,1.130629709609434,1.0831112760949977,1.2414386573653835,1.1892631132408211,1.4698186224922642,1.1892631132408211,0.6684669693505911,0.6684669693505911,0.7914407967266037,23866.70996594209,0.0,3.3232224178133354,3.3232224178133354,0.0,4.71868162624181,4.71868162624181,0.0,8.041904044055144,8.041904044055144,23866.70996594209,-6.7885019700470125e-06,-6.7885019700470125e-06,-0.0,-0.0,-6.7885019700470125e-06,-6.7885019700470125e-06,-6.7885019700470125e-06,1,0,7.980831490724985,0.0,44.666666666666664,0.0,567.0,567.0,1608.495438637974,0.00984390744993199,0.00984390744993199,0.0,0.0,0.0,0.0,0.0,0.0,0.0,33.0,25.0,542.0,33.0,0.0,0.0,260.7232568291812,6433841452.408064,17661960.509488437,24676898.910569157,25.0,4.375,0.0,0.0,0.0,0.0,-5.186947256220021e-06,0.9549528133579873,13.67925,20553463.08842197,28716842.086846787,0.0,24.443475500417016,0.0,16.266849202191526,2,0.0,22.26168763387215,1.718915064044377,9.246367530008744,192.71845358982756,0.0005610402062021204,0.0,161.00044183518798,0.0004786468630835753,0.0013794492142767036,0.0,28.199020213708877,0.0,148.74994490884737,4.73164374724112e-05,567.0,0.0,1608.495438637974,32199.8883670376,0.0,32600.0,1608.495438637974,0.0,16.0,0.049340350878465465,163.0,32600.0,1608.495438637974,0.0,16.0,0.049340350878465465,163.0,29000.0,1608.495438637974,0.0,16.0,0.05546535995303359,145.0,402.1238596594935,0.0,72855.34863416376,1608.495438637974,0.0,0.5023167735535963,0.5177654020348338,8.993028888581959
518,853,3,T9,5,0,Heft 160 - Versuche mit Betonformstählen (Teil II),1963,,Germany,Deutscher Ausschuss für Stahlbeton,0,"Hubert Rüsch, Gallus Rehm",4500.0,4000.0,2000.0,2000.0,625.0,"[600 if 0<z<125,200 if 125<z<625]","[1,3]","[2,26]",65.0,"[0,0]",2,13.67925,"[2,200x200x200,1]",[28],0.9148177794160163,"[0,0,0]",[0],25060.045464239196,"[0,0,0]",[0],"[0,0,0,0,0,0,15,0,0,0]",200000.0,1,532.5,"[16,16]","[542,592]","[4,4]","[25,25]",[0],[0],0.0,0.0,0,0,0.0,0.0,0.0,0,0,[0],[0],[0],[0],[0],1,2,4,1,3,1,0.0,1,0.0,240.24,308.3751155870156,28,1,0.0,0,0,0,0,0.07,0.0,0.15,79.6,170.0,1,-1,0,-1,-1,0,175000.0,1608.495438637974,28,0.5,CN,13.67925,1.0,5.67925,16.481024096385543,0.9549528133579873,1.130629709609434,1.0831112760949977,1.2414386573653835,1.1892631132408211,1.4698186224922642,1.1892631132408211,0.6684669693505911,0.6684669693505911,0.7914407967266037,23866.70996594209,0.0,3.3232224178133354,3.3232224178133354,0.0,4.71868162624181,4.71868162624181,0.0,8.041904044055144,8.041904044055144,23866.70996594209,-6.7885019700470125e-06,-6.7885019700470125e-06,-0.0,-0.0,-6.7885019700470125e-06,-6.7885019700470125e-06,-6.7885019700470125e-06,1,0,7.980831490724985,0.0,44.666666666666664,0.0,567.0,567.0,1608.495438637974,0.00984390744993199,0.00984390744993199,0.0,0.0,0.0,0.0,0.0,0.0,0.0,33.0,25.0,542.0,33.0,0.0,0.0,260.7232568291812,6433841452.408064,17661960.509488437,24676898.910569157,25.0,4.375,0.0,0.0,0.0,0.0,-5.186947256220021e-06,0.9549528133579873,13.67925,20553463.08842197,28716842.086846787,0.0,24.443475500417016,0.0,16.266849202191526,2,0.0,22.26168763387215,1.718915064044377,9.246367530008744,192.71845358982756,0.0006732482474425445,0.0,164.35225589894173,0.0005925688444394802,0.001660856432560687,0.0,28.199020213708877,0.0,148.74994490884737,4.73164374724112e-05,567.0,0.0,1608.495438637974,32870.25117978835,0.0,32600.0,1608.495438637974,0.0,16.0,0.049340350878465465,163.0,32600.0,1608.495438637974,0.0,16.0,0.049340350878465465,163.0,29000.0,1608.495438637974,0.0,16.0,0.05546535995303359,145.0,402.1238596594935,0.0,72855.34863416376,1608.495438637974,0.0,0.5015693363159864,0.5142782523695064,10.791634666298352
519,854,3,T9,6,0,Heft 160 - Versuche mit Betonformstählen (Teil II),1963,,Germany,Deutscher Ausschuss für Stahlbeton,0,"Hubert Rüsch, Gallus Rehm",4500.0,4000.0,2000.0,2000.0,625.0,"[600 if 0<z<125,200 if 125<z<625]","[1,3]","[2,26]",65.0,"[0,0]",2,13.67925,"[2,200x200x200,1]",[28],0.9148177794160163,"[0,0,0]",[0],25060.045464239196,"[0,0,0]",[0],"[0,0,0,0,0,0,15,0,0,0]",200000.0,1,532.5,"[16,16]","[542,592]","[4,4]","[25,25]",[0],[0],0.0,0.0,0,0,0.0,0.0,0.0,0,0,[0],[0],[0],[0],[0],1,2,4,1,3,1,0.0,6,0.0,240.24,308.3751155870156,28,1,0.0,0,0,0,0,0.079,0.0,0.17,79.6,170.0,1,-1,0,-1,-1,0,175000.0,1608.495438637974,28,0.5,CN,13.67925,1.0,5.67925,16.481024096385543,0.9549528133579873,1.130629709609434,1.0831112760949977,1.2414386573653835,1.1892631132408211,1.4698186224922642,1.1892631132408211,0.6684669693505911,0.6684669693505911,0.7914407967266037,23866.70996594209,0.0,3.3232224178133354,3.3232224178133354,0.0,4.71868162624181,4.71868162624181,0.0,8.041904044055144,8.041904044055144,23866.70996594209,-6.7885019700470125e-06,-6.7885019700470125e-06,-0.0,-0.0,-6.7885019700470125e-06,-6.7885019700470125e-06,-6.7885019700470125e-06,1,0,7.980831490724985,0.0,44.666666666666664,0.0,567.0,567.0,1608.495438637974,0.00984390744993199,0.00984390744993199,0.0,0.0,0.0,0.0,0.0,0.0,0.0,33.0,25.0,542.0,33.0,0.0,0.0,260.7232568291812,6433841452.408064,17661960.509488437,24676898.910569157,25.0,4.375,0.0,0.0,0.0,0.0,-5.186947256220021e-06,0.9549528133579873,13.67925,20553463.08842197,28716842.086846787,0.0,24.443475500417016,0.0,16.266849202191526,2,0.0,22.26168763387215,1.718915064044377,9.246367530008744,192.71845358982756,0.0006732482474425445,0.0,164.35225589894173,0.0005925688444394802,0.001660856432560687,0.0,28.199020213708877,0.0,148.74994490884737,4.73164374724112e-05,567.0,0.0,1608.495438637974,32870.25117978835,0.0,32600.0,1608.495438637974,0.0,16.0,0.049340350878465465,163.0,32600.0,1608.495438637974,0.0,16.0,0.049340350878465465,163.0,29000.0,1608.495438637974,0.0,16.0,0.05546535995303359,145.0,402.1238596594935,0.0,72855.34863416376,1608.495438637974,0.0,0.5015693363159864,0.5142782523695064,10.791634666298352
521,864,4,PL 15/206,2,0,"Hubert Rüsch, Gallus Rehm",1965,,Germany,Deutscher Ausschuss für Stahlbeton,0,"Hubert Rüsch, Gallus Rehm",4150.0,4000.0,1600.0,1600.0,150.0,950,"[1,3]","[2,26]",65.0,"[0,0]",2,15.68775,"[2,200x200x200,1]",[28],1.157335010159248,"[0,0,0]",[0],26230.987808038495,"[0,0,0]",[0],"[0,0,0,0,0,0,15,0,0,0]",200000.0,1,493.4,[8],[131],[7],[21],[0],[0],0.0,0.0,0,0,0.0,0.0,0.0,0,0,[0],[0],[0],[0],[0],1,2,4,1,3,2,0.0,14,0.0,10.35,241.8643055902563,28,1,0.0,0,0,0,0,0.094,0.0,0.173,193.586,370.0,0,-1,0,-1,-1,1,142500.0,351.85837720205683,28,0.5,CN,15.68775,1.0,7.687749999999999,18.90090361445783,1.1685682688373562,1.7523344847727345,1.735489575422589,1.519138749488563,1.5045355132070224,2.2780348302045548,1.5045355132070224,0.8179977881861493,0.8179977881861493,1.2266341393409141,24981.893150512853,0.0,3.019329760496383,3.019329760496383,0.0,4.0797440670933405,4.0797440670933405,0.0,7.099073827589724,7.099073827589724,24981.893150512853,-8.939616421871033e-06,-8.939616421871033e-06,-0.0,-0.0,-8.939616421871033e-06,-8.939616421871033e-06,-8.939616421871033e-06,1,0,7.624569896628518,0.0,150.0,0.0,131.0,131.0,351.85837720205683,0.002827307169160762,0.002827307169160762,0.0,0.0,0.0,0.0,0.0,0.0,0.0,19.0,15.0,131.0,25.0,0.0,0.0,75.90126467328514,267303249.61661184,3607392.871659995,3521723.2646545637,25.0,3.5625,0.0,0.0,0.0,0.0,-8.511372592080304e-06,1.1685682688373562,15.68775,3702891.700958532,3614954.1548994533,0.0,5.571132065651669,0.0,4.542093374677883,2,0.0,6.426329945932351,2.1034228839072413,9.901941097582837,24.522955590207015,0.0002757846567183054,0.0,27.32538966112242,0.00031873938921823843,0.0014309486838766316,0.0,149.8097006238173,0.0,26.770582923200518,0.00019238776948616576,131.0,0.0,351.85837720205683,25958.170178066288,0.0,31270.0,351.85837720205683,0.0,8.0,0.011252266619829128,59.0,31270.0,351.85837720205683,0.0,8.0,0.011252266619829128,59.0,25175.0,351.85837720205683,0.0,8.0,0.013976499590945653,47.5,175.92918860102841,0.0,70393.79856037912,351.85837720205683,0.0,0.514524624324571,0.6501813994339164,1.6105615626771854
522,865,4,PL 15/206,3,0,"Hubert Rüsch, Gallus Rehm",1965,,Germany,Deutscher Ausschuss für Stahlbeton,0,"Hubert Rüsch, Gallus Rehm",4150.0,4000.0,1600.0,1600.0,150.0,950,"[1,3]","[2,26]",65.0,"[0,0]",2,15.68775,"[2,200x200x200,1]",[28],1.157335010159248,"[0,0,0]",[0],26230.987808038495,"[0,0,0]",[0],"[0,0,0,0,0,0,15,0,0,0]",200000.0,1,493.4,[8],[131],[7],[21],[0],[0],0.0,0.0,0,0,0.0,0.0,0.0,0,0,[0],[0],[0],[0],[0],1,2,4,1,3,2,0.0,1,0.0,12.41,290.3950250672938,28,1,0.0,0,0,0,0,0.121,0.0,0.219,166.371,300.0,0,-1,0,-1,-1,1,142500.0,351.85837720205683,28,0.5,CN,15.68775,1.0,7.687749999999999,18.90090361445783,1.1685682688373562,1.7523344847727345,1.735489575422589,1.519138749488563,1.5045355132070224,2.2780348302045548,1.5045355132070224,0.8179977881861493,0.8179977881861493,1.2266341393409141,24981.893150512853,0.0,3.019329760496383,3.019329760496383,0.0,4.0797440670933405,4.0797440670933405,0.0,7.099073827589724,7.099073827589724,24981.893150512853,-8.939616421871033e-06,-8.939616421871033e-06,-0.0,-0.0,-8.939616421871033e-06,-8.939616421871033e-06,-8.939616421871033e-06,1,0,7.624569896628518,0.0,150.0,0.0,131.0,131.0,351.85837720205683,0.002827307169160762,0.002827307169160762,0.0,0.0,0.0,0.0,0.0,0.0,0.0,19.0,15.0,131.0,25.0,0.0,0.0,75.90126467328514,267303249.61661184,3607392.871659995,3521723.2646545637,25.0,3.5625,0.0,0.0,0.0,0.0,-8.511372592080304e-06,1.1685682688373562,15.68775,3702891.700958532,3614954.1548994533,0.0,5.571132065651669,0.0,4.542093374677883,2,0.0,6.426329945932351,2.1034228839072413,9.901941097582837,24.522955590207015,0.00033067512945644155,0.0,27.63026314510835,0.00038810638407173073,0.0017188571763193375,0.0,149.8097006238173,0.0,26.770582923200518,0.00019238776948616576,131.0,0.0,351.85837720205683,26247.799987852937,0.0,31270.0,351.85837720205683,0.0,8.0,0.011252266619829128,59.0,31270.0,351.85837720205683,0.0,8.0,0.011252266619829128,59.0,25175.0,351.85837720205683,0.0,8.0,0.013976499590945653,47.5,175.92918860102841,0.0,70393.79856037912,351.85837720205683,0.0,0.5048388792092213,0.6066435089411808,1.931117777084432
523,866,4,PL 15/206,4,0,"Hubert Rüsch, Gallus Rehm",1965,,Germany,Deutscher Ausschuss für Stahlbeton,0,"Hubert Rüsch, Gallus Rehm",4150.0,4000.0,1600.0,1600.0,150.0,950,"[1,3]","[2,26]",65.0,"[0,0]",2,15.68775,"[2,200x200x200,1]",[28],1.157335010159248,"[0,0,0]",[0],26230.987808038495,"[0,0,0]",[0],"[0,0,0,0,0,0,15,0,0,0]",200000.0,1,493.4,[8],[131],[7],[21],[0],[0],0.0,0.0,0,0,0.0,0.0,0.0,0,0,[0],[0],[0],[0],[0],1,2,4,1,3,2,0.0,1,0.0,14.48,339.3123840152933,28,1,0.0,0,0,0,0,0.15,0.0,0.289,139.086,300.0,0,-1,0,-1,-1,1,142500.0,351.85837720205683,28,0.5,CN,15.68775,1.0,7.687749999999999,18.90090361445783,1.1685682688373562,1.7523344847727345,1.735489575422589,1.519138749488563,1.5045355132070224,2.2780348302045548,1.5045355132070224,0.8179977881861493,0.8179977881861493,1.2266341393409141,24981.893150512853,0.0,3.019329760496383,3.019329760496383,0.0,4.0797440670933405,4.0797440670933405,0.0,7.099073827589724,7.099073827589724,24981.893150512853,-8.939616421871033e-06,-8.939616421871033e-06,-0.0,-0.0,-8.939616421871033e-06,-8.939616421871033e-06,-8.939616421871033e-06,1,0,7.624569896628518,0.0,150.0,0.0,131.0,131.0,351.85837720205683,0.002827307169160762,0.002827307169160762,0.0,0.0,0.0,0.0,0.0,0.0,0.0,19.0,15.0,131.0,25.0,0.0,0.0,75.90126467328514,267303249.61661184,3607392.871659995,3521723.2646545637,25.0,3.5625,0.0,0.0,0.0,0.0,-8.511372592080304e-06,1.1685682688373562,15.68775,3702891.700958532,3614954.1548994533,0.0,5.571132065651669,0.0,4.542093374677883,2,0.0,6.426329945932351,2.1034228839072413,9.901941097582837,24.522955590207015,0.0003858320608001026,0.0,27.946997929449363,0.0004600915210126523,0.0020093589840512243,0.0,149.8097006238173,0.0,26.770582923200518,0.00019238776948616576,131.0,0.0,351.85837720205683,26548.698032976896,0.0,31270.0,351.85837720205683,0.0,8.0,0.011252266619829128,59.0,31270.0,351.85837720205683,0.0,8.0,0.011252266619829128,59.0,25175.0,351.85837720205683,0.0,8.0,0.013976499590945653,47.5,175.92918860102841,0.0,70393.79856037912,351.85837720205683,0.0,0.5019115389605102,0.5831439560632633,2.253230089619869
535,878,4,PL 15/210,1,0,"Hubert Rüsch, Gallus Rehm",1965,,Germany,Deutscher Ausschuss für Stahlbeton,0,"Hubert Rüsch, Gallus Rehm",4150.0,4000.0,1600.0,1600.0,150.0,950,"[1,3]","[2,29]",65.0,"[0,0]",2,17.121,"[2,200x200x200,1]",[31],1.2739700713470117,"[0,0,0]",[0],27004.422032899714,"[0,0,0]",[0],"[0,0,0,0,0,0,15,0,0,0]",200000.0,2,514.0,[10],[130],[5],[45],[0],[0],0.0,0.0,0,0,0.0,0.0,0.0,0,0,[0],[0],[0],[0],[0],1,2,4,1,3,2,0.0,1,0.0,11.51,243.35326618080762,31,1,0.0,0,0,0,0,0.077,0.0,0.136,145.96,300.0,0,-1,0,-1,-1,1,142500.0,392.6990816987241,31,0.5,CN,16.701470067361164,1.0,8.701470067361164,20.627710843373492,1.2691598998929534,1.903177348368231,1.9103904736441741,1.6499078698608396,1.6561610927511152,2.4741305528787003,1.6561610927511152,0.901735231900549,0.8884119299250673,1.3522031918306332,25508.799863341592,0.0,2.9153739735935313,2.9153739735935313,0.0,3.7976946424674805,3.7976946424674805,0.0,6.713068616061012,6.713068616061012,25718.497174190205,-1.040141972134346e-05,-1.040141972134346e-05,-0.0,-0.0,-1.040141972134346e-05,-1.040141972134346e-05,-1.040141972134346e-05,1,0,7.406194428317641,0.0,212.5,0.0,130.0,130.0,392.6990816987241,0.0031797496493823816,0.0031797496493823816,0.0,0.0,0.0,0.0,0.0,0.0,0.0,20.0,15.0,130.0,50.0,0.0,0.0,75.95413021101743,267317226.93548954,3610157.159302681,3519456.100581008,25.0,3.5625,0.0,0.0,0.0,0.0,-9.874723868900628e-06,1.2881931884293558,17.121,3709396.571498132,3616202.236346692,0.0,6.143358279299586,0.0,5.015857883745381,2,0.0,7.086395873158391,2.3187477391728404,10.344382533529974,25.317339652846066,0.0002915646713383771,0.0,27.839901400113142,0.00033158400533673117,0.0014549740749410798,0.0,149.4478133694079,0.0,27.269007586768847,0.0001983478140756053,130.0,0.0,392.6990816987241,26446.95633010749,0.0,35000.0,392.6990816987241,0.0,10.0,0.01121997376282069,70.0,35000.0,392.6990816987241,0.0,10.0,0.01121997376282069,70.0,25000.0,392.6990816987241,0.0,10.0,0.015707963267948963,50.0,157.07963267948966,0.0,70343.57629953344,392.6990816987241,0.0,0.5178558307136703,0.651260061789453,1.6242389228630574
536,879,4,PL 15/210,2,0,"Hubert Rüsch, Gallus Rehm",1965,,Germany,Deutscher Ausschuss für Stahlbeton,0,"Hubert Rüsch, Gallus Rehm",4150.0,4000.0,1600.0,1600.0,150.0,950,"[1,3]","[2,29]",65.0,"[0,0]",2,17.121,"[2,200x200x200,1]",[31],1.2739700713470117,"[0,0,0]",[0],27004.422032899714,"[0,0,0]",[0],"[0,0,0,0,0,0,15,0,0,0]",200000.0,2,514.0,[10],[130],[5],[45],[0],[0],0.0,0.0,0,0,0.0,0.0,0.0,0,0,[0],[0],[0],[0],[0],1,2,4,1,3,2,0.0,1,0.0,13.81,292.3888899856995,31,1,0.0,0,0,0,0,0.11,0.0,0.204,132.56,300.0,0,-1,0,-1,-1,1,142500.0,392.6990816987241,31,0.5,CN,16.701470067361164,1.0,8.701470067361164,20.627710843373492,1.2691598998929534,1.903177348368231,1.9103904736441741,1.6499078698608396,1.6561610927511152,2.4741305528787003,1.6561610927511152,0.901735231900549,0.8884119299250673,1.3522031918306332,25508.799863341592,0.0,2.9153739735935313,2.9153739735935313,0.0,3.7976946424674805,3.7976946424674805,0.0,6.713068616061012,6.713068616061012,25718.497174190205,-1.040141972134346e-05,-1.040141972134346e-05,-0.0,-0.0,-1.040141972134346e-05,-1.040141972134346e-05,-1.040141972134346e-05,1,0,7.406194428317641,0.0,212.5,0.0,130.0,130.0,392.6990816987241,0.0031797496493823816,0.0031797496493823816,0.0,0.0,0.0,0.0,0.0,0.0,0.0,20.0,15.0,130.0,50.0,0.0,0.0,75.95413021101743,267317226.93548954,3610157.159302681,3519456.100581008,25.0,3.5625,0.0,0.0,0.0,0.0,-9.874723868900628e-06,1.2881931884293558,17.121,3709396.571498132,3616202.236346692,0.0,6.143358279299586,0.0,5.015857883745381,2,0.0,7.086395873158391,2.3187477391728404,10.344382533529974,25.317339652846066,0.0003498269427613369,0.0,28.15109986339228,0.00040408236269089256,0.001749025498023788,0.0,149.44781336940784,0.0,27.269007586768847,0.00019834781407560527,130.0,0.0,392.6990816987241,26742.594870222656,0.0,35000.0,392.6990816987241,0.0,10.0,0.01121997376282069,70.0,35000.0,392.6990816987241,0.0,10.0,0.01121997376282069,70.0,25000.0,392.6990816987241,0.0,10.0,0.015707963267948963,50.0,157.07963267948966,0.0,70343.57629953344,392.6990816987241,0.0,0.5065067380337114,0.6068015036716097,1.9488044765194459
537,880,4,PL 15/210,3,0,"Hubert Rüsch, Gallus Rehm",1965,,Germany,Deutscher Ausschuss für Stahlbeton,0,"Hubert Rüsch, Gallus Rehm",4150.0,4000.0,1600.0,1600.0,150.0,950,"[1,3]","[2,29]",65.0,"[0,0]",2,17.121,"[2,200x200x200,1]",[31],1.2739700713470117,"[0,0,0]",[0],27004.422032899714,"[0,0,0]",[0],"[0,0,0,0,0,0,15,0,0,0]",200000.0,2,514.0,[10],[130],[5],[45],[0],[0],0.0,0.0,0,0,0.0,0.0,0.0,0,0,[0],[0],[0],[0],[0],1,2,4,1,3,2,0.0,14,0.0,13.81,292.3888899856995,31,1,0.0,0,0,0,0,0.126,0.0,0.224,128.04,300.0,0,-1,0,-1,-1,1,142500.0,392.6990816987241,31,0.5,CN,16.701470067361164,1.0,8.701470067361164,20.627710843373492,1.2691598998929534,1.903177348368231,1.9103904736441741,1.6499078698608396,1.6561610927511152,2.4741305528787003,1.6561610927511152,0.901735231900549,0.8884119299250673,1.3522031918306332,25508.799863341592,0.0,2.9153739735935313,2.9153739735935313,0.0,3.7976946424674805,3.7976946424674805,0.0,6.713068616061012,6.713068616061012,25718.497174190205,-1.040141972134346e-05,-1.040141972134346e-05,-0.0,-0.0,-1.040141972134346e-05,-1.040141972134346e-05,-1.040141972134346e-05,1,0,7.406194428317641,0.0,212.5,0.0,130.0,130.0,392.6990816987241,0.0031797496493823816,0.0031797496493823816,0.0,0.0,0.0,0.0,0.0,0.0,0.0,20.0,15.0,130.0,50.0,0.0,0.0,75.95413021101743,267317226.93548954,3610157.159302681,3519456.100581008,25.0,3.5625,0.0,0.0,0.0,0.0,-9.874723868900628e-06,1.2881931884293558,17.121,3709396.571498132,3616202.236346692,0.0,6.143358279299586,0.0,5.015857883745381,2,0.0,7.086395873158391,2.3187477391728404,10.344382533529974,25.317339652846066,0.0003498269427613369,0.0,28.15109986339228,0.00040408236269089256,0.001749025498023788,0.0,149.44781336940784,0.0,27.269007586768847,0.00019834781407560527,130.0,0.0,392.6990816987241,26742.594870222656,0.0,35000.0,392.6990816987241,0.0,10.0,0.01121997376282069,70.0,35000.0,392.6990816987241,0.0,10.0,0.01121997376282069,70.0,25000.0,392.6990816987241,0.0,10.0,0.015707963267948963,50.0,157.07963267948966,0.0,70343.57629953344,392.6990816987241,0.0,0.5065067380337114,0.6068015036716097,1.9488044765194459
