Repository: iavdesch/Research

Readme
======

The supporting files are related to the study "A method for determining the performance of formulas for calculating the crack width and spacing in reinforced concrete elements".

The following files are relevant:
Research/Method_comparing_CWFs/Data_processing_for_GitHuB_Final (contains the data processing of the database "Crack width and crack spacing in reinforced and prestressed concrete elements: database")
Research/Method_comparing_CWFs/CWF_analysis_for_GitHuB_Final (contains the evaluation of the different crack width formulas)

File: Method_comparing_CWFs/Datasets_used/Working_database_no_hordijk_initshrink.csv (part 15 of 84)
,ID,EPID,ELID,LOADID,DOI,title,year,journal,country,institution,laboratory,authors,Ltot,Lspan,Lcons,Lmeas,h,b,hc,thc,RH,Temp,pd,fcm,catfcm,tfcm,fctm,catfctm,tfctm,Ecm,catEcm,tEcm,mix,Es,fsr,fy,phi,zs,nbl,clat,phit,st,phiw,sw,type,method,fpk,fp01k,Ep,rel,fpr,npl,phip,Ap,zp,cplat,catf,epsin,catcal,selfw,typew,locw,epsc,Nrep,N,M,sigs,t0,t,PL,catp,t0p,tp,ncr,wm,wk,wmax,sm,smax,indLR,indNP,indtfcm,indtfctm,indtEcm,slab,Ac,Astot,ts,sc,class_C,fcm28,Bcc,fck28,fcm_cube_150,fctm28,fctmfl28,fctmfl,fct095_28,fct095,fct095fl_28,fct095fl,fct005,fct005_28,fct005fl,Ecm28,phi_bc,phi_bc_prestress,phi_bc_prior_load,phi_dc,phi_dc_prestress,phi_dc_prior_load,phi_creep,phi_creep_prestress,phi_creep_prior_load,Ecm0,eps_cbs,eps_cbs_prestress,eps_cds,eps_cds_prestress,shrinkage,shrinkage_prestress,shrinkage_init,bondLR,bondPR,ae,ap,sxLR,sxNP,zstot,zstensinit,Astensinit,rhotot,rhotensinit,At,Aw,Aptot,zptot,zeta1,zeta,phi_peq,ry,cy,ry0,rx,ryp,cyp,cog,Izz,Wb,Wt,rho,qself,Mself,ep,Mp,pre_loss,initstrain,fctmorg,fcmorg,W_Ib,W_It,Ncr095,Mcr095,Ncr005,Mcr005,CS,Ncr,Mcr,tau_bms,tau_max,xcinit,epsinit,dpsigs,xc,eps,epsbot,sigssimpl,sigsr,dpsigsr,xc_sr,eps_sr,zstottens,zptottens,Astens,Actens,Aptens,Aceff_MC2020,Aseff_MC2020,Apeff_MC2020,phi_eq_MC2020,rhoeff_MC2020,hceff_MC2020,Aceff_FPR,Aseff_FPR,Apeff_FPR,phi_eq_FPR,rhoeff_FPR,hceff_FPR,Aceff_SMTCM,Aseff_SMTCM,Apeff_SMTCM,phi_eq_SMTCM,rhoeff_SMTCM,hceff_SMTCM,sumcirc_SMTCM,sumcirc_p_SMTCM,Actensstate1,Astensstate1,Aptensstate1,r,p,k1
538,881,4,PL 15/210,4,0,"Hubert Rüsch, Gallus Rehm",1965,,Germany,Deutscher Ausschuss für Stahlbeton,0,"Hubert Rüsch, Gallus Rehm",4150.0,4000.0,1600.0,1600.0,150.0,950,"[1,3]","[2,29]",65.0,"[0,0]",2,17.121,"[2,200x200x200,1]",[31],1.2739700713470117,"[0,0,0]",[0],27004.422032899714,"[0,0,0]",[0],"[0,0,0,0,0,0,15,0,0,0]",200000.0,2,514.0,[10],[130],[5],[45],[0],[0],0.0,0.0,0,0,0.0,0.0,0.0,0,0,[0],[0],[0],[0],[0],1,2,4,1,3,2,0.0,1,0.0,16.11,341.58162732875564,31,1,0.0,0,0,0,0,0.142,0.0,0.272,128.04,300.0,0,-1,0,-1,-1,1,142500.0,392.6990816987241,31,0.5,CN,16.701470067361164,1.0,8.701470067361164,20.627710843373492,1.2691598998929534,1.903177348368231,1.9103904736441741,1.6499078698608396,1.6561610927511152,2.4741305528787003,1.6561610927511152,0.901735231900549,0.8884119299250673,1.3522031918306332,25508.799863341592,0.0,2.9153739735935313,2.9153739735935313,0.0,3.7976946424674805,3.7976946424674805,0.0,6.713068616061012,6.713068616061012,25718.497174190205,-1.040141972134346e-05,-1.040141972134346e-05,-0.0,-0.0,-1.040141972134346e-05,-1.040141972134346e-05,-1.040141972134346e-05,1,0,7.406194428317641,0.0,212.5,0.0,130.0,130.0,392.6990816987241,0.0031797496493823816,0.0031797496493823816,0.0,0.0,0.0,0.0,0.0,0.0,0.0,20.0,15.0,130.0,50.0,0.0,0.0,75.95413021101743,267317226.93548954,3610157.159302681,3519456.100581008,25.0,3.5625,0.0,0.0,0.0,0.0,-9.874723868900628e-06,1.2881931884293558,17.121,3709396.571498132,3616202.236346692,0.0,6.143358279299586,0.0,5.015857883745381,2,0.0,7.086395873158391,2.3187477391728404,10.344382533529974,25.317339652846066,0.0004080892141842967,0.0,28.47316164847954,0.0004789821612196742,0.0020443527978535403,0.0,149.44781336940784,0.0,27.269007586768847,0.00019834781407560527,130.0,0.0,392.6990816987241,27048.55356605555,0.0,35000.0,392.6990816987241,0.0,10.0,0.01121997376282069,70.0,35000.0,392.6990816987241,0.0,10.0,0.01121997376282069,70.0,25000.0,392.6990816987241,0.0,10.0,0.015707963267948963,50.0,157.07963267948966,0.0,70343.57629953344,392.6990816987241,0.0,0.5027876488956069,0.5829588218290556,2.273370030175834
542,885,4,PL 15/221,1,0,"Hubert Rüsch, Gallus Rehm",1965,,Germany,Deutscher Ausschuss für Stahlbeton,0,"Hubert Rüsch, Gallus Rehm",4220.0,4060.0,1600.0,1600.0,150.0,950,"[1,3]","[2,25]",65.0,"[0,0]",2,13.58175,"[2,200x200x200,1]",[27],0.9445146536774166,"[0,0,0]",[0],25001.128866236817,"[0,0,0]",[0],"[0,0,0,0,0,0,15,0,0,0]",200000.0,2,460.4,[8],[130],[7],[21],[0],[0],0.0,0.0,0,0,0.0,0.0,0.0,0,0,[0],[0],[0],[0],[0],1,2,4,1,3,2,0.0,1,0.0,10.3,243.70116358434151,27,1,0.0,0,0,0,0,0.061,0.0,0.096,143.114,280.0,0,-1,0,-1,-1,1,142500.0,351.85837720205683,27,0.5,CN,13.706937027109378,1.0,5.706937027109378,16.36355421686747,0.9580539702567228,1.4366563384650233,1.4163533643257558,1.2454701613337396,1.2278690497806417,1.8676532400045303,1.2278690497806417,0.6669560305309652,0.6706377791797059,1.0001384457318458,23882.801319008347,0.0,3.3080478238675823,3.3080478238675823,0.0,4.875894093961409,4.875894093961409,0.0,8.183941917828992,8.183941917828992,23810.59892022554,-6.746745640268867e-06,-6.746745640268867e-06,-0.0,-0.0,-6.746745640268867e-06,-6.746745640268867e-06,-6.746745640268867e-06,1,0,7.999638779115021,0.0,150.0,0.0,130.0,130.0,351.85837720205683,0.002849055685846614,0.002849055685846614,0.0,0.0,0.0,0.0,0.0,0.0,0.0,20.0,16.0,130.0,25.0,0.0,0.0,75.93443565248819,267311926.72338116,3609125.6318410994,3520299.1162893036,25.0,3.5625,0.0,0.0,0.0,0.0,-6.415573568126356e-06,0.9527943293299502,13.58175,3706326.1698565334,3615107.389257076,0.0,4.550883192358867,0.0,3.7068392948955786,2,0.0,5.249467539964894,1.7150297927939104,9.213356473077551,24.949990232513667,0.00028568175609673983,0.0,28.665448907831603,0.00034469009721827985,0.0014589974971740134,0.0,123.73902251992308,0.0,27.821269666374832,0.0001684585775601245,130.0,0.0,351.85837720205683,27231.22646244002,0.0,31800.0,351.85837720205683,0.0,8.0,0.011064728842831975,60.0,31800.0,351.85837720205683,0.0,8.0,0.011064728842831975,60.0,26500.0,351.85837720205683,0.0,8.0,0.013277674611398371,50.0,175.92918860102841,0.0,70362.28613013621,351.85837720205683,0.0,0.5044027067796879,0.6037919670446421,1.9621037603499272
543,886,4,PL 15/221,2,0,"Hubert Rüsch, Gallus Rehm",1965,,Germany,Deutscher Ausschuss für Stahlbeton,0,"Hubert Rüsch, Gallus Rehm",4220.0,4060.0,1600.0,1600.0,150.0,950,"[1,3]","[2,25]",65.0,"[0,0]",2,13.58175,"[2,200x200x200,1]",[27],0.9445146536774166,"[0,0,0]",[0],25001.128866236817,"[0,0,0]",[0],"[0,0,0,0,0,0,15,0,0,0]",200000.0,2,460.4,[8],[130],[7],[21],[0],[0],0.0,0.0,0,0,0.0,0.0,0.0,0,0,[0],[0],[0],[0],[0],1,2,4,1,3,2,0.0,1,0.0,12.36,292.92455816193325,27,1,0.0,0,0,0,0,0.095,0.0,0.15,127.757,280.0,0,-1,0,-1,-1,1,142500.0,351.85837720205683,27,0.5,CN,13.706937027109378,1.0,5.706937027109378,16.36355421686747,0.9580539702567228,1.4366563384650233,1.4163533643257558,1.2454701613337396,1.2278690497806417,1.8676532400045303,1.2278690497806417,0.6669560305309652,0.6706377791797059,1.0001384457318458,23882.801319008347,0.0,3.3080478238675823,3.3080478238675823,0.0,4.875894093961409,4.875894093961409,0.0,8.183941917828992,8.183941917828992,23810.59892022554,-6.746745640268867e-06,-6.746745640268867e-06,-0.0,-0.0,-6.746745640268867e-06,-6.746745640268867e-06,-6.746745640268867e-06,1,0,7.999638779115021,0.0,150.0,0.0,130.0,130.0,351.85837720205683,0.002849055685846614,0.002849055685846614,0.0,0.0,0.0,0.0,0.0,0.0,0.0,20.0,16.0,130.0,25.0,0.0,0.0,75.93443565248819,267311926.72338116,3609125.6318410994,3520299.1162893036,25.0,3.5625,0.0,0.0,0.0,0.0,-6.415573568126356e-06,0.9527943293299502,13.58175,3706326.1698565334,3615107.389257076,0.0,4.550883192358867,0.0,3.7068392948955786,2,0.0,5.249467539964894,1.7150297927939104,9.213356473077551,24.949990232513667,0.00034281810731608776,0.0,29.0314366985396,0.00042112220327110693,0.0017547374052836314,0.0,123.73902251992304,0.0,27.821269666374835,0.00016845857756012447,130.0,0.0,351.85837720205683,27578.914863612623,0.0,31800.0,351.85837720205683,0.0,8.0,0.011064728842831975,60.0,31800.0,351.85837720205683,0.0,8.0,0.011064728842831975,60.0,26500.0,351.85837720205683,0.0,8.0,0.013277674611398371,50.0,175.92918860102841,0.0,70362.28613013621,351.85837720205683,0.0,0.5014703063496015,0.5778374549418076,2.3545245124199123
544,887,4,PL 15/221,3,0,"Hubert Rüsch, Gallus Rehm",1965,,Germany,Deutscher Ausschuss für Stahlbeton,0,"Hubert Rüsch, Gallus Rehm",4220.0,4060.0,1600.0,1600.0,150.0,950,"[1,3]","[2,25]",65.0,"[0,0]",2,13.58175,"[2,200x200x200,1]",[27],0.9445146536774166,"[0,0,0]",[0],25001.128866236817,"[0,0,0]",[0],"[0,0,0,0,0,0,15,0,0,0]",200000.0,2,460.4,[8],[130],[7],[21],[0],[0],0.0,0.0,0,0,0.0,0.0,0.0,0,0,[0],[0],[0],[0],[0],1,2,4,1,3,2,0.0,14,0.0,12.36,292.92455816193325,27,1,0.0,0,0,0,0,0.103,0.0,0.159,126.557,280.0,0,-1,0,-1,-1,1,142500.0,351.85837720205683,27,0.5,CN,13.706937027109378,1.0,5.706937027109378,16.36355421686747,0.9580539702567228,1.4366563384650233,1.4163533643257558,1.2454701613337396,1.2278690497806417,1.8676532400045303,1.2278690497806417,0.6669560305309652,0.6706377791797059,1.0001384457318458,23882.801319008347,0.0,3.3080478238675823,3.3080478238675823,0.0,4.875894093961409,4.875894093961409,0.0,8.183941917828992,8.183941917828992,23810.59892022554,-6.746745640268867e-06,-6.746745640268867e-06,-0.0,-0.0,-6.746745640268867e-06,-6.746745640268867e-06,-6.746745640268867e-06,1,0,7.999638779115021,0.0,150.0,0.0,130.0,130.0,351.85837720205683,0.002849055685846614,0.002849055685846614,0.0,0.0,0.0,0.0,0.0,0.0,0.0,20.0,16.0,130.0,25.0,0.0,0.0,75.93443565248819,267311926.72338116,3609125.6318410994,3520299.1162893036,25.0,3.5625,0.0,0.0,0.0,0.0,-6.415573568126356e-06,0.9527943293299502,13.58175,3706326.1698565334,3615107.389257076,0.0,4.550883192358867,0.0,3.7068392948955786,2,0.0,5.249467539964894,1.7150297927939104,9.213356473077551,24.949990232513667,0.00034281810731608776,0.0,29.0314366985396,0.00042112220327110693,0.0017547374052836314,0.0,123.73902251992304,0.0,27.821269666374835,0.00016845857756012447,130.0,0.0,351.85837720205683,27578.914863612623,0.0,31800.0,351.85837720205683,0.0,8.0,0.011064728842831975,60.0,31800.0,351.85837720205683,0.0,8.0,0.011064728842831975,60.0,26500.0,351.85837720205683,0.0,8.0,0.013277674611398371,50.0,175.92918860102841,0.0,70362.28613013621,351.85837720205683,0.0,0.5014703063496015,0.5778374549418076,2.3545245124199123
550,893,4,PL 15/239,3,0,"Hubert Rüsch, Gallus Rehm",1965,,Germany,Deutscher Ausschuss für Stahlbeton,0,"Hubert Rüsch, Gallus Rehm",4100.0,4000.0,1600.0,1600.0,151.0,950,"[1,3]","[2,24]",65.0,"[0,0]",2,17.2185,"[2,200x200x200,1]",[26],1.3216199626641454,"[0,0,0]",[0],27059.526175388277,"[0,0,0]",[0],"[0,0,0,0,0,0,15,0,0,0]",200000.0,2,378.2,[8],[130.5],[7],[21],[0],[0],0.0,0.0,0,0,0.0,0.0,0.0,0,0,[0],[0],[0],[0],[0],1,2,4,1,3,2,0.0,1,0.0,8.33,194.71627067942248,26,1,0.0,0,0,0,0,0.055,0.0,0.096,125.1,310.0,0,-1,0,-1,-1,1,143450.0,351.85837720205683,26,0.5,CN,17.54657736322767,1.0,9.54657736322767,20.745180722891565,1.3500599447559354,2.0213619412148156,1.9787805005665873,1.755077928182716,1.718105951463389,2.6277705235792603,1.718105951463389,0.9344000046339004,0.9450419613291547,1.3990198098791566,25931.995153507196,0.0,2.7737417176056454,2.7737417176056454,0.0,3.462967875565097,3.462967875565097,0.0,6.236709593170742,6.236709593170742,25770.977309893595,-1.0899348166903836e-05,-1.0899348166903836e-05,-0.0,-0.0,-1.0899348166903836e-05,-1.0899348166903836e-05,-1.0899348166903836e-05,1,0,7.39111242021333,0.0,150.0,0.0,130.5,130.5,351.85837720205683,0.0028381397636786194,0.0028381397636786194,0.0,0.0,0.0,0.0,0.0,0.0,0.0,20.5,16.5,130.5,25.0,0.0,0.0,76.34888951002216,272670326.15892875,3652595.713168067,3571372.5230166693,25.0,3.58625,0.0,0.0,0.0,0.0,-1.0410160487597946e-05,1.3348571494770005,17.2185,3740928.6793644684,3657741.2189041115,0.0,6.427311828016169,0.0,5.233633329775963,2,0.0,7.402476724736725,2.402742869058601,10.373795110758646,24.13221094683352,0.00021930789751534397,0.0,26.172043218506026,0.00024423571633064555,0.0011648859505574115,0.0,172.9468247665394,0.0,26.055069618895867,0.00021571853910079327,130.5,0.0,351.85837720205683,24862.491057580715,0.0,32065.0,351.85837720205683,0.0,8.0,0.010973284802808571,60.5,32065.0,351.85837720205683,0.0,8.0,0.010973284802808571,60.5,27162.5,351.85837720205683,0.0,8.0,0.012953828889169142,51.25,175.92918860102841,0.0,70918.55496547895,351.85837720205683,0.0,0.6430092288343565,0.882903086155011,1.1252990464885606
551,894,4,PL 15/239,4,0,"Hubert Rüsch, Gallus Rehm",1965,,Germany,Deutscher Ausschuss für Stahlbeton,0,"Hubert Rüsch, Gallus Rehm",4100.0,4000.0,1600.0,1600.0,151.0,950,"[1,3]","[2,24]",65.0,"[0,0]",2,17.2185,"[2,200x200x200,1]",[26],1.3216199626641454,"[0,0,0]",[0],27059.526175388277,"[0,0,0]",[0],"[0,0,0,0,0,0,15,0,0,0]",200000.0,2,378.2,[8],[130.5],[7],[21],[0],[0],0.0,0.0,0,0,0.0,0.0,0.0,0,0,[0],[0],[0],[0],[0],1,2,4,1,3,2,0.0,1,0.0,10.42,243.8584970581364,26,1,0.0,0,0,0,0,0.069,0.0,0.117,123.314,250.0,0,-1,0,-1,-1,1,143450.0,351.85837720205683,26,0.5,CN,17.54657736322767,1.0,9.54657736322767,20.745180722891565,1.3500599447559354,2.0213619412148156,1.9787805005665873,1.755077928182716,1.718105951463389,2.6277705235792603,1.718105951463389,0.9344000046339004,0.9450419613291547,1.3990198098791566,25931.995153507196,0.0,2.7737417176056454,2.7737417176056454,0.0,3.462967875565097,3.462967875565097,0.0,6.236709593170742,6.236709593170742,25770.977309893595,-1.0899348166903836e-05,-1.0899348166903836e-05,-0.0,-0.0,-1.0899348166903836e-05,-1.0899348166903836e-05,-1.0899348166903836e-05,1,0,7.39111242021333,0.0,150.0,0.0,130.5,130.5,351.85837720205683,0.0028381397636786194,0.0028381397636786194,0.0,0.0,0.0,0.0,0.0,0.0,0.0,20.5,16.5,130.5,25.0,0.0,0.0,76.34888951002216,272670326.15892875,3652595.713168067,3571372.5230166693,25.0,3.58625,0.0,0.0,0.0,0.0,-1.0410160487597946e-05,1.3348571494770005,17.2185,3740928.6793644684,3657741.2189041115,0.0,6.427311828016169,0.0,5.233633329775963,2,0.0,7.402476724736725,2.402742869058601,10.373795110758646,24.13221094683352,0.00027433232798437985,0.0,26.441281885803736,0.0003098217707182654,0.0014594981730162255,0.0,172.9468247665394,0.0,26.055069618895867,0.00021571853910079327,130.5,0.0,351.85837720205683,25118.267791513543,0.0,32065.0,351.85837720205683,0.0,8.0,0.010973284802808571,60.5,32065.0,351.85837720205683,0.0,8.0,0.010973284802808571,60.5,27162.5,351.85837720205683,0.0,8.0,0.012953828889169142,51.25,175.92918860102841,0.0,70918.55496547895,351.85837720205683,0.0,0.5327871846802199,0.7034028650196724,1.4076369825223052
552,895,4,PL 15/239,5,0,"Hubert Rüsch, Gallus Rehm",1965,,Germany,Deutscher Ausschuss für Stahlbeton,0,"Hubert Rüsch, Gallus Rehm",4100.0,4000.0,1600.0,1600.0,151.0,950,"[1,3]","[2,24]",65.0,"[0,0]",2,17.2185,"[2,200x200x200,1]",[26],1.3216199626641454,"[0,0,0]",[0],27059.526175388277,"[0,0,0]",[0],"[0,0,0,0,0,0,15,0,0,0]",200000.0,2,378.2,[8],[130.5],[7],[21],[0],[0],0.0,0.0,0,0,0.0,0.0,0.0,0,0,[0],[0],[0],[0],[0],1,2,4,1,3,2,0.0,14,0.0,10.42,243.8584970581364,26,1,0.0,0,0,0,0,0.062,0.0,0.104,119.114,200.0,0,-1,0,-1,-1,1,143450.0,351.85837720205683,26,0.5,CN,17.54657736322767,1.0,9.54657736322767,20.745180722891565,1.3500599447559354,2.0213619412148156,1.9787805005665873,1.755077928182716,1.718105951463389,2.6277705235792603,1.718105951463389,0.9344000046339004,0.9450419613291547,1.3990198098791566,25931.995153507196,0.0,2.7737417176056454,2.7737417176056454,0.0,3.462967875565097,3.462967875565097,0.0,6.236709593170742,6.236709593170742,25770.977309893595,-1.0899348166903836e-05,-1.0899348166903836e-05,-0.0,-0.0,-1.0899348166903836e-05,-1.0899348166903836e-05,-1.0899348166903836e-05,1,0,7.39111242021333,0.0,150.0,0.0,130.5,130.5,351.85837720205683,0.0028381397636786194,0.0028381397636786194,0.0,0.0,0.0,0.0,0.0,0.0,0.0,20.5,16.5,130.5,25.0,0.0,0.0,76.34888951002216,272670326.15892875,3652595.713168067,3571372.5230166693,25.0,3.58625,0.0,0.0,0.0,0.0,-1.0410160487597946e-05,1.3348571494770005,17.2185,3740928.6793644684,3657741.2189041115,0.0,6.427311828016169,0.0,5.233633329775963,2,0.0,7.402476724736725,2.402742869058601,10.373795110758646,24.13221094683352,0.00027433232798437985,0.0,26.441281885803736,0.0003098217707182654,0.0014594981730162255,0.0,172.9468247665394,0.0,26.055069618895867,0.00021571853910079327,130.5,0.0,351.85837720205683,25118.267791513543,0.0,32065.0,351.85837720205683,0.0,8.0,0.010973284802808571,60.5,32065.0,351.85837720205683,0.0,8.0,0.010973284802808571,60.5,27162.5,351.85837720205683,0.0,8.0,0.012953828889169142,51.25,175.92918860102841,0.0,70918.55496547895,351.85837720205683,0.0,0.5327871846802199,0.7034028650196724,1.4076369825223052
558,901,4,PL 15/255,3,0,"Hubert Rüsch, Gallus Rehm",1965,,Germany,Deutscher Ausschuss für Stahlbeton,0,"Hubert Rüsch, Gallus Rehm",4150.0,4000.0,1600.0,1600.0,152.0,950,"[1,3]","[2,23]",65.0,"[0,0]",2,11.47575,"[2,200x200x200,1]",[25],0.710953869117668,"[0,0,0]",[0],23637.251956242348,"[0,0,0]",[0],"[0,0,0,0,0,0,15,0,0,0]",200000.0,2,490.5,[12],[130],[5],[94],[0],[0],0.0,0.0,0,0,0.0,0.0,0.0,0,0,[0],[0],[0],[0],[0],1,2,4,1,3,2,0.0,1,0.0,12.26,185.22253352522733,25,1,0.0,0,0,0,0,0.088,0.0,0.15,172.16,270.0,0,-1,0,-1,-1,1,144400.0,565.4866776461628,25,0.5,CN,11.815194533945334,1.0,3.815194533945334,13.826204819277109,0.7324855239622163,1.0950266541171316,1.0628379825451773,0.9522311811508812,0.9242400298529684,1.4235346503522712,0.9242400298529684,0.503849935605015,0.5127398667735514,0.7532286865933361,22729.26639589309,0.0,3.6458740773684517,3.6458740773684517,0.0,5.877133770293628,5.877133770293628,0.0,9.523007847662079,9.523007847662079,22511.668529754617,-4.85801994736202e-06,-4.85801994736202e-06,-0.0,-0.0,-4.85801994736202e-06,-4.85801994736202e-06,-4.85801994736202e-06,1,0,8.461220465485715,0.0,187.5,0.0,130.0,130.0,565.4866776461628,0.00457883949511063,0.00457883949511063,0.0,0.0,0.0,0.0,0.0,0.0,0.0,22.0,16.0,130.0,100.0,0.0,0.0,77.53303133010441,278357500.05586493,3737999.612818874,3590179.505180584,25.0,3.61,0.0,0.0,0.0,0.0,-4.484382893800972e-06,0.7197856222928786,11.47575,3893969.415062027,3739981.443500787,0.0,3.5989624084234735,0.0,2.933049468141792,2,0.0,4.138658597197149,1.2956141201271814,8.468969093106905,31.499277826336318,0.0002900884910317485,0.0,37.40168735944328,0.00037406919701257876,0.0011461434447188423,0.0,62.06890563568021,0.0,35.816619959095895,0.00011801967626690854,130.0,0.0,565.4866776461628,35530.65299147112,0.0,46200.0,565.4866776461628,0.0,12.0,0.012239971377622571,77.0,45600.0,565.4866776461628,0.0,12.0,0.012401023632591289,76.0,33000.0,565.4866776461628,0.0,12.0,0.0171359599286716,55.0,188.49555921538757,0.0,70743.62023640082,565.4866776461628,0.0,0.5028345923351065,0.5589091997833362,2.962312476874251
559,902,4,PL 15/255,4,0,"Hubert Rüsch, Gallus Rehm",1965,,Germany,Deutscher Ausschuss für Stahlbeton,0,"Hubert Rüsch, Gallus Rehm",4150.0,4000.0,1600.0,1600.0,152.0,950,"[1,3]","[2,23]",65.0,"[0,0]",2,11.47575,"[2,200x200x200,1]",[25],0.710953869117668,"[0,0,0]",[0],23637.251956242348,"[0,0,0]",[0],"[0,0,0,0,0,0,15,0,0,0]",200000.0,2,490.5,[12],[130],[5],[94],[0],[0],0.0,0.0,0,0,0.0,0.0,0.0,0,0,[0],[0],[0],[0],[0],1,2,4,1,3,2,0.0,1,0.0,15.33,232.32787112369445,25,1,0.0,0,0,0,0,0.115,0.0,0.196,142.58,250.0,0,-1,0,-1,-1,1,144400.0,565.4866776461628,25,0.5,CN,11.815194533945334,1.0,3.815194533945334,13.826204819277109,0.7324855239622163,1.0950266541171316,1.0628379825451773,0.9522311811508812,0.9242400298529684,1.4235346503522712,0.9242400298529684,0.503849935605015,0.5127398667735514,0.7532286865933361,22729.26639589309,0.0,3.6458740773684517,3.6458740773684517,0.0,5.877133770293628,5.877133770293628,0.0,9.523007847662079,9.523007847662079,22511.668529754617,-4.85801994736202e-06,-4.85801994736202e-06,-0.0,-0.0,-4.85801994736202e-06,-4.85801994736202e-06,-4.85801994736202e-06,1,0,8.461220465485715,0.0,187.5,0.0,130.0,130.0,565.4866776461628,0.00457883949511063,0.00457883949511063,0.0,0.0,0.0,0.0,0.0,0.0,0.0,22.0,16.0,130.0,100.0,0.0,0.0,77.53303133010441,278357500.05586493,3737999.612818874,3590179.505180584,25.0,3.61,0.0,0.0,0.0,0.0,-4.484382893800972e-06,0.7197856222928786,11.47575,3893969.415062027,3739981.443500787,0.0,3.5989624084234735,0.0,2.933049468141792,2,0.0,4.138658597197149,1.2956141201271814,8.468969093106905,31.499277826336318,0.0003627289206783609,0.0,38.05942442229129,0.000480868484706763,0.0014396022209042815,0.0,62.06890563568021,0.0,35.816619959095895,0.00011801967626690854,130.0,0.0,565.4866776461628,36155.50320117673,0.0,46200.0,565.4866776461628,0.0,12.0,0.012239971377622571,77.0,45600.0,565.4866776461628,0.0,12.0,0.012401023632591289,76.0,33000.0,565.4866776461628,0.0,12.0,0.0171359599286716,55.0,188.49555921538757,0.0,70743.62023640082,565.4866776461628,0.0,0.5011250207754507,0.5435322797202624,3.704098717005079
560,903,4,PL 15/255,5,0,"Hubert Rüsch, Gallus Rehm",1965,,Germany,Deutscher Ausschuss für Stahlbeton,0,"Hubert Rüsch, Gallus Rehm",4150.0,4000.0,1600.0,1600.0,152.0,950,"[1,3]","[2,23]",65.0,"[0,0]",2,11.47575,"[2,200x200x200,1]",[25],0.710953869117668,"[0,0,0]",[0],23637.251956242348,"[0,0,0]",[0],"[0,0,0,0,0,0,15,0,0,0]",200000.0,2,490.5,[12],[130],[5],[94],[0],[0],0.0,0.0,0,0,0.0,0.0,0.0,0,0,[0],[0],[0],[0],[0],1,2,4,1,3,2,0.0,14,0.0,15.33,232.32787112369445,25,1,0.0,0,0,0,0,0.134,0.0,0.224,140.52,250.0,0,-1,0,-1,-1,1,144400.0,565.4866776461628,25,0.5,CN,11.815194533945334,1.0,3.815194533945334,13.826204819277109,0.7324855239622163,1.0950266541171316,1.0628379825451773,0.9522311811508812,0.9242400298529684,1.4235346503522712,0.9242400298529684,0.503849935605015,0.5127398667735514,0.7532286865933361,22729.26639589309,0.0,3.6458740773684517,3.6458740773684517,0.0,5.877133770293628,5.877133770293628,0.0,9.523007847662079,9.523007847662079,22511.668529754617,-4.85801994736202e-06,-4.85801994736202e-06,-0.0,-0.0,-4.85801994736202e-06,-4.85801994736202e-06,-4.85801994736202e-06,1,0,8.461220465485715,0.0,187.5,0.0,130.0,130.0,565.4866776461628,0.00457883949511063,0.00457883949511063,0.0,0.0,0.0,0.0,0.0,0.0,0.0,22.0,16.0,130.0,100.0,0.0,0.0,77.53303133010441,278357500.05586493,3737999.612818874,3590179.505180584,25.0,3.61,0.0,0.0,0.0,0.0,-4.484382893800972e-06,0.7197856222928786,11.47575,3893969.415062027,3739981.443500787,0.0,3.5989624084234735,0.0,2.933049468141792,2,0.0,4.138658597197149,1.2956141201271814,8.468969093106905,31.499277826336318,0.0003627289206783609,0.0,38.05942442229129,0.000480868484706763,0.0014396022209042815,0.0,62.06890563568021,0.0,35.816619959095895,0.00011801967626690854,130.0,0.0,565.4866776461628,36155.50320117673,0.0,46200.0,565.4866776461628,0.0,12.0,0.012239971377622571,77.0,45600.0,565.4866776461628,0.0,12.0,0.012401023632591289,76.0,33000.0,565.4866776461628,0.0,12.0,0.0171359599286716,55.0,188.49555921538757,0.0,70743.62023640082,565.4866776461628,0.0,0.5011250207754507,0.5435322797202624,3.704098717005079
561,904,4,PL 15/255,6,0,"Hubert Rüsch, Gallus Rehm",1965,,Germany,Deutscher Ausschuss für Stahlbeton,0,"Hubert Rüsch, Gallus Rehm",4150.0,4000.0,1600.0,1600.0,152.0,950,"[1,3]","[2,23]",65.0,"[0,0]",2,11.47575,"[2,200x200x200,1]",[25],0.710953869117668,"[0,0,0]",[0],23637.251956242348,"[0,0,0]",[0],"[0,0,0,0,0,0,15,0,0,0]",200000.0,2,490.5,[12],[130],[5],[94],[0],[0],0.0,0.0,0,0,0.0,0.0,0.0,0,0,[0],[0],[0],[0],[0],1,2,4,1,3,2,0.0,1,0.0,18.39,279.6369067709714,25,1,0.0,0,0,0,0,0.156,0.0,0.27,140.52,250.0,0,-1,0,-1,-1,1,144400.0,565.4866776461628,25,0.5,CN,11.815194533945334,1.0,3.815194533945334,13.826204819277109,0.7324855239622163,1.0950266541171316,1.0628379825451773,0.9522311811508812,0.9242400298529684,1.4235346503522712,0.9242400298529684,0.503849935605015,0.5127398667735514,0.7532286865933361,22729.26639589309,0.0,3.6458740773684517,3.6458740773684517,0.0,5.877133770293628,5.877133770293628,0.0,9.523007847662079,9.523007847662079,22511.668529754617,-4.85801994736202e-06,-4.85801994736202e-06,-0.0,-0.0,-4.85801994736202e-06,-4.85801994736202e-06,-4.85801994736202e-06,1,0,8.461220465485715,0.0,187.5,0.0,130.0,130.0,565.4866776461628,0.00457883949511063,0.00457883949511063,0.0,0.0,0.0,0.0,0.0,0.0,0.0,22.0,16.0,130.0,100.0,0.0,0.0,77.53303133010441,278357500.05586493,3737999.612818874,3590179.505180584,25.0,3.61,0.0,0.0,0.0,0.0,-4.484382893800972e-06,0.7197856222928786,11.47575,3893969.415062027,3739981.443500787,0.0,3.5989624084234735,0.0,2.933049468141792,2,0.0,4.138658597197149,1.2956141201271814,8.468969093106905,31.499277826336318,0.0004351327365476227,0.0,38.75398783546986,0.0005938366524889788,0.0017352958115438137,0.0,62.06890563568021,0.0,35.816619959095895,0.00011801967626690854,130.0,0.0,565.4866776461628,36815.33844369636,0.0,46200.0,565.4866776461628,0.0,12.0,0.012239971377622571,77.0,45600.0,565.4866776461628,0.0,12.0,0.012401023632591289,76.0,33000.0,565.4866776461628,0.0,12.0,0.0171359599286716,55.0,188.49555921538757,0.0,70743.62023640082,565.4866776461628,0.0,0.5005304713751295,0.5346400430430643,4.4434687153113765
562,905,4,PL 15/255,7,0,"Hubert Rüsch, Gallus Rehm",1965,,Germany,Deutscher Ausschuss für Stahlbeton,0,"Hubert Rüsch, Gallus Rehm",4150.0,4000.0,1600.0,1600.0,152.0,950,"[1,3]","[2,23]",65.0,"[0,0]",2,11.47575,"[2,200x200x200,1]",[25],0.710953869117668,"[0,0,0]",[0],23637.251956242348,"[0,0,0]",[0],"[0,0,0,0,0,0,15,0,0,0]",200000.0,2,490.5,[12],[130],[5],[94],[0],[0],0.0,0.0,0,0,0.0,0.0,0.0,0,0,[0],[0],[0],[0],[0],1,2,4,1,3,2,0.0,1,0.0,21.45,327.3509133740737,25,1,0.0,0,0,0,0,0.178,0.0,0.306,128.98,240.0,0,-1,0,-1,-1,1,144400.0,565.4866776461628,25,0.5,CN,11.815194533945334,1.0,3.815194533945334,13.826204819277109,0.7324855239622163,1.0950266541171316,1.0628379825451773,0.9522311811508812,0.9242400298529684,1.4235346503522712,0.9242400298529684,0.503849935605015,0.5127398667735514,0.7532286865933361,22729.26639589309,0.0,3.6458740773684517,3.6458740773684517,0.0,5.877133770293628,5.877133770293628,0.0,9.523007847662079,9.523007847662079,22511.668529754617,-4.85801994736202e-06,-4.85801994736202e-06,-0.0,-0.0,-4.85801994736202e-06,-4.85801994736202e-06,-4.85801994736202e-06,1,0,8.461220465485715,0.0,187.5,0.0,130.0,130.0,565.4866776461628,0.00457883949511063,0.00457883949511063,0.0,0.0,0.0,0.0,0.0,0.0,0.0,22.0,16.0,130.0,100.0,0.0,0.0,77.53303133010441,278357500.05586493,3737999.612818874,3590179.505180584,25.0,3.61,0.0,0.0,0.0,0.0,-4.484382893800972e-06,0.7197856222928786,11.47575,3893969.415062027,3739981.443500787,0.0,3.5989624084234735,0.0,2.933049468141792,2,0.0,4.138658597197149,1.2956141201271814,8.468969093106905,31.499277826336318,0.0005075365524168846,0.0,39.493563267945945,0.0007142173791701247,0.0020346113577387596,0.0,62.06890563568021,0.0,35.816619959095895,0.00011801967626690854,130.0,0.0,565.4866776461628,37517.93510454864,0.0,46200.0,565.4866776461628,0.0,12.0,0.012239971377622571,77.0,45600.0,565.4866776461628,0.0,12.0,0.012401023632591289,76.0,33000.0,565.4866776461628,0.0,12.0,0.0171359599286716,55.0,188.49555921538757,0.0,70743.62023640082,565.4866776461628,0.0,0.5002809602070986,0.5288061523282421,5.182838713617674
566,909,4,PL 30/204,2,0,"Hubert Rüsch, Gallus Rehm",1965,,Germany,Deutscher Ausschuss für Stahlbeton,0,"Hubert Rüsch, Gallus Rehm",4145.0,4000.0,1600.0,1600.0,300.0,950,"[1,3]","[2,27]",65.0,"[0,0]",2,16.64325,"[2,200x200x200,1]",[29],1.2356850137479765,"[0,0,0]",[0],26752.305508467038,"[0,0,0]",[0],"[0,0,0,0,0,0,15,0,0,0]",200000.0,2,448.3,[16],[276],[5],[42],[0],[0],0.0,0.0,0,0,0.0,0.0,0.0,0,0,[0],[0],[0],[0],[0],1,2,4,1,3,2,0.0,1,0.0,49.4,193.47635003016177,29,1,0.0,0,0,0,0,0.126,0.0,0.16,250.0,320.0,0,-1,0,-1,-1,0,285000.0,1005.3096491487338,29,0.5,CN,16.499142556154553,1.0,8.499142556154553,20.05210843373494,1.2494090973780851,1.6336189832005357,1.6156745616397947,1.6242318265915108,1.6063905178723694,2.1237046781606965,1.6063905178723694,0.8791617017726544,0.8745863681646595,1.1495155976794376,25405.373545437207,0.0,2.9234838585373732,2.9234838585373732,0.0,3.0722154663382866,3.0722154663382866,0.0,5.99569932487566,5.99569932487566,25478.386198540036,-9.971395960431472e-06,-9.971395960431472e-06,-0.0,-0.0,-9.971395960431472e-06,-9.971395960431472e-06,-9.971395960431472e-06,1,0,7.47599117902943,0.0,212.5,0.0,276.0,276.0,1005.3096491487338,0.0038341329105596256,0.0038341329105596256,0.0,0.0,0.0,0.0,0.0,0.0,0.0,24.0,16.0,276.0,50.0,0.0,0.0,152.8139904966814,2139756784.6168919,14537772.929896893,14002361.810343275,25.0,7.125,0.0,0.0,0.0,0.0,-9.214067793247504e-06,1.2559452882466493,16.64325,15208988.994876962,14648857.682860143,0.0,24.43157570779557,0.0,17.482970074545978,2,0.0,24.5727766272823,2.2607015188439687,10.199034880811027,58.643969343442144,0.00025848935222549577,0.0,64.3277732583294,0.0002939899808107246,0.0010770662484952899,0.0,95.93356618058309,0.0,62.81018769936943,0.00014132019803027147,276.0,0.0,1005.3096491487338,61110.43459541294,0.0,62160.0,1005.3096491487338,0.0,16.0,0.016172935153615408,84.0,62160.0,1005.3096491487338,0.0,16.0,0.016172935153615408,84.0,44400.0,1005.3096491487338,0.0,16.0,0.022642109215061573,60.0,251.32741228718345,0.0,139826.70902815266,1005.3096491487338,0.0,0.5110909704785128,0.606502620383756,2.010354822708676
567,910,4,PL 30/204,3,0,"Hubert Rüsch, Gallus Rehm",1965,,Germany,Deutscher Ausschuss für Stahlbeton,0,"Hubert Rüsch, Gallus Rehm",4145.0,4000.0,1600.0,1600.0,300.0,950,"[1,3]","[2,27]",65.0,"[0,0]",2,16.64325,"[2,200x200x200,1]",[29],1.2356850137479765,"[0,0,0]",[0],26752.305508467038,"[0,0,0]",[0],"[0,0,0,0,0,0,15,0,0,0]",200000.0,2,448.3,[16],[276],[5],[42],[0],[0],0.0,0.0,0,0,0.0,0.0,0.0,0,0,[0],[0],[0],[0],[0],1,2,4,1,3,2,0.0,1,0.0,61.76,242.2956083701096,29,1,0.0,0,0,0,0,0.163,0.0,0.256,209.86,320.0,0,-1,0,-1,-1,0,285000.0,1005.3096491487338,29,0.5,CN,16.499142556154553,1.0,8.499142556154553,20.05210843373494,1.2494090973780851,1.6336189832005357,1.6156745616397947,1.6242318265915108,1.6063905178723694,2.1237046781606965,1.6063905178723694,0.8791617017726544,0.8745863681646595,1.1495155976794376,25405.373545437207,0.0,2.9234838585373732,2.9234838585373732,0.0,3.0722154663382866,3.0722154663382866,0.0,5.99569932487566,5.99569932487566,25478.386198540036,-9.971395960431472e-06,-9.971395960431472e-06,-0.0,-0.0,-9.971395960431472e-06,-9.971395960431472e-06,-9.971395960431472e-06,1,0,7.47599117902943,0.0,212.5,0.0,276.0,276.0,1005.3096491487338,0.0038341329105596256,0.0038341329105596256,0.0,0.0,0.0,0.0,0.0,0.0,0.0,24.0,16.0,276.0,50.0,0.0,0.0,152.8139904966814,2139756784.6168919,14537772.929896893,14002361.810343275,25.0,7.125,0.0,0.0,0.0,0.0,-9.214067793247504e-06,1.2559452882466493,16.64325,15208988.994876962,14648857.682860143,0.0,24.43157570779557,0.0,17.482970074545978,2,0.0,24.5727766272823,2.2607015188439687,10.199034880811027,58.643969343442144,0.00032316401606167247,0.0,65.12514453569914,0.00037414457216165977,0.001349358269155957,0.0,95.93356618058309,0.0,62.81018769936943,0.00014132019803027147,276.0,0.0,1005.3096491487338,61867.93730891419,0.0,62160.0,1005.3096491487338,0.0,16.0,0.016172935153615408,84.0,62160.0,1005.3096491487338,0.0,16.0,0.016172935153615408,84.0,44400.0,1005.3096491487338,0.0,16.0,0.022642109215061573,60.0,251.32741228718345,0.0,139826.70902815266,1005.3096491487338,0.0,0.5040521774036262,0.5737340487155117,2.5133504828033972
568,911,4,PL 30/204,4,0,"Hubert Rüsch, Gallus Rehm",1965,,Germany,Deutscher Ausschuss für Stahlbeton,0,"Hubert Rüsch, Gallus Rehm",4145.0,4000.0,1600.0,1600.0,300.0,950,"[1,3]","[2,27]",65.0,"[0,0]",2,16.64325,"[2,200x200x200,1]",[29],1.2356850137479765,"[0,0,0]",[0],26752.305508467038,"[0,0,0]",[0],"[0,0,0,0,0,0,15,0,0,0]",200000.0,2,448.3,[16],[276],[5],[42],[0],[0],0.0,0.0,0,0,0.0,0.0,0.0,0,0,[0],[0],[0],[0],[0],1,2,4,1,3,2,0.0,14,0.0,61.76,242.2956083701096,29,1,0.0,0,0,0,0,0.188,0.0,0.28,209.86,320.0,0,-1,0,-1,-1,0,285000.0,1005.3096491487338,29,0.5,CN,16.499142556154553,1.0,8.499142556154553,20.05210843373494,1.2494090973780851,1.6336189832005357,1.6156745616397947,1.6242318265915108,1.6063905178723694,2.1237046781606965,1.6063905178723694,0.8791617017726544,0.8745863681646595,1.1495155976794376,25405.373545437207,0.0,2.9234838585373732,2.9234838585373732,0.0,3.0722154663382866,3.0722154663382866,0.0,5.99569932487566,5.99569932487566,25478.386198540036,-9.971395960431472e-06,-9.971395960431472e-06,-0.0,-0.0,-9.971395960431472e-06,-9.971395960431472e-06,-9.971395960431472e-06,1,0,7.47599117902943,0.0,212.5,0.0,276.0,276.0,1005.3096491487338,0.0038341329105596256,0.0038341329105596256,0.0,0.0,0.0,0.0,0.0,0.0,0.0,24.0,16.0,276.0,50.0,0.0,0.0,152.8139904966814,2139756784.6168919,14537772.929896893,14002361.810343275,25.0,7.125,0.0,0.0,0.0,0.0,-9.214067793247504e-06,1.2559452882466493,16.64325,15208988.994876962,14648857.682860143,0.0,24.43157570779557,0.0,17.482970074545978,2,0.0,24.5727766272823,2.2607015188439687,10.199034880811027,58.643969343442144,0.00032316401606167247,0.0,65.12514453569914,0.00037414457216165977,0.001349358269155957,0.0,95.93356618058309,0.0,62.81018769936943,0.00014132019803027147,276.0,0.0,1005.3096491487338,61867.93730891419,0.0,62160.0,1005.3096491487338,0.0,16.0,0.016172935153615408,84.0,62160.0,1005.3096491487338,0.0,16.0,0.016172935153615408,84.0,44400.0,1005.3096491487338,0.0,16.0,0.022642109215061573,60.0,251.32741228718345,0.0,139826.70902815266,1005.3096491487338,0.0,0.5040521774036262,0.5737340487155117,2.5133504828033972
569,912,4,PL 30/204,5,0,"Hubert Rüsch, Gallus Rehm",1965,,Germany,Deutscher Ausschuss für Stahlbeton,0,"Hubert Rüsch, Gallus Rehm",4145.0,4000.0,1600.0,1600.0,300.0,950,"[1,3]","[2,27]",65.0,"[0,0]",2,16.64325,"[2,200x200x200,1]",[29],1.2356850137479765,"[0,0,0]",[0],26752.305508467038,"[0,0,0]",[0],"[0,0,0,0,0,0,15,0,0,0]",200000.0,2,448.3,[16],[276],[5],[42],[0],[0],0.0,0.0,0,0,0.0,0.0,0.0,0,0,[0],[0],[0],[0],[0],1,2,4,1,3,2,0.0,1,0.0,74.11,291.26478872263954,29,1,0.0,0,0,0,0,0.247,0.0,0.36,204.22,320.0,0,-1,0,-1,-1,0,285000.0,1005.3096491487338,29,0.5,CN,16.499142556154553,1.0,8.499142556154553,20.05210843373494,1.2494090973780851,1.6336189832005357,1.6156745616397947,1.6242318265915108,1.6063905178723694,2.1237046781606965,1.6063905178723694,0.8791617017726544,0.8745863681646595,1.1495155976794376,25405.373545437207,0.0,2.9234838585373732,2.9234838585373732,0.0,3.0722154663382866,3.0722154663382866,0.0,5.99569932487566,5.99569932487566,25478.386198540036,-9.971395960431472e-06,-9.971395960431472e-06,-0.0,-0.0,-9.971395960431472e-06,-9.971395960431472e-06,-9.971395960431472e-06,1,0,7.47599117902943,0.0,212.5,0.0,276.0,276.0,1005.3096491487338,0.0038341329105596256,0.0038341329105596256,0.0,0.0,0.0,0.0,0.0,0.0,0.0,24.0,16.0,276.0,50.0,0.0,0.0,152.8139904966814,2139756784.6168919,14537772.929896893,14002361.810343275,25.0,7.125,0.0,0.0,0.0,0.0,-9.214067793247504e-06,1.2559452882466493,16.64325,15208988.994876962,14648857.682860143,0.0,24.43157570779557,0.0,17.482970074545978,2,0.0,24.5727766272823,2.2607015188439687,10.199034880811027,58.643969343442144,0.0003877863541180464,0.0,65.95302665465735,0.0004572737723433929,0.0016227237450007273,0.0,95.93356618058309,0.0,62.81018769936943,0.00014132019803027147,276.0,0.0,1005.3096491487338,62654.42532192451,0.0,62160.0,1005.3096491487338,0.0,16.0,0.016172935153615408,84.0,62160.0,1005.3096491487338,0.0,16.0,0.016172935153615408,84.0,44400.0,1005.3096491487338,0.0,16.0,0.022642109215061573,60.0,251.32741228718345,0.0,139826.70902815266,1005.3096491487338,0.0,0.5017874908715387,0.556613646571526,3.015939188480566
572,915,4,PL 30/240,2,0,"Hubert Rüsch, Gallus Rehm",1965,,Germany,Deutscher Ausschuss für Stahlbeton,0,"Hubert Rüsch, Gallus Rehm",4160.0,4000.0,1600.0,1600.0,300.0,950,"[1,3]","[2,25]",65.0,"[0,0]",2,14.352,"[2,200x200x200,1]",[27],1.0222827143709967,"[0,0,0]",[0],25465.08810900159,"[0,0,0]",[0],"[0,0,0,0,0,0,15,0,0,0]",200000.0,2,489.8,[16],[275.4],[5],[67],[0],[0],0.0,0.0,0,0,0.0,0.0,0.0,0,0,[0],[0],[0],[0],[0],1,2,4,1,3,2,0.0,1,0.0,51.98,205.11882439375304,27,1,0.0,0,0,0,0,0.091,0.0,0.172,165.28,300.0,0,-1,0,-1,-1,0,285000.0,1005.3096491487338,27,0.5,CN,14.484286650326636,1.0,6.484286650326636,17.291566265060244,1.043188341953274,1.3639826074938997,1.3366482218664881,1.356144844539256,1.3289675286822957,1.7731773897420695,1.3289675286822957,0.7262229240163753,0.7302318393672917,0.9495461151981205,24326.00716280657,0.0,3.1827468276742765,3.1827468276742765,0.0,3.635438244104749,3.635438244104749,0.0,6.818185071779025,6.818185071779025,24252.4648657158,-7.543889597177799e-06,-7.543889597177799e-06,-0.0,-0.0,-7.543889597177799e-06,-7.543889597177799e-06,-7.543889597177799e-06,1,0,7.8538899666835436,0.0,200.0,0.0,275.4,275.4,1005.3096491487338,0.003842486141301586,0.003842486141301586,0.0,0.0,0.0,0.0,0.0,0.0,0.0,24.600000000000023,16.600000000000023,275.4,75.0,0.0,0.0,152.96015791384426,2139997322.4393444,14553860.314848853,13990553.825426297,25.0,7.125,0.0,0.0,0.0,0.0,-6.94783410396978e-06,1.0374613200233933,14.352,15256362.165898252,14665865.374867281,0.0,20.275209924295876,0.0,14.48661942668427,2,0.0,20.39238936119906,1.867430376042108,9.47100839404126,59.85670254158451,0.0002810493501932972,0.0,67.7689866243484,0.0003347451481535856,0.0011471059086245747,0.0,80.07900785274882,0.0,65.47290697649,0.00012487681690817926,275.4,0.0,1005.3096491487338,64379.587293131,0.0,68019.00000000006,1005.3096491487338,0.0,16.0,0.014779835768663652,86.10000000000008,68019.00000000006,1005.3096491487338,0.0,16.0,0.014779835768663652,86.10000000000008,48585.000000000044,1005.3096491487338,0.0,16.0,0.02069177007612911,61.50000000000006,251.32741228718345,0.0,139687.84998184795,1005.3096491487338,0.0,0.5038160156349829,0.5721857980636627,2.5489901687981305
573,916,4,PL 30/240,3,0,"Hubert Rüsch, Gallus Rehm",1965,,Germany,Deutscher Ausschuss für Stahlbeton,0,"Hubert Rüsch, Gallus Rehm",4160.0,4000.0,1600.0,1600.0,300.0,950,"[1,3]","[2,25]",65.0,"[0,0]",2,14.352,"[2,200x200x200,1]",[27],1.0222827143709967,"[0,0,0]",[0],25465.08810900159,"[0,0,0]",[0],"[0,0,0,0,0,0,15,0,0,0]",200000.0,2,489.8,[16],[275.4],[5],[67],[0],[0],0.0,0.0,0,0,0.0,0.0,0.0,0,0,[0],[0],[0],[0],[0],1,2,4,1,3,2,0.0,1,0.0,65.0,257.06298639176816,27,1,0.0,0,0,0,0,0.122,0.0,0.254,165.28,300.0,0,-1,0,-1,-1,0,285000.0,1005.3096491487338,27,0.5,CN,14.484286650326636,1.0,6.484286650326636,17.291566265060244,1.043188341953274,1.3639826074938997,1.3366482218664881,1.356144844539256,1.3289675286822957,1.7731773897420695,1.3289675286822957,0.7262229240163753,0.7302318393672917,0.9495461151981205,24326.00716280657,0.0,3.1827468276742765,3.1827468276742765,0.0,3.635438244104749,3.635438244104749,0.0,6.818185071779025,6.818185071779025,24252.4648657158,-7.543889597177799e-06,-7.543889597177799e-06,-0.0,-0.0,-7.543889597177799e-06,-7.543889597177799e-06,-7.543889597177799e-06,1,0,7.8538899666835436,0.0,200.0,0.0,275.4,275.4,1005.3096491487338,0.003842486141301586,0.003842486141301586,0.0,0.0,0.0,0.0,0.0,0.0,0.0,24.600000000000023,16.600000000000023,275.4,75.0,0.0,0.0,152.96015791384426,2139997322.4393444,14553860.314848853,13990553.825426297,25.0,7.125,0.0,0.0,0.0,0.0,-6.94783410396978e-06,1.0374613200233933,14.352,15256362.165898252,14665865.374867281,0.0,20.275209924295876,0.0,14.48661942668427,2,0.0,20.39238936119906,1.867430376042108,9.47100839404126,59.85670254158451,0.00035144685961070255,0.0,68.78715662057138,0.00042791705532578073,0.001438348726030016,0.0,80.07900785274877,0.0,65.47290697649001,0.00012487681690817926,275.4,0.0,1005.3096491487338,65346.84878954283,0.0,68019.00000000006,1005.3096491487338,0.0,16.0,0.014779835768663652,86.10000000000008,68019.00000000006,1005.3096491487338,0.0,16.0,0.014779835768663652,86.10000000000008,48585.000000000044,1005.3096491487338,0.0,16.0,0.02069177007612911,61.50000000000006,251.32741228718345,0.0,139687.84998184795,1005.3096491487338,0.0,0.5014004240193615,0.5525024524199682,3.1874636585586473
574,917,4,PL 30/240,4,0,"Hubert Rüsch, Gallus Rehm",1965,,Germany,Deutscher Ausschuss für Stahlbeton,0,"Hubert Rüsch, Gallus Rehm",4160.0,4000.0,1600.0,1600.0,300.0,950,"[1,3]","[2,25]",65.0,"[0,0]",2,14.352,"[2,200x200x200,1]",[27],1.0222827143709967,"[0,0,0]",[0],25465.08810900159,"[0,0,0]",[0],"[0,0,0,0,0,0,15,0,0,0]",200000.0,2,489.8,[16],[275.4],[5],[67],[0],[0],0.0,0.0,0,0,0.0,0.0,0.0,0,0,[0],[0],[0],[0],[0],1,2,4,1,3,2,0.0,14,0.0,65.0,257.06298639176816,27,1,0.0,0,0,0,0,0.126,0.0,0.21,165.14,300.0,0,-1,0,-1,-1,0,285000.0,1005.3096491487338,27,0.5,CN,14.484286650326636,1.0,6.484286650326636,17.291566265060244,1.043188341953274,1.3639826074938997,1.3366482218664881,1.356144844539256,1.3289675286822957,1.7731773897420695,1.3289675286822957,0.7262229240163753,0.7302318393672917,0.9495461151981205,24326.00716280657,0.0,3.1827468276742765,3.1827468276742765,0.0,3.635438244104749,3.635438244104749,0.0,6.818185071779025,6.818185071779025,24252.4648657158,-7.543889597177799e-06,-7.543889597177799e-06,-0.0,-0.0,-7.543889597177799e-06,-7.543889597177799e-06,-7.543889597177799e-06,1,0,7.8538899666835436,0.0,200.0,0.0,275.4,275.4,1005.3096491487338,0.003842486141301586,0.003842486141301586,0.0,0.0,0.0,0.0,0.0,0.0,0.0,24.600000000000023,16.600000000000023,275.4,75.0,0.0,0.0,152.96015791384426,2139997322.4393444,14553860.314848853,13990553.825426297,25.0,7.125,0.0,0.0,0.0,0.0,-6.94783410396978e-06,1.0374613200233933,14.352,15256362.165898252,14665865.374867281,0.0,20.275209924295876,0.0,14.48661942668427,2,0.0,20.39238936119906,1.867430376042108,9.47100839404126,59.85670254158451,0.00035144685961070255,0.0,68.78715662057138,0.00042791705532578073,0.001438348726030016,0.0,80.07900785274877,0.0,65.47290697649001,0.00012487681690817926,275.4,0.0,1005.3096491487338,65346.84878954283,0.0,68019.00000000006,1005.3096491487338,0.0,16.0,0.014779835768663652,86.10000000000008,68019.00000000006,1005.3096491487338,0.0,16.0,0.014779835768663652,86.10000000000008,48585.000000000044,1005.3096491487338,0.0,16.0,0.02069177007612911,61.50000000000006,251.32741228718345,0.0,139687.84998184795,1005.3096491487338,0.0,0.5014004240193615,0.5525024524199682,3.1874636585586473
