Repository: iavdesch/Research

Readme
======

The supporting files are related to the study "A method for determining the performance of formulas for calculating the crack width and spacing in reinforced concrete elements".

The following files are relevant:
Research/Method_comparing_CWFs/Data_processing_for_GitHuB_Final (contains the data processing of the database "Crack width and crack spacing in reinforced and prestressed concrete elements: database")
Research/Method_comparing_CWFs/CWF_analysis_for_GitHuB_Final (contains the evaluation of the different crack width formulas)

File: Method_comparing_CWFs/Datasets_used/Working_database_no_hordijk_initshrink.csv (part 16 of 84)
,ID,EPID,ELID,LOADID,DOI,title,year,journal,country,institution,laboratory,authors,Ltot,Lspan,Lcons,Lmeas,h,b,hc,thc,RH,Temp,pd,fcm,catfcm,tfcm,fctm,catfctm,tfctm,Ecm,catEcm,tEcm,mix,Es,fsr,fy,phi,zs,nbl,clat,phit,st,phiw,sw,type,method,fpk,fp01k,Ep,rel,fpr,npl,phip,Ap,zp,cplat,catf,epsin,catcal,selfw,typew,locw,epsc,Nrep,N,M,sigs,t0,t,PL,catp,t0p,tp,ncr,wm,wk,wmax,sm,smax,indLR,indNP,indtfcm,indtfctm,indtEcm,slab,Ac,Astot,ts,sc,class_C,fcm28,Bcc,fck28,fcm_cube_150,fctm28,fctmfl28,fctmfl,fct095_28,fct095,fct095fl_28,fct095fl,fct005,fct005_28,fct005fl,Ecm28,phi_bc,phi_bc_prestress,phi_bc_prior_load,phi_dc,phi_dc_prestress,phi_dc_prior_load,phi_creep,phi_creep_prestress,phi_creep_prior_load,Ecm0,eps_cbs,eps_cbs_prestress,eps_cds,eps_cds_prestress,shrinkage,shrinkage_prestress,shrinkage_init,bondLR,bondPR,ae,ap,sxLR,sxNP,zstot,zstensinit,Astensinit,rhotot,rhotensinit,At,Aw,Aptot,zptot,zeta1,zeta,phi_peq,ry,cy,ry0,rx,ryp,cyp,cog,Izz,Wb,Wt,rho,qself,Mself,ep,Mp,pre_loss,initstrain,fctmorg,fcmorg,W_Ib,W_It,Ncr095,Mcr095,Ncr005,Mcr005,CS,Ncr,Mcr,tau_bms,tau_max,xcinit,epsinit,dpsigs,xc,eps,epsbot,sigssimpl,sigsr,dpsigsr,xc_sr,eps_sr,zstottens,zptottens,Astens,Actens,Aptens,Aceff_MC2020,Aseff_MC2020,Apeff_MC2020,phi_eq_MC2020,rhoeff_MC2020,hceff_MC2020,Aceff_FPR,Aseff_FPR,Apeff_FPR,phi_eq_FPR,rhoeff_FPR,hceff_FPR,Aceff_SMTCM,Aseff_SMTCM,Apeff_SMTCM,phi_eq_SMTCM,rhoeff_SMTCM,hceff_SMTCM,sumcirc_SMTCM,sumcirc_p_SMTCM,Actensstate1,Astensstate1,Aptensstate1,r,p,k1
575,918,4,PL 30/240,5,0,"Hubert Rüsch, Gallus Rehm",1965,,Germany,Deutscher Ausschuss für Stahlbeton,0,"Hubert Rüsch, Gallus Rehm",4160.0,4000.0,1600.0,1600.0,300.0,950,"[1,3]","[2,25]",65.0,"[0,0]",2,14.352,"[2,200x200x200,1]",[27],1.0222827143709967,"[0,0,0]",[0],25465.08810900159,"[0,0,0]",[0],"[0,0,0,0,0,0,15,0,0,0]",200000.0,2,489.8,[16],[275.4],[5],[67],[0],[0],0.0,0.0,0,0,0.0,0.0,0.0,0,0,[0],[0],[0],[0],[0],1,2,4,1,3,2,0.0,1,0.0,77.99,309.1558711714947,27,1,0.0,0,0,0,0,0.153,0.0,0.25,165.14,300.0,0,-1,0,-1,-1,0,285000.0,1005.3096491487338,27,0.5,CN,14.484286650326636,1.0,6.484286650326636,17.291566265060244,1.043188341953274,1.3639826074938997,1.3366482218664881,1.356144844539256,1.3289675286822957,1.7731773897420695,1.3289675286822957,0.7262229240163753,0.7302318393672917,0.9495461151981205,24326.00716280657,0.0,3.1827468276742765,3.1827468276742765,0.0,3.635438244104749,3.635438244104749,0.0,6.818185071779025,6.818185071779025,24252.4648657158,-7.543889597177799e-06,-7.543889597177799e-06,-0.0,-0.0,-7.543889597177799e-06,-7.543889597177799e-06,-7.543889597177799e-06,1,0,7.8538899666835436,0.0,200.0,0.0,275.4,275.4,1005.3096491487338,0.003842486141301586,0.003842486141301586,0.0,0.0,0.0,0.0,0.0,0.0,0.0,24.600000000000023,16.600000000000023,275.4,75.0,0.0,0.0,152.96015791384426,2139997322.4393444,14553860.314848853,13990553.825426297,25.0,7.125,0.0,0.0,0.0,0.0,-6.94783410396978e-06,1.0374613200233933,14.352,15256362.165898252,14665865.374867281,0.0,20.275209924295876,0.0,14.48661942668427,2,0.0,20.39238936119906,1.867430376042108,9.47100839404126,59.85670254158451,0.00042168216278521065,0.0,69.85160997584862,0.0005253029549946267,0.0017307779936460057,0.0,80.07900785274882,0.0,65.47290697649,0.00012487681690817926,275.4,0.0,1005.3096491487338,66358.0794770562,0.0,68019.00000000006,1005.3096491487338,0.0,16.0,0.014779835768663652,86.10000000000008,68019.00000000006,1005.3096491487338,0.0,16.0,0.014779835768663652,86.10000000000008,48585.000000000044,1005.3096491487338,0.0,16.0,0.02069177007612911,61.50000000000006,251.32741228718345,0.0,139687.84998184795,1005.3096491487338,0.0,0.5006193438829387,0.5414201980726975,3.824466011245983
580,923,4,PL 30/256,3,0,"Hubert Rüsch, Gallus Rehm",1965,,Germany,Deutscher Ausschuss für Stahlbeton,0,"Hubert Rüsch, Gallus Rehm",4200.0,4000.0,1600.0,1600.0,300.0,950,"[1,3]","[2,34]",65.0,"[0,0]",2,11.9535,"[2,200x200x200,1]",[36],0.6748086186015082,"[0,0,0]",[0],23953.775946361646,"[0,0,0]",[0],"[0,0,0,0,0,0,15,0,0,0]",200000.0,2,476.8,[16],[275],[5],[32],[0],[0],0.0,0.0,0,0,0.0,0.0,0.0,0,0,[0],[0],[0],[0],[0],1,2,4,1,3,2,0.0,1,0.0,46.8,186.06597993593405,36,1,0.0,0,0,0,0,0.147,0.0,0.216,260.0,340.0,0,-1,0,-1,-1,0,285000.0,1005.3096491487338,36,0.5,CN,11.268178310228848,1.0,3.2681783102288477,14.401807228915663,0.6606808978681535,0.8638490458091979,0.8823212282415144,0.8588851672285996,0.8772512041819607,1.1230037595519573,0.8772512041819607,0.4791534454952804,0.46247662850770743,0.6264994916954435,22372.93856906059,0.0,3.88934211698889,3.88934211698889,0.0,5.318856597259309,5.318856597259309,0.0,9.2081987142482,9.2081987142482,22813.119948915853,-4.862388612062054e-06,-4.862388612062054e-06,-0.0,-0.0,-4.862388612062054e-06,-4.862388612062054e-06,-4.862388612062054e-06,1,0,8.34941432398169,0.0,217.5,0.0,275.0,275.0,1005.3096491487338,0.0038480752120525694,0.0038480752120525694,0.0,0.0,0.0,0.0,0.0,0.0,0.0,25.0,17.0,275.0,40.0,0.0,0.0,153.1586565152314,2140343476.6296453,14575891.406575536,13974681.714557815,25.0,7.125,0.0,0.0,0.0,0.0,-4.4575963339544575e-06,0.6845049221361149,11.9535,15322844.94923942,14690825.772106165,0.0,13.441984183213755,0.0,9.59975457202659,2,0.0,13.51967137576721,1.232108859845007,8.64345850918485,61.432564260835555,0.0002630591866527721,0.0,71.97950009879327,0.00032984196738008884,0.0010448909785032848,0.0,53.416362258788084,0.0,69.06765206271356,8.957657113853169e-05,275.0,0.0,1005.3096491487338,68379.57509385362,0.0,63000.0,1005.3096491487338,0.0,16.0,0.01595729601823387,87.5,63000.0,1005.3096491487338,0.0,16.0,0.01595729601823387,87.5,45000.0,1005.3096491487338,0.0,16.0,0.022340214425527416,62.5,251.32741228718345,0.0,139499.27631053017,1005.3096491487338,0.0,0.5009733930521727,0.5470680765622874,3.4616226015585534
581,924,4,PL 30/256,4,0,"Hubert Rüsch, Gallus Rehm",1965,,Germany,Deutscher Ausschuss für Stahlbeton,0,"Hubert Rüsch, Gallus Rehm",4200.0,4000.0,1600.0,1600.0,300.0,950,"[1,3]","[2,34]",65.0,"[0,0]",2,11.9535,"[2,200x200x200,1]",[36],0.6748086186015082,"[0,0,0]",[0],23953.775946361646,"[0,0,0]",[0],"[0,0,0,0,0,0,15,0,0,0]",200000.0,2,476.8,[16],[275],[5],[32],[0],[0],0.0,0.0,0,0,0.0,0.0,0.0,0,0,[0],[0],[0],[0],[0],1,2,4,1,3,2,0.0,1,0.0,58.52,233.23102431099724,36,1,0.0,0,0,0,0,0.156,0.0,0.274,176.42,320.0,0,-1,0,-1,-1,0,285000.0,1005.3096491487338,36,0.5,CN,11.268178310228848,1.0,3.2681783102288477,14.401807228915663,0.6606808978681535,0.8638490458091979,0.8823212282415144,0.8588851672285996,0.8772512041819607,1.1230037595519573,0.8772512041819607,0.4791534454952804,0.46247662850770743,0.6264994916954435,22372.93856906059,0.0,3.88934211698889,3.88934211698889,0.0,5.318856597259309,5.318856597259309,0.0,9.2081987142482,9.2081987142482,22813.119948915853,-4.862388612062054e-06,-4.862388612062054e-06,-0.0,-0.0,-4.862388612062054e-06,-4.862388612062054e-06,-4.862388612062054e-06,1,0,8.34941432398169,0.0,217.5,0.0,275.0,275.0,1005.3096491487338,0.0038480752120525694,0.0038480752120525694,0.0,0.0,0.0,0.0,0.0,0.0,0.0,25.0,17.0,275.0,40.0,0.0,0.0,153.1586565152314,2140343476.6296453,14575891.406575536,13974681.714557815,25.0,7.125,0.0,0.0,0.0,0.0,-4.4575963339544575e-06,0.6845049221361149,11.9535,15322844.94923942,14690825.772106165,0.0,13.441984183213755,0.0,9.59975457202659,2,0.0,13.51967137576721,1.232108859845007,8.64345850918485,61.432564260835555,0.00032893640177179964,0.0,73.09416322937571,0.00042217270272651306,0.0013105485601260316,0.0,53.41636225878807,0.0,69.06765206271356,8.957657113853168e-05,275.0,0.0,1005.3096491487338,69438.50506790695,0.0,63000.0,1005.3096491487338,0.0,16.0,0.01595729601823387,87.5,63000.0,1005.3096491487338,0.0,16.0,0.01595729601823387,87.5,45000.0,1005.3096491487338,0.0,16.0,0.022340214425527416,62.5,251.32741228718345,0.0,139499.27631053017,1005.3096491487338,0.0,0.5003583113814456,0.5355431391150035,4.3285075778462945
582,925,4,PL 30/256,5,0,"Hubert Rüsch, Gallus Rehm",1965,,Germany,Deutscher Ausschuss für Stahlbeton,0,"Hubert Rüsch, Gallus Rehm",4200.0,4000.0,1600.0,1600.0,300.0,950,"[1,3]","[2,34]",65.0,"[0,0]",2,11.9535,"[2,200x200x200,1]",[36],0.6748086186015082,"[0,0,0]",[0],23953.775946361646,"[0,0,0]",[0],"[0,0,0,0,0,0,15,0,0,0]",200000.0,2,476.8,[16],[275],[5],[32],[0],[0],0.0,0.0,0,0,0.0,0.0,0.0,0,0,[0],[0],[0],[0],[0],1,2,4,1,3,2,0.0,14,0.0,58.52,233.23102431099724,36,1,0.0,0,0,0,0,0.169,0.0,0.304,170.44,320.0,0,-1,0,-1,-1,0,285000.0,1005.3096491487338,36,0.5,CN,11.268178310228848,1.0,3.2681783102288477,14.401807228915663,0.6606808978681535,0.8638490458091979,0.8823212282415144,0.8588851672285996,0.8772512041819607,1.1230037595519573,0.8772512041819607,0.4791534454952804,0.46247662850770743,0.6264994916954435,22372.93856906059,0.0,3.88934211698889,3.88934211698889,0.0,5.318856597259309,5.318856597259309,0.0,9.2081987142482,9.2081987142482,22813.119948915853,-4.862388612062054e-06,-4.862388612062054e-06,-0.0,-0.0,-4.862388612062054e-06,-4.862388612062054e-06,-4.862388612062054e-06,1,0,8.34941432398169,0.0,217.5,0.0,275.0,275.0,1005.3096491487338,0.0038480752120525694,0.0038480752120525694,0.0,0.0,0.0,0.0,0.0,0.0,0.0,25.0,17.0,275.0,40.0,0.0,0.0,153.1586565152314,2140343476.6296453,14575891.406575536,13974681.714557815,25.0,7.125,0.0,0.0,0.0,0.0,-4.4575963339544575e-06,0.6845049221361149,11.9535,15322844.94923942,14690825.772106165,0.0,13.441984183213755,0.0,9.59975457202659,2,0.0,13.51967137576721,1.232108859845007,8.64345850918485,61.432564260835555,0.00032893640177179964,0.0,73.09416322937571,0.00042217270272651306,0.0013105485601260316,0.0,53.41636225878807,0.0,69.06765206271356,8.957657113853168e-05,275.0,0.0,1005.3096491487338,69438.50506790695,0.0,63000.0,1005.3096491487338,0.0,16.0,0.01595729601823387,87.5,63000.0,1005.3096491487338,0.0,16.0,0.01595729601823387,87.5,45000.0,1005.3096491487338,0.0,16.0,0.022340214425527416,62.5,251.32741228718345,0.0,139499.27631053017,1005.3096491487338,0.0,0.5003583113814456,0.5355431391150035,4.3285075778462945
583,926,4,PL 30/256,6,0,"Hubert Rüsch, Gallus Rehm",1965,,Germany,Deutscher Ausschuss für Stahlbeton,0,"Hubert Rüsch, Gallus Rehm",4200.0,4000.0,1600.0,1600.0,300.0,950,"[1,3]","[2,34]",65.0,"[0,0]",2,11.9535,"[2,200x200x200,1]",[36],0.6748086186015082,"[0,0,0]",[0],23953.775946361646,"[0,0,0]",[0],"[0,0,0,0,0,0,15,0,0,0]",200000.0,2,476.8,[16],[275],[5],[32],[0],[0],0.0,0.0,0,0,0.0,0.0,0.0,0,0,[0],[0],[0],[0],[0],1,2,4,1,3,2,0.0,1,0.0,70.21,280.54682760243924,36,1,0.0,0,0,0,0,0.207,0.0,0.3,170.44,320.0,0,-1,0,-1,-1,0,285000.0,1005.3096491487338,36,0.5,CN,11.268178310228848,1.0,3.2681783102288477,14.401807228915663,0.6606808978681535,0.8638490458091979,0.8823212282415144,0.8588851672285996,0.8772512041819607,1.1230037595519573,0.8772512041819607,0.4791534454952804,0.46247662850770743,0.6264994916954435,22372.93856906059,0.0,3.88934211698889,3.88934211698889,0.0,5.318856597259309,5.318856597259309,0.0,9.2081987142482,9.2081987142482,22813.119948915853,-4.862388612062054e-06,-4.862388612062054e-06,-0.0,-0.0,-4.862388612062054e-06,-4.862388612062054e-06,-4.862388612062054e-06,1,0,8.34941432398169,0.0,217.5,0.0,275.0,275.0,1005.3096491487338,0.0038480752120525694,0.0038480752120525694,0.0,0.0,0.0,0.0,0.0,0.0,0.0,25.0,17.0,275.0,40.0,0.0,0.0,153.1586565152314,2140343476.6296453,14575891.406575536,13974681.714557815,25.0,7.125,0.0,0.0,0.0,0.0,-4.4575963339544575e-06,0.6845049221361149,11.9535,15322844.94923942,14690825.772106165,0.0,13.441984183213755,0.0,9.59975457202659,2,0.0,13.51967137576721,1.232108859845007,8.64345850918485,61.432564260835555,0.0003946449892070754,0.0,74.26095592996033,0.0005189243502027901,0.001577430364213558,0.0,53.41636225878807,0.0,69.06765206271356,8.957657113853168e-05,275.0,0.0,1005.3096491487338,70546.95813346235,0.0,63000.0,1005.3096491487338,0.0,16.0,0.01595729601823387,87.5,63000.0,1005.3096491487338,0.0,16.0,0.01595729601823387,87.5,45000.0,1005.3096491487338,0.0,16.0,0.022340214425527416,62.5,251.32741228718345,0.0,139499.27631053017,1005.3096491487338,0.0,0.5001587431368648,0.528620723821888,5.193173565286881
584,927,4,PL 30/256,7,0,"Hubert Rüsch, Gallus Rehm",1965,,Germany,Deutscher Ausschuss für Stahlbeton,0,"Hubert Rüsch, Gallus Rehm",4200.0,4000.0,1600.0,1600.0,300.0,950,"[1,3]","[2,34]",65.0,"[0,0]",2,11.9535,"[2,200x200x200,1]",[36],0.6748086186015082,"[0,0,0]",[0],23953.775946361646,"[0,0,0]",[0],"[0,0,0,0,0,0,15,0,0,0]",200000.0,2,476.8,[16],[275],[5],[32],[0],[0],0.0,0.0,0,0,0.0,0.0,0.0,0,0,[0],[0],[0],[0],[0],1,2,4,1,3,2,0.0,1,0.0,81.91,328.204281362172,36,1,0.0,0,0,0,0,0.22,0.0,0.384,163.02,320.0,0,-1,0,-1,-1,0,285000.0,1005.3096491487338,36,0.5,CN,11.268178310228848,1.0,3.2681783102288477,14.401807228915663,0.6606808978681535,0.8638490458091979,0.8823212282415144,0.8588851672285996,0.8772512041819607,1.1230037595519573,0.8772512041819607,0.4791534454952804,0.46247662850770743,0.6264994916954435,22372.93856906059,0.0,3.88934211698889,3.88934211698889,0.0,5.318856597259309,5.318856597259309,0.0,9.2081987142482,9.2081987142482,22813.119948915853,-4.862388612062054e-06,-4.862388612062054e-06,-0.0,-0.0,-4.862388612062054e-06,-4.862388612062054e-06,-4.862388612062054e-06,1,0,8.34941432398169,0.0,217.5,0.0,275.0,275.0,1005.3096491487338,0.0038480752120525694,0.0038480752120525694,0.0,0.0,0.0,0.0,0.0,0.0,0.0,25.0,17.0,275.0,40.0,0.0,0.0,153.1586565152314,2140343476.6296453,14575891.406575536,13974681.714557815,25.0,7.125,0.0,0.0,0.0,0.0,-4.4575963339544575e-06,0.6845049221361149,11.9535,15322844.94923942,14690825.772106165,0.0,13.441984183213755,0.0,9.59975457202659,2,0.0,13.51967137576721,1.232108859845007,8.64345850918485,61.432564260835555,0.00046040978587026844,0.0,75.49069884031033,0.0006209327188856447,0.0018466536000559968,0.0,53.41636225878807,0.0,69.06765206271356,8.957657113853168e-05,275.0,0.0,1005.3096491487338,71715.21389829484,0.0,63000.0,1005.3096491487338,0.0,16.0,0.01595729601823387,87.5,63000.0,1005.3096491487338,0.0,16.0,0.01595729601823387,87.5,45000.0,1005.3096491487338,0.0,16.0,0.022340214425527416,62.5,251.32741228718345,0.0,139499.27631053017,1005.3096491487338,0.0,0.5000797096204935,0.5239717621921794,6.058579215676519
614,966,6,B3,2,0,CUR 37 - Scheurvorming en doorbuiging in gewapend beton bij toepassing van geribd staal,1968,0,The Netherlands,Commissie voor Uitvoering van Research,IBBC-TNO,0,6600.0,6000.0,3000.0,3000.0,600.0,300,"[6,8]","[0,0]",65.0,"[19.5,0]",0,27.261,"[2,200x200x200,2]",[28],1.8901619613937855,"[0,0,0]",[0],31536.126807197674,"[0,0,0]",[0],"[0,0,0,0,0.65,0,0,0,0]",206010.0,2,400.0,[16],[557],[4],[35],[0],[0],0.0,0.0,0,0,0.0,0.0,0.0,0,0,[0],[0],[0],[0],[0],1,2,2,1,1,1,0.0,1,0.0,113.98081644781078,276.37030428997315,28,1,0.0,0,0,0,0,0.1,0.0,0.2,115.0,203.0,0,-1,0,-1,-1,0,180000.0,804.247719318987,0,0.5,CN,27.261,1.0,19.261,32.84457831325301,2.155627964057877,2.563681065624148,2.2479632442076376,2.8023163532752404,2.457210549811921,3.332785385311393,2.457210549811921,1.5089395748405139,1.5089395748405139,1.7945767459369035,30034.4064830454,0.0,2.0508021385037205,2.0508021385037205,0.0,1.6192230368582765,1.6192230368582765,0.0,3.670025175361997,3.670025175361997,30034.4064830454,-2.4933613058152617e-05,-2.4933613058152617e-05,-7.356491031466615e-05,-7.356491031466615e-05,-9.849852337281878e-05,-9.849852337281878e-05,-9.849852337281878e-05,1,0,6.532507979165696,0.0,71.33333333333333,0.0,557.0,557.0,804.247719318987,0.004812972587187235,0.004812972587187235,0.0,0.0,0.0,0.0,0.0,0.0,0.0,43.0,35.0,557.0,43.0,0.0,0.0,306.1996548466188,5406918429.639099,18403376.7108625,17658146.715898577,25.0,4.5,0.0,0.0,0.0,0.0,-9.008068549795639e-05,2.155627964057877,27.261,19355988.265554078,18572183.02892343,0.0,47.56173856815523,0.0,34.73580643599093,2,0.0,43.51155017627991,3.880130335304179,13.053016892657421,123.25548671589505,0.0003789202994274462,0.0,129.09864939426416,0.00040474464928863345,0.001476350084952403,0.0,105.09392790902575,0.0,125.37497778565616,0.00014818136036001935,557.0,0.0,804.247719318987,38729.29481827925,0.0,36900.0,804.247719318987,0.0,16.0,0.021795331146856018,123.0,36900.0,804.247719318987,0.0,16.0,0.021795331146856018,123.0,32250.0,804.247719318987,0.0,16.0,0.02493791377733293,107.5,201.06192982974676,0.0,88140.10354601436,804.247719318987,0.0,0.5068680604845455,0.5726415050745742,2.6195531068425786
615,967,6,B3,3,0,CUR 37 - Scheurvorming en doorbuiging in gewapend beton bij toepassing van geribd staal,1968,0,The Netherlands,Commissie voor Uitvoering van Research,IBBC-TNO,0,6600.0,6000.0,3000.0,3000.0,600.0,300,"[6,8]","[0,0]",65.0,"[19.5,0]",0,27.261,"[2,200x200x200,2]",[28],1.8901619613937855,"[0,0,0]",[0],31536.126807197674,"[0,0,0]",[0],"[0,0,0,0,0.65,0,0,0,0]",206010.0,2,400.0,[16],[557],[4],[35],[0],[0],0.0,0.0,0,0,0.0,0.0,0.0,0,0,[0],[0],[0],[0],[0],1,2,2,1,1,1,0.0,100,0.0,113.98081644781078,276.37030428997315,28,1,0.0,0,0,0,0,0.12,0.0,0.23,102.89421627836273,203.0,0,-1,0,-1,-1,0,180000.0,804.247719318987,0,0.5,CN,27.261,1.0,19.261,32.84457831325301,2.155627964057877,2.563681065624148,2.2479632442076376,2.8023163532752404,2.457210549811921,3.332785385311393,2.457210549811921,1.5089395748405139,1.5089395748405139,1.7945767459369035,30034.4064830454,0.0,2.0508021385037205,2.0508021385037205,0.0,1.6192230368582765,1.6192230368582765,0.0,3.670025175361997,3.670025175361997,30034.4064830454,-2.4933613058152617e-05,-2.4933613058152617e-05,-7.356491031466615e-05,-7.356491031466615e-05,-9.849852337281878e-05,-9.849852337281878e-05,-9.849852337281878e-05,1,0,6.532507979165696,0.0,71.33333333333333,0.0,557.0,557.0,804.247719318987,0.004812972587187235,0.004812972587187235,0.0,0.0,0.0,0.0,0.0,0.0,0.0,43.0,35.0,557.0,43.0,0.0,0.0,306.1996548466188,5406918429.639099,18403376.7108625,17658146.715898577,25.0,4.5,0.0,0.0,0.0,0.0,-9.008068549795639e-05,2.155627964057877,27.261,19355988.265554078,18572183.02892343,0.0,47.56173856815523,0.0,34.73580643599093,2,0.0,43.51155017627991,3.880130335304179,13.053016892657421,123.25548671589505,0.0003789202994274462,0.0,129.09864939426416,0.00040474464928863345,0.001476350084952403,0.0,105.09392790902575,0.0,125.37497778565616,0.00014818136036001935,557.0,0.0,804.247719318987,38729.29481827925,0.0,36900.0,804.247719318987,0.0,16.0,0.021795331146856018,123.0,36900.0,804.247719318987,0.0,16.0,0.021795331146856018,123.0,32250.0,804.247719318987,0.0,16.0,0.02493791377733293,107.5,201.06192982974676,0.0,88140.10354601436,804.247719318987,0.0,0.5068680604845455,0.5726415050745742,2.6195531068425786
616,968,6,B3,4,0,CUR 37 - Scheurvorming en doorbuiging in gewapend beton bij toepassing van geribd staal,1968,0,The Netherlands,Commissie voor Uitvoering van Research,IBBC-TNO,0,6600.0,6000.0,3000.0,3000.0,600.0,300,"[6,8]","[0,0]",65.0,"[19.5,0]",0,27.261,"[2,200x200x200,2]",[28],1.8901619613937855,"[0,0,0]",[0],31536.126807197674,"[0,0,0]",[0],"[0,0,0,0,0.65,0,0,0,0]",206010.0,2,400.0,[16],[557],[4],[35],[0],[0],0.0,0.0,0,0,0.0,0.0,0.0,0,0,[0],[0],[0],[0],[0],1,2,2,1,1,1,0.0,500,0.0,113.98081644781078,276.37030428997315,28,1,0.0,0,0,0,0,0.13,0.0,0.24,102.89421627836273,203.0,0,-1,0,-1,-1,0,180000.0,804.247719318987,0,0.5,CN,27.261,1.0,19.261,32.84457831325301,2.155627964057877,2.563681065624148,2.2479632442076376,2.8023163532752404,2.457210549811921,3.332785385311393,2.457210549811921,1.5089395748405139,1.5089395748405139,1.7945767459369035,30034.4064830454,0.0,2.0508021385037205,2.0508021385037205,0.0,1.6192230368582765,1.6192230368582765,0.0,3.670025175361997,3.670025175361997,30034.4064830454,-2.4933613058152617e-05,-2.4933613058152617e-05,-7.356491031466615e-05,-7.356491031466615e-05,-9.849852337281878e-05,-9.849852337281878e-05,-9.849852337281878e-05,1,0,6.532507979165696,0.0,71.33333333333333,0.0,557.0,557.0,804.247719318987,0.004812972587187235,0.004812972587187235,0.0,0.0,0.0,0.0,0.0,0.0,0.0,43.0,35.0,557.0,43.0,0.0,0.0,306.1996548466188,5406918429.639099,18403376.7108625,17658146.715898577,25.0,4.5,0.0,0.0,0.0,0.0,-9.008068549795639e-05,2.155627964057877,27.261,19355988.265554078,18572183.02892343,0.0,47.56173856815523,0.0,34.73580643599093,2,0.0,43.51155017627991,3.880130335304179,13.053016892657421,123.25548671589505,0.0003789202994274462,0.0,129.09864939426416,0.00040474464928863345,0.001476350084952403,0.0,105.09392790902575,0.0,125.37497778565616,0.00014818136036001935,557.0,0.0,804.247719318987,38729.29481827925,0.0,36900.0,804.247719318987,0.0,16.0,0.021795331146856018,123.0,36900.0,804.247719318987,0.0,16.0,0.021795331146856018,123.0,32250.0,804.247719318987,0.0,16.0,0.02493791377733293,107.5,201.06192982974676,0.0,88140.10354601436,804.247719318987,0.0,0.5068680604845455,0.5726415050745742,2.6195531068425786
617,969,6,B3,5,0,CUR 37 - Scheurvorming en doorbuiging in gewapend beton bij toepassing van geribd staal,1968,0,The Netherlands,Commissie voor Uitvoering van Research,IBBC-TNO,0,6600.0,6000.0,3000.0,3000.0,600.0,300,"[6,8]","[0,0]",65.0,"[19.5,0]",0,27.261,"[2,200x200x200,2]",[28],1.8901619613937855,"[0,0,0]",[0],31536.126807197674,"[0,0,0]",[0],"[0,0,0,0,0.65,0,0,0,0]",206010.0,2,400.0,[16],[557],[4],[35],[0],[0],0.0,0.0,0,0,0.0,0.0,0.0,0,0,[0],[0],[0],[0],[0],1,2,2,1,1,1,0.0,1000,0.0,113.98081644781078,276.37030428997315,28,1,0.0,0,0,0,0,0.13,0.0,0.24,102.89421627836273,203.0,0,-1,0,-1,-1,0,180000.0,804.247719318987,0,0.5,CN,27.261,1.0,19.261,32.84457831325301,2.155627964057877,2.563681065624148,2.2479632442076376,2.8023163532752404,2.457210549811921,3.332785385311393,2.457210549811921,1.5089395748405139,1.5089395748405139,1.7945767459369035,30034.4064830454,0.0,2.0508021385037205,2.0508021385037205,0.0,1.6192230368582765,1.6192230368582765,0.0,3.670025175361997,3.670025175361997,30034.4064830454,-2.4933613058152617e-05,-2.4933613058152617e-05,-7.356491031466615e-05,-7.356491031466615e-05,-9.849852337281878e-05,-9.849852337281878e-05,-9.849852337281878e-05,1,0,6.532507979165696,0.0,71.33333333333333,0.0,557.0,557.0,804.247719318987,0.004812972587187235,0.004812972587187235,0.0,0.0,0.0,0.0,0.0,0.0,0.0,43.0,35.0,557.0,43.0,0.0,0.0,306.1996548466188,5406918429.639099,18403376.7108625,17658146.715898577,25.0,4.5,0.0,0.0,0.0,0.0,-9.008068549795639e-05,2.155627964057877,27.261,19355988.265554078,18572183.02892343,0.0,47.56173856815523,0.0,34.73580643599093,2,0.0,43.51155017627991,3.880130335304179,13.053016892657421,123.25548671589505,0.0003789202994274462,0.0,129.09864939426416,0.00040474464928863345,0.001476350084952403,0.0,105.09392790902575,0.0,125.37497778565616,0.00014818136036001935,557.0,0.0,804.247719318987,38729.29481827925,0.0,36900.0,804.247719318987,0.0,16.0,0.021795331146856018,123.0,36900.0,804.247719318987,0.0,16.0,0.021795331146856018,123.0,32250.0,804.247719318987,0.0,16.0,0.02493791377733293,107.5,201.06192982974676,0.0,88140.10354601436,804.247719318987,0.0,0.5068680604845455,0.5726415050745742,2.6195531068425786
618,970,6,B3,6,0,CUR 37 - Scheurvorming en doorbuiging in gewapend beton bij toepassing van geribd staal,1968,0,The Netherlands,Commissie voor Uitvoering van Research,IBBC-TNO,0,6600.0,6000.0,3000.0,3000.0,600.0,300,"[6,8]","[0,0]",65.0,"[19.5,0]",0,27.261,"[2,200x200x200,2]",[28],1.8901619613937855,"[0,0,0]",[0],31536.126807197674,"[0,0,0]",[0],"[0,0,0,0,0.65,0,0,0,0]",206010.0,2,400.0,[16],[557],[4],[35],[0],[0],0.0,0.0,0,0,0.0,0.0,0.0,0,0,[0],[0],[0],[0],[0],1,2,2,1,1,1,0.0,2500,0.0,113.98081644781078,276.37030428997315,28,1,0.0,0,0,0,0,0.13,0.0,0.25,105.0,203.0,0,-1,0,-1,-1,0,180000.0,804.247719318987,0,0.5,CN,27.261,1.0,19.261,32.84457831325301,2.155627964057877,2.563681065624148,2.2479632442076376,2.8023163532752404,2.457210549811921,3.332785385311393,2.457210549811921,1.5089395748405139,1.5089395748405139,1.7945767459369035,30034.4064830454,0.0,2.0508021385037205,2.0508021385037205,0.0,1.6192230368582765,1.6192230368582765,0.0,3.670025175361997,3.670025175361997,30034.4064830454,-2.4933613058152617e-05,-2.4933613058152617e-05,-7.356491031466615e-05,-7.356491031466615e-05,-9.849852337281878e-05,-9.849852337281878e-05,-9.849852337281878e-05,1,0,6.532507979165696,0.0,71.33333333333333,0.0,557.0,557.0,804.247719318987,0.004812972587187235,0.004812972587187235,0.0,0.0,0.0,0.0,0.0,0.0,0.0,43.0,35.0,557.0,43.0,0.0,0.0,306.1996548466188,5406918429.639099,18403376.7108625,17658146.715898577,25.0,4.5,0.0,0.0,0.0,0.0,-9.008068549795639e-05,2.155627964057877,27.261,19355988.265554078,18572183.02892343,0.0,47.56173856815523,0.0,34.73580643599093,2,0.0,43.51155017627991,3.880130335304179,13.053016892657421,123.25548671589505,0.0003789202994274462,0.0,129.09864939426416,0.00040474464928863345,0.001476350084952403,0.0,105.09392790902575,0.0,125.37497778565616,0.00014818136036001935,557.0,0.0,804.247719318987,38729.29481827925,0.0,36900.0,804.247719318987,0.0,16.0,0.021795331146856018,123.0,36900.0,804.247719318987,0.0,16.0,0.021795331146856018,123.0,32250.0,804.247719318987,0.0,16.0,0.02493791377733293,107.5,201.06192982974676,0.0,88140.10354601436,804.247719318987,0.0,0.5068680604845455,0.5726415050745742,2.6195531068425786
619,971,6,B3,7,0,CUR 37 - Scheurvorming en doorbuiging in gewapend beton bij toepassing van geribd staal,1968,0,The Netherlands,Commissie voor Uitvoering van Research,IBBC-TNO,0,6600.0,6000.0,3000.0,3000.0,600.0,300,"[6,8]","[0,0]",65.0,"[19.5,0]",0,27.261,"[2,200x200x200,2]",[28],1.8901619613937855,"[0,0,0]",[0],31536.126807197674,"[0,0,0]",[0],"[0,0,0,0,0.65,0,0,0,0]",206010.0,2,400.0,[16],[557],[4],[35],[0],[0],0.0,0.0,0,0,0.0,0.0,0.0,0,0,[0],[0],[0],[0],[0],1,2,2,1,1,1,0.0,10000,0.0,113.98081644781078,276.37030428997315,28,1,0.0,0,0,0,0,0.13,0.0,0.25,102.89421627836273,203.0,0,-1,0,-1,-1,0,180000.0,804.247719318987,0,0.5,CN,27.261,1.0,19.261,32.84457831325301,2.155627964057877,2.563681065624148,2.2479632442076376,2.8023163532752404,2.457210549811921,3.332785385311393,2.457210549811921,1.5089395748405139,1.5089395748405139,1.7945767459369035,30034.4064830454,0.0,2.0508021385037205,2.0508021385037205,0.0,1.6192230368582765,1.6192230368582765,0.0,3.670025175361997,3.670025175361997,30034.4064830454,-2.4933613058152617e-05,-2.4933613058152617e-05,-7.356491031466615e-05,-7.356491031466615e-05,-9.849852337281878e-05,-9.849852337281878e-05,-9.849852337281878e-05,1,0,6.532507979165696,0.0,71.33333333333333,0.0,557.0,557.0,804.247719318987,0.004812972587187235,0.004812972587187235,0.0,0.0,0.0,0.0,0.0,0.0,0.0,43.0,35.0,557.0,43.0,0.0,0.0,306.1996548466188,5406918429.639099,18403376.7108625,17658146.715898577,25.0,4.5,0.0,0.0,0.0,0.0,-9.008068549795639e-05,2.155627964057877,27.261,19355988.265554078,18572183.02892343,0.0,47.56173856815523,0.0,34.73580643599093,2,0.0,43.51155017627991,3.880130335304179,13.053016892657421,123.25548671589505,0.0003789202994274462,0.0,129.09864939426416,0.00040474464928863345,0.001476350084952403,0.0,105.09392790902575,0.0,125.37497778565616,0.00014818136036001935,557.0,0.0,804.247719318987,38729.29481827925,0.0,36900.0,804.247719318987,0.0,16.0,0.021795331146856018,123.0,36900.0,804.247719318987,0.0,16.0,0.021795331146856018,123.0,32250.0,804.247719318987,0.0,16.0,0.02493791377733293,107.5,201.06192982974676,0.0,88140.10354601436,804.247719318987,0.0,0.5068680604845455,0.5726415050745742,2.6195531068425786
624,976,6,B4,2,0,CUR 37 - Scheurvorming en doorbuiging in gewapend beton bij toepassing van geribd staal,1968,0,The Netherlands,Commissie voor Uitvoering van Research,IBBC-TNO,0,6600.0,6000.0,3000.0,3000.0,600.0,300,"[6,8]","[0,0]",65.0,"[19.5,0]",0,23.91675,"[2,200x200x200,2]",[28],1.6394502657050867,"[0,0,0]",[0],30189.90967210765,"[0,0,0]",[0],"[0,0,0,0,0.65,0,0,0,0]",206010.0,2,400.0,[16],[557],[4],[45],[0],[0],0.0,0.0,0,0,0.0,0.0,0.0,0,0,[0],[0],[0],[0],[0],1,2,2,1,1,1,0.0,1,0.0,113.37057072447506,275.80072775443375,28,1,0.0,0,0,0,0,0.12,0.0,0.21,144.0,235.0,0,-1,0,-1,-1,0,180000.0,804.247719318987,0,0.5,CN,23.91675,1.0,15.91675,28.815361445783136,1.8982679622013294,2.2576036836223845,1.9497926703031774,2.4677483508617284,2.1312853454166127,2.9348847887091,2.1312853454166127,1.3287875735409305,1.3287875735409305,1.5803225785356692,28752.29492581681,0.0,2.2475610377494286,2.2475610377494286,0.0,1.9365982917565505,1.9365982917565505,0.0,4.184159329505979,4.184159329505979,28752.29492581681,-1.982051765875184e-05,-1.982051765875184e-05,-7.657718221182921e-05,-7.657718221182921e-05,-9.639769987058105e-05,-9.639769987058105e-05,-9.639769987058105e-05,1,0,6.823803126192587,0.0,64.66666666666667,0.0,557.0,557.0,804.247719318987,0.004812972587187235,0.004812972587187235,0.0,0.0,0.0,0.0,0.0,0.0,0.0,43.0,35.0,557.0,53.0,0.0,0.0,306.51779791211226,5407646704.132168,18425807.9899263,17642194.812069934,25.0,4.5,0.0,0.0,0.0,0.0,-8.782471309098285e-05,1.8982679622013294,23.91675,19427117.86559006,18600920.958753295,0.0,41.404731610613354,0.0,30.701112998865646,2,0.0,37.8788520194434,3.416882331962393,12.226188592525473,125.62852112886122,0.0003868542522184811,0.0,133.4949840857753,0.00042200101468867993,0.0014747040229366854,0.0,91.69187592190406,0.0,128.74876240102407,0.00013380951368072272,557.0,0.0,804.247719318987,40048.19522573259,0.0,36900.0,804.247719318987,0.0,16.0,0.021795331146856018,123.0,36900.0,804.247719318987,0.0,16.0,0.021795331146856018,123.0,32250.0,804.247719318987,0.0,16.0,0.02493791377733293,107.5,201.06192982974676,0.0,88044.66062636633,804.247719318987,0.0,0.5041746761379965,0.5594652269825063,2.992977999076672
626,978,6,B5,2,0,CUR 37 - Scheurvorming en doorbuiging in gewapend beton bij toepassing van geribd staal,1968,0,The Netherlands,Commissie voor Uitvoering van Research,IBBC-TNO,0,6600.0,6000.0,3000.0,3000.0,600.0,300,"[6,8]","[0,0]",65.0,"[19.5,0]",0,25.73025,"[2,200x200x200,2]",[28],1.5858368929398405,"[0,0,0]",[0],30934.452048013176,"[0,0,0]",[0],"[0,0,0,0,0.65,0,0,0,0]",206010.0,2,400.0,[22],[554],[4],[35],[0],[0],0.0,0.0,0,0,0.0,0.0,0.0,0,0,[0],[0],[0],[0],[0],1,2,2,1,1,1,0.0,1,0.0,207.21824930217153,276.3105447558619,28,1,0.0,0,0,0,0,0.11,0.0,0.19,113.0,212.0,0,-1,0,-1,-1,0,180000.0,1520.53084433746,0,0.5,CN,25.73025,1.0,17.73025,31.00030120481928,2.039848096523296,2.4259844597496723,1.8860304669386545,2.651802525480285,2.0615879608217926,3.153779797674574,2.0615879608217926,1.4278936675663072,1.4278936675663072,1.6981891218247704,29461.38290286969,0.0,2.135463759139258,2.135463759139258,0.0,1.7524185151069176,1.7524185151069176,0.0,3.8878822742461754,3.8878822742461754,29461.38290286969,-2.2555684536881575e-05,-2.2555684536881575e-05,-7.492871163786635e-05,-7.492871163786635e-05,-9.748439617474793e-05,-9.748439617474793e-05,-9.748439617474793e-05,1,0,6.659565189008459,0.0,69.33333333333333,0.0,554.0,554.0,1520.53084433746,0.009148801710815042,0.009148801710815042,0.0,0.0,0.0,0.0,0.0,0.0,0.0,46.0,35.0,554.0,46.0,0.0,0.0,311.5893095864733,5424176177.4044075,18807125.941230398,17408094.59927595,25.0,4.5,0.0,0.0,0.0,0.0,-8.280784063470515e-05,2.039848096523296,25.73025,20560483.4751141,19031022.73362138,0.0,42.38724520097064,0.0,34.91558937689672,2,0.0,38.777698249053934,3.671726573741933,12.681248459832338,162.55808937523224,0.0005496387414817012,0.0,174.73706413785868,0.00061795064372074,0.0015039253764688,0.0,51.148086374535154,0.0,164.97514016315412,0.00010528881525594221,554.0,0.0,1520.53084433746,52420.81924135761,0.0,46800.0,1520.53084433746,0.0,22.0,0.03248997530635598,156.0,46800.0,1520.53084433746,0.0,22.0,0.03248997530635598,156.0,34500.0,1520.53084433746,0.0,22.0,0.044073357806882894,115.0,276.46015351590177,0.0,86523.20712405801,1520.53084433746,0.0,0.5043307006202986,0.5318090255098685,5.3437480474289645
627,979,6,B5,3,0,CUR 37 - Scheurvorming en doorbuiging in gewapend beton bij toepassing van geribd staal,1968,0,The Netherlands,Commissie voor Uitvoering van Research,IBBC-TNO,0,6600.0,6000.0,3000.0,3000.0,600.0,300,"[6,8]","[0,0]",65.0,"[19.5,0]",0,25.73025,"[2,200x200x200,2]",[28],1.5858368929398405,"[0,0,0]",[0],30934.452048013176,"[0,0,0]",[0],"[0,0,0,0,0.65,0,0,0,0]",206010.0,2,400.0,[22],[554],[4],[35],[0],[0],0.0,0.0,0,0,0.0,0.0,0.0,0,0,[0],[0],[0],[0],[0],1,2,2,1,1,1,0.0,100,0.0,207.21824930217153,276.3105447558619,28,1,0.0,0,0,0,0,0.11,0.0,0.21,0.0,0.0,0,-1,0,-1,-1,0,180000.0,1520.53084433746,0,0.5,CN,25.73025,1.0,17.73025,31.00030120481928,2.039848096523296,2.4259844597496723,1.8860304669386545,2.651802525480285,2.0615879608217926,3.153779797674574,2.0615879608217926,1.4278936675663072,1.4278936675663072,1.6981891218247704,29461.38290286969,0.0,2.135463759139258,2.135463759139258,0.0,1.7524185151069176,1.7524185151069176,0.0,3.8878822742461754,3.8878822742461754,29461.38290286969,-2.2555684536881575e-05,-2.2555684536881575e-05,-7.492871163786635e-05,-7.492871163786635e-05,-9.748439617474793e-05,-9.748439617474793e-05,-9.748439617474793e-05,1,0,6.659565189008459,0.0,69.33333333333333,0.0,554.0,554.0,1520.53084433746,0.009148801710815042,0.009148801710815042,0.0,0.0,0.0,0.0,0.0,0.0,0.0,46.0,35.0,554.0,46.0,0.0,0.0,311.5893095864733,5424176177.4044075,18807125.941230398,17408094.59927595,25.0,4.5,0.0,0.0,0.0,0.0,-8.280784063470515e-05,2.039848096523296,25.73025,20560483.4751141,19031022.73362138,0.0,42.38724520097064,0.0,34.91558937689672,2,0.0,38.777698249053934,3.671726573741933,12.681248459832338,162.55808937523224,0.0005496387414817012,0.0,174.73706413785868,0.00061795064372074,0.0015039253764688,0.0,51.148086374535154,0.0,164.97514016315412,0.00010528881525594221,554.0,0.0,1520.53084433746,52420.81924135761,0.0,46800.0,1520.53084433746,0.0,22.0,0.03248997530635598,156.0,46800.0,1520.53084433746,0.0,22.0,0.03248997530635598,156.0,34500.0,1520.53084433746,0.0,22.0,0.044073357806882894,115.0,276.46015351590177,0.0,86523.20712405801,1520.53084433746,0.0,0.5043307006202986,0.5318090255098685,5.3437480474289645
628,980,6,B5,4,0,CUR 37 - Scheurvorming en doorbuiging in gewapend beton bij toepassing van geribd staal,1968,0,The Netherlands,Commissie voor Uitvoering van Research,IBBC-TNO,0,6600.0,6000.0,3000.0,3000.0,600.0,300,"[6,8]","[0,0]",65.0,"[19.5,0]",0,25.73025,"[2,200x200x200,2]",[28],1.5858368929398405,"[0,0,0]",[0],30934.452048013176,"[0,0,0]",[0],"[0,0,0,0,0.65,0,0,0,0]",206010.0,2,400.0,[22],[554],[4],[35],[0],[0],0.0,0.0,0,0,0.0,0.0,0.0,0,0,[0],[0],[0],[0],[0],1,2,2,1,1,1,0.0,500,0.0,207.21824930217153,276.3105447558619,28,1,0.0,0,0,0,0,0.11,0.0,0.21,0.0,0.0,0,-1,0,-1,-1,0,180000.0,1520.53084433746,0,0.5,CN,25.73025,1.0,17.73025,31.00030120481928,2.039848096523296,2.4259844597496723,1.8860304669386545,2.651802525480285,2.0615879608217926,3.153779797674574,2.0615879608217926,1.4278936675663072,1.4278936675663072,1.6981891218247704,29461.38290286969,0.0,2.135463759139258,2.135463759139258,0.0,1.7524185151069176,1.7524185151069176,0.0,3.8878822742461754,3.8878822742461754,29461.38290286969,-2.2555684536881575e-05,-2.2555684536881575e-05,-7.492871163786635e-05,-7.492871163786635e-05,-9.748439617474793e-05,-9.748439617474793e-05,-9.748439617474793e-05,1,0,6.659565189008459,0.0,69.33333333333333,0.0,554.0,554.0,1520.53084433746,0.009148801710815042,0.009148801710815042,0.0,0.0,0.0,0.0,0.0,0.0,0.0,46.0,35.0,554.0,46.0,0.0,0.0,311.5893095864733,5424176177.4044075,18807125.941230398,17408094.59927595,25.0,4.5,0.0,0.0,0.0,0.0,-8.280784063470515e-05,2.039848096523296,25.73025,20560483.4751141,19031022.73362138,0.0,42.38724520097064,0.0,34.91558937689672,2,0.0,38.777698249053934,3.671726573741933,12.681248459832338,162.55808937523224,0.0005496387414817012,0.0,174.73706413785868,0.00061795064372074,0.0015039253764688,0.0,51.148086374535154,0.0,164.97514016315412,0.00010528881525594221,554.0,0.0,1520.53084433746,52420.81924135761,0.0,46800.0,1520.53084433746,0.0,22.0,0.03248997530635598,156.0,46800.0,1520.53084433746,0.0,22.0,0.03248997530635598,156.0,34500.0,1520.53084433746,0.0,22.0,0.044073357806882894,115.0,276.46015351590177,0.0,86523.20712405801,1520.53084433746,0.0,0.5043307006202986,0.5318090255098685,5.3437480474289645
629,981,6,B5,5,0,CUR 37 - Scheurvorming en doorbuiging in gewapend beton bij toepassing van geribd staal,1968,0,The Netherlands,Commissie voor Uitvoering van Research,IBBC-TNO,0,6600.0,6000.0,3000.0,3000.0,600.0,300,"[6,8]","[0,0]",65.0,"[19.5,0]",0,25.73025,"[2,200x200x200,2]",[28],1.5858368929398405,"[0,0,0]",[0],30934.452048013176,"[0,0,0]",[0],"[0,0,0,0,0.65,0,0,0,0]",206010.0,2,400.0,[22],[554],[4],[35],[0],[0],0.0,0.0,0,0,0.0,0.0,0.0,0,0,[0],[0],[0],[0],[0],1,2,2,1,1,1,0.0,1000,0.0,207.21824930217153,276.3105447558619,28,1,0.0,0,0,0,0,0.11,0.0,0.21,92.79684891413494,184.0,0,-1,0,-1,-1,0,180000.0,1520.53084433746,0,0.5,CN,25.73025,1.0,17.73025,31.00030120481928,2.039848096523296,2.4259844597496723,1.8860304669386545,2.651802525480285,2.0615879608217926,3.153779797674574,2.0615879608217926,1.4278936675663072,1.4278936675663072,1.6981891218247704,29461.38290286969,0.0,2.135463759139258,2.135463759139258,0.0,1.7524185151069176,1.7524185151069176,0.0,3.8878822742461754,3.8878822742461754,29461.38290286969,-2.2555684536881575e-05,-2.2555684536881575e-05,-7.492871163786635e-05,-7.492871163786635e-05,-9.748439617474793e-05,-9.748439617474793e-05,-9.748439617474793e-05,1,0,6.659565189008459,0.0,69.33333333333333,0.0,554.0,554.0,1520.53084433746,0.009148801710815042,0.009148801710815042,0.0,0.0,0.0,0.0,0.0,0.0,0.0,46.0,35.0,554.0,46.0,0.0,0.0,311.5893095864733,5424176177.4044075,18807125.941230398,17408094.59927595,25.0,4.5,0.0,0.0,0.0,0.0,-8.280784063470515e-05,2.039848096523296,25.73025,20560483.4751141,19031022.73362138,0.0,42.38724520097064,0.0,34.91558937689672,2,0.0,38.777698249053934,3.671726573741933,12.681248459832338,162.55808937523224,0.0005496387414817012,0.0,174.73706413785868,0.00061795064372074,0.0015039253764688,0.0,51.148086374535154,0.0,164.97514016315412,0.00010528881525594221,554.0,0.0,1520.53084433746,52420.81924135761,0.0,46800.0,1520.53084433746,0.0,22.0,0.03248997530635598,156.0,46800.0,1520.53084433746,0.0,22.0,0.03248997530635598,156.0,34500.0,1520.53084433746,0.0,22.0,0.044073357806882894,115.0,276.46015351590177,0.0,86523.20712405801,1520.53084433746,0.0,0.5043307006202986,0.5318090255098685,5.3437480474289645
630,982,6,B5,6,0,CUR 37 - Scheurvorming en doorbuiging in gewapend beton bij toepassing van geribd staal,1968,0,The Netherlands,Commissie voor Uitvoering van Research,IBBC-TNO,0,6600.0,6000.0,3000.0,3000.0,600.0,300,"[6,8]","[0,0]",65.0,"[19.5,0]",0,25.73025,"[2,200x200x200,2]",[28],1.5858368929398405,"[0,0,0]",[0],30934.452048013176,"[0,0,0]",[0],"[0,0,0,0,0.65,0,0,0,0]",206010.0,2,400.0,[22],[554],[4],[35],[0],[0],0.0,0.0,0,0,0.0,0.0,0.0,0,0,[0],[0],[0],[0],[0],1,2,2,1,1,1,0.0,2500,0.0,207.21824930217153,276.3105447558619,28,1,0.0,0,0,0,0,0.11,0.0,0.21,0.0,0.0,0,-1,0,-1,-1,0,180000.0,1520.53084433746,0,0.5,CN,25.73025,1.0,17.73025,31.00030120481928,2.039848096523296,2.4259844597496723,1.8860304669386545,2.651802525480285,2.0615879608217926,3.153779797674574,2.0615879608217926,1.4278936675663072,1.4278936675663072,1.6981891218247704,29461.38290286969,0.0,2.135463759139258,2.135463759139258,0.0,1.7524185151069176,1.7524185151069176,0.0,3.8878822742461754,3.8878822742461754,29461.38290286969,-2.2555684536881575e-05,-2.2555684536881575e-05,-7.492871163786635e-05,-7.492871163786635e-05,-9.748439617474793e-05,-9.748439617474793e-05,-9.748439617474793e-05,1,0,6.659565189008459,0.0,69.33333333333333,0.0,554.0,554.0,1520.53084433746,0.009148801710815042,0.009148801710815042,0.0,0.0,0.0,0.0,0.0,0.0,0.0,46.0,35.0,554.0,46.0,0.0,0.0,311.5893095864733,5424176177.4044075,18807125.941230398,17408094.59927595,25.0,4.5,0.0,0.0,0.0,0.0,-8.280784063470515e-05,2.039848096523296,25.73025,20560483.4751141,19031022.73362138,0.0,42.38724520097064,0.0,34.91558937689672,2,0.0,38.777698249053934,3.671726573741933,12.681248459832338,162.55808937523224,0.0005496387414817012,0.0,174.73706413785868,0.00061795064372074,0.0015039253764688,0.0,51.148086374535154,0.0,164.97514016315412,0.00010528881525594221,554.0,0.0,1520.53084433746,52420.81924135761,0.0,46800.0,1520.53084433746,0.0,22.0,0.03248997530635598,156.0,46800.0,1520.53084433746,0.0,22.0,0.03248997530635598,156.0,34500.0,1520.53084433746,0.0,22.0,0.044073357806882894,115.0,276.46015351590177,0.0,86523.20712405801,1520.53084433746,0.0,0.5043307006202986,0.5318090255098685,5.3437480474289645
