Repository: iavdesch/Research

Readme
======

The supporting files are related to the study "A method for determining the performance of formulas for calculating the crack width and spacing in reinforced concrete elements".

The following files are relevant:
Research/Method_comparing_CWFs/Data_processing_for_GitHuB_Final (contains the data processing of the database "Crack width and crack spacing in reinforced and prestressed concrete elements: database")
Research/Method_comparing_CWFs/CWF_analysis_for_GitHuB_Final (contains the evaluation of the different crack width formulas)

File: Method_comparing_CWFs/Datasets_used/Working_database_no_hordijk_initshrink.csv (part 17 of 84)
,ID,EPID,ELID,LOADID,DOI,title,year,journal,country,institution,laboratory,authors,Ltot,Lspan,Lcons,Lmeas,h,b,hc,thc,RH,Temp,pd,fcm,catfcm,tfcm,fctm,catfctm,tfctm,Ecm,catEcm,tEcm,mix,Es,fsr,fy,phi,zs,nbl,clat,phit,st,phiw,sw,type,method,fpk,fp01k,Ep,rel,fpr,npl,phip,Ap,zp,cplat,catf,epsin,catcal,selfw,typew,locw,epsc,Nrep,N,M,sigs,t0,t,PL,catp,t0p,tp,ncr,wm,wk,wmax,sm,smax,indLR,indNP,indtfcm,indtfctm,indtEcm,slab,Ac,Astot,ts,sc,class_C,fcm28,Bcc,fck28,fcm_cube_150,fctm28,fctmfl28,fctmfl,fct095_28,fct095,fct095fl_28,fct095fl,fct005,fct005_28,fct005fl,Ecm28,phi_bc,phi_bc_prestress,phi_bc_prior_load,phi_dc,phi_dc_prestress,phi_dc_prior_load,phi_creep,phi_creep_prestress,phi_creep_prior_load,Ecm0,eps_cbs,eps_cbs_prestress,eps_cds,eps_cds_prestress,shrinkage,shrinkage_prestress,shrinkage_init,bondLR,bondPR,ae,ap,sxLR,sxNP,zstot,zstensinit,Astensinit,rhotot,rhotensinit,At,Aw,Aptot,zptot,zeta1,zeta,phi_peq,ry,cy,ry0,rx,ryp,cyp,cog,Izz,Wb,Wt,rho,qself,Mself,ep,Mp,pre_loss,initstrain,fctmorg,fcmorg,W_Ib,W_It,Ncr095,Mcr095,Ncr005,Mcr005,CS,Ncr,Mcr,tau_bms,tau_max,xcinit,epsinit,dpsigs,xc,eps,epsbot,sigssimpl,sigsr,dpsigsr,xc_sr,eps_sr,zstottens,zptottens,Astens,Actens,Aptens,Aceff_MC2020,Aseff_MC2020,Apeff_MC2020,phi_eq_MC2020,rhoeff_MC2020,hceff_MC2020,Aceff_FPR,Aseff_FPR,Apeff_FPR,phi_eq_FPR,rhoeff_FPR,hceff_FPR,Aceff_SMTCM,Aseff_SMTCM,Apeff_SMTCM,phi_eq_SMTCM,rhoeff_SMTCM,hceff_SMTCM,sumcirc_SMTCM,sumcirc_p_SMTCM,Actensstate1,Astensstate1,Aptensstate1,r,p,k1
631,983,6,B5,7,0,CUR 37 - Scheurvorming en doorbuiging in gewapend beton bij toepassing van geribd staal,1968,0,The Netherlands,Commissie voor Uitvoering van Research,IBBC-TNO,0,6600.0,6000.0,3000.0,3000.0,600.0,300,"[6,8]","[0,0]",65.0,"[19.5,0]",0,25.73025,"[2,200x200x200,2]",[28],1.5858368929398405,"[0,0,0]",[0],30934.452048013176,"[0,0,0]",[0],"[0,0,0,0,0.65,0,0,0,0]",206010.0,2,400.0,[22],[554],[4],[35],[0],[0],0.0,0.0,0,0,0.0,0.0,0.0,0,0,[0],[0],[0],[0],[0],1,2,2,1,1,1,0.0,10000,0.0,207.21824930217153,276.3105447558619,28,1,0.0,0,0,0,0,0.11,0.0,0.21,0.0,0.0,0,-1,0,-1,-1,0,180000.0,1520.53084433746,0,0.5,CN,25.73025,1.0,17.73025,31.00030120481928,2.039848096523296,2.4259844597496723,1.8860304669386545,2.651802525480285,2.0615879608217926,3.153779797674574,2.0615879608217926,1.4278936675663072,1.4278936675663072,1.6981891218247704,29461.38290286969,0.0,2.135463759139258,2.135463759139258,0.0,1.7524185151069176,1.7524185151069176,0.0,3.8878822742461754,3.8878822742461754,29461.38290286969,-2.2555684536881575e-05,-2.2555684536881575e-05,-7.492871163786635e-05,-7.492871163786635e-05,-9.748439617474793e-05,-9.748439617474793e-05,-9.748439617474793e-05,1,0,6.659565189008459,0.0,69.33333333333333,0.0,554.0,554.0,1520.53084433746,0.009148801710815042,0.009148801710815042,0.0,0.0,0.0,0.0,0.0,0.0,0.0,46.0,35.0,554.0,46.0,0.0,0.0,311.5893095864733,5424176177.4044075,18807125.941230398,17408094.59927595,25.0,4.5,0.0,0.0,0.0,0.0,-8.280784063470515e-05,2.039848096523296,25.73025,20560483.4751141,19031022.73362138,0.0,42.38724520097064,0.0,34.91558937689672,2,0.0,38.777698249053934,3.671726573741933,12.681248459832338,162.55808937523224,0.0005496387414817012,0.0,174.73706413785868,0.00061795064372074,0.0015039253764688,0.0,51.148086374535154,0.0,164.97514016315412,0.00010528881525594221,554.0,0.0,1520.53084433746,52420.81924135761,0.0,46800.0,1520.53084433746,0.0,22.0,0.03248997530635598,156.0,46800.0,1520.53084433746,0.0,22.0,0.03248997530635598,156.0,34500.0,1520.53084433746,0.0,22.0,0.044073357806882894,115.0,276.46015351590177,0.0,86523.20712405801,1520.53084433746,0.0,0.5043307006202986,0.5318090255098685,5.3437480474289645
636,988,6,B6,2,0,CUR 37 - Scheurvorming en doorbuiging in gewapend beton bij toepassing van geribd staal,1968,0,The Netherlands,Commissie voor Uitvoering van Research,IBBC-TNO,0,6600.0,6000.0,3000.0,3000.0,600.0,300,"[6,8]","[0,0]",65.0,"[19.5,0]",0,24.0045,"[2,200x200x200,2]",[28],1.4576353228692556,"[0,0,0]",[0],30226.786634262262,"[0,0,0]",[0],"[0,0,0,0,0.65,0,0,0,0]",206010.0,2,400.0,[22],[554],[4],[45],[0],[0],0.0,0.0,0,0,0.0,0.0,0.0,0,0,[0],[0],[0],[0],[0],1,2,2,1,1,1,0.0,1,0.0,206.0300153435,275.4852032479558,28,1,0.0,0,0,0,0,0.13,0.0,0.26,129.0,225.0,0,-1,0,-1,-1,0,180000.0,1520.53084433746,0,0.5,CN,24.0045,1.0,16.0045,28.9210843373494,1.9052384108585039,2.2658936146954924,1.7335607721428312,2.476809934116055,1.8949259197300323,2.94566169910414,1.8949259197300323,1.3336668876009525,1.3336668876009525,1.5861255302868447,28787.415842154533,0.0,2.241806605953474,2.241806605953474,0.0,1.926927050058222,1.926927050058222,0.0,4.168733656011696,4.168733656011696,28787.415842154533,-1.995062498929717e-05,-1.995062498929717e-05,-7.649658887879688e-05,-7.649658887879688e-05,-9.644721386809404e-05,-9.644721386809404e-05,-9.644721386809404e-05,1,0,6.815478022612113,0.0,62.666666666666664,0.0,554.0,554.0,1520.53084433746,0.009148801710815042,0.009148801710815042,0.0,0.0,0.0,0.0,0.0,0.0,0.0,46.0,35.0,554.0,56.0,0.0,0.0,311.89362844390854,5425462511.561119,18831456.18147093,17395233.556484286,25.0,4.5,0.0,0.0,0.0,0.0,-8.163905402612503e-05,1.9052384108585039,24.0045,20630493.7317164,19057063.531916425,0.0,39.093257309057364,0.0,32.7225528102981,2,0.0,35.76421464324212,3.429429139545307,12.24859685841607,164.1212858875364,0.0005545324305388936,0.0,178.05922502602786,0.0006333664016872111,0.0015008664130224851,0.0,47.244837147705724,0.0,167.22953281426928,9.915753585125749e-05,554.0,0.0,1520.53084433746,53417.467507808375,0.0,46800.0,1520.53084433746,0.0,22.0,0.03248997530635598,156.0,46800.0,1520.53084433746,0.0,22.0,0.03248997530635598,156.0,34500.0,1520.53084433746,0.0,22.0,0.044073357806882894,115.0,276.46015351590177,0.0,86431.91146682744,1520.53084433746,0.0,0.5036168077669715,0.5288548165574585,5.760786792012801
637,989,6,B6,3,0,CUR 37 - Scheurvorming en doorbuiging in gewapend beton bij toepassing van geribd staal,1968,0,The Netherlands,Commissie voor Uitvoering van Research,IBBC-TNO,0,6600.0,6000.0,3000.0,3000.0,600.0,300,"[6,8]","[0,0]",65.0,"[19.5,0]",0,24.0045,"[2,200x200x200,2]",[28],1.4576353228692556,"[0,0,0]",[0],30226.786634262262,"[0,0,0]",[0],"[0,0,0,0,0.65,0,0,0,0]",206010.0,2,400.0,[22],[554],[4],[45],[0],[0],0.0,0.0,0,0,0.0,0.0,0.0,0,0,[0],[0],[0],[0],[0],1,2,2,1,1,1,0.0,100,0.0,206.0300153435,275.4852032479558,28,1,0.0,0,0,0,0,0.14,0.0,0.28,0.0,0.0,0,-1,0,-1,-1,0,180000.0,1520.53084433746,0,0.5,CN,24.0045,1.0,16.0045,28.9210843373494,1.9052384108585039,2.2658936146954924,1.7335607721428312,2.476809934116055,1.8949259197300323,2.94566169910414,1.8949259197300323,1.3336668876009525,1.3336668876009525,1.5861255302868447,28787.415842154533,0.0,2.241806605953474,2.241806605953474,0.0,1.926927050058222,1.926927050058222,0.0,4.168733656011696,4.168733656011696,28787.415842154533,-1.995062498929717e-05,-1.995062498929717e-05,-7.649658887879688e-05,-7.649658887879688e-05,-9.644721386809404e-05,-9.644721386809404e-05,-9.644721386809404e-05,1,0,6.815478022612113,0.0,62.666666666666664,0.0,554.0,554.0,1520.53084433746,0.009148801710815042,0.009148801710815042,0.0,0.0,0.0,0.0,0.0,0.0,0.0,46.0,35.0,554.0,56.0,0.0,0.0,311.89362844390854,5425462511.561119,18831456.18147093,17395233.556484286,25.0,4.5,0.0,0.0,0.0,0.0,-8.163905402612503e-05,1.9052384108585039,24.0045,20630493.7317164,19057063.531916425,0.0,39.093257309057364,0.0,32.7225528102981,2,0.0,35.76421464324212,3.429429139545307,12.24859685841607,164.1212858875364,0.0005545324305388936,0.0,178.05922502602786,0.0006333664016872111,0.0015008664130224851,0.0,47.244837147705724,0.0,167.22953281426928,9.915753585125749e-05,554.0,0.0,1520.53084433746,53417.467507808375,0.0,46800.0,1520.53084433746,0.0,22.0,0.03248997530635598,156.0,46800.0,1520.53084433746,0.0,22.0,0.03248997530635598,156.0,34500.0,1520.53084433746,0.0,22.0,0.044073357806882894,115.0,276.46015351590177,0.0,86431.91146682744,1520.53084433746,0.0,0.5036168077669715,0.5288548165574585,5.760786792012801
638,990,6,B6,4,0,CUR 37 - Scheurvorming en doorbuiging in gewapend beton bij toepassing van geribd staal,1968,0,The Netherlands,Commissie voor Uitvoering van Research,IBBC-TNO,0,6600.0,6000.0,3000.0,3000.0,600.0,300,"[6,8]","[0,0]",65.0,"[19.5,0]",0,24.0045,"[2,200x200x200,2]",[28],1.4576353228692556,"[0,0,0]",[0],30226.786634262262,"[0,0,0]",[0],"[0,0,0,0,0.65,0,0,0,0]",206010.0,2,400.0,[22],[554],[4],[45],[0],[0],0.0,0.0,0,0,0.0,0.0,0.0,0,0,[0],[0],[0],[0],[0],1,2,2,1,1,1,0.0,500,0.0,206.0300153435,275.4852032479558,28,1,0.0,0,0,0,0,0.14,0.0,0.28,0.0,0.0,0,-1,0,-1,-1,0,180000.0,1520.53084433746,0,0.5,CN,24.0045,1.0,16.0045,28.9210843373494,1.9052384108585039,2.2658936146954924,1.7335607721428312,2.476809934116055,1.8949259197300323,2.94566169910414,1.8949259197300323,1.3336668876009525,1.3336668876009525,1.5861255302868447,28787.415842154533,0.0,2.241806605953474,2.241806605953474,0.0,1.926927050058222,1.926927050058222,0.0,4.168733656011696,4.168733656011696,28787.415842154533,-1.995062498929717e-05,-1.995062498929717e-05,-7.649658887879688e-05,-7.649658887879688e-05,-9.644721386809404e-05,-9.644721386809404e-05,-9.644721386809404e-05,1,0,6.815478022612113,0.0,62.666666666666664,0.0,554.0,554.0,1520.53084433746,0.009148801710815042,0.009148801710815042,0.0,0.0,0.0,0.0,0.0,0.0,0.0,46.0,35.0,554.0,56.0,0.0,0.0,311.89362844390854,5425462511.561119,18831456.18147093,17395233.556484286,25.0,4.5,0.0,0.0,0.0,0.0,-8.163905402612503e-05,1.9052384108585039,24.0045,20630493.7317164,19057063.531916425,0.0,39.093257309057364,0.0,32.7225528102981,2,0.0,35.76421464324212,3.429429139545307,12.24859685841607,164.1212858875364,0.0005545324305388936,0.0,178.05922502602786,0.0006333664016872111,0.0015008664130224851,0.0,47.244837147705724,0.0,167.22953281426928,9.915753585125749e-05,554.0,0.0,1520.53084433746,53417.467507808375,0.0,46800.0,1520.53084433746,0.0,22.0,0.03248997530635598,156.0,46800.0,1520.53084433746,0.0,22.0,0.03248997530635598,156.0,34500.0,1520.53084433746,0.0,22.0,0.044073357806882894,115.0,276.46015351590177,0.0,86431.91146682744,1520.53084433746,0.0,0.5036168077669715,0.5288548165574585,5.760786792012801
639,991,6,B6,5,0,CUR 37 - Scheurvorming en doorbuiging in gewapend beton bij toepassing van geribd staal,1968,0,The Netherlands,Commissie voor Uitvoering van Research,IBBC-TNO,0,6600.0,6000.0,3000.0,3000.0,600.0,300,"[6,8]","[0,0]",65.0,"[19.5,0]",0,24.0045,"[2,200x200x200,2]",[28],1.4576353228692556,"[0,0,0]",[0],30226.786634262262,"[0,0,0]",[0],"[0,0,0,0,0.65,0,0,0,0]",206010.0,2,400.0,[22],[554],[4],[45],[0],[0],0.0,0.0,0,0,0.0,0.0,0.0,0,0,[0],[0],[0],[0],[0],1,2,2,1,1,1,0.0,1000,0.0,206.0300153435,275.4852032479558,28,1,0.0,0,0,0,0,0.14,0.0,0.29,113.31378174756858,225.0,0,-1,0,-1,-1,0,180000.0,1520.53084433746,0,0.5,CN,24.0045,1.0,16.0045,28.9210843373494,1.9052384108585039,2.2658936146954924,1.7335607721428312,2.476809934116055,1.8949259197300323,2.94566169910414,1.8949259197300323,1.3336668876009525,1.3336668876009525,1.5861255302868447,28787.415842154533,0.0,2.241806605953474,2.241806605953474,0.0,1.926927050058222,1.926927050058222,0.0,4.168733656011696,4.168733656011696,28787.415842154533,-1.995062498929717e-05,-1.995062498929717e-05,-7.649658887879688e-05,-7.649658887879688e-05,-9.644721386809404e-05,-9.644721386809404e-05,-9.644721386809404e-05,1,0,6.815478022612113,0.0,62.666666666666664,0.0,554.0,554.0,1520.53084433746,0.009148801710815042,0.009148801710815042,0.0,0.0,0.0,0.0,0.0,0.0,0.0,46.0,35.0,554.0,56.0,0.0,0.0,311.89362844390854,5425462511.561119,18831456.18147093,17395233.556484286,25.0,4.5,0.0,0.0,0.0,0.0,-8.163905402612503e-05,1.9052384108585039,24.0045,20630493.7317164,19057063.531916425,0.0,39.093257309057364,0.0,32.7225528102981,2,0.0,35.76421464324212,3.429429139545307,12.24859685841607,164.1212858875364,0.0005545324305388936,0.0,178.05922502602786,0.0006333664016872111,0.0015008664130224851,0.0,47.244837147705724,0.0,167.22953281426928,9.915753585125749e-05,554.0,0.0,1520.53084433746,53417.467507808375,0.0,46800.0,1520.53084433746,0.0,22.0,0.03248997530635598,156.0,46800.0,1520.53084433746,0.0,22.0,0.03248997530635598,156.0,34500.0,1520.53084433746,0.0,22.0,0.044073357806882894,115.0,276.46015351590177,0.0,86431.91146682744,1520.53084433746,0.0,0.5036168077669715,0.5288548165574585,5.760786792012801
640,992,6,B6,6,0,CUR 37 - Scheurvorming en doorbuiging in gewapend beton bij toepassing van geribd staal,1968,0,The Netherlands,Commissie voor Uitvoering van Research,IBBC-TNO,0,6600.0,6000.0,3000.0,3000.0,600.0,300,"[6,8]","[0,0]",65.0,"[19.5,0]",0,24.0045,"[2,200x200x200,2]",[28],1.4576353228692556,"[0,0,0]",[0],30226.786634262262,"[0,0,0]",[0],"[0,0,0,0,0.65,0,0,0,0]",206010.0,2,400.0,[22],[554],[4],[45],[0],[0],0.0,0.0,0,0,0.0,0.0,0.0,0,0,[0],[0],[0],[0],[0],1,2,2,1,1,1,0.0,2500,0.0,206.0300153435,275.4852032479558,28,1,0.0,0,0,0,0,0.14,0.0,0.29,0.0,0.0,0,-1,0,-1,-1,0,180000.0,1520.53084433746,0,0.5,CN,24.0045,1.0,16.0045,28.9210843373494,1.9052384108585039,2.2658936146954924,1.7335607721428312,2.476809934116055,1.8949259197300323,2.94566169910414,1.8949259197300323,1.3336668876009525,1.3336668876009525,1.5861255302868447,28787.415842154533,0.0,2.241806605953474,2.241806605953474,0.0,1.926927050058222,1.926927050058222,0.0,4.168733656011696,4.168733656011696,28787.415842154533,-1.995062498929717e-05,-1.995062498929717e-05,-7.649658887879688e-05,-7.649658887879688e-05,-9.644721386809404e-05,-9.644721386809404e-05,-9.644721386809404e-05,1,0,6.815478022612113,0.0,62.666666666666664,0.0,554.0,554.0,1520.53084433746,0.009148801710815042,0.009148801710815042,0.0,0.0,0.0,0.0,0.0,0.0,0.0,46.0,35.0,554.0,56.0,0.0,0.0,311.89362844390854,5425462511.561119,18831456.18147093,17395233.556484286,25.0,4.5,0.0,0.0,0.0,0.0,-8.163905402612503e-05,1.9052384108585039,24.0045,20630493.7317164,19057063.531916425,0.0,39.093257309057364,0.0,32.7225528102981,2,0.0,35.76421464324212,3.429429139545307,12.24859685841607,164.1212858875364,0.0005545324305388936,0.0,178.05922502602786,0.0006333664016872111,0.0015008664130224851,0.0,47.244837147705724,0.0,167.22953281426928,9.915753585125749e-05,554.0,0.0,1520.53084433746,53417.467507808375,0.0,46800.0,1520.53084433746,0.0,22.0,0.03248997530635598,156.0,46800.0,1520.53084433746,0.0,22.0,0.03248997530635598,156.0,34500.0,1520.53084433746,0.0,22.0,0.044073357806882894,115.0,276.46015351590177,0.0,86431.91146682744,1520.53084433746,0.0,0.5036168077669715,0.5288548165574585,5.760786792012801
641,993,6,B6,7,0,CUR 37 - Scheurvorming en doorbuiging in gewapend beton bij toepassing van geribd staal,1968,0,The Netherlands,Commissie voor Uitvoering van Research,IBBC-TNO,0,6600.0,6000.0,3000.0,3000.0,600.0,300,"[6,8]","[0,0]",65.0,"[19.5,0]",0,24.0045,"[2,200x200x200,2]",[28],1.4576353228692556,"[0,0,0]",[0],30226.786634262262,"[0,0,0]",[0],"[0,0,0,0,0.65,0,0,0,0]",206010.0,2,400.0,[22],[554],[4],[45],[0],[0],0.0,0.0,0,0,0.0,0.0,0.0,0,0,[0],[0],[0],[0],[0],1,2,2,1,1,1,0.0,10000,0.0,206.0300153435,275.4852032479558,28,1,0.0,0,0,0,0,0.14,0.0,0.29,0.0,0.0,0,-1,0,-1,-1,0,180000.0,1520.53084433746,0,0.5,CN,24.0045,1.0,16.0045,28.9210843373494,1.9052384108585039,2.2658936146954924,1.7335607721428312,2.476809934116055,1.8949259197300323,2.94566169910414,1.8949259197300323,1.3336668876009525,1.3336668876009525,1.5861255302868447,28787.415842154533,0.0,2.241806605953474,2.241806605953474,0.0,1.926927050058222,1.926927050058222,0.0,4.168733656011696,4.168733656011696,28787.415842154533,-1.995062498929717e-05,-1.995062498929717e-05,-7.649658887879688e-05,-7.649658887879688e-05,-9.644721386809404e-05,-9.644721386809404e-05,-9.644721386809404e-05,1,0,6.815478022612113,0.0,62.666666666666664,0.0,554.0,554.0,1520.53084433746,0.009148801710815042,0.009148801710815042,0.0,0.0,0.0,0.0,0.0,0.0,0.0,46.0,35.0,554.0,56.0,0.0,0.0,311.89362844390854,5425462511.561119,18831456.18147093,17395233.556484286,25.0,4.5,0.0,0.0,0.0,0.0,-8.163905402612503e-05,1.9052384108585039,24.0045,20630493.7317164,19057063.531916425,0.0,39.093257309057364,0.0,32.7225528102981,2,0.0,35.76421464324212,3.429429139545307,12.24859685841607,164.1212858875364,0.0005545324305388936,0.0,178.05922502602786,0.0006333664016872111,0.0015008664130224851,0.0,47.244837147705724,0.0,167.22953281426928,9.915753585125749e-05,554.0,0.0,1520.53084433746,53417.467507808375,0.0,46800.0,1520.53084433746,0.0,22.0,0.03248997530635598,156.0,46800.0,1520.53084433746,0.0,22.0,0.03248997530635598,156.0,34500.0,1520.53084433746,0.0,22.0,0.044073357806882894,115.0,276.46015351590177,0.0,86431.91146682744,1520.53084433746,0.0,0.5036168077669715,0.5288548165574585,5.760786792012801
642,994,6,B6,8,0,CUR 37 - Scheurvorming en doorbuiging in gewapend beton bij toepassing van geribd staal,1968,0,The Netherlands,Commissie voor Uitvoering van Research,IBBC-TNO,0,6600.0,6000.0,3000.0,3000.0,600.0,300,"[6,8]","[0,0]",65.0,"[19.5,0]",0,24.0045,"[2,200x200x200,2]",[28],1.4576353228692556,"[0,0,0]",[0],30226.786634262262,"[0,0,0]",[0],"[0,0,0,0,0.65,0,0,0,0]",206010.0,2,400.0,[22],[554],[4],[45],[0],[0],0.0,0.0,0,0,0.0,0.0,0.0,0,0,[0],[0],[0],[0],[0],1,2,2,1,1,1,0.0,20000,0.0,206.0300153435,275.4852032479558,28,1,0.0,0,0,0,0,0.14,0.0,0.28,0.0,0.0,0,-1,0,-1,-1,0,180000.0,1520.53084433746,0,0.5,CN,24.0045,1.0,16.0045,28.9210843373494,1.9052384108585039,2.2658936146954924,1.7335607721428312,2.476809934116055,1.8949259197300323,2.94566169910414,1.8949259197300323,1.3336668876009525,1.3336668876009525,1.5861255302868447,28787.415842154533,0.0,2.241806605953474,2.241806605953474,0.0,1.926927050058222,1.926927050058222,0.0,4.168733656011696,4.168733656011696,28787.415842154533,-1.995062498929717e-05,-1.995062498929717e-05,-7.649658887879688e-05,-7.649658887879688e-05,-9.644721386809404e-05,-9.644721386809404e-05,-9.644721386809404e-05,1,0,6.815478022612113,0.0,62.666666666666664,0.0,554.0,554.0,1520.53084433746,0.009148801710815042,0.009148801710815042,0.0,0.0,0.0,0.0,0.0,0.0,0.0,46.0,35.0,554.0,56.0,0.0,0.0,311.89362844390854,5425462511.561119,18831456.18147093,17395233.556484286,25.0,4.5,0.0,0.0,0.0,0.0,-8.163905402612503e-05,1.9052384108585039,24.0045,20630493.7317164,19057063.531916425,0.0,39.093257309057364,0.0,32.7225528102981,2,0.0,35.76421464324212,3.429429139545307,12.24859685841607,164.1212858875364,0.0005545324305388936,0.0,178.05922502602786,0.0006333664016872111,0.0015008664130224851,0.0,47.244837147705724,0.0,167.22953281426928,9.915753585125749e-05,554.0,0.0,1520.53084433746,53417.467507808375,0.0,46800.0,1520.53084433746,0.0,22.0,0.03248997530635598,156.0,46800.0,1520.53084433746,0.0,22.0,0.03248997530635598,156.0,34500.0,1520.53084433746,0.0,22.0,0.044073357806882894,115.0,276.46015351590177,0.0,86431.91146682744,1520.53084433746,0.0,0.5036168077669715,0.5288548165574585,5.760786792012801
643,995,6,B6,9,0,CUR 37 - Scheurvorming en doorbuiging in gewapend beton bij toepassing van geribd staal,1968,0,The Netherlands,Commissie voor Uitvoering van Research,IBBC-TNO,0,6600.0,6000.0,3000.0,3000.0,600.0,300,"[6,8]","[0,0]",65.0,"[19.5,0]",0,24.0045,"[2,200x200x200,2]",[28],1.4576353228692556,"[0,0,0]",[0],30226.786634262262,"[0,0,0]",[0],"[0,0,0,0,0.65,0,0,0,0]",206010.0,2,400.0,[22],[554],[4],[45],[0],[0],0.0,0.0,0,0,0.0,0.0,0.0,0,0,[0],[0],[0],[0],[0],1,2,2,1,1,1,0.0,30000,0.0,206.0300153435,275.4852032479558,28,1,0.0,0,0,0,0,0.14,0.0,0.28,0.0,0.0,0,-1,0,-1,-1,0,180000.0,1520.53084433746,0,0.5,CN,24.0045,1.0,16.0045,28.9210843373494,1.9052384108585039,2.2658936146954924,1.7335607721428312,2.476809934116055,1.8949259197300323,2.94566169910414,1.8949259197300323,1.3336668876009525,1.3336668876009525,1.5861255302868447,28787.415842154533,0.0,2.241806605953474,2.241806605953474,0.0,1.926927050058222,1.926927050058222,0.0,4.168733656011696,4.168733656011696,28787.415842154533,-1.995062498929717e-05,-1.995062498929717e-05,-7.649658887879688e-05,-7.649658887879688e-05,-9.644721386809404e-05,-9.644721386809404e-05,-9.644721386809404e-05,1,0,6.815478022612113,0.0,62.666666666666664,0.0,554.0,554.0,1520.53084433746,0.009148801710815042,0.009148801710815042,0.0,0.0,0.0,0.0,0.0,0.0,0.0,46.0,35.0,554.0,56.0,0.0,0.0,311.89362844390854,5425462511.561119,18831456.18147093,17395233.556484286,25.0,4.5,0.0,0.0,0.0,0.0,-8.163905402612503e-05,1.9052384108585039,24.0045,20630493.7317164,19057063.531916425,0.0,39.093257309057364,0.0,32.7225528102981,2,0.0,35.76421464324212,3.429429139545307,12.24859685841607,164.1212858875364,0.0005545324305388936,0.0,178.05922502602786,0.0006333664016872111,0.0015008664130224851,0.0,47.244837147705724,0.0,167.22953281426928,9.915753585125749e-05,554.0,0.0,1520.53084433746,53417.467507808375,0.0,46800.0,1520.53084433746,0.0,22.0,0.03248997530635598,156.0,46800.0,1520.53084433746,0.0,22.0,0.03248997530635598,156.0,34500.0,1520.53084433746,0.0,22.0,0.044073357806882894,115.0,276.46015351590177,0.0,86431.91146682744,1520.53084433746,0.0,0.5036168077669715,0.5288548165574585,5.760786792012801
644,996,6,B6,10,0,CUR 37 - Scheurvorming en doorbuiging in gewapend beton bij toepassing van geribd staal,1968,0,The Netherlands,Commissie voor Uitvoering van Research,IBBC-TNO,0,6600.0,6000.0,3000.0,3000.0,600.0,300,"[6,8]","[0,0]",65.0,"[19.5,0]",0,24.0045,"[2,200x200x200,2]",[28],1.4576353228692556,"[0,0,0]",[0],30226.786634262262,"[0,0,0]",[0],"[0,0,0,0,0.65,0,0,0,0]",206010.0,2,400.0,[22],[554],[4],[45],[0],[0],0.0,0.0,0,0,0.0,0.0,0.0,0,0,[0],[0],[0],[0],[0],1,2,2,1,1,1,0.0,50000,0.0,206.0300153435,275.4852032479558,28,1,0.0,0,0,0,0,0.14,0.0,0.29,0.0,0.0,0,-1,0,-1,-1,0,180000.0,1520.53084433746,0,0.5,CN,24.0045,1.0,16.0045,28.9210843373494,1.9052384108585039,2.2658936146954924,1.7335607721428312,2.476809934116055,1.8949259197300323,2.94566169910414,1.8949259197300323,1.3336668876009525,1.3336668876009525,1.5861255302868447,28787.415842154533,0.0,2.241806605953474,2.241806605953474,0.0,1.926927050058222,1.926927050058222,0.0,4.168733656011696,4.168733656011696,28787.415842154533,-1.995062498929717e-05,-1.995062498929717e-05,-7.649658887879688e-05,-7.649658887879688e-05,-9.644721386809404e-05,-9.644721386809404e-05,-9.644721386809404e-05,1,0,6.815478022612113,0.0,62.666666666666664,0.0,554.0,554.0,1520.53084433746,0.009148801710815042,0.009148801710815042,0.0,0.0,0.0,0.0,0.0,0.0,0.0,46.0,35.0,554.0,56.0,0.0,0.0,311.89362844390854,5425462511.561119,18831456.18147093,17395233.556484286,25.0,4.5,0.0,0.0,0.0,0.0,-8.163905402612503e-05,1.9052384108585039,24.0045,20630493.7317164,19057063.531916425,0.0,39.093257309057364,0.0,32.7225528102981,2,0.0,35.76421464324212,3.429429139545307,12.24859685841607,164.1212858875364,0.0005545324305388936,0.0,178.05922502602786,0.0006333664016872111,0.0015008664130224851,0.0,47.244837147705724,0.0,167.22953281426928,9.915753585125749e-05,554.0,0.0,1520.53084433746,53417.467507808375,0.0,46800.0,1520.53084433746,0.0,22.0,0.03248997530635598,156.0,46800.0,1520.53084433746,0.0,22.0,0.03248997530635598,156.0,34500.0,1520.53084433746,0.0,22.0,0.044073357806882894,115.0,276.46015351590177,0.0,86431.91146682744,1520.53084433746,0.0,0.5036168077669715,0.5288548165574585,5.760786792012801
697,1061,6,T10,2,0,CUR 37 - Scheurvorming en doorbuiging in gewapend beton bij toepassing van geribd staal,1968,0,The Netherlands,Commissie voor Uitvoering van Research,IBBC-TNO,0,6600.0,6000.0,3000.0,3000.0,600.0,"[1500 if 0<z<100,300 if 100<z<600]","[6,8]","[0,0]",65.0,"[19.5,0]",0,17.316000000000003,"[2,200x200x200,2]",[28],1.0325622379555617,"[0,0,0]",[0],27108.799450863564,"[0,0,0]",[0],"[0,0,0,0,0.65,0,0,0,0]",206010.0,2,400.0,[16],[549],[4],[43],[0],[0],0.0,0.0,0,0,0.0,0.0,0.0,0,0,[0],[0],[0],[0],[0],1,2,2,1,1,1,0.0,1,0.0,116.9709074925931,276.50448711178404,28,1,0.0,0,0,0,0,0.12,0.0,0.28,136.0,238.0,0,-1,0,-1,-1,0,300000.00000000006,804.247719318987,0,0.5,CN,17.316000000000003,1.0,9.316000000000003,20.862650602409644,1.3282329241364572,1.5796629358700438,1.2280227862427635,1.7267028013773944,1.3423309093422302,2.053561816631057,1.3423309093422302,0.92976304689552,0.92976304689552,1.1057640551090306,25817.90423891768,0.0,2.8176672591513263,2.8176672591513263,0.0,3.431677533048846,3.431677533048846,0.0,6.249344792200173,6.249344792200173,25817.90423891768,-1.0849924645856297e-05,-1.0849924645856297e-05,-0.0001150898275346244,-0.0001150898275346244,-0.0001259397521804807,-0.0001259397521804807,-0.0001259397521804807,1,0,7.599377477907361,0.0,66.0,0.0,549.0,549.0,804.247719318987,0.002824895398253758,0.002824895398253758,0.0,0.0,0.0,0.0,0.0,0.0,0.0,51.0,43.0,549.0,51.0,0.0,0.0,206.06709385664342,10011042888.35959,25413065.86029769,48581472.66988714,25.0,7.500000000000002,0.0,0.0,0.0,0.0,-0.00011503293623251452,1.3282329241364572,17.316000000000003,26997553.545121416,51610495.04676988,0.0,36.239650600238384,0.0,29.852924286076643,2,0.0,33.1536109262182,2.390819263445623,10.403124530639822,102.58010406112156,0.00032682878359925914,0.0,67.84174827038335,0.00018924437262580896,0.0014844539985149994,0.0,78.25293611755976,0.0,66.30621243803937,5.217889177600749e-05,549.0,0.0,804.247719318987,20352.224481115023,0.0,39300.0,804.247719318987,0.0,16.0,0.020464318557735037,131.0,39300.0,804.247719318987,0.0,16.0,0.020464318557735037,131.0,38250.0,804.247719318987,0.0,16.0,0.021026084165202276,127.5,201.06192982974676,0.0,118179.87184300699,804.247719318987,0.0,0.5006905829285209,0.5457196063979765,3.528149852301348
698,1062,6,T10,3,0,CUR 37 - Scheurvorming en doorbuiging in gewapend beton bij toepassing van geribd staal,1968,0,The Netherlands,Commissie voor Uitvoering van Research,IBBC-TNO,0,6600.0,6000.0,3000.0,3000.0,600.0,"[1500 if 0<z<100,300 if 100<z<600]","[6,8]","[0,0]",65.0,"[19.5,0]",0,17.316000000000003,"[2,200x200x200,2]",[28],1.0325622379555617,"[0,0,0]",[0],27108.799450863564,"[0,0,0]",[0],"[0,0,0,0,0.65,0,0,0,0]",206010.0,2,400.0,[16],[549],[4],[43],[0],[0],0.0,0.0,0,0,0.0,0.0,0.0,0,0,[0],[0],[0],[0],[0],1,2,2,1,1,1,0.0,1000,0.0,116.9709074925931,276.50448711178404,28,1,0.0,0,0,0,0,0.14,0.0,0.32,119.16435873698796,238.0,0,-1,0,-1,-1,0,300000.00000000006,804.247719318987,0,0.5,CN,17.316000000000003,1.0,9.316000000000003,20.862650602409644,1.3282329241364572,1.5796629358700438,1.2280227862427635,1.7267028013773944,1.3423309093422302,2.053561816631057,1.3423309093422302,0.92976304689552,0.92976304689552,1.1057640551090306,25817.90423891768,0.0,2.8176672591513263,2.8176672591513263,0.0,3.431677533048846,3.431677533048846,0.0,6.249344792200173,6.249344792200173,25817.90423891768,-1.0849924645856297e-05,-1.0849924645856297e-05,-0.0001150898275346244,-0.0001150898275346244,-0.0001259397521804807,-0.0001259397521804807,-0.0001259397521804807,1,0,7.599377477907361,0.0,66.0,0.0,549.0,549.0,804.247719318987,0.002824895398253758,0.002824895398253758,0.0,0.0,0.0,0.0,0.0,0.0,0.0,51.0,43.0,549.0,51.0,0.0,0.0,206.06709385664342,10011042888.35959,25413065.86029769,48581472.66988714,25.0,7.500000000000002,0.0,0.0,0.0,0.0,-0.00011503293623251452,1.3282329241364572,17.316000000000003,26997553.545121416,51610495.04676988,0.0,36.239650600238384,0.0,29.852924286076643,2,0.0,33.1536109262182,2.390819263445623,10.403124530639822,102.58010406112156,0.00032682878359925914,0.0,67.84174827038335,0.00018924437262580896,0.0014844539985149994,0.0,78.25293611755976,0.0,66.30621243803937,5.217889177600749e-05,549.0,0.0,804.247719318987,20352.224481115023,0.0,39300.0,804.247719318987,0.0,16.0,0.020464318557735037,131.0,39300.0,804.247719318987,0.0,16.0,0.020464318557735037,131.0,38250.0,804.247719318987,0.0,16.0,0.021026084165202276,127.5,201.06192982974676,0.0,118179.87184300699,804.247719318987,0.0,0.5006905829285209,0.5457196063979765,3.528149852301348
703,1067,6,T11,2,0,CUR 37 - Scheurvorming en doorbuiging in gewapend beton bij toepassing van geribd staal,1968,0,The Netherlands,Commissie voor Uitvoering van Research,IBBC-TNO,0,6600.0,6000.0,3000.0,3000.0,600.0,"[1500 if 0<z<100,300 if 100<z<600]","[6,8]","[0,0]",65.0,"[19.5,0]",0,15.873000000000001,"[2,200x200x200,2]",[28],0.8830766040836959,"[0,0,0]",[0],26333.834251716362,"[0,0,0]",[0],"[0,0,0,0,0.65,0,0,0,0]",206010.0,2,400.0,[16],[556],[4],[33],[0],[0],0.0,0.0,0,0,0.0,0.0,0.0,0,0,[0],[0],[0],[0],[0],1,2,2,1,1,1,0.0,1,0.0,116.84598527393895,273.0142502467415,28,1,0.0,0,0,0,0,0.11,0.0,0.31,106.0,218.0,0,-1,0,-1,-1,0,300000.00000000006,804.247719318987,0,0.5,CN,15.873000000000001,1.0,7.873000000000001,19.12409638554217,1.1872661586163236,1.4120116371895715,1.0502400261700533,1.5434460062012207,1.1479995853088047,1.835615128346443,1.1479995853088047,0.8310863110314265,0.8310863110314265,0.9884081460327,25079.842144491773,0.0,2.9946198444559804,2.9946198444559804,0.0,3.8623375989721276,3.8623375989721276,0.0,6.856957443428108,6.856957443428108,25079.842144491773,-9.149779380215232e-06,-9.149779380215232e-06,-0.00011710007750259587,-0.00011710007750259587,-0.0001262498568828111,-0.0001262498568828111,-0.0001262498568828111,1,0,7.823015745858311,0.0,72.66666666666667,0.0,556.0,556.0,804.247719318987,0.0028042110159074356,0.0028042110159074356,0.0,0.0,0.0,0.0,0.0,0.0,0.0,44.0,36.0,556.0,41.0,0.0,0.0,206.39474034084995,10012267811.208065,25437332.36664159,48510285.652983874,25.0,7.500000000000002,0.0,0.0,0.0,0.0,-0.000114698574542952,1.1872661586163236,15.873000000000001,27141299.57931426,51759837.73016906,0.0,31.158200661794808,0.0,26.82668159810811,2,0.0,28.504879180468265,2.1370790855093826,9.960233430999496,104.9012478138672,0.00032472361468167233,0.0,70.26816320849761,0.0001917163029565886,0.0014452950620998763,0.0,66.4886135299896,0.0,68.50433611437019,4.5353027095985216e-05,556.0,0.0,804.247719318987,21080.148962549298,0.0,37200.0,804.247719318987,0.0,16.0,0.0216195623472846,124.0,37200.0,804.247719318987,0.0,16.0,0.0216195623472846,124.0,33000.0,804.247719318987,0.0,16.0,0.024371143009666273,110.0,201.06192982974676,0.0,118081.57789774502,804.247719318987,0.0,0.500343924091686,0.537882302612034,4.099157359488217
704,1068,6,T11,3,0,CUR 37 - Scheurvorming en doorbuiging in gewapend beton bij toepassing van geribd staal,1968,0,The Netherlands,Commissie voor Uitvoering van Research,IBBC-TNO,0,6600.0,6000.0,3000.0,3000.0,600.0,"[1500 if 0<z<100,300 if 100<z<600]","[6,8]","[0,0]",65.0,"[19.5,0]",0,15.873000000000001,"[2,200x200x200,2]",[28],0.8830766040836959,"[0,0,0]",[0],26333.834251716362,"[0,0,0]",[0],"[0,0,0,0,0.65,0,0,0,0]",206010.0,2,400.0,[16],[556],[4],[33],[0],[0],0.0,0.0,0,0,0.0,0.0,0.0,0,0,[0],[0],[0],[0],[0],1,2,2,1,1,1,0.0,1000,0.0,116.84598527393895,273.0142502467415,28,1,0.0,0,0,0,0,0.12,0.0,0.34,104.0715362110707,208.0,0,-1,0,-1,-1,0,300000.00000000006,804.247719318987,0,0.5,CN,15.873000000000001,1.0,7.873000000000001,19.12409638554217,1.1872661586163236,1.4120116371895715,1.0502400261700533,1.5434460062012207,1.1479995853088047,1.835615128346443,1.1479995853088047,0.8310863110314265,0.8310863110314265,0.9884081460327,25079.842144491773,0.0,2.9946198444559804,2.9946198444559804,0.0,3.8623375989721276,3.8623375989721276,0.0,6.856957443428108,6.856957443428108,25079.842144491773,-9.149779380215232e-06,-9.149779380215232e-06,-0.00011710007750259587,-0.00011710007750259587,-0.0001262498568828111,-0.0001262498568828111,-0.0001262498568828111,1,0,7.823015745858311,0.0,72.66666666666667,0.0,556.0,556.0,804.247719318987,0.0028042110159074356,0.0028042110159074356,0.0,0.0,0.0,0.0,0.0,0.0,0.0,44.0,36.0,556.0,41.0,0.0,0.0,206.39474034084995,10012267811.208065,25437332.36664159,48510285.652983874,25.0,7.500000000000002,0.0,0.0,0.0,0.0,-0.000114698574542952,1.1872661586163236,15.873000000000001,27141299.57931426,51759837.73016906,0.0,31.158200661794808,0.0,26.82668159810811,2,0.0,28.504879180468265,2.1370790855093826,9.960233430999496,104.9012478138672,0.00032472361468167233,0.0,70.26816320849761,0.0001917163029565886,0.0014452950620998763,0.0,66.4886135299896,0.0,68.50433611437019,4.5353027095985216e-05,556.0,0.0,804.247719318987,21080.148962549298,0.0,37200.0,804.247719318987,0.0,16.0,0.0216195623472846,124.0,37200.0,804.247719318987,0.0,16.0,0.0216195623472846,124.0,33000.0,804.247719318987,0.0,16.0,0.024371143009666273,110.0,201.06192982974676,0.0,118081.57789774502,804.247719318987,0.0,0.500343924091686,0.537882302612034,4.099157359488217
709,1073,6,T12,2,0,CUR 37 - Scheurvorming en doorbuiging in gewapend beton bij toepassing van geribd staal,1968,0,The Netherlands,Commissie voor Uitvoering van Research,IBBC-TNO,0,6600.0,6000.0,3000.0,3000.0,600.0,"[1500 if 0<z<100,300 if 100<z<600]","[6,8]","[0,0]",65.0,"[19.5,0]",0,19.41225,"[2,200x200x200,2]",[28],1.2281755801935679,"[0,0,0]",[0],28161.322810811413,"[0,0,0]",[0],"[0,0,0,0,0.65,0,0,0,0]",206010.0,2,400.0,[16],[546],[4],[43],[0],[0],0.0,0.0,0,0,0.0,0.0,0.0,0,0,[0],[0],[0],[0],[0],1,2,2,1,1,1,0.0,1,0.0,117.11929576337016,277.9637447229747,28,1,0.0,0,0,0,0,0.13,0.0,0.3,122.0,229.0,0,-1,0,-1,-1,0,300000.00000000006,804.247719318987,0,0.5,CN,19.41225,1.0,11.41225,23.388253012048192,1.5206716145145631,1.8085296211431114,1.4606650742630947,1.976873098868932,1.5966282542516383,2.351088507486045,1.5966282542516383,1.0644701301601942,1.0644701301601942,1.2659707348001779,26820.30743886801,0.0,2.601057162099249,2.601057162099249,0.0,2.9378818994296347,2.9378818994296347,0.0,5.538939061528884,5.538939061528884,26820.30743886801,-1.350368066113127e-05,-1.350368066113127e-05,-0.00011223085243777987,-0.00011223085243777987,-0.00012573453309891114,-0.00012573453309891114,-0.00012573453309891114,1,0,7.31535238539685,0.0,66.0,0.0,546.0,546.0,804.247719318987,0.002833853836639619,0.002833853836639619,0.0,0.0,0.0,0.0,0.0,0.0,0.0,54.0,46.0,546.0,51.0,0.0,0.0,205.76037898944597,10009954589.830614,25390534.22426723,48648601.05231461,25.0,7.500000000000002,0.0,0.0,0.0,0.0,-0.00011534808796329048,1.5206716145145631,19.41225,26881943.808536626,51506161.63886483,0.0,42.92047101391447,0.0,34.03175415615021,2,0.0,39.26551644943249,2.7372089061262135,11.014833748177955,100.4325306478074,0.0003231826662505734,0.0,65.27822892970296,0.00018322065177224994,0.0015008383808607327,0.0,93.07539699174387,0.0,64.02449093508532,6.001609834888808e-05,546.0,0.0,804.247719318987,19583.168678910908,0.0,40200.0,804.247719318987,0.0,16.0,0.020006162172114105,134.0,40200.0,804.247719318987,0.0,16.0,0.020006162172114105,134.0,40500.0,804.247719318987,0.0,16.0,0.019857968378246594,135.0,201.06192982974676,0.0,118271.88630316622,804.247719318987,0.0,0.5015102920105078,0.5571320701572764,2.982751950154546
710,1074,6,T12,3,0,CUR 37 - Scheurvorming en doorbuiging in gewapend beton bij toepassing van geribd staal,1968,0,The Netherlands,Commissie voor Uitvoering van Research,IBBC-TNO,0,6600.0,6000.0,3000.0,3000.0,600.0,"[1500 if 0<z<100,300 if 100<z<600]","[6,8]","[0,0]",65.0,"[19.5,0]",0,19.41225,"[2,200x200x200,2]",[28],1.2281755801935679,"[0,0,0]",[0],28161.322810811413,"[0,0,0]",[0],"[0,0,0,0,0.65,0,0,0,0]",206010.0,2,400.0,[16],[546],[4],[43],[0],[0],0.0,0.0,0,0,0.0,0.0,0.0,0,0,[0],[0],[0],[0],[0],1,2,2,1,1,1,0.0,1000,0.0,117.11929576337016,277.9637447229747,28,1,0.0,0,0,0,0,0.13,0.0,0.31,114.84585687040628,229.0,0,-1,0,-1,-1,0,300000.00000000006,804.247719318987,0,0.5,CN,19.41225,1.0,11.41225,23.388253012048192,1.5206716145145631,1.8085296211431114,1.4606650742630947,1.976873098868932,1.5966282542516383,2.351088507486045,1.5966282542516383,1.0644701301601942,1.0644701301601942,1.2659707348001779,26820.30743886801,0.0,2.601057162099249,2.601057162099249,0.0,2.9378818994296347,2.9378818994296347,0.0,5.538939061528884,5.538939061528884,26820.30743886801,-1.350368066113127e-05,-1.350368066113127e-05,-0.00011223085243777987,-0.00011223085243777987,-0.00012573453309891114,-0.00012573453309891114,-0.00012573453309891114,1,0,7.31535238539685,0.0,66.0,0.0,546.0,546.0,804.247719318987,0.002833853836639619,0.002833853836639619,0.0,0.0,0.0,0.0,0.0,0.0,0.0,54.0,46.0,546.0,51.0,0.0,0.0,205.76037898944597,10009954589.830614,25390534.22426723,48648601.05231461,25.0,7.500000000000002,0.0,0.0,0.0,0.0,-0.00011534808796329048,1.5206716145145631,19.41225,26881943.808536626,51506161.63886483,0.0,42.92047101391447,0.0,34.03175415615021,2,0.0,39.26551644943249,2.7372089061262135,11.014833748177955,100.4325306478074,0.0003231826662505734,0.0,65.27822892970296,0.00018322065177224994,0.0015008383808607327,0.0,93.07539699174387,0.0,64.02449093508532,6.001609834888808e-05,546.0,0.0,804.247719318987,19583.168678910908,0.0,40200.0,804.247719318987,0.0,16.0,0.020006162172114105,134.0,40200.0,804.247719318987,0.0,16.0,0.020006162172114105,134.0,40500.0,804.247719318987,0.0,16.0,0.019857968378246594,135.0,201.06192982974676,0.0,118271.88630316622,804.247719318987,0.0,0.5015102920105078,0.5571320701572764,2.982751950154546
721,1091,6,T15,2,0,CUR 37 - Scheurvorming en doorbuiging in gewapend beton bij toepassing van geribd staal,1968,0,The Netherlands,Commissie voor Uitvoering van Research,IBBC-TNO,0,9600.0,9000.0,3000.0,3000.0,600.0,"[1500 if 0<z<100,300 if 100<z<600]","[6,8]","[0,0]",65.0,"[19.5,0]",0,19.226999999999997,"[2,200x200x200,2]",[28],0.7120768807162108,"[0,0,0]",[0],28071.455701011066,"[0,0,0]",[0],"[0,0,0,0,0.65,0,0,0,0]",206010.0,2,400.0,[28],[556],[4],[43],[0],[0],0.0,0.0,0,0,0.0,0.0,0.0,0,0,[0],[0],[0],[0],[0],1,2,2,1,1,1,0.0,1,0.0,350.8247044626775,275.0442618712397,28,1,0.0,0,0,0,0,0.12,0.0,0.27,109.0,202.0,0,-1,0,-1,-1,0,300000.00000000006,2463.0086404143976,0,0.5,CN,19.226999999999997,1.0,11.226999999999997,23.165060240963854,1.5041705098188172,1.7889049129950827,0.8468706320381731,1.9554216627644625,0.925699944931074,2.3255763868936077,0.925699944931074,1.0529193568731718,1.0529193568731718,1.2522334390965577,26734.719715248633,0.0,2.6185745410857373,2.6185745410857373,0.0,2.9764445672461126,2.9764445672461126,0.0,5.59501910833185,5.59501910833185,26734.719715248633,-1.3261022444718688e-05,-1.3261022444718688e-05,-0.00011248061913557707,-0.00011248061913557707,-0.00012574164158029577,-0.00012574164158029577,-0.00012574164158029577,1,0,7.33877153341143,0.0,62.0,0.0,556.0,556.0,2463.0086404143976,0.008587896236216521,0.008587896236216521,0.0,0.0,0.0,0.0,0.0,0.0,0.0,44.0,30.0,556.0,57.0,0.0,0.0,217.61030618626495,10093036865.192198,26394636.22706472,46381244.72171368,25.0,7.500000000000002,0.0,0.0,0.0,0.0,-9.752459300471808e-05,1.5041705098188172,19.226999999999997,31069824.56091066,54596590.15655105,0.0,28.761334885053127,0.0,38.90667326203585,2,0.0,26.312121963213567,2.707506917673871,10.962150792613645,165.44340494098424,0.0006032900755807497,0.0,113.60135535269325,0.0003428340994984889,0.0014678877801874001,0.0,20.534427477833926,0.0,107.91561565307998,2.400594353481487e-05,556.0,0.0,2463.0086404143976,34080.10660580798,0.0,46200.0,2463.0086404143976,0.0,28.0,0.05331187533364497,154.0,46200.0,2463.0086404143976,0.0,28.0,0.05331187533364497,154.0,33000.0,2463.0086404143976,0.0,28.0,0.07463662546710295,110.0,351.85837720205683,0.0,114716.90814412052,2463.0086404143976,0.0,0.5009194620400732,0.5110814236070284,13.333196955880574
722,1092,6,T15,3,0,CUR 37 - Scheurvorming en doorbuiging in gewapend beton bij toepassing van geribd staal,1968,0,The Netherlands,Commissie voor Uitvoering van Research,IBBC-TNO,0,9600.0,9000.0,3000.0,3000.0,600.0,"[1500 if 0<z<100,300 if 100<z<600]","[6,8]","[0,0]",65.0,"[19.5,0]",0,19.226999999999997,"[2,200x200x200,2]",[28],0.7120768807162108,"[0,0,0]",[0],28071.455701011066,"[0,0,0]",[0],"[0,0,0,0,0.65,0,0,0,0]",206010.0,2,400.0,[28],[556],[4],[43],[0],[0],0.0,0.0,0,0,0.0,0.0,0.0,0,0,[0],[0],[0],[0],[0],1,2,2,1,1,1,0.0,1000,0.0,350.8247044626775,275.0442618712397,28,1,0.0,0,0,0,0,0.12,0.0,0.27,101.18573133209479,202.0,0,-1,0,-1,-1,0,300000.00000000006,2463.0086404143976,0,0.5,CN,19.226999999999997,1.0,11.226999999999997,23.165060240963854,1.5041705098188172,1.7889049129950827,0.8468706320381731,1.9554216627644625,0.925699944931074,2.3255763868936077,0.925699944931074,1.0529193568731718,1.0529193568731718,1.2522334390965577,26734.719715248633,0.0,2.6185745410857373,2.6185745410857373,0.0,2.9764445672461126,2.9764445672461126,0.0,5.59501910833185,5.59501910833185,26734.719715248633,-1.3261022444718688e-05,-1.3261022444718688e-05,-0.00011248061913557707,-0.00011248061913557707,-0.00012574164158029577,-0.00012574164158029577,-0.00012574164158029577,1,0,7.33877153341143,0.0,62.0,0.0,556.0,556.0,2463.0086404143976,0.008587896236216521,0.008587896236216521,0.0,0.0,0.0,0.0,0.0,0.0,0.0,44.0,30.0,556.0,57.0,0.0,0.0,217.61030618626495,10093036865.192198,26394636.22706472,46381244.72171368,25.0,7.500000000000002,0.0,0.0,0.0,0.0,-9.752459300471808e-05,1.5041705098188172,19.226999999999997,31069824.56091066,54596590.15655105,0.0,28.761334885053127,0.0,38.90667326203585,2,0.0,26.312121963213567,2.707506917673871,10.962150792613645,165.44340494098424,0.0006032900755807497,0.0,113.60135535269325,0.0003428340994984889,0.0014678877801874001,0.0,20.534427477833926,0.0,107.91561565307998,2.400594353481487e-05,556.0,0.0,2463.0086404143976,34080.10660580798,0.0,46200.0,2463.0086404143976,0.0,28.0,0.05331187533364497,154.0,46200.0,2463.0086404143976,0.0,28.0,0.05331187533364497,154.0,33000.0,2463.0086404143976,0.0,28.0,0.07463662546710295,110.0,351.85837720205683,0.0,114716.90814412052,2463.0086404143976,0.0,0.5009194620400732,0.5110814236070284,13.333196955880574
