Repository: iavdesch/Research

Readme
======

The supporting files are related to the study "A method for determining the performance of formulas for calculating the crack width and spacing in reinforced concrete elements".

The following files are relevant:
Research/Method_comparing_CWFs/Data_processing_for_GitHuB_Final (contains the data processing of the database "Crack width and crack spacing in reinforced and prestressed concrete elements: database")
Research/Method_comparing_CWFs/CWF_analysis_for_GitHuB_Final (contains the evaluation of the different crack width formulas)

File: Method_comparing_CWFs/Datasets_used/Working_database_no_hordijk_initshrink.csv (part 18 of 84)
,ID,EPID,ELID,LOADID,DOI,title,year,journal,country,institution,laboratory,authors,Ltot,Lspan,Lcons,Lmeas,h,b,hc,thc,RH,Temp,pd,fcm,catfcm,tfcm,fctm,catfctm,tfctm,Ecm,catEcm,tEcm,mix,Es,fsr,fy,phi,zs,nbl,clat,phit,st,phiw,sw,type,method,fpk,fp01k,Ep,rel,fpr,npl,phip,Ap,zp,cplat,catf,epsin,catcal,selfw,typew,locw,epsc,Nrep,N,M,sigs,t0,t,PL,catp,t0p,tp,ncr,wm,wk,wmax,sm,smax,indLR,indNP,indtfcm,indtfctm,indtEcm,slab,Ac,Astot,ts,sc,class_C,fcm28,Bcc,fck28,fcm_cube_150,fctm28,fctmfl28,fctmfl,fct095_28,fct095,fct095fl_28,fct095fl,fct005,fct005_28,fct005fl,Ecm28,phi_bc,phi_bc_prestress,phi_bc_prior_load,phi_dc,phi_dc_prestress,phi_dc_prior_load,phi_creep,phi_creep_prestress,phi_creep_prior_load,Ecm0,eps_cbs,eps_cbs_prestress,eps_cds,eps_cds_prestress,shrinkage,shrinkage_prestress,shrinkage_init,bondLR,bondPR,ae,ap,sxLR,sxNP,zstot,zstensinit,Astensinit,rhotot,rhotensinit,At,Aw,Aptot,zptot,zeta1,zeta,phi_peq,ry,cy,ry0,rx,ryp,cyp,cog,Izz,Wb,Wt,rho,qself,Mself,ep,Mp,pre_loss,initstrain,fctmorg,fcmorg,W_Ib,W_It,Ncr095,Mcr095,Ncr005,Mcr005,CS,Ncr,Mcr,tau_bms,tau_max,xcinit,epsinit,dpsigs,xc,eps,epsbot,sigssimpl,sigsr,dpsigsr,xc_sr,eps_sr,zstottens,zptottens,Astens,Actens,Aptens,Aceff_MC2020,Aseff_MC2020,Apeff_MC2020,phi_eq_MC2020,rhoeff_MC2020,hceff_MC2020,Aceff_FPR,Aseff_FPR,Apeff_FPR,phi_eq_FPR,rhoeff_FPR,hceff_FPR,Aceff_SMTCM,Aseff_SMTCM,Apeff_SMTCM,phi_eq_SMTCM,rhoeff_SMTCM,hceff_SMTCM,sumcirc_SMTCM,sumcirc_p_SMTCM,Actensstate1,Astensstate1,Aptensstate1,r,p,k1
726,1102,6,T2,1,0,CUR 37 - Scheurvorming en doorbuiging in gewapend beton bij toepassing van geribd staal,1968,0,The Netherlands,Commissie voor Uitvoering van Research,IBBC-TNO,0,6600.0,6000.0,3000.0,3000.0,400.0,"[1500 if 0<z<100,300 if 100<z<400]","[6,8]","[0,0]",65.0,"[19.5,0]",0,23.42925,"[2,200x200x200,2]",[28],1.4891632212672767,"[0,0,0]",[0],29983.377623685556,"[0,0,0]",[0],"[0,0,0,0,0.65,0,0,0,0]",206010.0,2,400.0,"[12,12]","[319,356]","[2,4]","[43,43]",[0],[0],0.0,0.0,0,0,0.0,0.0,0.0,0,0,[0],[0],[0],[0],[0],1,2,2,1,1,1,0.0,1,0.0,41.79908755165409,194.52093300409416,28,1,0.0,0,0,0,0,0.057,0.0,0.09,177.0,263.0,1,-1,0,-1,-1,0,240000.0,678.5840131753953,0,0.5,CN,23.42925,1.0,15.42925,28.22801204819277,1.8593071185153605,2.326781577553501,1.8635746158932924,2.4170992540699685,1.9359121876474599,3.0248160508195516,1.9359121876474599,1.3015149829607522,1.3015149829607522,1.6287471042874506,28555.597736843385,0.0,2.280195787578506,2.280195787578506,0.0,2.386330303339842,2.386330303339842,0.0,4.666526090918348,4.666526090918348,28555.597736843385,-1.910210993874241e-05,-1.910210993874241e-05,-0.00012050222435703412,-0.00012050222435703412,-0.00013960433429577654,-0.00013960433429577654,-0.00013960433429577654,1,0,6.87080697130203,0.0,67.33333333333333,0.0,343.6666666666667,343.6666666666667,678.5840131753953,0.0030416136870194638,0.0030416136870194638,0.0,0.0,0.0,0.0,0.0,0.0,0.0,44.0,38.0,319.0,49.0,0.0,0.0,128.5704499949063,3053059547.1598706,11248073.568638995,23746199.43603547,25.0,6.0,0.0,0.0,0.0,0.0,-0.00012725936429627634,1.8593071185153605,23.42925,11927136.215168647,25179792.214003608,0.0,23.089888362676383,0.0,19.426288572897917,2,0.0,22.227108290889888,3.3467528133276487,12.100942628572371,65.72093797294893,0.00021163809126976068,0.0,44.45578799879142,0.00013473693612144774,0.0010775860678042565,0.0,103.37033576420828,0.0,44.06474062978617,7.088174085762868e-05,343.6666666666667,0.0,678.5840131753953,13336.436399637438,0.0,42300.0,678.5840131753953,0.0,12.0,0.016042175252373413,141.0,42300.0,678.5840131753953,0.0,12.0,0.016042175252373413,141.0,42249.99999999998,678.5840131753953,0.0,12.0,0.01606116007515729,140.8333333333333,226.1946710584651,0.0,81428.8650015281,678.5840131753953,0.0,0.5204066218665664,0.6253735112844467,1.8805454584835073
769,1145,6,T9,2,0,CUR 37 - Scheurvorming en doorbuiging in gewapend beton bij toepassing van geribd staal,1968,0,The Netherlands,Commissie voor Uitvoering van Research,IBBC-TNO,0,6600.0,6000.0,3000.0,3000.0,600.0,"[1500 if 0<z<100,300 if 100<z<600]","[6,8]","[0,0]",65.0,"[19.5,0]",0,18.0765,"[2,200x200x200,2]",[28],1.0914876413232744,"[0,0,0]",[0],27499.990311302026,"[0,0,0]",[0],"[0,0,0,0,0.65,0,0,0,0]",206010.0,2,400.0,[16],[559],[4],[33],[0],[0],0.0,0.0,0,0,0.0,0.0,0.0,0,0,[0],[0],[0],[0],[0],1,2,2,1,1,1,0.0,1,0.0,117.02871939313533,271.4086305870042,28,1,0.0,0,0,0,0,0.09,0.0,0.27,106.0,248.0,0,-1,0,-1,-1,0,300000.00000000006,804.247719318987,0,0.5,CN,18.0765,1.0,10.0765,21.778915662650604,1.3995692570687301,1.6645029959726498,1.2981025696826178,1.8194400341893493,1.4189339337202567,2.163853894764445,1.4189339337202567,0.979698479948111,0.979698479948111,1.1651520971808549,26190.466963144787,0.0,2.734153970776412,2.734153970776412,0.0,3.2369324352399986,3.2369324352399986,0.0,5.971086406016411,5.971086406016411,26190.466963144787,-1.178870892922605e-05,-1.178870892922605e-05,-0.00011404429578622931,-0.00011404429578622931,-0.00012583300471545535,-0.00012583300471545535,-0.00012583300471545535,1,0,7.491275366571071,0.0,72.66666666666667,0.0,559.0,559.0,804.247719318987,0.0027954387188468726,0.0027954387188468726,0.0,0.0,0.0,0.0,0.0,0.0,0.0,41.0,33.0,559.0,41.0,0.0,0.0,206.14045406606093,10011311552.841217,25418481.426169075,48565487.052012295,25.0,7.500000000000002,0.0,0.0,0.0,0.0,-0.00011463003292317659,1.3995692570687301,18.0765,27068854.907741517,51718751.42711272,0.0,38.40891677554455,0.0,31.539333064039305,2,0.0,35.1381501141052,2.5192246627237145,10.62911684948472,103.29208765197264,0.0003141593389672803,0.0,67.49953000748124,0.00018093065820041655,0.0014273530573783138,0.0,81.38143930368915,0.0,66.1000650607162,5.2976125284224715e-05,559.0,0.0,804.247719318987,20249.559002244372,0.0,36300.0,804.247719318987,0.0,16.0,0.022155584554242068,121.0,36300.0,804.247719318987,0.0,16.0,0.022155584554242068,121.0,30750.0,804.247719318987,0.0,16.0,0.026154397376227222,102.5,201.06192982974676,0.0,118157.86378018172,804.247719318987,0.0,0.5009050306553997,0.5492728004565116,3.330531602065116
770,1146,6,T9,3,0,CUR 37 - Scheurvorming en doorbuiging in gewapend beton bij toepassing van geribd staal,1968,0,The Netherlands,Commissie voor Uitvoering van Research,IBBC-TNO,0,6600.0,6000.0,3000.0,3000.0,600.0,"[1500 if 0<z<100,300 if 100<z<600]","[6,8]","[0,0]",65.0,"[19.5,0]",0,18.0765,"[2,200x200x200,2]",[28],1.0914876413232744,"[0,0,0]",[0],27499.990311302026,"[0,0,0]",[0],"[0,0,0,0,0.65,0,0,0,0]",206010.0,2,400.0,[16],[559],[4],[33],[0],[0],0.0,0.0,0,0,0.0,0.0,0.0,0,0,[0],[0],[0],[0],[0],1,2,2,1,1,1,0.0,1000,0.0,117.02871939313533,271.4086305870042,28,1,0.0,0,0,0,0,0.11,0.0,0.32,119.21539729598513,238.0,0,-1,0,-1,-1,0,300000.00000000006,804.247719318987,0,0.5,CN,18.0765,1.0,10.0765,21.778915662650604,1.3995692570687301,1.6645029959726498,1.2981025696826178,1.8194400341893493,1.4189339337202567,2.163853894764445,1.4189339337202567,0.979698479948111,0.979698479948111,1.1651520971808549,26190.466963144787,0.0,2.734153970776412,2.734153970776412,0.0,3.2369324352399986,3.2369324352399986,0.0,5.971086406016411,5.971086406016411,26190.466963144787,-1.178870892922605e-05,-1.178870892922605e-05,-0.00011404429578622931,-0.00011404429578622931,-0.00012583300471545535,-0.00012583300471545535,-0.00012583300471545535,1,0,7.491275366571071,0.0,72.66666666666667,0.0,559.0,559.0,804.247719318987,0.0027954387188468726,0.0027954387188468726,0.0,0.0,0.0,0.0,0.0,0.0,0.0,41.0,33.0,559.0,41.0,0.0,0.0,206.14045406606093,10011311552.841217,25418481.426169075,48565487.052012295,25.0,7.500000000000002,0.0,0.0,0.0,0.0,-0.00011463003292317659,1.3995692570687301,18.0765,27068854.907741517,51718751.42711272,0.0,38.40891677554455,0.0,31.539333064039305,2,0.0,35.1381501141052,2.5192246627237145,10.62911684948472,103.29208765197264,0.0003141593389672803,0.0,67.49953000748124,0.00018093065820041655,0.0014273530573783138,0.0,81.38143930368915,0.0,66.1000650607162,5.2976125284224715e-05,559.0,0.0,804.247719318987,20249.559002244372,0.0,36300.0,804.247719318987,0.0,16.0,0.022155584554242068,121.0,36300.0,804.247719318987,0.0,16.0,0.022155584554242068,121.0,30750.0,804.247719318987,0.0,16.0,0.026154397376227222,102.5,201.06192982974676,0.0,118157.86378018172,804.247719318987,0.0,0.5009050306553997,0.5492728004565116,3.330531602065116
785,1205,10,Specimen 1,5,0,"Fatigue, Bond and Cracking Characteristics of Reinforced Concrete Tension Members",1976,0,England,Imperial College of Science and Technology,Bond Research Laboratory,Ploutarchos John Yannopoulos,800.0,800.0,800.0,800.0,76.0,2*(1444-(z-(76/2))**2)**(1/2),"[3,4,7]","[1,6,21]",65.0,"[0,0,20]",0,32.333,"[2,102x102x102,1]","[7,28]",3.067371835013386,"[1,152x229,2]",[28],33600.0,"[1,152x229,2]",[28],"[1,0,0,0,0.6,9.53,0,0,0]",200000.0,2,297.0,[16],[38],[1],[30],[0],[0],0.0,0.0,0,0,0.0,0.0,0.0,0,0,[0],[0],[0],[0],[0],1,1a,0,0,3,2,0.0,1,34.88424482546107,0.0,173.5,28,1,0.0,0,0,0,0,0.055,0.0,0.154,103.0,174.9040626443016,0,-1,1,0,0,0,4536.459791783667,201.06192982974676,28,0.5,CN,32.333,1.0,24.333,38.95542168674699,3.3,5.953341653785414,5.533670458494968,4.29,3.987583385517402,7.739344149921039,3.987583385517402,2.3099999999999996,2.3099999999999996,4.167339157649789,32000.0,0.0,1.819913757372267,1.819913757372267,0.0,2.357454510056454,2.357454510056454,0.0,4.177368267428721,4.177368267428721,32000.0,-3.316682215382065e-05,-3.316682215382065e-05,-0.0,-0.0,-3.316682215382065e-05,-3.316682215382065e-05,-3.316682215382065e-05,1,0,5.9523809523809526,0.0,76.0,0.0,38.0,0.0,0.0,0.04432132963988914,0.04432132963988914,0.0,0.0,0.0,0.0,0.0,0.0,0.0,38.0,30.0,38.0,38.0,0.0,0.0,37.99999999776291,1637661.9857064383,43096.368042369155,43096.368047443386,25.0,0.11341149479459169,0.0,0.0,0.0,0.0,-2.6243364862552388e-05,3.3,32.333,43096.368042369155,43096.368047443386,22.06008911994205,0.0,12.779370596272571,0.0,2,16.969299323032345,0.0,5.9399999999999995,14.21552848120674,0.0,0.0,0.0,0.0,0.0,0.0,0.0,84.39837087707971,0.0,0.0,0.0,38.0,0.0,201.06192982974676,-0.00036757318243616806,0.0,4536.459791783657,201.06192982974676,0.0,16.0,0.04432132963988924,38.0,4536.459791783657,201.06192982974676,0.0,16.0,0.04432132963988924,38.0,4536.459791783657,201.06192982974676,0.0,16.0,0.04432132963988924,38.0,50.26548245743669,0.0,4536.459791783667,201.06192982974676,0.0,0.5888942683365151,0.6744994435013065,2.0557268842628558
792,1212,10,Specimen 2,5,0,"Fatigue, Bond and Cracking Characteristics of Reinforced Concrete Tension Members",1976,0,England,Imperial College of Science and Technology,Bond Research Laboratory,Ploutarchos John Yannopoulos,800.0,800.0,800.0,800.0,76.0,2*(1444-(z-(76/2))**2)**(1/2),"[3,4,7]","[1,6,21]",65.0,"[0,0,20]",0,32.333,"[2,102x102x102,1]","[7,28]",3.067371835013386,"[1,152x229,2]",[28],33600.0,"[1,152x229,2]",[28],"[1,0,0,0,0.6,9.53,0,0,0]",200000.0,2,297.0,[16],[38],[1],[30],[0],[0],0.0,0.0,0,0,0.0,0.0,0.0,0,0,[0],[0],[0],[0],[0],1,1a,0,0,3,2,0.0,1,34.88424482546107,0.0,173.5,28,1,0.0,0,0,0,0,0.064,0.0,0.115,112.1,190.35675167404085,0,-1,1,0,0,0,4536.459791783667,201.06192982974676,28,0.5,CN,32.333,1.0,24.333,38.95542168674699,3.3,5.953341653785414,5.533670458494968,4.29,3.987583385517402,7.739344149921039,3.987583385517402,2.3099999999999996,2.3099999999999996,4.167339157649789,32000.0,0.0,1.819913757372267,1.819913757372267,0.0,2.357454510056454,2.357454510056454,0.0,4.177368267428721,4.177368267428721,32000.0,-3.316682215382065e-05,-3.316682215382065e-05,-0.0,-0.0,-3.316682215382065e-05,-3.316682215382065e-05,-3.316682215382065e-05,1,0,5.9523809523809526,0.0,76.0,0.0,38.0,0.0,0.0,0.04432132963988914,0.04432132963988914,0.0,0.0,0.0,0.0,0.0,0.0,0.0,38.0,30.0,38.0,38.0,0.0,0.0,37.99999999776291,1637661.9857064383,43096.368042369155,43096.368047443386,25.0,0.11341149479459169,0.0,0.0,0.0,0.0,-2.6243364862552388e-05,3.3,32.333,43096.368042369155,43096.368047443386,22.06008911994205,0.0,12.779370596272571,0.0,2,16.969299323032345,0.0,5.9399999999999995,14.21552848120674,0.0,0.0,0.0,0.0,0.0,0.0,0.0,84.39837087707971,0.0,0.0,0.0,38.0,0.0,201.06192982974676,-0.00036757318243616806,0.0,4536.459791783657,201.06192982974676,0.0,16.0,0.04432132963988924,38.0,4536.459791783657,201.06192982974676,0.0,16.0,0.04432132963988924,38.0,4536.459791783657,201.06192982974676,0.0,16.0,0.04432132963988924,38.0,50.26548245743669,0.0,4536.459791783667,201.06192982974676,0.0,0.5888942683365151,0.6744994435013065,2.0557268842628558
801,1221,10,Specimen 3,5,0,"Fatigue, Bond and Cracking Characteristics of Reinforced Concrete Tension Members",1976,0,England,Imperial College of Science and Technology,Bond Research Laboratory,Ploutarchos John Yannopoulos,800.0,800.0,800.0,800.0,76.0,2*(1444-(z-(76/2))**2)**(1/2),"[3,4,7]","[1,6,21]",65.0,"[0,0,20]",0,32.333,"[2,102x102x102,1]","[7,28]",3.067371835013386,"[1,152x229,2]",[28],33600.0,"[1,152x229,2]",[28],"[1,0,0,0,0.6,9.53,0,0,0]",200000.0,2,297.0,[16],[38],[1],[30],[0],[0],0.0,0.0,0,0,0.0,0.0,0.0,0,0,[0],[0],[0],[0],[0],1,1a,0,0,3,2,0.0,1,34.88424482546107,0.0,173.5,28,1,0.0,0,0,0,0,0.077,0.0,0.163,127.3,216.16783664679215,0,-1,1,0,0,0,4536.459791783667,201.06192982974676,28,0.5,CN,32.333,1.0,24.333,38.95542168674699,3.3,5.953341653785414,5.533670458494968,4.29,3.987583385517402,7.739344149921039,3.987583385517402,2.3099999999999996,2.3099999999999996,4.167339157649789,32000.0,0.0,1.819913757372267,1.819913757372267,0.0,2.357454510056454,2.357454510056454,0.0,4.177368267428721,4.177368267428721,32000.0,-3.316682215382065e-05,-3.316682215382065e-05,-0.0,-0.0,-3.316682215382065e-05,-3.316682215382065e-05,-3.316682215382065e-05,1,0,5.9523809523809526,0.0,76.0,0.0,38.0,0.0,0.0,0.04432132963988914,0.04432132963988914,0.0,0.0,0.0,0.0,0.0,0.0,0.0,38.0,30.0,38.0,38.0,0.0,0.0,37.99999999776291,1637661.9857064383,43096.368042369155,43096.368047443386,25.0,0.11341149479459169,0.0,0.0,0.0,0.0,-2.6243364862552388e-05,3.3,32.333,43096.368042369155,43096.368047443386,22.06008911994205,0.0,12.779370596272571,0.0,2,16.969299323032345,0.0,5.9399999999999995,14.21552848120674,0.0,0.0,0.0,0.0,0.0,0.0,0.0,84.39837087707971,0.0,0.0,0.0,38.0,0.0,201.06192982974676,-0.00036757318243616806,0.0,4536.459791783657,201.06192982974676,0.0,16.0,0.04432132963988924,38.0,4536.459791783657,201.06192982974676,0.0,16.0,0.04432132963988924,38.0,4536.459791783657,201.06192982974676,0.0,16.0,0.04432132963988924,38.0,50.26548245743669,0.0,4536.459791783667,201.06192982974676,0.0,0.5888942683365151,0.6744994435013065,2.0557268842628558
818,1238,10,Specimen 5,5,0,"Fatigue, Bond and Cracking Characteristics of Reinforced Concrete Tension Members",1976,0,England,Imperial College of Science and Technology,Bond Research Laboratory,Ploutarchos John Yannopoulos,800.0,800.0,800.0,800.0,76.0,2*(1444-(z-(76/2))**2)**(1/2),"[3,4,7]","[1,6,21]",65.0,"[0,0,20]",0,32.333,"[2,102x102x102,1]","[7,28]",3.067371835013386,"[1,152x229,2]",[28],33600.0,"[1,152x229,2]",[28],"[1,0,0,0,0.6,9.53,0,0,0]",200000.0,2,297.0,[16],[38],[1],[30],[0],[0],0.0,0.0,0,0,0.0,0.0,0.0,0,0,[0],[0],[0],[0],[0],1,1a,0,0,3,2,0.0,1,34.94456340440998,0.0,173.79999999999998,28,1,0.0,0,0,0,0,0.071,0.0,0.154,110.5,187.7245017890735,0,-1,1,0,0,0,4536.459791783667,201.06192982974676,28,0.5,CN,32.333,1.0,24.333,38.95542168674699,3.3,5.953341653785414,5.533670458494968,4.29,3.987583385517402,7.739344149921039,3.987583385517402,2.3099999999999996,2.3099999999999996,4.167339157649789,32000.0,0.0,1.819913757372267,1.819913757372267,0.0,2.357454510056454,2.357454510056454,0.0,4.177368267428721,4.177368267428721,32000.0,-3.316682215382065e-05,-3.316682215382065e-05,-0.0,-0.0,-3.316682215382065e-05,-3.316682215382065e-05,-3.316682215382065e-05,1,0,5.9523809523809526,0.0,76.0,0.0,38.0,0.0,0.0,0.04432132963988914,0.04432132963988914,0.0,0.0,0.0,0.0,0.0,0.0,0.0,38.0,30.0,38.0,38.0,0.0,0.0,37.99999999776291,1637661.9857064383,43096.368042369155,43096.368047443386,25.0,0.11341149479459169,0.0,0.0,0.0,0.0,-2.6243364862552388e-05,3.3,32.333,43096.368042369155,43096.368047443386,22.06008911994205,0.0,12.779370596272571,0.0,2,16.969299323032345,0.0,5.9399999999999995,14.21552848120674,0.0,0.0,0.0,0.0,0.0,0.0,0.0,84.39837087707971,0.0,0.0,0.0,38.0,0.0,201.06192982974676,-0.00036757318243616806,0.0,4536.459791783657,201.06192982974676,0.0,16.0,0.04432132963988924,38.0,4536.459791783657,201.06192982974676,0.0,16.0,0.04432132963988924,38.0,4536.459791783657,201.06192982974676,0.0,16.0,0.04432132963988924,38.0,50.26548245743669,0.0,4536.459791783667,201.06192982974676,0.0,0.5886285431411471,0.6740438741828162,2.0592814552442893
823,1252,11,1B2a,1,0,Rißverhalten von Stahlbetonkörpern bei Zugbeanspruchung,1976,0,Germany,Universität Stuttgart,0,"Rehm, Eligehausen, Mallée",2200.0,2200.0,2200.0,2200.0,100.0,50,"[1,2]","[2,42]",65.0,"[0,0]",2,25.53525,"[2,200x200x200,2]",[44],1.9227946064867754,"[0,0,0]","[0,0,0]",30845.706231521082,"[0,0,0]",[0],"[1,0,0,0,0.7,15,0,0,0]",200000.0,2,566.9,[6],[50],[1],[22],[0],[0],0.0,0.0,0,0,0.0,0.0,0.0,0,0,[0],[0],[0],[0],[0],1,1a,0,0,3,2,0.0,1,8.445953508486735,0.0,298.71450000000004,44,1,0.0,0,0,0,0,0.203,0.0,0.295,393.333,590.0,0,-1,0,-1,-1,0,5000.0,28.274333882308138,44,0.5,CN,23.078971266643414,1.0,15.078971266643414,30.765361445783135,1.8310592482527401,3.045988942315594,3.198591807060068,2.3803770227285623,2.499632988432808,3.959785625010272,2.499632988432808,1.3619295337813022,1.281741473776918,2.265586055759499,28412.575890029817,0.0,2.3947606333515408,2.3947606333515408,0.0,4.190771177797845,4.190771177797845,0.0,6.5855318111493855,6.5855318111493855,29376.863077639126,-2.0916216728319598e-05,-2.0916216728319598e-05,-0.0,-0.0,-2.0916216728319598e-05,-2.0916216728319598e-05,-2.0916216728319598e-05,1,0,6.483884612621414,0.0,50.0,0.0,50.0,0.0,0.0,0.005654866776461627,0.005654866776461627,0.0,0.0,0.0,0.0,0.0,0.0,0.0,50.0,47.0,50.0,25.0,0.0,0.0,50.0,4166666.666666668,83333.33333333336,83333.33333333336,25.0,0.125,0.0,0.0,0.0,0.0,-2.0176437485480254e-05,1.9456136196875748,25.53525,83333.33333333336,83333.33333333336,12.88574099712507,0.0,7.020819180196582,0.0,1,9.912108459326975,0.0,3.502104515437635,12.633103834766814,0.0,0.0,0.0,0.0,0.0,0.0,0.0,350.56912394775094,0.0,0.0,0.0,50.0,0.0,28.274333882308138,-0.05000000000023874,0.0,3000.0,28.274333882308138,0.0,6.0,0.00942477796076938,50.0,3000.0,28.274333882308138,0.0,6.0,0.00942477796076938,50.0,5000.0,28.274333882308138,0.0,6.0,0.005654866776461627,50.0,18.84955592153876,0.0,5000.0,28.274333882308138,0.0,1.0,1.0,0.8520844523789854
825,1254,11,1B2a,3,0,Rißverhalten von Stahlbetonkörpern bei Zugbeanspruchung,1976,0,Germany,Universität Stuttgart,0,"Rehm, Eligehausen, Mallée",2200.0,2200.0,2200.0,2200.0,100.0,50,"[1,2]","[2,42]",65.0,"[0,0]",2,25.53525,"[2,200x200x200,2]",[44],1.9227946064867754,"[0,0,0]","[0,0,0]",30845.706231521082,"[0,0,0]",[0],"[1,0,0,0,0.7,15,0,0,0]",200000.0,2,566.9,[6],[50],[1],[22],[0],[0],0.0,0.0,0,0,0.0,0.0,0.0,0,0,[0],[0],[0],[0],[0],1,1a,0,0,3,2,0.0,10,8.445953508486735,0.0,298.71450000000004,44,1,0.0,0,0,0,0,0.222,0.0,0.345,295.0,410.0,0,-1,0,-1,-1,0,5000.0,28.274333882308138,44,0.5,CN,23.078971266643414,1.0,15.078971266643414,30.765361445783135,1.8310592482527401,3.045988942315594,3.198591807060068,2.3803770227285623,2.499632988432808,3.959785625010272,2.499632988432808,1.3619295337813022,1.281741473776918,2.265586055759499,28412.575890029817,0.0,2.3947606333515408,2.3947606333515408,0.0,4.190771177797845,4.190771177797845,0.0,6.5855318111493855,6.5855318111493855,29376.863077639126,-2.0916216728319598e-05,-2.0916216728319598e-05,-0.0,-0.0,-2.0916216728319598e-05,-2.0916216728319598e-05,-2.0916216728319598e-05,1,0,6.483884612621414,0.0,50.0,0.0,50.0,0.0,0.0,0.005654866776461627,0.005654866776461627,0.0,0.0,0.0,0.0,0.0,0.0,0.0,50.0,47.0,50.0,25.0,0.0,0.0,50.0,4166666.666666668,83333.33333333336,83333.33333333336,25.0,0.125,0.0,0.0,0.0,0.0,-2.0176437485480254e-05,1.9456136196875748,25.53525,83333.33333333336,83333.33333333336,12.88574099712507,0.0,7.020819180196582,0.0,1,9.912108459326975,0.0,3.502104515437635,12.633103834766814,0.0,0.0,0.0,0.0,0.0,0.0,0.0,350.56912394775094,0.0,0.0,0.0,50.0,0.0,28.274333882308138,-0.05000000000023874,0.0,3000.0,28.274333882308138,0.0,6.0,0.00942477796076938,50.0,3000.0,28.274333882308138,0.0,6.0,0.00942477796076938,50.0,5000.0,28.274333882308138,0.0,6.0,0.005654866776461627,50.0,18.84955592153876,0.0,5000.0,28.274333882308138,0.0,1.0,1.0,0.8520844523789854
829,1258,11,1B2a,7,0,Rißverhalten von Stahlbetonkörpern bei Zugbeanspruchung,1976,0,Germany,Universität Stuttgart,0,"Rehm, Eligehausen, Mallée",2200.0,2200.0,2200.0,2200.0,100.0,50,"[1,2]","[2,42]",65.0,"[0,0]",2,25.53525,"[2,200x200x200,2]",[44],1.9227946064867754,"[0,0,0]","[0,0,0]",30845.706231521082,"[0,0,0]",[0],"[1,0,0,0,0.7,15,0,0,0]",200000.0,2,566.9,[6],[50],[1],[22],[0],[0],0.0,0.0,0,0,0.0,0.0,0.0,0,0,[0],[0],[0],[0],[0],1,1a,0,0,3,2,0.0,1,8.41821638694819,0.0,297.7335,44,1,0.0,0,0,0,0,0.261,0.0,0.368,295.0,410.0,0,-1,0,-1,-1,0,5000.0,28.274333882308138,44,0.5,CN,23.078971266643414,1.0,15.078971266643414,30.765361445783135,1.8310592482527401,3.045988942315594,3.198591807060068,2.3803770227285623,2.499632988432808,3.959785625010272,2.499632988432808,1.3619295337813022,1.281741473776918,2.265586055759499,28412.575890029817,0.0,2.3947606333515408,2.3947606333515408,0.0,4.190771177797845,4.190771177797845,0.0,6.5855318111493855,6.5855318111493855,29376.863077639126,-2.0916216728319598e-05,-2.0916216728319598e-05,-0.0,-0.0,-2.0916216728319598e-05,-2.0916216728319598e-05,-2.0916216728319598e-05,1,0,6.483884612621414,0.0,50.0,0.0,50.0,0.0,0.0,0.005654866776461627,0.005654866776461627,0.0,0.0,0.0,0.0,0.0,0.0,0.0,50.0,47.0,50.0,25.0,0.0,0.0,50.0,4166666.666666668,83333.33333333336,83333.33333333336,25.0,0.125,0.0,0.0,0.0,0.0,-2.0176437485480254e-05,1.9456136196875748,25.53525,83333.33333333336,83333.33333333336,12.88574099712507,0.0,7.020819180196582,0.0,1,9.912108459326975,0.0,3.502104515437635,12.633103834766814,0.0,0.0,0.0,0.0,0.0,0.0,0.0,350.56912394775094,0.0,0.0,0.0,50.0,0.0,28.274333882308138,-0.05000000000023874,0.0,3000.0,28.274333882308138,0.0,6.0,0.00942477796076938,50.0,3000.0,28.274333882308138,0.0,6.0,0.00942477796076938,50.0,5000.0,28.274333882308138,0.0,6.0,0.005654866776461627,50.0,18.84955592153876,0.0,5000.0,28.274333882308138,0.0,1.0,1.0,0.849286145474621
833,1262,11,1B2b,1,0,Rißverhalten von Stahlbetonkörpern bei Zugbeanspruchung,1976,0,Germany,Universität Stuttgart,0,"Rehm, Eligehausen, Mallée",2200.0,2200.0,2200.0,2200.0,100.0,50,"[1,2]","[2,42]",65.0,"[0,0]",2,25.53525,"[2,200x200x200,2]",[44],1.9061325686790889,"[0,0,0]","[0,0,0]",30845.706231521082,"[0,0,0]",[0],"[1,0,0,0,0.7,15,0,0,0]",200000.0,2,556.6,[8],[50],[1],[21],[0],[0],0.0,0.0,0,0,0.0,0.0,0.0,0,0,[0],[0],[0],[0],[0],1,1a,0,0,3,2,0.0,1,9.023810207206406,0.0,179.523,44,1,0.0,0,0,0,0,0.144,0.0,0.225,401.25,640.0,0,-1,0,-1,-1,0,5000.0,50.26548245743669,44,0.5,CN,23.078971266643414,1.0,15.078971266643414,30.765361445783135,1.8310592482527401,3.045988942315594,3.170874308040259,2.3803770227285623,2.4779723392828155,3.959785625010272,2.4779723392828155,1.3619295337813022,1.281741473776918,2.265586055759499,28412.575890029817,0.0,2.3947606333515408,2.3947606333515408,0.0,4.190771177797845,4.190771177797845,0.0,6.5855318111493855,6.5855318111493855,29376.863077639126,-2.0916216728319598e-05,-2.0916216728319598e-05,-0.0,-0.0,-2.0916216728319598e-05,-2.0916216728319598e-05,-2.0916216728319598e-05,1,0,6.483884612621414,0.0,50.0,0.0,50.0,0.0,0.0,0.010053096491487338,0.010053096491487338,0.0,0.0,0.0,0.0,0.0,0.0,0.0,50.0,46.0,50.0,25.0,0.0,0.0,49.99999999999999,4166666.666666668,83333.33333333334,83333.33333333337,25.0,0.125,0.0,0.0,0.0,0.0,-1.9636263832699384e-05,1.9456136196875748,25.53525,83333.33333333334,83333.33333333337,13.072915033892803,0.0,7.185063688977747,0.0,1,10.05608848760985,0.0,3.502104515437635,12.633103834766814,0.0,0.0,0.0,0.0,0.0,0.0,0.0,200.0595238715762,0.0,0.0,0.0,50.0,0.0,50.26548245743669,-0.05000000000023874,0.0,4000.0,50.26548245743669,0.0,8.0,0.012566370614359173,50.0,4000.0,50.26548245743669,0.0,8.0,0.012566370614359173,50.0,5000.0,50.26548245743669,0.0,8.0,0.010053096491487338,50.0,25.132741228718345,0.0,5000.0,50.26548245743669,0.0,1.0,1.0,0.8973479318847165
835,1264,11,1B2b,3,0,Rißverhalten von Stahlbetonkörpern bei Zugbeanspruchung,1976,0,Germany,Universität Stuttgart,0,"Rehm, Eligehausen, Mallée",2200.0,2200.0,2200.0,2200.0,100.0,50,"[1,2]","[2,42]",65.0,"[0,0]",2,25.53525,"[2,200x200x200,2]",[44],1.9061325686790889,"[0,0,0]","[0,0,0]",30845.706231521082,"[0,0,0]",[0],"[1,0,0,0,0.7,15,0,0,0]",200000.0,2,556.6,[8],[50],[1],[21],[0],[0],0.0,0.0,0,0,0.0,0.0,0.0,0,0,[0],[0],[0],[0],[0],1,1a,0,0,3,2,0.0,1,9.053396470180855,0.0,180.1116,44,1,0.0,0,0,0,0,0.174,0.0,0.253,367.917,640.0,0,-1,0,-1,-1,0,5000.0,50.26548245743669,44,0.5,CN,23.078971266643414,1.0,15.078971266643414,30.765361445783135,1.8310592482527401,3.045988942315594,3.170874308040259,2.3803770227285623,2.4779723392828155,3.959785625010272,2.4779723392828155,1.3619295337813022,1.281741473776918,2.265586055759499,28412.575890029817,0.0,2.3947606333515408,2.3947606333515408,0.0,4.190771177797845,4.190771177797845,0.0,6.5855318111493855,6.5855318111493855,29376.863077639126,-2.0916216728319598e-05,-2.0916216728319598e-05,-0.0,-0.0,-2.0916216728319598e-05,-2.0916216728319598e-05,-2.0916216728319598e-05,1,0,6.483884612621414,0.0,50.0,0.0,50.0,0.0,0.0,0.010053096491487338,0.010053096491487338,0.0,0.0,0.0,0.0,0.0,0.0,0.0,50.0,46.0,50.0,25.0,0.0,0.0,49.99999999999999,4166666.666666668,83333.33333333334,83333.33333333337,25.0,0.125,0.0,0.0,0.0,0.0,-1.9636263832699384e-05,1.9456136196875748,25.53525,83333.33333333334,83333.33333333337,13.072915033892803,0.0,7.185063688977747,0.0,1,10.05608848760985,0.0,3.502104515437635,12.633103834766814,0.0,0.0,0.0,0.0,0.0,0.0,0.0,200.0595238715762,0.0,0.0,0.0,50.0,0.0,50.26548245743669,-0.05000000000023874,0.0,4000.0,50.26548245743669,0.0,8.0,0.012566370614359173,50.0,4000.0,50.26548245743669,0.0,8.0,0.012566370614359173,50.0,5000.0,50.26548245743669,0.0,8.0,0.010053096491487338,50.0,25.132741228718345,0.0,5000.0,50.26548245743669,0.0,1.0,1.0,0.9002900562515519
838,1267,11,1B2b,6,0,Rißverhalten von Stahlbetonkörpern bei Zugbeanspruchung,1976,0,Germany,Universität Stuttgart,0,"Rehm, Eligehausen, Mallée",2200.0,2200.0,2200.0,2200.0,100.0,50,"[1,2]","[2,42]",65.0,"[0,0]",2,25.53525,"[2,200x200x200,2]",[44],1.9061325686790889,"[0,0,0]","[0,0,0]",30845.706231521082,"[0,0,0]",[0],"[1,0,0,0,0.7,15,0,0,0]",200000.0,2,556.6,[8],[50],[1],[21],[0],[0],0.0,0.0,0,0,0.0,0.0,0.0,0,0,[0],[0],[0],[0],[0],1,1a,0,0,3,2,0.0,1,9.023810207206406,0.0,179.523,44,1,0.0,0,0,0,0,0.177,0.0,0.245,367.917,640.0,0,-1,0,-1,-1,0,5000.0,50.26548245743669,44,0.5,CN,23.078971266643414,1.0,15.078971266643414,30.765361445783135,1.8310592482527401,3.045988942315594,3.170874308040259,2.3803770227285623,2.4779723392828155,3.959785625010272,2.4779723392828155,1.3619295337813022,1.281741473776918,2.265586055759499,28412.575890029817,0.0,2.3947606333515408,2.3947606333515408,0.0,4.190771177797845,4.190771177797845,0.0,6.5855318111493855,6.5855318111493855,29376.863077639126,-2.0916216728319598e-05,-2.0916216728319598e-05,-0.0,-0.0,-2.0916216728319598e-05,-2.0916216728319598e-05,-2.0916216728319598e-05,1,0,6.483884612621414,0.0,50.0,0.0,50.0,0.0,0.0,0.010053096491487338,0.010053096491487338,0.0,0.0,0.0,0.0,0.0,0.0,0.0,50.0,46.0,50.0,25.0,0.0,0.0,49.99999999999999,4166666.666666668,83333.33333333334,83333.33333333337,25.0,0.125,0.0,0.0,0.0,0.0,-1.9636263832699384e-05,1.9456136196875748,25.53525,83333.33333333334,83333.33333333337,13.072915033892803,0.0,7.185063688977747,0.0,1,10.05608848760985,0.0,3.502104515437635,12.633103834766814,0.0,0.0,0.0,0.0,0.0,0.0,0.0,200.0595238715762,0.0,0.0,0.0,50.0,0.0,50.26548245743669,-0.05000000000023874,0.0,4000.0,50.26548245743669,0.0,8.0,0.012566370614359173,50.0,4000.0,50.26548245743669,0.0,8.0,0.012566370614359173,50.0,5000.0,50.26548245743669,0.0,8.0,0.010053096491487338,50.0,25.132741228718345,0.0,5000.0,50.26548245743669,0.0,1.0,1.0,0.8973479318847165
848,1277,11,1B2c,7,0,Rißverhalten von Stahlbetonkörpern bei Zugbeanspruchung,1976,0,Germany,Universität Stuttgart,0,"Rehm, Eligehausen, Mallée",2200.0,2200.0,2200.0,2200.0,100.0,50,"[1,2]","[2,42]",65.0,"[0,0]",2,25.53525,"[2,200x200x200,2]",[44],1.885977267159091,"[0,0,0]","[0,0,0]",30845.706231521082,"[0,0,0]",[0],"[1,0,0,0,0.7,15,0,0,0]",200000.0,2,586.5,[10],[50],[1],[20],[0],[0],0.0,0.0,0,0,0.0,0.0,0.0,0,0,[0],[0],[0],[0],[0],1,1a,0,0,3,2,0.0,1,22.83689673340146,0.0,290.7684,44,1,0.0,0,0,0,0,0.274,0.0,0.49,204.0,400.0,0,-1,0,-1,-1,0,5000.0,78.53981633974483,44,0.5,CN,23.078971266643414,1.0,15.078971266643414,30.765361445783135,1.8310592482527401,3.045988942315594,3.137345723087296,2.3803770227285623,2.4517704473068185,3.959785625010272,2.4517704473068185,1.3619295337813022,1.281741473776918,2.265586055759499,28412.575890029817,0.0,2.3947606333515408,2.3947606333515408,0.0,4.190771177797845,4.190771177797845,0.0,6.5855318111493855,6.5855318111493855,29376.863077639126,-2.0916216728319598e-05,-2.0916216728319598e-05,-0.0,-0.0,-2.0916216728319598e-05,-2.0916216728319598e-05,-2.0916216728319598e-05,1,0,6.483884612621414,0.0,50.0,0.0,50.0,0.0,0.0,0.015707963267948967,0.015707963267948967,0.0,0.0,0.0,0.0,0.0,0.0,0.0,50.0,45.0,50.0,25.0,0.0,0.0,49.99999999999999,4166666.666666668,83333.33333333334,83333.33333333337,25.0,0.125,0.0,0.0,0.0,0.0,-1.8982840585758086e-05,1.9456136196875748,25.53525,83333.33333333334,83333.33333333337,13.314837835258365,0.0,7.396235200267819,0.0,2,10.24218295019874,0.0,3.502104515437635,12.633103834766814,0.0,0.0,0.0,0.0,0.0,0.0,0.0,130.4075235660529,0.0,0.0,0.0,50.0,0.0,78.53981633974483,-0.05000000000023874,0.0,5000.0,78.53981633974483,0.0,10.0,0.015707963267948967,50.0,5000.0,78.53981633974483,0.0,10.0,0.015707963267948967,50.0,5000.0,78.53981633974483,0.0,10.0,0.015707963267948967,50.0,31.41592653589793,0.0,5000.0,78.53981633974483,0.0,0.5323387839811626,0.6130592470294659,2.2296903740582303
851,1299,11,2A2b,1,0,Rißverhalten von Stahlbetonkörpern bei Zugbeanspruchung,1976,0,Germany,Universität Stuttgart,0,"Rehm, Eligehausen, Mallée",2200.0,2200.0,2200.0,2200.0,50.0,50,"[1,3,0]","[2,7,26]",65.0,"[0,0,0]",2,25.53525,"[2,200x200x200,2]",[35],1.089129420989781,"[0,0,0]","[0,0,0]",30850.678094064206,"[0,0,0]",[0],"[1,0,0,0,0.7,15,0,0,0]",200000.0,2,566.9,[6],[25],[1],[22],[0],[0],0.0,0.0,0,0,0.0,0.0,0.0,0,0,[0],[0],[0],[0],[0],1,1a,0,0,3,2,0.0,1,5.583482565708964,0.0,197.4753,35,1,0.0,0,0,0,0,0.062,0.0,0.105,139.5,290.0,0,-1,0,-1,-1,0,2500.0,28.274333882308138,9,0.5,CN,24.22229393421364,1.0,16.22229393421364,30.765361445783135,1.922484139285549,3.9946881602732,2.263078438009867,2.499229381071214,1.4158682472867155,5.19309460835516,1.4158682472867155,1.389043069816031,1.3457388974998843,2.886262514064606,28874.217035309128,0.0,2.270819712534442,2.270819712534442,0.0,4.222395288917935,4.222395288917935,0.0,6.493215001452377,6.493215001452377,29381.59818482305,-2.15399738102949e-05,-2.15399738102949e-05,-0.00040325096495634727,-0.00040325096495634727,-0.00042479093876664214,-0.00042479093876664214,-0.00042479093876664214,1,0,6.482839676657895,0.0,50.0,0.0,25.0,0.0,0.0,0.011309733552923255,0.011309733552923255,0.0,0.0,0.0,0.0,0.0,0.0,0.0,25.0,22.0,25.0,25.0,0.0,0.0,24.999999999999996,520833.3333333335,20833.333333333336,20833.333333333343,25.0,0.0625,0.0,0.0,0.0,0.0,-0.00039577317070089605,1.9843472425943298,25.53525,20833.333333333336,20833.333333333343,3.759163667163287,0.0,3.6879421868410547,0.0,2,2.8916643593563744,0.0,3.571825036669794,12.633103834766814,0.0,0.0,0.0,0.0,0.0,0.0,0.0,102.27170590093907,0.0,0.0,0.0,25.0,0.0,28.274333882308138,-0.04999999999988347,0.0,2500.0,28.274333882308138,0.0,6.0,0.011309733552923255,25.0,2500.0,28.274333882308138,0.0,6.0,0.011309733552923255,25.0,2500.0,28.274333882308138,0.0,6.0,0.011309733552923255,25.0,18.84955592153876,0.0,2500.0,28.274333882308138,0.0,0.5312097796794459,0.631151312741045,1.930888883297553
853,1301,11,2A2b,3,0,Rißverhalten von Stahlbetonkörpern bei Zugbeanspruchung,1976,0,Germany,Universität Stuttgart,0,"Rehm, Eligehausen, Mallée",2200.0,2200.0,2200.0,2200.0,50.0,50,"[1,3,0]","[2,7,26]",65.0,"[0,0,0]",2,25.53525,"[2,200x200x200,2]",[35],1.089129420989781,"[0,0,0]","[0,0,0]",30850.678094064206,"[0,0,0]",[0],"[1,0,0,0,0.7,15,0,0,0]",200000.0,2,566.9,[6],[25],[1],[22],[0],[0],0.0,0.0,0,0,0.0,0.0,0.0,0,0,[0],[0],[0],[0],[0],1,1a,0,0,3,2,0.0,10,5.55574544417042,0.0,196.4943,35,1,0.0,0,0,0,0,0.069,0.0,0.115,155.5,350.0,0,-1,0,-1,-1,0,2500.0,28.274333882308138,9,0.5,CN,24.22229393421364,1.0,16.22229393421364,30.765361445783135,1.922484139285549,3.9946881602732,2.263078438009867,2.499229381071214,1.4158682472867155,5.19309460835516,1.4158682472867155,1.389043069816031,1.3457388974998843,2.886262514064606,28874.217035309128,0.0,2.270819712534442,2.270819712534442,0.0,4.222395288917935,4.222395288917935,0.0,6.493215001452377,6.493215001452377,29381.59818482305,-2.15399738102949e-05,-2.15399738102949e-05,-0.00040325096495634727,-0.00040325096495634727,-0.00042479093876664214,-0.00042479093876664214,-0.00042479093876664214,1,0,6.482839676657895,0.0,50.0,0.0,25.0,0.0,0.0,0.011309733552923255,0.011309733552923255,0.0,0.0,0.0,0.0,0.0,0.0,0.0,25.0,22.0,25.0,25.0,0.0,0.0,24.999999999999996,520833.3333333335,20833.333333333336,20833.333333333343,25.0,0.0625,0.0,0.0,0.0,0.0,-0.00039577317070089605,1.9843472425943298,25.53525,20833.333333333336,20833.333333333343,3.759163667163287,0.0,3.6879421868410547,0.0,2,2.8916643593563744,0.0,3.571825036669794,12.633103834766814,0.0,0.0,0.0,0.0,0.0,0.0,0.0,102.27170590093907,0.0,0.0,0.0,25.0,0.0,28.274333882308138,-0.04999999999988347,0.0,2500.0,28.274333882308138,0.0,6.0,0.011309733552923255,25.0,2500.0,28.274333882308138,0.0,6.0,0.011309733552923255,25.0,2500.0,28.274333882308138,0.0,6.0,0.011309733552923255,25.0,18.84955592153876,0.0,2500.0,28.274333882308138,0.0,0.5317298202513101,0.6323948058080626,1.9212967875037255
854,1302,11,2A2b,4,0,Rißverhalten von Stahlbetonkörpern bei Zugbeanspruchung,1976,0,Germany,Universität Stuttgart,0,"Rehm, Eligehausen, Mallée",2200.0,2200.0,2200.0,2200.0,50.0,50,"[1,3,0]","[2,7,26]",65.0,"[0,0,0]",2,25.53525,"[2,200x200x200,2]",[35],1.089129420989781,"[0,0,0]","[0,0,0]",30850.678094064206,"[0,0,0]",[0],"[1,0,0,0,0.7,15,0,0,0]",200000.0,2,566.9,[6],[25],[1],[22],[0],[0],0.0,0.0,0,0,0.0,0.0,0.0,0,0,[0],[0],[0],[0],[0],1,1a,0,0,3,2,0.0,30,5.583482565708964,0.0,197.4753,35,1,0.0,0,0,0,0,0.076,0.0,0.13,155.5,350.0,0,-1,0,-1,-1,0,2500.0,28.274333882308138,9,0.5,CN,24.22229393421364,1.0,16.22229393421364,30.765361445783135,1.922484139285549,3.9946881602732,2.263078438009867,2.499229381071214,1.4158682472867155,5.19309460835516,1.4158682472867155,1.389043069816031,1.3457388974998843,2.886262514064606,28874.217035309128,0.0,2.270819712534442,2.270819712534442,0.0,4.222395288917935,4.222395288917935,0.0,6.493215001452377,6.493215001452377,29381.59818482305,-2.15399738102949e-05,-2.15399738102949e-05,-0.00040325096495634727,-0.00040325096495634727,-0.00042479093876664214,-0.00042479093876664214,-0.00042479093876664214,1,0,6.482839676657895,0.0,50.0,0.0,25.0,0.0,0.0,0.011309733552923255,0.011309733552923255,0.0,0.0,0.0,0.0,0.0,0.0,0.0,25.0,22.0,25.0,25.0,0.0,0.0,24.999999999999996,520833.3333333335,20833.333333333336,20833.333333333343,25.0,0.0625,0.0,0.0,0.0,0.0,-0.00039577317070089605,1.9843472425943298,25.53525,20833.333333333336,20833.333333333343,3.759163667163287,0.0,3.6879421868410547,0.0,2,2.8916643593563744,0.0,3.571825036669794,12.633103834766814,0.0,0.0,0.0,0.0,0.0,0.0,0.0,102.27170590093907,0.0,0.0,0.0,25.0,0.0,28.274333882308138,-0.04999999999988347,0.0,2500.0,28.274333882308138,0.0,6.0,0.011309733552923255,25.0,2500.0,28.274333882308138,0.0,6.0,0.011309733552923255,25.0,2500.0,28.274333882308138,0.0,6.0,0.011309733552923255,25.0,18.84955592153876,0.0,2500.0,28.274333882308138,0.0,0.5312097796794459,0.631151312741045,1.930888883297553
856,1304,11,2A2b,6,0,Rißverhalten von Stahlbetonkörpern bei Zugbeanspruchung,1976,0,Germany,Universität Stuttgart,0,"Rehm, Eligehausen, Mallée",2200.0,2200.0,2200.0,2200.0,50.0,50,"[1,3,0]","[2,7,26]",65.0,"[0,0,0]",2,25.53525,"[2,200x200x200,2]",[35],1.089129420989781,"[0,0,0]","[0,0,0]",30850.678094064206,"[0,0,0]",[0],"[1,0,0,0,0.7,15,0,0,0]",200000.0,2,566.9,[6],[25],[1],[22],[0],[0],0.0,0.0,0,0,0.0,0.0,0.0,0,0,[0],[0],[0],[0],[0],1,1a,0,0,3,2,0.0,1,8.24347252125536,0.0,291.55319999999995,35,1,0.0,0,0,0,0,0.103,0.0,0.175,125.5,250.0,0,-1,0,-1,-1,0,2500.0,28.274333882308138,9,0.5,CN,24.22229393421364,1.0,16.22229393421364,30.765361445783135,1.922484139285549,3.9946881602732,2.263078438009867,2.499229381071214,1.4158682472867155,5.19309460835516,1.4158682472867155,1.389043069816031,1.3457388974998843,2.886262514064606,28874.217035309128,0.0,2.270819712534442,2.270819712534442,0.0,4.222395288917935,4.222395288917935,0.0,6.493215001452377,6.493215001452377,29381.59818482305,-2.15399738102949e-05,-2.15399738102949e-05,-0.00040325096495634727,-0.00040325096495634727,-0.00042479093876664214,-0.00042479093876664214,-0.00042479093876664214,1,0,6.482839676657895,0.0,50.0,0.0,25.0,0.0,0.0,0.011309733552923255,0.011309733552923255,0.0,0.0,0.0,0.0,0.0,0.0,0.0,25.0,22.0,25.0,25.0,0.0,0.0,24.999999999999996,520833.3333333335,20833.333333333336,20833.333333333343,25.0,0.0625,0.0,0.0,0.0,0.0,-0.00039577317070089605,1.9843472425943298,25.53525,20833.333333333336,20833.333333333343,3.759163667163287,0.0,3.6879421868410547,0.0,2,2.8916643593563744,0.0,3.571825036669794,12.633103834766814,0.0,0.0,0.0,0.0,0.0,0.0,0.0,102.27170590093907,0.0,0.0,0.0,25.0,0.0,28.274333882308138,-0.04999999999988347,0.0,2500.0,28.274333882308138,0.0,6.0,0.011309733552923255,25.0,2500.0,28.274333882308138,0.0,6.0,0.011309733552923255,25.0,2500.0,28.274333882308138,0.0,6.0,0.011309733552923255,25.0,18.84955592153876,0.0,2500.0,28.274333882308138,0.0,0.5087317032308067,0.5674629678789644,2.850770869925647
865,1313,11,2A2d,7,0,Rißverhalten von Stahlbetonkörpern bei Zugbeanspruchung,1976,0,Germany,Universität Stuttgart,0,"Rehm, Eligehausen, Mallée",2200.0,2200.0,2200.0,2200.0,50.0,50,"[1,3,0]","[2,7,26]",65.0,"[0,0,0]",2,25.53525,"[2,200x200x200,2]",[35],0.4731401531668922,"[0,0,0]","[0,0,0]",30850.678094064206,"[0,0,0]",[0],"[1,0,0,0,0.7,15,0,0,0]",200000.0,2,556.6,[8],[25],[1],[21],[0],[0],0.0,0.0,0,0,0.0,0.0,0.0,0,0,[0],[0],[0],[0],[0],1,1a,0,0,3,2,0.0,1,9.073120645497152,0.0,180.504,35,1,0.0,0,0,0,0,0.069,0.0,0.195,124.5,300.0,0,-1,0,-1,-1,0,2500.0,50.26548245743669,9,0.5,CN,24.22229393421364,1.0,16.22229393421364,30.765361445783135,1.922484139285549,3.9946881602732,0.9831276780821865,2.499229381071214,0.6150821991169598,5.19309460835516,0.6150821991169598,1.389043069816031,1.3457388974998843,2.886262514064606,28874.217035309128,0.0,2.270819712534442,2.270819712534442,0.0,4.222395288917935,4.222395288917935,0.0,6.493215001452377,6.493215001452377,29381.59818482305,-2.15399738102949e-05,-2.15399738102949e-05,-0.00040325096495634727,-0.00040325096495634727,-0.00042479093876664214,-0.00042479093876664214,-0.00042479093876664214,1,0,6.482839676657895,0.0,50.0,0.0,25.0,0.0,0.0,0.020106192982974676,0.020106192982974676,0.0,0.0,0.0,0.0,0.0,0.0,0.0,25.0,21.0,25.0,25.0,0.0,0.0,25.000000000000004,520833.3333333335,20833.333333333343,20833.333333333336,25.0,0.0625,0.0,0.0,0.0,0.0,-0.0003758063723717077,1.9843472425943298,25.53525,20833.333333333343,20833.333333333336,1.7072206643443926,0.0,3.85542458529737,0.0,2,1.3132466648803023,0.0,3.571825036669794,12.633103834766814,0.0,0.0,0.0,0.0,0.0,0.0,0.0,26.12621227683073,0.0,0.0,0.0,25.0,0.0,50.26548245743669,-0.04999999999988347,0.0,2500.0,50.26548245743669,0.0,8.0,0.020106192982974676,25.0,2500.0,50.26548245743669,0.0,8.0,0.020106192982974676,25.0,2500.0,50.26548245743669,0.0,8.0,0.020106192982974676,25.0,25.132741228718345,0.0,2500.0,50.26548245743669,0.0,0.5032827398693891,0.5238803125555155,6.908923424773468
