Repository: iavdesch/Research

Readme
======

The supporting files are related to the study "A method for determining the performance of formulas for calculating the crack width and spacing in reinforced concrete elements".

The following files are relevant:
Research/Method_comparing_CWFs/Data_processing_for_GitHuB_Final (contains the data processing of the database "Crack width and crack spacing in reinforced and prestressed concrete elements: database")
Research/Method_comparing_CWFs/CWF_analysis_for_GitHuB_Final (contains the evaluation of the different crack width formulas)

File: Method_comparing_CWFs/Datasets_used/Working_database_no_hordijk_initshrink.csv (part 19 of 84)
,ID,EPID,ELID,LOADID,DOI,title,year,journal,country,institution,laboratory,authors,Ltot,Lspan,Lcons,Lmeas,h,b,hc,thc,RH,Temp,pd,fcm,catfcm,tfcm,fctm,catfctm,tfctm,Ecm,catEcm,tEcm,mix,Es,fsr,fy,phi,zs,nbl,clat,phit,st,phiw,sw,type,method,fpk,fp01k,Ep,rel,fpr,npl,phip,Ap,zp,cplat,catf,epsin,catcal,selfw,typew,locw,epsc,Nrep,N,M,sigs,t0,t,PL,catp,t0p,tp,ncr,wm,wk,wmax,sm,smax,indLR,indNP,indtfcm,indtfctm,indtEcm,slab,Ac,Astot,ts,sc,class_C,fcm28,Bcc,fck28,fcm_cube_150,fctm28,fctmfl28,fctmfl,fct095_28,fct095,fct095fl_28,fct095fl,fct005,fct005_28,fct005fl,Ecm28,phi_bc,phi_bc_prestress,phi_bc_prior_load,phi_dc,phi_dc_prestress,phi_dc_prior_load,phi_creep,phi_creep_prestress,phi_creep_prior_load,Ecm0,eps_cbs,eps_cbs_prestress,eps_cds,eps_cds_prestress,shrinkage,shrinkage_prestress,shrinkage_init,bondLR,bondPR,ae,ap,sxLR,sxNP,zstot,zstensinit,Astensinit,rhotot,rhotensinit,At,Aw,Aptot,zptot,zeta1,zeta,phi_peq,ry,cy,ry0,rx,ryp,cyp,cog,Izz,Wb,Wt,rho,qself,Mself,ep,Mp,pre_loss,initstrain,fctmorg,fcmorg,W_Ib,W_It,Ncr095,Mcr095,Ncr005,Mcr005,CS,Ncr,Mcr,tau_bms,tau_max,xcinit,epsinit,dpsigs,xc,eps,epsbot,sigssimpl,sigsr,dpsigsr,xc_sr,eps_sr,zstottens,zptottens,Astens,Actens,Aptens,Aceff_MC2020,Aseff_MC2020,Apeff_MC2020,phi_eq_MC2020,rhoeff_MC2020,hceff_MC2020,Aceff_FPR,Aseff_FPR,Apeff_FPR,phi_eq_FPR,rhoeff_FPR,hceff_FPR,Aceff_SMTCM,Aseff_SMTCM,Apeff_SMTCM,phi_eq_SMTCM,rhoeff_SMTCM,hceff_SMTCM,sumcirc_SMTCM,sumcirc_p_SMTCM,Actensstate1,Astensstate1,Aptensstate1,r,p,k1
866,1314,11,2A2d,8,0,Rißverhalten von Stahlbetonkörpern bei Zugbeanspruchung,1976,0,Germany,Universität Stuttgart,0,"Rehm, Eligehausen, Mallée",2200.0,2200.0,2200.0,2200.0,50.0,50,"[1,3,0]","[2,7,26]",65.0,"[0,0,0]",2,25.53525,"[2,200x200x200,2]",[35],0.4731401531668922,"[0,0,0]","[0,0,0]",30850.678094064206,"[0,0,0]",[0],"[1,0,0,0,0.7,15,0,0,0]",200000.0,2,556.6,[8],[25],[1],[21],[0],[0],0.0,0.0,0,0,0.0,0.0,0.0,0,0,[0],[0],[0],[0],[0],1,1a,0,0,3,2,0.0,1,13.678715581852769,0.0,272.1294,35,1,0.0,0,0,0,0,0.08,0.0,0.215,97.0,230.0,0,-1,0,-1,-1,0,2500.0,50.26548245743669,9,0.5,CN,24.22229393421364,1.0,16.22229393421364,30.765361445783135,1.922484139285549,3.9946881602732,0.9831276780821865,2.499229381071214,0.6150821991169598,5.19309460835516,0.6150821991169598,1.389043069816031,1.3457388974998843,2.886262514064606,28874.217035309128,0.0,2.270819712534442,2.270819712534442,0.0,4.222395288917935,4.222395288917935,0.0,6.493215001452377,6.493215001452377,29381.59818482305,-2.15399738102949e-05,-2.15399738102949e-05,-0.00040325096495634727,-0.00040325096495634727,-0.00042479093876664214,-0.00042479093876664214,-0.00042479093876664214,1,0,6.482839676657895,0.0,50.0,0.0,25.0,0.0,0.0,0.020106192982974676,0.020106192982974676,0.0,0.0,0.0,0.0,0.0,0.0,0.0,25.0,21.0,25.0,25.0,0.0,0.0,25.000000000000004,520833.3333333335,20833.333333333343,20833.333333333336,25.0,0.0625,0.0,0.0,0.0,0.0,-0.0003758063723717077,1.9843472425943298,25.53525,20833.333333333343,20833.333333333336,1.7072206643443926,0.0,3.85542458529737,0.0,2,1.3132466648803023,0.0,3.571825036669794,12.633103834766814,0.0,0.0,0.0,0.0,0.0,0.0,0.0,26.12621227683073,0.0,0.0,0.0,25.0,0.0,50.26548245743669,-0.04999999999988347,0.0,2500.0,50.26548245743669,0.0,8.0,0.020106192982974676,25.0,2500.0,50.26548245743669,0.0,8.0,0.020106192982974676,25.0,2500.0,50.26548245743669,0.0,8.0,0.020106192982974676,25.0,25.132741228718345,0.0,2500.0,50.26548245743669,0.0,0.5013043764192513,0.5145051984237551,10.415953032783476
869,1328,11,2B2a,1,0,Rißverhalten von Stahlbetonkörpern bei Zugbeanspruchung,1976,0,Germany,Universität Stuttgart,0,"Rehm, Eligehausen, Mallée",2200.0,2200.0,2200.0,2200.0,100.0,50,"[1,3,0]","[2,7,26]",65.0,"[0,0,0]",2,25.53525,"[2,200x200x200,2]",[35],1.5836120903319402,"[0,0,0]","[0,0,0]",30850.678094064206,"[0,0,0]",[0],"[1,0,0,0,0.7,15,0,0,0]",200000.0,2,566.9,[6],[50],[1],[22],[0],[0],0.0,0.0,0,0,0.0,0.0,0.0,0,0,[0],[0],[0],[0],[0],1,1a,0,0,3,2,0.0,1,8.423763811255899,0.0,297.9297,35,1,0.0,0,0,0,0,0.203,0.0,0.203,0.0,0.0,0,-1,0,-1,-1,0,5000.0,28.274333882308138,9,0.5,CN,24.22229393421364,1.0,16.22229393421364,30.765361445783135,1.922484139285549,3.1980753411604583,2.634357637892537,2.499229381071214,2.0586957174315224,4.157497943508596,2.0586957174315224,1.389043069816031,1.3457388974998843,2.310689746985038,28874.217035309128,0.0,2.270819712534442,2.270819712534442,0.0,3.816572687344852,3.816572687344852,0.0,6.087392399879294,6.087392399879294,29381.59818482305,-2.15399738102949e-05,-2.15399738102949e-05,-0.00034577720354342205,-0.00034577720354342205,-0.0003673171773537169,-0.0003673171773537169,-0.0003673171773537169,1,0,6.482839676657895,0.0,50.0,0.0,50.0,0.0,0.0,0.005654866776461627,0.005654866776461627,0.0,0.0,0.0,0.0,0.0,0.0,0.0,50.0,47.0,50.0,25.0,0.0,0.0,49.99999999999999,4166666.666666668,83333.33333333334,83333.33333333337,25.0,0.125,0.0,0.0,0.0,0.0,-0.0003543276686291261,1.9843472425943298,25.53525,83333.33333333334,83333.33333333337,10.61262509018717,0.0,7.160549861381132,0.0,1,8.163557761682437,0.0,3.571825036669794,12.633103834766814,0.0,0.0,0.0,0.0,0.0,0.0,0.0,288.72679355288193,0.0,0.0,0.0,50.0,0.0,28.274333882308138,-0.05000000000023874,0.0,3000.0,28.274333882308138,0.0,6.0,0.00942477796076938,50.0,3000.0,28.274333882308138,0.0,6.0,0.00942477796076938,50.0,5000.0,28.274333882308138,0.0,6.0,0.005654866776461627,50.0,18.84955592153876,0.0,5000.0,28.274333882308138,0.0,1.0,1.0,1.031874099157453
871,1330,11,2B2a,3,0,Rißverhalten von Stahlbetonkörpern bei Zugbeanspruchung,1976,0,Germany,Universität Stuttgart,0,"Rehm, Eligehausen, Mallée",2200.0,2200.0,2200.0,2200.0,100.0,50,"[1,3,0]","[2,7,26]",65.0,"[0,0,0]",2,25.53525,"[2,200x200x200,2]",[35],1.5836120903319402,"[0,0,0]","[0,0,0]",30850.678094064206,"[0,0,0]",[0],"[1,0,0,0,0.7,15,0,0,0]",200000.0,2,566.9,[6],[50],[1],[22],[0],[0],0.0,0.0,0,0,0.0,0.0,0.0,0,0,[0],[0],[0],[0],[0],1,1a,0,0,3,2,0.0,10,8.379384416794228,0.0,296.3601,35,1,0.0,0,0,0,0,0.188,0.0,0.188,0.0,0.0,0,-1,0,-1,-1,0,5000.0,28.274333882308138,9,0.5,CN,24.22229393421364,1.0,16.22229393421364,30.765361445783135,1.922484139285549,3.1980753411604583,2.634357637892537,2.499229381071214,2.0586957174315224,4.157497943508596,2.0586957174315224,1.389043069816031,1.3457388974998843,2.310689746985038,28874.217035309128,0.0,2.270819712534442,2.270819712534442,0.0,3.816572687344852,3.816572687344852,0.0,6.087392399879294,6.087392399879294,29381.59818482305,-2.15399738102949e-05,-2.15399738102949e-05,-0.00034577720354342205,-0.00034577720354342205,-0.0003673171773537169,-0.0003673171773537169,-0.0003673171773537169,1,0,6.482839676657895,0.0,50.0,0.0,50.0,0.0,0.0,0.005654866776461627,0.005654866776461627,0.0,0.0,0.0,0.0,0.0,0.0,0.0,50.0,47.0,50.0,25.0,0.0,0.0,49.99999999999999,4166666.666666668,83333.33333333334,83333.33333333337,25.0,0.125,0.0,0.0,0.0,0.0,-0.0003543276686291261,1.9843472425943298,25.53525,83333.33333333334,83333.33333333337,10.61262509018717,0.0,7.160549861381132,0.0,1,8.163557761682437,0.0,3.571825036669794,12.633103834766814,0.0,0.0,0.0,0.0,0.0,0.0,0.0,288.72679355288193,0.0,0.0,0.0,50.0,0.0,28.274333882308138,-0.05000000000023874,0.0,3000.0,28.274333882308138,0.0,6.0,0.00942477796076938,50.0,3000.0,28.274333882308138,0.0,6.0,0.00942477796076938,50.0,5000.0,28.274333882308138,0.0,6.0,0.005654866776461627,50.0,18.84955592153876,0.0,5000.0,28.274333882308138,0.0,1.0,1.0,1.0264378180950495
878,1337,11,3A2b,1,0,Rißverhalten von Stahlbetonkörpern bei Zugbeanspruchung,1976,0,Germany,Universität Stuttgart,0,"Rehm, Eligehausen, Mallée",2200.0,2200.0,2200.0,2200.0,50.0,50,"[1,3,0]","[2,7,32]",65.0,"[0,0,0]",2,23.1465,"[2,200x200x200,2]",[41],0.8105911662530485,"[0,0,0]","[0,0,0]",29853.63431892078,"[0,0,0]",[0],"[1,0,0,0,0.7,15,0,0,0]",200000.0,2,566.9,[6],[25],[1],[22],[0],[0],0.0,0.0,0,0,0.0,0.0,0.0,0,0,[0],[0],[0],[0],[0],1,1a,0,0,3,2,0.0,1,5.586256277862818,0.0,197.57339999999996,41,1,0.0,0,0,0,0,0.073,0.0,0.12,134.5,310.0,0,-1,0,-1,-1,0,2500.0,28.274333882308138,9,0.5,CN,21.22204535181267,1.0,13.222045351812671,27.887349397590363,1.6774658326340024,3.4855699269259737,1.6843098304345203,2.180705582424203,1.0537685161289632,4.531240905003766,1.0537685161289632,1.2370025025987106,1.1742260828438016,2.570340711989317,27629.150962198255,0.0,2.5246066217381107,2.5246066217381107,0.0,5.144237506286986,5.144237506286986,0.0,7.668844128025096,7.668844128025096,28432.032684686455,-1.7640080128049917e-05,-1.7640080128049917e-05,-0.00043729169608270864,-0.00043729169608270864,-0.00045493177621075854,-0.00045493177621075854,-0.00045493177621075854,1,0,6.699351839827522,0.0,50.0,0.0,25.0,0.0,0.0,0.011309733552923255,0.011309733552923255,0.0,0.0,0.0,0.0,0.0,0.0,0.0,25.0,22.0,25.0,25.0,0.0,0.0,25.0,520833.3333333335,20833.33333333334,20833.33333333334,25.0,0.0625,0.0,0.0,0.0,0.0,-0.000422890274803857,1.7671464322838724,23.1465,20833.33333333334,20833.33333333334,2.8042312149477393,0.0,3.291843490920211,0.0,2,2.1571009345751837,0.0,3.18086357811097,12.027702399045296,0.0,0.0,0.0,0.0,0.0,0.0,0.0,76.29183921906392,0.0,0.0,0.0,25.0,0.0,28.274333882308138,-0.04999999999988347,0.0,2500.0,28.274333882308138,0.0,6.0,0.011309733552923255,25.0,2500.0,28.274333882308138,0.0,6.0,0.011309733552923255,25.0,2500.0,28.274333882308138,0.0,6.0,0.011309733552923255,25.0,18.84955592153876,0.0,2500.0,28.274333882308138,0.0,0.5119238161305323,0.5785047063539777,2.589705557270535
881,1340,11,3A2b,4,0,Rißverhalten von Stahlbetonkörpern bei Zugbeanspruchung,1976,0,Germany,Universität Stuttgart,0,"Rehm, Eligehausen, Mallée",2200.0,2200.0,2200.0,2200.0,50.0,50,"[1,3,0]","[2,7,32]",65.0,"[0,0,0]",2,23.1465,"[2,200x200x200,2]",[41],0.8105911662530485,"[0,0,0]","[0,0,0]",29853.63431892078,"[0,0,0]",[0],"[1,0,0,0,0.7,15,0,0,0]",200000.0,2,566.9,[6],[25],[1],[22],[0],[0],0.0,0.0,0,0,0.0,0.0,0.0,0,0,[0],[0],[0],[0],[0],1,1a,0,0,3,2,0.0,1,5.566840292785838,0.0,196.88670000000002,41,1,0.0,0,0,0,0,0.078,0.0,0.138,132.0,310.0,0,-1,0,-1,-1,0,2500.0,28.274333882308138,9,0.5,CN,21.22204535181267,1.0,13.222045351812671,27.887349397590363,1.6774658326340024,3.4855699269259737,1.6843098304345203,2.180705582424203,1.0537685161289632,4.531240905003766,1.0537685161289632,1.2370025025987106,1.1742260828438016,2.570340711989317,27629.150962198255,0.0,2.5246066217381107,2.5246066217381107,0.0,5.144237506286986,5.144237506286986,0.0,7.668844128025096,7.668844128025096,28432.032684686455,-1.7640080128049917e-05,-1.7640080128049917e-05,-0.00043729169608270864,-0.00043729169608270864,-0.00045493177621075854,-0.00045493177621075854,-0.00045493177621075854,1,0,6.699351839827522,0.0,50.0,0.0,25.0,0.0,0.0,0.011309733552923255,0.011309733552923255,0.0,0.0,0.0,0.0,0.0,0.0,0.0,25.0,22.0,25.0,25.0,0.0,0.0,25.0,520833.3333333335,20833.33333333334,20833.33333333334,25.0,0.0625,0.0,0.0,0.0,0.0,-0.000422890274803857,1.7671464322838724,23.1465,20833.33333333334,20833.33333333334,2.8042312149477393,0.0,3.291843490920211,0.0,2,2.1571009345751837,0.0,3.18086357811097,12.027702399045296,0.0,0.0,0.0,0.0,0.0,0.0,0.0,76.29183921906392,0.0,0.0,0.0,25.0,0.0,28.274333882308138,-0.04999999999988347,0.0,2500.0,28.274333882308138,0.0,6.0,0.011309733552923255,25.0,2500.0,28.274333882308138,0.0,6.0,0.011309733552923255,25.0,2500.0,28.274333882308138,0.0,6.0,0.011309733552923255,25.0,18.84955592153876,0.0,2500.0,28.274333882308138,0.0,0.512059504645882,0.5789480631254794,2.580704594559069
882,1341,11,3A2b,5,0,Rißverhalten von Stahlbetonkörpern bei Zugbeanspruchung,1976,0,Germany,Universität Stuttgart,0,"Rehm, Eligehausen, Mallée",2200.0,2200.0,2200.0,2200.0,50.0,50,"[1,3,0]","[2,7,32]",65.0,"[0,0,0]",2,23.1465,"[2,200x200x200,2]",[41],0.8105911662530485,"[0,0,0]","[0,0,0]",29853.63431892078,"[0,0,0]",[0],"[1,0,0,0,0.7,15,0,0,0]",200000.0,2,566.9,[6],[25],[1],[22],[0],[0],0.0,0.0,0,0,0.0,0.0,0.0,0,0,[0],[0],[0],[0],[0],1,1a,0,0,3,2,0.0,1,8.235151384793797,0.0,291.2589,41,1,0.0,0,0,0,0,0.099,0.0,0.18,92.5,140.0,0,-1,0,-1,-1,0,2500.0,28.274333882308138,9,0.5,CN,21.22204535181267,1.0,13.222045351812671,27.887349397590363,1.6774658326340024,3.4855699269259737,1.6843098304345203,2.180705582424203,1.0537685161289632,4.531240905003766,1.0537685161289632,1.2370025025987106,1.1742260828438016,2.570340711989317,27629.150962198255,0.0,2.5246066217381107,2.5246066217381107,0.0,5.144237506286986,5.144237506286986,0.0,7.668844128025096,7.668844128025096,28432.032684686455,-1.7640080128049917e-05,-1.7640080128049917e-05,-0.00043729169608270864,-0.00043729169608270864,-0.00045493177621075854,-0.00045493177621075854,-0.00045493177621075854,1,0,6.699351839827522,0.0,50.0,0.0,25.0,0.0,0.0,0.011309733552923255,0.011309733552923255,0.0,0.0,0.0,0.0,0.0,0.0,0.0,25.0,22.0,25.0,25.0,0.0,0.0,25.0,520833.3333333335,20833.33333333334,20833.33333333334,25.0,0.0625,0.0,0.0,0.0,0.0,-0.000422890274803857,1.7671464322838724,23.1465,20833.33333333334,20833.33333333334,2.8042312149477393,0.0,3.291843490920211,0.0,2,2.1571009345751837,0.0,3.18086357811097,12.027702399045296,0.0,0.0,0.0,0.0,0.0,0.0,0.0,76.29183921906392,0.0,0.0,0.0,25.0,0.0,28.274333882308138,-0.04999999999988347,0.0,2500.0,28.274333882308138,0.0,6.0,0.011309733552923255,25.0,2500.0,28.274333882308138,0.0,6.0,0.011309733552923255,25.0,2500.0,28.274333882308138,0.0,6.0,0.011309733552923255,25.0,18.84955592153876,0.0,2500.0,28.274333882308138,0.0,0.5034005990656905,0.5442234184487189,3.817694041477765
889,1348,11,3A2d,5,0,Rißverhalten von Stahlbetonkörpern bei Zugbeanspruchung,1976,0,Germany,Universität Stuttgart,0,"Rehm, Eligehausen, Mallée",2200.0,2200.0,2200.0,2200.0,50.0,50,"[1,3,0]","[2,7,32]",65.0,"[0,0,0]",2,23.1465,"[2,200x200x200,2]",[41],0.15492144012103903,"[0,0,0]","[0,0,0]",29853.63431892078,"[0,0,0]",[0],"[1,0,0,0,0.7,15,0,0,0]",200000.0,2,556.6,[8],[25],[1],[21],[0],[0],0.0,0.0,0,0,0.0,0.0,0.0,0,0,[0],[0],[0],[0],[0],1,1a,0,0,3,2,0.0,1,9.368983275241623,0.0,186.39,41,1,0.0,0,0,0,0,0.073,0.0,0.135,98.5,190.0,0,-1,0,-1,-1,0,2500.0,50.26548245743669,9,0.5,CN,21.22204535181267,1.0,13.222045351812671,27.887349397590363,1.6774658326340024,3.4855699269259737,0.32190790549459386,2.180705582424203,0.20139787215735075,4.531240905003766,0.20139787215735075,1.2370025025987106,1.1742260828438016,2.570340711989317,27629.150962198255,0.0,2.5246066217381107,2.5246066217381107,0.0,5.144237506286986,5.144237506286986,0.0,7.668844128025096,7.668844128025096,28432.032684686455,-1.7640080128049917e-05,-1.7640080128049917e-05,-0.00043729169608270864,-0.00043729169608270864,-0.00045493177621075854,-0.00045493177621075854,-0.00045493177621075854,1,0,6.699351839827522,0.0,50.0,0.0,25.0,0.0,0.0,0.020106192982974676,0.020106192982974676,0.0,0.0,0.0,0.0,0.0,0.0,0.0,25.0,21.0,25.0,25.0,0.0,0.0,25.0,520833.3333333335,20833.33333333334,20833.33333333334,25.0,0.0625,0.0,0.0,0.0,0.0,-0.0004009274638734486,1.7671464322838724,23.1465,20833.33333333334,20833.33333333334,0.5611912777302043,0.0,3.4468835621384373,0.0,2,0.4316855982540033,0.0,3.18086357811097,12.027702399045296,0.0,0.0,0.0,0.0,0.0,0.0,0.0,8.588112102963336,0.0,0.0,0.0,25.0,0.0,50.26548245743669,-0.04999999999988347,0.0,2500.0,50.26548245743669,0.0,8.0,0.020106192982974676,25.0,2500.0,50.26548245743669,0.0,8.0,0.020106192982974676,25.0,2500.0,50.26548245743669,0.0,8.0,0.020106192982974676,25.0,25.132741228718345,0.0,2500.0,50.26548245743669,0.0,0.5002510104190061,0.5063714022106649,21.703256520799947
890,1349,11,3A2d,6,0,Rißverhalten von Stahlbetonkörpern bei Zugbeanspruchung,1976,0,Germany,Universität Stuttgart,0,"Rehm, Eligehausen, Mallée",2200.0,2200.0,2200.0,2200.0,50.0,50,"[1,3,0]","[2,7,32]",65.0,"[0,0,0]",2,23.1465,"[2,200x200x200,2]",[41],0.15492144012103903,"[0,0,0]","[0,0,0]",29853.63431892078,"[0,0,0]",[0],"[1,0,0,0,0.7,15,0,0,0]",200000.0,2,556.6,[8],[25],[1],[21],[0],[0],0.0,0.0,0,0,0.0,0.0,0.0,0,0,[0],[0],[0],[0],[0],1,1a,0,0,3,2,0.0,1,14.033750737546141,0.0,279.1926,41,1,0.0,0,0,0,0,0.109,0.0,0.188,89.5,190.0,0,-1,0,-1,-1,0,2500.0,50.26548245743669,9,0.5,CN,21.22204535181267,1.0,13.222045351812671,27.887349397590363,1.6774658326340024,3.4855699269259737,0.32190790549459386,2.180705582424203,0.20139787215735075,4.531240905003766,0.20139787215735075,1.2370025025987106,1.1742260828438016,2.570340711989317,27629.150962198255,0.0,2.5246066217381107,2.5246066217381107,0.0,5.144237506286986,5.144237506286986,0.0,7.668844128025096,7.668844128025096,28432.032684686455,-1.7640080128049917e-05,-1.7640080128049917e-05,-0.00043729169608270864,-0.00043729169608270864,-0.00045493177621075854,-0.00045493177621075854,-0.00045493177621075854,1,0,6.699351839827522,0.0,50.0,0.0,25.0,0.0,0.0,0.020106192982974676,0.020106192982974676,0.0,0.0,0.0,0.0,0.0,0.0,0.0,25.0,21.0,25.0,25.0,0.0,0.0,25.0,520833.3333333335,20833.33333333334,20833.33333333334,25.0,0.0625,0.0,0.0,0.0,0.0,-0.0004009274638734486,1.7671464322838724,23.1465,20833.33333333334,20833.33333333334,0.5611912777302043,0.0,3.4468835621384373,0.0,2,0.4316855982540033,0.0,3.18086357811097,12.027702399045296,0.0,0.0,0.0,0.0,0.0,0.0,0.0,8.588112102963336,0.0,0.0,0.0,25.0,0.0,50.26548245743669,-0.04999999999988347,0.0,2500.0,50.26548245743669,0.0,8.0,0.020106192982974676,25.0,2500.0,50.26548245743669,0.0,8.0,0.020106192982974676,25.0,2500.0,50.26548245743669,0.0,8.0,0.020106192982974676,25.0,25.132741228718345,0.0,2500.0,50.26548245743669,0.0,0.5001013800191725,0.504144907189315,32.50919371484035
899,1365,11,3B2b,1,0,Rißverhalten von Stahlbetonkörpern bei Zugbeanspruchung,1976,0,Germany,Universität Stuttgart,0,"Rehm, Eligehausen, Mallée",2200.0,2200.0,2200.0,2200.0,100.0,50,"[1,3,0]","[2,7,32]",65.0,"[0,0,0]",2,29.45475,"[2,200x200x200,2]",[41],1.5272598723798398,"[0,0,0]","[0,0,0]",32350.962953504484,"[0,0,0]",[0],"[1,0,0,0,0.7,15,0,0,0]",200000.0,2,556.6,[8],[50],[1],[21],[0],[0],0.0,0.0,0,0,0.0,0.0,0.0,0,0,[0],[0],[0],[0],[0],1,1a,0,0,3,2,0.0,1,8.545498955786176,0.0,170.0073,41,1,0.0,0,0,0,0,0.112,0.0,0.13,455.0,560.0,0,-1,0,-1,-1,0,5000.0,50.26548245743669,9,0.5,CN,27.005812555950328,1.0,19.005812555950328,35.487650602409644,2.136545843709623,3.5541695447047443,2.540615049868229,2.77750959682251,1.985437834093792,4.620420408116168,1.985437834093792,1.5755388301624627,1.495582090596736,2.6209276731177047,29940.396189832165,0.0,2.1326751547141067,2.1326751547141067,0.0,3.3617973763248776,3.3617973763248776,0.0,5.494472531038984,5.494472531038984,30810.440908099506,-2.7132494048562945e-05,-2.7132494048562945e-05,-0.0003550762017733379,-0.0003550762017733379,-0.00038220869582190084,-0.00038220869582190084,-0.00038220869582190084,1,0,6.182196192658759,0.0,50.0,0.0,50.0,0.0,0.0,0.010053096491487338,0.010053096491487338,0.0,0.0,0.0,0.0,0.0,0.0,0.0,50.0,46.0,50.0,25.0,0.0,0.0,49.99999999999999,4166666.666666668,83333.33333333334,83333.33333333337,25.0,0.125,0.0,0.0,0.0,0.0,-0.0003598442955400622,2.2507697573749468,29.45475,83333.33333333334,83333.33333333337,10.44436711969097,0.0,8.288099315411676,0.0,1,8.034128553608438,0.0,4.051385563274905,13.568057617065163,0.0,0.0,0.0,0.0,0.0,0.0,0.0,159.8339090928153,0.0,0.0,0.0,50.0,0.0,50.26548245743669,-0.05000000000023874,0.0,4000.0,50.26548245743669,0.0,8.0,0.012566370614359173,50.0,4000.0,50.26548245743669,0.0,8.0,0.012566370614359173,50.0,5000.0,50.26548245743669,0.0,8.0,0.010053096491487338,50.0,25.132741228718345,0.0,5000.0,50.26548245743669,0.0,1.0,1.0,1.0636497659659754
900,1366,11,3B2b,2,0,Rißverhalten von Stahlbetonkörpern bei Zugbeanspruchung,1976,0,Germany,Universität Stuttgart,0,"Rehm, Eligehausen, Mallée",2200.0,2200.0,2200.0,2200.0,100.0,50,"[1,3,0]","[2,7,32]",65.0,"[0,0,0]",2,29.45475,"[2,200x200x200,2]",[41],1.5272598723798398,"[0,0,0]","[0,0,0]",32350.962953504484,"[0,0,0]",[0],"[1,0,0,0,0.7,15,0,0,0]",200000.0,2,556.6,[8],[50],[1],[21],[0],[0],0.0,0.0,0,0,0.0,0.0,0.0,0,0,[0],[0],[0],[0],[0],1,1a,0,0,3,2,0.0,1,9.526776677772009,0.0,189.5292,41,1,0.0,0,0,0,0,0.124,0.0,0.158,350.0,560.0,0,-1,0,-1,-1,0,5000.0,50.26548245743669,9,0.5,CN,27.005812555950328,1.0,19.005812555950328,35.487650602409644,2.136545843709623,3.5541695447047443,2.540615049868229,2.77750959682251,1.985437834093792,4.620420408116168,1.985437834093792,1.5755388301624627,1.495582090596736,2.6209276731177047,29940.396189832165,0.0,2.1326751547141067,2.1326751547141067,0.0,3.3617973763248776,3.3617973763248776,0.0,5.494472531038984,5.494472531038984,30810.440908099506,-2.7132494048562945e-05,-2.7132494048562945e-05,-0.0003550762017733379,-0.0003550762017733379,-0.00038220869582190084,-0.00038220869582190084,-0.00038220869582190084,1,0,6.182196192658759,0.0,50.0,0.0,50.0,0.0,0.0,0.010053096491487338,0.010053096491487338,0.0,0.0,0.0,0.0,0.0,0.0,0.0,50.0,46.0,50.0,25.0,0.0,0.0,49.99999999999999,4166666.666666668,83333.33333333334,83333.33333333337,25.0,0.125,0.0,0.0,0.0,0.0,-0.0003598442955400622,2.2507697573749468,29.45475,83333.33333333334,83333.33333333337,10.44436711969097,0.0,8.288099315411676,0.0,1,8.034128553608438,0.0,4.051385563274905,13.568057617065163,0.0,0.0,0.0,0.0,0.0,0.0,0.0,159.8339090928153,0.0,0.0,0.0,50.0,0.0,50.26548245743669,-0.05000000000023874,0.0,4000.0,50.26548245743669,0.0,8.0,0.012566370614359173,50.0,4000.0,50.26548245743669,0.0,8.0,0.012566370614359173,50.0,5000.0,50.26548245743669,0.0,8.0,0.010053096491487338,50.0,25.132741228718345,0.0,5000.0,50.26548245743669,0.0,1.0,1.0,1.1857884292246188
903,1369,11,3B2b,5,0,Rißverhalten von Stahlbetonkörpern bei Zugbeanspruchung,1976,0,Germany,Universität Stuttgart,0,"Rehm, Eligehausen, Mallée",2200.0,2200.0,2200.0,2200.0,100.0,50,"[1,3,0]","[2,7,32]",65.0,"[0,0,0]",2,29.45475,"[2,200x200x200,2]",[41],1.5272598723798398,"[0,0,0]","[0,0,0]",32350.962953504484,"[0,0,0]",[0],"[1,0,0,0,0.7,15,0,0,0]",200000.0,2,556.6,[8],[50],[1],[21],[0],[0],0.0,0.0,0,0,0.0,0.0,0.0,0,0,[0],[0],[0],[0],[0],1,1a,0,0,3,2,0.0,1,8.471533298350057,0.0,168.5358,41,1,0.0,0,0,0,0,0.126,0.0,0.148,350.0,560.0,0,-1,0,-1,-1,0,5000.0,50.26548245743669,9,0.5,CN,27.005812555950328,1.0,19.005812555950328,35.487650602409644,2.136545843709623,3.5541695447047443,2.540615049868229,2.77750959682251,1.985437834093792,4.620420408116168,1.985437834093792,1.5755388301624627,1.495582090596736,2.6209276731177047,29940.396189832165,0.0,2.1326751547141067,2.1326751547141067,0.0,3.3617973763248776,3.3617973763248776,0.0,5.494472531038984,5.494472531038984,30810.440908099506,-2.7132494048562945e-05,-2.7132494048562945e-05,-0.0003550762017733379,-0.0003550762017733379,-0.00038220869582190084,-0.00038220869582190084,-0.00038220869582190084,1,0,6.182196192658759,0.0,50.0,0.0,50.0,0.0,0.0,0.010053096491487338,0.010053096491487338,0.0,0.0,0.0,0.0,0.0,0.0,0.0,50.0,46.0,50.0,25.0,0.0,0.0,49.99999999999999,4166666.666666668,83333.33333333334,83333.33333333337,25.0,0.125,0.0,0.0,0.0,0.0,-0.0003598442955400622,2.2507697573749468,29.45475,83333.33333333334,83333.33333333337,10.44436711969097,0.0,8.288099315411676,0.0,1,8.034128553608438,0.0,4.051385563274905,13.568057617065163,0.0,0.0,0.0,0.0,0.0,0.0,0.0,159.8339090928153,0.0,0.0,0.0,50.0,0.0,50.26548245743669,-0.05000000000023874,0.0,4000.0,50.26548245743669,0.0,8.0,0.012566370614359173,50.0,4000.0,50.26548245743669,0.0,8.0,0.012566370614359173,50.0,5000.0,50.26548245743669,0.0,8.0,0.010053096491487338,50.0,25.132741228718345,0.0,5000.0,50.26548245743669,0.0,1.0,1.0,1.0544433340620574
912,1378,11,3B2c,6,0,Rißverhalten von Stahlbetonkörpern bei Zugbeanspruchung,1976,0,Germany,Universität Stuttgart,0,"Rehm, Eligehausen, Mallée",2200.0,2200.0,2200.0,2200.0,100.0,50,"[1,3,0]","[2,7,32]",65.0,"[0,0,0]",2,29.45475,"[2,200x200x200,2]",[41],1.1563085387647685,"[0,0,0]","[0,0,0]",32350.962953504484,"[0,0,0]",[0],"[1,0,0,0,0.7,15,0,0,0]",200000.0,2,586.5,[10],[50],[1],[20],[0],[0],0.0,0.0,0,0,0.0,0.0,0.0,0,0,[0],[0],[0],[0],[0],1,1a,0,0,3,2,0.0,1,15.740816473123882,0.0,200.4183,41,1,0.0,0,0,0,0,0.146,0.0,0.28,153.0,250.0,0,-1,0,-1,-1,0,5000.0,78.53981633974483,9,0.5,CN,27.005812555950328,1.0,19.005812555950328,35.487650602409644,2.136545843709623,3.5541695447047443,1.9235330731889202,2.77750959682251,1.503201100394199,4.620420408116168,1.503201100394199,1.5755388301624627,1.495582090596736,2.6209276731177047,29940.396189832165,0.0,2.1326751547141067,2.1326751547141067,0.0,3.3617973763248776,3.3617973763248776,0.0,5.494472531038984,5.494472531038984,30810.440908099506,-2.7132494048562945e-05,-2.7132494048562945e-05,-0.0003550762017733379,-0.0003550762017733379,-0.00038220869582190084,-0.00038220869582190084,-0.00038220869582190084,1,0,6.182196192658759,0.0,50.0,0.0,50.0,0.0,0.0,0.015707963267948967,0.015707963267948967,0.0,0.0,0.0,0.0,0.0,0.0,0.0,50.0,45.0,50.0,25.0,0.0,0.0,49.99999999999999,4166666.666666668,83333.33333333334,83333.33333333337,25.0,0.125,0.0,0.0,0.0,0.0,-0.0003483778259283783,2.2507697573749468,29.45475,83333.33333333334,83333.33333333337,8.127821483612028,0.0,8.51895222049882,0.0,2,6.252170372009253,0.0,4.051385563274905,13.568057617065163,0.0,0.0,0.0,0.0,0.0,0.0,0.0,79.60510558063734,0.0,0.0,0.0,50.0,0.0,78.53981633974483,-0.05000000000023874,0.0,5000.0,78.53981633974483,0.0,10.0,0.015707963267948967,50.0,5000.0,78.53981633974483,0.0,10.0,0.015707963267948967,50.0,5000.0,78.53981633974483,0.0,10.0,0.015707963267948967,50.0,31.41592653589793,0.0,5000.0,78.53981633974483,0.0,0.5233892548037986,0.5920100823443458,2.5176563555585374
966,1453,13,T1A,1,0,Cracking Behavior of Reinforced Concrete Members Subjected to Tensile Membrane Forces,1981,0,Canada,University of Manitoba,0,M. El-Shahawi,762.0,762.0,609.6,609.6,127.0,304.8,"[7,3]","[7,21]",65.0,"[0,0]",0,52.4,"[1,152.4x304.8,0]",[28],2.4361303435226525,"[1,152.4x304.8,2]",[28],33665.1,"[1,152.4x304.8,1]",[28],"[1,0,0,0,0.54,9.53,0,0,0]",200000.0,2,426.1,"[9.53,9.53]","[17.46,109.54]","[4,4]","[12.7,12.7]","[11.3,11.3]","[76.2,76.2]",0.0,0.0,0,0,0.0,0.0,0.0,0,0,[0],[0],[0],[0],[0],1,1a,0,2,3,2,0.0,1,118.06635624977261,0.0,206.9,28,1,0.0,0,0,0,0,0.066,0.0,0.09,0.0,0.0,1,-1,0,0,0,0,38709.6,570.6445444648265,28,0.4,CN,52.4,1.0,44.4,63.13253012048193,2.62,4.090575872404973,3.8035022920791595,3.406,3.1669694465794485,5.317748634126464,3.1669694465794485,1.8339999999999999,1.8339999999999999,2.8634031106834805,32062.0,0.0,1.2979892890112845,1.2979892890112845,0.0,0.9108288184524288,0.9108288184524288,0.0,2.2088181074637134,2.2088181074637134,32062.0,-6.782560275771738e-05,-6.782560275771738e-05,-0.0,-0.0,-6.782560275771738e-05,-6.782560275771738e-05,-6.782560275771738e-05,1,0,5.940870515756674,0.0,89.95666666666669,0.0,63.5,0.0,0.0,0.014741680215368449,0.014741680215368449,2632.2176242577475,0.0,0.0,0.0,0.0,0.0,0.0,17.459999999999994,12.694999999999993,17.46,17.465,0.0,0.0,63.49999999999999,52028928.20000002,819353.2000000002,819353.2000000004,25.0,0.96774,0.0,0.0,0.0,0.0,-6.236387365317446e-05,2.62,52.4,819353.2000000002,819353.2000000004,131.5213300530889,0.0,76.16433419586319,0.0,1,101.17025388699145,0.0,4.716,18.096961070853858,0.0,0.0,0.0,0.0,0.0,0.0,0.0,177.2911961891671,0.0,0.0,0.0,63.5,0.0,570.6445444648265,-0.3048000000014554,0.0,37252.65599999999,570.6445444648265,0.0,9.53,0.01531822440968576,61.10999999999998,37252.65599999999,570.6445444648265,0.0,9.53,0.01531822440968576,61.10999999999998,26609.03999999999,570.6445444648265,0.0,9.53,0.021445514173560064,43.649999999999984,239.51502390968582,0.0,38709.6,570.6445444648265,0.0,1.0,1.0,1.1670066221406772
967,1454,13,T1A,2,0,Cracking Behavior of Reinforced Concrete Members Subjected to Tensile Membrane Forces,1981,0,Canada,University of Manitoba,0,M. El-Shahawi,762.0,762.0,609.6,609.6,127.0,304.8,"[7,3]","[7,21]",65.0,"[0,0]",0,52.4,"[1,152.4x304.8,0]",[28],2.4361303435226525,"[1,152.4x304.8,2]",[28],33665.1,"[1,152.4x304.8,1]",[28],"[1,0,0,0,0.54,9.53,0,0,0]",200000.0,2,426.1,"[9.53,9.53]","[17.46,109.54]","[4,4]","[12.7,12.7]","[11.3,11.3]","[76.2,76.2]",0.0,0.0,0,0,0.0,0.0,0.0,0,0,[0],[0],[0],[0],[0],1,1a,0,2,3,2,0.0,1,137.69652857936265,0.0,241.3,28,1,0.0,0,0,0,0,0.058,0.0,0.1,0.0,0.0,1,-1,0,0,0,0,38709.6,570.6445444648265,28,0.4,CN,52.4,1.0,44.4,63.13253012048193,2.62,4.090575872404973,3.8035022920791595,3.406,3.1669694465794485,5.317748634126464,3.1669694465794485,1.8339999999999999,1.8339999999999999,2.8634031106834805,32062.0,0.0,1.2979892890112845,1.2979892890112845,0.0,0.9108288184524288,0.9108288184524288,0.0,2.2088181074637134,2.2088181074637134,32062.0,-6.782560275771738e-05,-6.782560275771738e-05,-0.0,-0.0,-6.782560275771738e-05,-6.782560275771738e-05,-6.782560275771738e-05,1,0,5.940870515756674,0.0,89.95666666666669,0.0,63.5,0.0,0.0,0.014741680215368449,0.014741680215368449,2632.2176242577475,0.0,0.0,0.0,0.0,0.0,0.0,17.459999999999994,12.694999999999993,17.46,17.465,0.0,0.0,63.49999999999999,52028928.20000002,819353.2000000002,819353.2000000004,25.0,0.96774,0.0,0.0,0.0,0.0,-6.236387365317446e-05,2.62,52.4,819353.2000000002,819353.2000000004,131.5213300530889,0.0,76.16433419586319,0.0,2,101.17025388699145,0.0,4.716,18.096961070853858,0.0,0.0,0.0,0.0,0.0,0.0,0.0,177.2911961891671,0.0,0.0,0.0,63.5,0.0,570.6445444648265,-0.3048000000014554,0.0,37252.65599999999,570.6445444648265,0.0,9.53,0.01531822440968576,61.10999999999998,37252.65599999999,570.6445444648265,0.0,9.53,0.01531822440968576,61.10999999999998,26609.03999999999,570.6445444648265,0.0,9.53,0.021445514173560064,43.649999999999984,239.51502390968582,0.0,38709.6,570.6445444648265,0.0,0.6243723274336268,0.7874762841024179,1.361037689330814
968,1455,13,T1A,3,0,Cracking Behavior of Reinforced Concrete Members Subjected to Tensile Membrane Forces,1981,0,Canada,University of Manitoba,0,M. El-Shahawi,762.0,762.0,609.6,609.6,127.0,304.8,"[7,3]","[7,21]",65.0,"[0,0]",0,52.4,"[1,152.4x304.8,0]",[28],2.4361303435226525,"[1,152.4x304.8,2]",[28],33665.1,"[1,152.4x304.8,1]",[28],"[1,0,0,0,0.54,9.53,0,0,0]",200000.0,2,426.1,"[9.53,9.53]","[17.46,109.54]","[4,4]","[12.7,12.7]","[11.3,11.3]","[76.2,76.2]",0.0,0.0,0,0,0.0,0.0,0.0,0,0,[0],[0],[0],[0],[0],1,1a,0,2,3,2,0.0,1,157.38376536339914,0.0,275.8,28,1,0.0,0,0,0,0,0.056,0.0,0.1,0.0,0.0,1,-1,0,0,0,0,38709.6,570.6445444648265,28,0.4,CN,52.4,1.0,44.4,63.13253012048193,2.62,4.090575872404973,3.8035022920791595,3.406,3.1669694465794485,5.317748634126464,3.1669694465794485,1.8339999999999999,1.8339999999999999,2.8634031106834805,32062.0,0.0,1.2979892890112845,1.2979892890112845,0.0,0.9108288184524288,0.9108288184524288,0.0,2.2088181074637134,2.2088181074637134,32062.0,-6.782560275771738e-05,-6.782560275771738e-05,-0.0,-0.0,-6.782560275771738e-05,-6.782560275771738e-05,-6.782560275771738e-05,1,0,5.940870515756674,0.0,89.95666666666669,0.0,63.5,0.0,0.0,0.014741680215368449,0.014741680215368449,2632.2176242577475,0.0,0.0,0.0,0.0,0.0,0.0,17.459999999999994,12.694999999999993,17.46,17.465,0.0,0.0,63.49999999999999,52028928.20000002,819353.2000000002,819353.2000000004,25.0,0.96774,0.0,0.0,0.0,0.0,-6.236387365317446e-05,2.62,52.4,819353.2000000002,819353.2000000004,131.5213300530889,0.0,76.16433419586319,0.0,2,101.17025388699145,0.0,4.716,18.096961070853858,0.0,0.0,0.0,0.0,0.0,0.0,0.0,177.2911961891671,0.0,0.0,0.0,63.5,0.0,570.6445444648265,-0.3048000000014554,0.0,37252.65599999999,570.6445444648265,0.0,9.53,0.01531822440968576,61.10999999999998,37252.65599999999,570.6445444648265,0.0,9.53,0.01531822440968576,61.10999999999998,26609.03999999999,570.6445444648265,0.0,9.53,0.021445514173560064,43.649999999999984,239.51502390968582,0.0,38709.6,570.6445444648265,0.0,0.5828185927609539,0.7177932031405605,1.5556328003209219
972,1459,13,T1B,2,0,Cracking Behavior of Reinforced Concrete Members Subjected to Tensile Membrane Forces,1981,0,Canada,University of Manitoba,0,M. El-Shahawi,762.0,762.0,609.6,609.6,127.0,304.8,"[7,3]","[7,21]",65.0,"[0,0]",0,51.57,"[1,152.4x304.8,0]",[28],2.4905772477278068,"[1,152.4x304.8,2]",[28],32795.700000000004,"[1,152.4x304.8,1]",[28],"[1,0,0,0,0.54,9.53,0,0,0]",200000.0,2,435.4,"[9.525,9.525]","[17.46,109.54]","[4,4]","[12.7,12.7]","[11.3,11.3]","[76.2,76.2]",0.0,0.0,0,0,0.0,0.0,0.0,0,0,[0],[0],[0],[0],[0],1,1a,0,2,3,2,0.0,1,137.55207904450447,0.0,241.29999999999998,28,1,0.0,0,0,0,0,0.071,0.0,0.13,0.0,0.0,1,-1,0,0,0,0,38709.6,570.045913984685,28,0.4,CN,51.57,1.0,43.57,62.13253012048193,2.67,4.168640297450868,3.888509617525247,3.471,3.237750422046149,5.419232386686129,3.237750422046149,1.8689999999999998,1.8689999999999998,2.9180482082156076,31234.0,0.0,1.3125776880345472,1.3125776880345472,0.0,0.9308463473711469,0.9308463473711469,0.0,2.243424035405694,2.243424035405694,31234.0,-6.639042799814386e-05,-6.639042799814386e-05,-0.0,-0.0,-6.639042799814386e-05,-6.639042799814386e-05,-6.639042799814386e-05,1,0,6.098360455791459,0.0,89.95833333333336,0.0,63.50000000000001,0.0,0.0,0.014726215563702155,0.014726215563702155,2632.2176242577475,0.0,0.0,0.0,0.0,0.0,0.0,17.459999999999994,12.697499999999994,17.46,17.4625,0.0,0.0,63.49999999999999,52028928.20000002,819353.2000000002,819353.2000000004,25.0,0.96774,0.0,0.0,0.0,0.0,-6.0919504911513814e-05,2.67,51.57,819353.2000000002,819353.2000000004,134.74189631838982,0.0,77.78011625118432,0.0,2,103.64761255260757,0.0,4.806,17.953063805378736,0.0,0.0,0.0,0.0,0.0,0.0,0.0,181.82327073989376,0.0,0.0,0.0,63.50000000000001,0.0,570.045913984685,-0.3048000000014554,0.0,37252.65599999999,570.045913984685,0.0,9.525,0.015302154938554854,61.10999999999998,37252.65599999999,570.045913984685,0.0,9.525,0.015302154938554854,61.10999999999998,26609.03999999999,570.045913984685,0.0,9.525,0.021423016913976797,43.649999999999984,239.38936020354225,0.0,38709.6,570.045913984685,0.0,0.6346423409228078,0.8032895982011211,1.327112855346169
973,1460,13,T1B,3,0,Cracking Behavior of Reinforced Concrete Members Subjected to Tensile Membrane Forces,1981,0,Canada,University of Manitoba,0,M. El-Shahawi,762.0,762.0,609.6,609.6,127.0,304.8,"[7,3]","[7,21]",65.0,"[0,0]",0,51.57,"[1,152.4x304.8,0]",[28],2.4905772477278068,"[1,152.4x304.8,2]",[28],32795.700000000004,"[1,152.4x304.8,1]",[28],"[1,0,0,0,0.54,9.53,0,0,0]",200000.0,2,435.4,"[9.525,9.525]","[17.46,109.54]","[4,4]","[12.7,12.7]","[11.3,11.3]","[76.2,76.2]",0.0,0.0,0,0,0.0,0.0,0.0,0,0,[0],[0],[0],[0],[0],1,1a,0,2,3,2,0.0,1,157.2186630769761,0.0,275.8,28,1,0.0,0,0,0,0,0.077,0.0,0.24,0.0,0.0,1,-1,0,0,0,0,38709.6,570.045913984685,28,0.4,CN,51.57,1.0,43.57,62.13253012048193,2.67,4.168640297450868,3.888509617525247,3.471,3.237750422046149,5.419232386686129,3.237750422046149,1.8689999999999998,1.8689999999999998,2.9180482082156076,31234.0,0.0,1.3125776880345472,1.3125776880345472,0.0,0.9308463473711469,0.9308463473711469,0.0,2.243424035405694,2.243424035405694,31234.0,-6.639042799814386e-05,-6.639042799814386e-05,-0.0,-0.0,-6.639042799814386e-05,-6.639042799814386e-05,-6.639042799814386e-05,1,0,6.098360455791459,0.0,89.95833333333336,0.0,63.50000000000001,0.0,0.0,0.014726215563702155,0.014726215563702155,2632.2176242577475,0.0,0.0,0.0,0.0,0.0,0.0,17.459999999999994,12.697499999999994,17.46,17.4625,0.0,0.0,63.49999999999999,52028928.20000002,819353.2000000002,819353.2000000004,25.0,0.96774,0.0,0.0,0.0,0.0,-6.0919504911513814e-05,2.67,51.57,819353.2000000002,819353.2000000004,134.74189631838982,0.0,77.78011625118432,0.0,2,103.64761255260757,0.0,4.806,17.953063805378736,0.0,0.0,0.0,0.0,0.0,0.0,0.0,181.82327073989376,0.0,0.0,0.0,63.50000000000001,0.0,570.045913984685,-0.3048000000014554,0.0,37252.65599999999,570.045913984685,0.0,9.525,0.015302154938554854,61.10999999999998,37252.65599999999,570.045913984685,0.0,9.525,0.015302154938554854,61.10999999999998,26609.03999999999,570.045913984685,0.0,9.525,0.021423016913976797,43.649999999999984,239.38936020354225,0.0,38709.6,570.045913984685,0.0,0.5892058996768328,0.7292268197929845,1.5168575445688912
981,1468,13,T2B,1,0,Cracking Behavior of Reinforced Concrete Members Subjected to Tensile Membrane Forces,1981,0,Canada,University of Manitoba,0,M. El-Shahawi,762.0,762.0,609.6,609.6,127.0,304.8,"[7,3]","[7,21]",65.0,"[0,0]",0,50.75,"[1,152.4x304.8,0]",[28],2.4693866831353035,"[1,152.4x304.8,2]",[28],34750.8,"[1,152.4x304.8,1]",[28],"[1,0,0,0,0.5,9.53,0,0,0]",200000.0,2,365.1,"[11.3,11.3]","[24.7,102.3]","[4,4]","[12.7,12.7]","[11.3,11.3]","[76.2,76.2]",0.0,0.0,0,0,0.0,0.0,0.0,0,0,[0],[0],[0],[0],[0],1,1a,0,2,3,2,0.0,1,165.99585590468126,0.0,206.9,28,1,0.0,0,0,0,0,0.074,0.0,0.11,0.0,0.0,1,-1,0,0,0,0,38709.6,802.2999318737615,28,0.4,CN,50.75,1.0,42.75,61.144578313253014,2.71,4.231091837487585,3.855425032699013,3.523,3.2102026880758947,5.500419388733861,3.2102026880758947,1.8969999999999998,1.8969999999999998,2.9617642862413094,33096.0,0.0,1.3273876631810047,1.3273876631810047,0.0,0.95138205047524,0.95138205047524,0.0,2.278769713656245,2.278769713656245,33096.0,-6.496987060529869e-05,-6.496987060529869e-05,-0.0,-0.0,-6.496987060529869e-05,-6.496987060529869e-05,-6.496987060529869e-05,1,0,5.755263188185595,0.0,89.36666666666667,0.0,63.49999999999999,0.0,0.0,0.020726123025651556,0.020726123025651556,2632.2176242577475,0.0,0.0,0.0,0.0,0.0,0.0,24.700000000000003,19.050000000000004,24.7,18.35,0.0,0.0,63.49999999999999,52028928.20000002,819353.2000000002,819353.2000000004,25.0,0.96774,0.0,0.0,0.0,0.0,-5.804590577960557e-05,2.71,50.75,819353.2000000002,819353.2000000004,136.5130581946878,0.0,80.66944568865812,0.0,2,105.01004476514446,0.0,4.878,17.80975856096876,0.0,0.0,0.0,0.0,0.0,0.0,0.0,130.88626907881547,0.0,0.0,0.0,63.49999999999999,0.0,802.2999318737615,-0.3048000000014554,0.0,38709.6,802.2999318737615,0.0,11.3,0.020726123025651556,63.5,38709.6,802.2999318737615,0.0,11.3,0.020726123025651556,63.5,37642.8,802.2999318737615,0.0,11.3,0.021313503030427103,61.75000000000001,283.9999758845173,0.0,38709.6,802.2999318737615,0.0,0.6012935126775351,0.7293954164774272,1.5807616907118924
982,1469,13,T2B,2,0,Cracking Behavior of Reinforced Concrete Members Subjected to Tensile Membrane Forces,1981,0,Canada,University of Manitoba,0,M. El-Shahawi,762.0,762.0,609.6,609.6,127.0,304.8,"[7,3]","[7,21]",65.0,"[0,0]",0,50.75,"[1,152.4x304.8,0]",[28],2.4693866831353035,"[1,152.4x304.8,2]",[28],34750.8,"[1,152.4x304.8,1]",[28],"[1,0,0,0,0.5,9.53,0,0,0]",200000.0,2,365.1,"[11.3,11.3]","[24.7,102.3]","[4,4]","[12.7,12.7]","[11.3,11.3]","[76.2,76.2]",0.0,0.0,0,0,0.0,0.0,0.0,0,0,[0],[0],[0],[0],[0],1,1a,0,2,3,2,0.0,1,193.59497356113863,0.0,241.3,28,1,0.0,0,0,0,0,0.081,0.0,0.13,0.0,0.0,1,-1,0,0,0,0,38709.6,802.2999318737615,28,0.4,CN,50.75,1.0,42.75,61.144578313253014,2.71,4.231091837487585,3.855425032699013,3.523,3.2102026880758947,5.500419388733861,3.2102026880758947,1.8969999999999998,1.8969999999999998,2.9617642862413094,33096.0,0.0,1.3273876631810047,1.3273876631810047,0.0,0.95138205047524,0.95138205047524,0.0,2.278769713656245,2.278769713656245,33096.0,-6.496987060529869e-05,-6.496987060529869e-05,-0.0,-0.0,-6.496987060529869e-05,-6.496987060529869e-05,-6.496987060529869e-05,1,0,5.755263188185595,0.0,89.36666666666667,0.0,63.49999999999999,0.0,0.0,0.020726123025651556,0.020726123025651556,2632.2176242577475,0.0,0.0,0.0,0.0,0.0,0.0,24.700000000000003,19.050000000000004,24.7,18.35,0.0,0.0,63.49999999999999,52028928.20000002,819353.2000000002,819353.2000000004,25.0,0.96774,0.0,0.0,0.0,0.0,-5.804590577960557e-05,2.71,50.75,819353.2000000002,819353.2000000004,136.5130581946878,0.0,80.66944568865812,0.0,2,105.01004476514446,0.0,4.878,17.80975856096876,0.0,0.0,0.0,0.0,0.0,0.0,0.0,130.88626907881547,0.0,0.0,0.0,63.49999999999999,0.0,802.2999318737615,-0.3048000000014554,0.0,38709.6,802.2999318737615,0.0,11.3,0.020726123025651556,63.5,38709.6,802.2999318737615,0.0,11.3,0.020726123025651556,63.5,37642.8,802.2999318737615,0.0,11.3,0.021313503030427103,61.75000000000001,283.9999758845173,0.0,38709.6,802.2999318737615,0.0,0.5696958460846476,0.6731432098889718,1.8435852874276442
991,1478,13,T3B,1,0,Cracking Behavior of Reinforced Concrete Members Subjected to Tensile Membrane Forces,1981,0,Canada,University of Manitoba,0,M. El-Shahawi,762.0,762.0,609.6,609.6,127.0,304.8,"[7,3]","[7,21]",65.0,"[0,0]",0,49.78,"[1,152.4x304.8,0]",[28],2.433317541423505,"[1,152.4x304.8,2]",[28],33592.65,"[1,152.4x304.8,1]",[28],"[1,0,0,0,0.5,9.53,0,0,0]",200000.0,2,375.8,"[12.7,12.7]","[25.4,101.6]","[4,4]","[12.7,12.7]","[11.3,11.3]","[76.2,76.2]",0.0,0.0,0,0,0.0,0.0,0.0,0,0,[0],[0],[0],[0],[0],1,1a,0,2,3,2,0.0,1,209.67555485054456,0.0,206.9,28,1,0.0,0,0,0,0,0.057,0.0,0.08,0.0,0.0,1,-1,0,0,0,0,38709.6,1013.4149581949954,28,0.4,CN,49.78,1.0,41.78,59.975903614457835,2.72,4.246704722496765,3.7991106965064025,3.5360000000000005,3.1633128038505562,5.520716139245795,3.1633128038505562,1.904,1.904,2.972693305747735,31993.0,0.0,1.3454407740309657,1.3454407740309657,0.0,0.9767062352241446,0.9767062352241446,0.0,2.32214700925511,2.32214700925511,31993.0,-6.328639931591195e-05,-6.328639931591195e-05,-0.0,-0.0,-6.328639931591195e-05,-6.328639931591195e-05,-6.328639931591195e-05,1,0,5.953683320607335,0.0,88.90000000000002,0.0,63.49999999999999,0.0,0.0,0.02617993877991494,0.02617993877991494,2632.2176242577475,0.0,0.0,0.0,0.0,0.0,0.0,25.400000000000006,19.050000000000004,25.4,19.049999999999997,0.0,0.0,63.49999999999999,52028928.20000002,819353.2000000002,819353.2000000004,25.0,0.96774,0.0,0.0,0.0,0.0,-5.475231645622404e-05,2.72,49.78,819353.2000000002,819353.2000000004,138.33083625020885,0.0,83.26141882010367,0.0,2,106.40833557708372,0.0,4.896000000000001,17.638735782362637,0.0,0.0,0.0,0.0,0.0,0.0,0.0,104.99976807783536,0.0,0.0,0.0,63.49999999999999,0.0,1013.4149581949954,-0.3048000000014554,0.0,38709.6,1013.4149581949954,0.0,12.7,0.02617993877991494,63.5,38709.6,1013.4149581949954,0.0,12.7,0.02617993877991494,63.5,38709.6,1013.4149581949954,0.0,12.7,0.02617993877991494,63.5,319.18581360472297,0.0,38709.6,1013.4149581949954,0.0,0.5714971861775087,0.6646602091769355,1.9704805428391705
