Repository: iavdesch/Research

Readme
======

The supporting files are related to the study "A method for determining the performance of formulas for calculating the crack width and spacing in reinforced concrete elements".

The following files are relevant:
Research/Method_comparing_CWFs/Data_processing_for_GitHuB_Final (contains the data processing of the database "Crack width and crack spacing in reinforced and prestressed concrete elements: database")
Research/Method_comparing_CWFs/CWF_analysis_for_GitHuB_Final (contains the evaluation of the different crack width formulas)

File: Method_comparing_CWFs/Datasets_used/Working_database_no_hordijk_initshrink.csv (part 21 of 84)
,ID,EPID,ELID,LOADID,DOI,title,year,journal,country,institution,laboratory,authors,Ltot,Lspan,Lcons,Lmeas,h,b,hc,thc,RH,Temp,pd,fcm,catfcm,tfcm,fctm,catfctm,tfctm,Ecm,catEcm,tEcm,mix,Es,fsr,fy,phi,zs,nbl,clat,phit,st,phiw,sw,type,method,fpk,fp01k,Ep,rel,fpr,npl,phip,Ap,zp,cplat,catf,epsin,catcal,selfw,typew,locw,epsc,Nrep,N,M,sigs,t0,t,PL,catp,t0p,tp,ncr,wm,wk,wmax,sm,smax,indLR,indNP,indtfcm,indtfctm,indtEcm,slab,Ac,Astot,ts,sc,class_C,fcm28,Bcc,fck28,fcm_cube_150,fctm28,fctmfl28,fctmfl,fct095_28,fct095,fct095fl_28,fct095fl,fct005,fct005_28,fct005fl,Ecm28,phi_bc,phi_bc_prestress,phi_bc_prior_load,phi_dc,phi_dc_prestress,phi_dc_prior_load,phi_creep,phi_creep_prestress,phi_creep_prior_load,Ecm0,eps_cbs,eps_cbs_prestress,eps_cds,eps_cds_prestress,shrinkage,shrinkage_prestress,shrinkage_init,bondLR,bondPR,ae,ap,sxLR,sxNP,zstot,zstensinit,Astensinit,rhotot,rhotensinit,At,Aw,Aptot,zptot,zeta1,zeta,phi_peq,ry,cy,ry0,rx,ryp,cyp,cog,Izz,Wb,Wt,rho,qself,Mself,ep,Mp,pre_loss,initstrain,fctmorg,fcmorg,W_Ib,W_It,Ncr095,Mcr095,Ncr005,Mcr005,CS,Ncr,Mcr,tau_bms,tau_max,xcinit,epsinit,dpsigs,xc,eps,epsbot,sigssimpl,sigsr,dpsigsr,xc_sr,eps_sr,zstottens,zptottens,Astens,Actens,Aptens,Aceff_MC2020,Aseff_MC2020,Apeff_MC2020,phi_eq_MC2020,rhoeff_MC2020,hceff_MC2020,Aceff_FPR,Aseff_FPR,Apeff_FPR,phi_eq_FPR,rhoeff_FPR,hceff_FPR,Aceff_SMTCM,Aseff_SMTCM,Apeff_SMTCM,phi_eq_SMTCM,rhoeff_SMTCM,hceff_SMTCM,sumcirc_SMTCM,sumcirc_p_SMTCM,Actensstate1,Astensstate1,Aptensstate1,r,p,k1
1066,1553,15,2A,4,0,Effects of Transverse Reinforcement on Crack Pattern in Reinforced Concrete Members Under Pure Tension,1982,0,Canda,University of Manitoba,0,C.K. Kwok,762.0,762.0,609.6,609.6,177.8,304.8,"[7,3]","[7,40]",65.0,"[0,0]",0,46.58,"[1,152.4x304.8,0]",[47],2.5911678499771793,"[1,152.4x304.8,2]",[47],37690.23151121084,"[0,0,0]",[0],"[1,0,0,0,0.5,9.53,0,0,0]",200000.0,2,457.1,"[11.3,11.3]","[24.7,153.1]","[4,4]","[12.7,12.7]","[11.3,11.3]","[50.8,50.8]",0.0,0.0,0,0,0.0,0.0,0.0,0,0,[0],[0],[0],[0],[0],1,1a,0,2,3,1,0.0,1,248.9536688604282,0.0,310.3,47,1,0.0,0,0,0,0,0.08,0.0,0.11,0.0,0.0,1,-1,0,0,-1,0,54193.44,802.2999318737615,47,0.4,CN,42.517223746287655,1.0,34.517223746287655,56.12048192771084,2.603466192352509,3.75811114761916,3.7403584540317696,3.384506050058262,3.368518204970333,4.885544491904908,3.368518204970333,1.925,1.8224263346467562,2.778743192601193,34830.53078682531,0.0,1.5700153049914793,1.5700153049914793,0.0,1.1846550472751243,1.1846550472751243,0.0,2.7546703522666034,2.7546703522666034,35895.45858210556,-5.7857804063596736e-05,-5.7857804063596736e-05,-0.0,-0.0,-5.7857804063596736e-05,-5.7857804063596736e-05,-5.7857804063596736e-05,1,0,5.306414738803359,0.0,89.36666666666667,0.0,88.89999999999999,0.0,0.0,0.01480437358975111,0.01480437358975111,3948.3264363866215,0.0,0.0,0.0,0.0,0.0,0.0,24.700000000000017,19.05000000000002,24.7,18.35,0.0,0.0,88.90000000000002,142767378.98080003,1605932.2720000006,1605932.272,25.0,1.354836,0.0,0.0,0.0,0.0,-5.3643657754212114e-05,2.7500000000000004,46.58,1605932.2720000006,1605932.272,194.18994174218685,0.0,110.97331678425704,0.0,2,149.37687826322065,0.0,4.950000000000001,17.062385530751556,0.0,0.0,0.0,0.0,0.0,0.0,0.0,186.18582942460537,0.0,0.0,0.0,88.89999999999999,0.0,802.2999318737615,-0.3048000000014554,0.0,49499.52000000001,802.2999318737615,0.0,11.3,0.016208236602572333,81.20000000000002,49499.52000000001,802.2999318737615,0.0,11.3,0.016208236602572333,81.20000000000002,37642.800000000025,802.2999318737615,0.0,11.3,0.021313503030427092,61.75000000000004,283.9999758845173,0.0,54193.44,802.2999318737615,0.0,0.5679272795465355,0.6899852238678542,1.6666144838141608
1071,1558,15,2B,4,0,Effects of Transverse Reinforcement on Crack Pattern in Reinforced Concrete Members Under Pure Tension,1982,0,Canda,University of Manitoba,0,C.K. Kwok,762.0,762.0,609.6,609.6,177.8,304.8,"[7,3]","[7,61]",65.0,"[0,0]",0,53.66,"[1,152.4x304.8,0]",[68],2.5638325012849172,"[1,152.4x304.8,2]",[68],39503.6445695707,"[0,0,0]",[0],"[1,0,0,0,0.5,9.53,0,0,0]",200000.0,2,457.1,"[11.3,11.3]","[24.7,153.1]","[4,4]","[12.7,12.7]","[11.3,11.3]","[50.8,50.8]",0.0,0.0,0,0,0.0,0.0,0.0,0,0,[0],[0],[0],[0],[0],1,1a,0,2,3,1,0.0,1,248.9536688604282,0.0,310.3,68,1,0.0,0,0,0,0,0.067,0.0,0.12,0.0,0.0,1,-1,0,0,-1,0,54193.44,802.2999318737615,68,0.4,CN,46.49493696375913,1.0,38.49493696375913,64.65060240963855,2.5325736210707177,3.6557775113307067,3.700899797358521,3.292345707391933,3.3329822516703924,4.7525107647299185,3.3329822516703924,1.9320000000000002,1.7728015347495023,2.788847713301561,35884.509502364665,0.0,1.5199810652298007,1.5199810652298007,0.0,1.0961272708845138,1.0961272708845138,0.0,2.6161083361143147,2.6161083361143147,37622.51863768638,-7.12190325497404e-05,-7.12190325497404e-05,-0.0,-0.0,-7.12190325497404e-05,-7.12190325497404e-05,-7.12190325497404e-05,1,0,5.062824004701029,0.0,89.36666666666667,0.0,88.89999999999999,0.0,0.0,0.01480437358975111,0.01480437358975111,3948.3264363866215,0.0,0.0,0.0,0.0,0.0,0.0,24.700000000000017,19.05000000000002,24.7,18.35,0.0,0.0,88.9,142767378.98080003,1605932.2720000003,1605932.2720000003,25.0,1.354836,0.0,0.0,0.0,0.0,-6.6253224942556e-05,2.7600000000000002,53.66,1605932.2720000003,1605932.2720000003,191.4899740305967,0.0,110.99927989166474,0.0,2,147.29998002353597,0.0,4.968000000000001,18.313246571812435,0.0,0.0,0.0,0.0,0.0,0.0,0.0,183.59714886117303,0.0,0.0,0.0,88.89999999999999,0.0,802.2999318737615,-0.3048000000014554,0.0,49499.52000000001,802.2999318737615,0.0,11.3,0.016208236602572333,81.20000000000002,49499.52000000001,802.2999318737615,0.0,11.3,0.016208236602572333,81.20000000000002,37642.800000000025,802.2999318737615,0.0,11.3,0.021313503030427092,61.75000000000004,283.9999758845173,0.0,54193.44,802.2999318737615,0.0,0.565228834237854,0.6848296265280583,1.6901133918731677
1074,1561,15,2C,2,0,Effects of Transverse Reinforcement on Crack Pattern in Reinforced Concrete Members Under Pure Tension,1982,0,Canda,University of Manitoba,0,C.K. Kwok,762.0,762.0,609.6,609.6,177.8,304.8,"[7,3]","[7,85]",65.0,"[0,0]",0,53.98,"[1,152.4x304.8,0]",[92],2.64143906260021,"[1,152.4x304.8,2]",[92],39577.26513125589,"[0,0,0]",[0],"[1,0,0,0,0.5,9.53,0,0,0]",200000.0,2,457.1,"[11.3,11.3]","[24.7,153.1]","[4,4]","[12.7,12.7]","[11.3,11.3]","[50.8,50.8]",0.0,0.0,0,0,0.0,0.0,0.0,0,0,[0],[0],[0],[0],[0],1,1a,0,2,3,1,0.0,1,193.59497356113863,0.0,241.3,92,1,0.0,0,0,0,0,0.059,0.0,0.075,0.0,0.0,1,-1,0,0,-1,0,54193.44,802.2999318737615,92,0.4,CN,45.118146244394616,1.0,37.118146244394616,65.03614457831326,2.550288781540602,3.6813493978561764,3.8129250981149143,3.315375416002783,3.433870781380273,4.78575421721303,3.433870781380273,1.9879999999999998,1.7852021470784214,2.8696838789045045,35526.75511801654,0.0,1.5901147178566128,1.5901147178566128,0.0,1.182357679782895,1.182357679782895,0.0,2.7724723976395076,2.7724723976395076,37692.63345833894,-7.207862564954095e-05,-7.207862564954095e-05,-0.0,-0.0,-7.207862564954095e-05,-7.207862564954095e-05,-7.207862564954095e-05,1,0,5.053406275969567,0.0,89.36666666666667,0.0,88.89999999999999,0.0,0.0,0.01480437358975111,0.01480437358975111,3948.3264363866215,0.0,0.0,0.0,0.0,0.0,0.0,24.700000000000017,19.05000000000002,24.7,18.35,0.0,0.0,88.9,142767378.98080003,1605932.2720000003,1605932.2720000003,25.0,1.354836,0.0,0.0,0.0,0.0,-6.706158021344845e-05,2.84,53.98,1605932.2720000003,1605932.2720000003,197.2603813199018,0.0,114.20162930718531,0.0,1,151.73875486146292,0.0,5.112,18.36777068672189,0.0,0.0,0.0,0.0,0.0,0.0,0.0,189.1297117613845,0.0,0.0,0.0,88.89999999999999,0.0,802.2999318737615,-0.3048000000014554,0.0,49499.52000000001,802.2999318737615,0.0,11.3,0.016208236602572333,81.20000000000002,49499.52000000001,802.2999318737615,0.0,11.3,0.016208236602572333,81.20000000000002,37642.800000000025,802.2999318737615,0.0,11.3,0.021313503030427092,61.75000000000004,283.9999758845173,0.0,54193.44,802.2999318737615,0.0,1.0,1.0,1.2758439578464336
1075,1562,15,2C,3,0,Effects of Transverse Reinforcement on Crack Pattern in Reinforced Concrete Members Under Pure Tension,1982,0,Canda,University of Manitoba,0,C.K. Kwok,762.0,762.0,609.6,609.6,177.8,304.8,"[7,3]","[7,85]",65.0,"[0,0]",0,53.98,"[1,152.4x304.8,0]",[92],2.64143906260021,"[1,152.4x304.8,2]",[92],39577.26513125589,"[0,0,0]",[0],"[1,0,0,0,0.5,9.53,0,0,0]",200000.0,2,457.1,"[11.3,11.3]","[24.7,153.1]","[4,4]","[12.7,12.7]","[11.3,11.3]","[50.8,50.8]",0.0,0.0,0,0,0.0,0.0,0.0,0,0,[0],[0],[0],[0],[0],1,1a,0,2,3,1,0.0,1,221.2743212107834,0.0,275.8,92,1,0.0,0,0,0,0,0.083,0.0,0.12,0.0,0.0,1,-1,0,0,-1,0,54193.44,802.2999318737615,92,0.4,CN,45.118146244394616,1.0,37.118146244394616,65.03614457831326,2.550288781540602,3.6813493978561764,3.8129250981149143,3.315375416002783,3.433870781380273,4.78575421721303,3.433870781380273,1.9879999999999998,1.7852021470784214,2.8696838789045045,35526.75511801654,0.0,1.5901147178566128,1.5901147178566128,0.0,1.182357679782895,1.182357679782895,0.0,2.7724723976395076,2.7724723976395076,37692.63345833894,-7.207862564954095e-05,-7.207862564954095e-05,-0.0,-0.0,-7.207862564954095e-05,-7.207862564954095e-05,-7.207862564954095e-05,1,0,5.053406275969567,0.0,89.36666666666667,0.0,88.89999999999999,0.0,0.0,0.01480437358975111,0.01480437358975111,3948.3264363866215,0.0,0.0,0.0,0.0,0.0,0.0,24.700000000000017,19.05000000000002,24.7,18.35,0.0,0.0,88.9,142767378.98080003,1605932.2720000003,1605932.2720000003,25.0,1.354836,0.0,0.0,0.0,0.0,-6.706158021344845e-05,2.84,53.98,1605932.2720000003,1605932.2720000003,197.2603813199018,0.0,114.20162930718531,0.0,2,151.73875486146292,0.0,5.112,18.36777068672189,0.0,0.0,0.0,0.0,0.0,0.0,0.0,189.1297117613845,0.0,0.0,0.0,88.89999999999999,0.0,802.2999318737615,-0.3048000000014554,0.0,49499.52000000001,802.2999318737615,0.0,11.3,0.016208236602572333,81.20000000000002,49499.52000000001,802.2999318737615,0.0,11.3,0.016208236602572333,81.20000000000002,37642.800000000025,802.2999318737615,0.0,11.3,0.021313503030427092,61.75000000000004,283.9999758845173,0.0,54193.44,802.2999318737615,0.0,0.6008321499650183,0.7489374456183878,1.4582584482969183
1076,1563,15,2C,4,0,Effects of Transverse Reinforcement on Crack Pattern in Reinforced Concrete Members Under Pure Tension,1982,0,Canda,University of Manitoba,0,C.K. Kwok,762.0,762.0,609.6,609.6,177.8,304.8,"[7,3]","[7,85]",65.0,"[0,0]",0,53.98,"[1,152.4x304.8,0]",[92],2.64143906260021,"[1,152.4x304.8,2]",[92],39577.26513125589,"[0,0,0]",[0],"[1,0,0,0,0.5,9.53,0,0,0]",200000.0,2,457.1,"[11.3,11.3]","[24.7,153.1]","[4,4]","[12.7,12.7]","[11.3,11.3]","[50.8,50.8]",0.0,0.0,0,0,0.0,0.0,0.0,0,0,[0],[0],[0],[0],[0],1,1a,0,2,3,1,0.0,1,248.9536688604282,0.0,310.3,92,1,0.0,0,0,0,0,0.085,0.0,0.12,0.0,0.0,1,-1,0,0,-1,0,54193.44,802.2999318737615,92,0.4,CN,45.118146244394616,1.0,37.118146244394616,65.03614457831326,2.550288781540602,3.6813493978561764,3.8129250981149143,3.315375416002783,3.433870781380273,4.78575421721303,3.433870781380273,1.9879999999999998,1.7852021470784214,2.8696838789045045,35526.75511801654,0.0,1.5901147178566128,1.5901147178566128,0.0,1.182357679782895,1.182357679782895,0.0,2.7724723976395076,2.7724723976395076,37692.63345833894,-7.207862564954095e-05,-7.207862564954095e-05,-0.0,-0.0,-7.207862564954095e-05,-7.207862564954095e-05,-7.207862564954095e-05,1,0,5.053406275969567,0.0,89.36666666666667,0.0,88.89999999999999,0.0,0.0,0.01480437358975111,0.01480437358975111,3948.3264363866215,0.0,0.0,0.0,0.0,0.0,0.0,24.700000000000017,19.05000000000002,24.7,18.35,0.0,0.0,88.9,142767378.98080003,1605932.2720000003,1605932.2720000003,25.0,1.354836,0.0,0.0,0.0,0.0,-6.706158021344845e-05,2.84,53.98,1605932.2720000003,1605932.2720000003,197.2603813199018,0.0,114.20162930718531,0.0,2,151.73875486146292,0.0,5.112,18.36777068672189,0.0,0.0,0.0,0.0,0.0,0.0,0.0,189.1297117613845,0.0,0.0,0.0,88.89999999999999,0.0,802.2999318737615,-0.3048000000014554,0.0,49499.52000000001,802.2999318737615,0.0,11.3,0.016208236602572333,81.20000000000002,49499.52000000001,802.2999318737615,0.0,11.3,0.016208236602572333,81.20000000000002,37642.800000000025,802.2999318737615,0.0,11.3,0.021313503030427092,61.75000000000004,283.9999758845173,0.0,54193.44,802.2999318737615,0.0,0.5710953676590163,0.6959697360707127,1.6406729387474033
1078,1565,15,4A,1,0,Effects of Transverse Reinforcement on Crack Pattern in Reinforced Concrete Members Under Pure Tension,1982,0,Canda,University of Manitoba,0,C.K. Kwok,762.0,762.0,609.6,609.6,177.8,304.8,"[7,3]","[7,53]",65.0,"[0,0]",0,47.39,"[1,152.4x304.8,0]",[60],2.2867214426885307,"[1,152.4x304.8,2]",[60],37902.96420964392,"[0,0,0]",[0],"[1,0,0,0,0.5,9.53,0,0,0]",200000.0,2,457.1,"[11.3,11.3]","[24.7,153.1]","[4,4]","[12.7,12.7]","[11.3,11.3]","[101.6,101.6]",0.0,0.0,0,0,0.0,0.0,0.0,0,0,[0],[0],[0],[0],[0],1,1a,0,2,3,1,0.0,1,165.99585590468126,0.0,206.9,60,1,0.0,0,0,0,0,0.068,0.0,0.09,0.0,0.0,1,-1,0,0,-1,0,54193.44,802.2999318737615,60,0.4,CN,41.74848889061564,1.0,33.74848889061564,57.096385542168676,2.270588926455424,3.27760182991359,3.3008891648030825,2.9517656043920515,2.97273787549509,4.2608823788876675,2.97273787549509,1.7150000000000003,1.5894122485187967,2.4756075715901544,34619.33437421023,0.0,1.6224488549335263,1.6224488549335263,0.0,1.251147978217514,1.251147978217514,0.0,2.87359683315104,2.87359683315104,36098.061152041824,-5.9453183035715384e-05,-5.9453183035715384e-05,-0.0,-0.0,-5.9453183035715384e-05,-5.9453183035715384e-05,-5.9453183035715384e-05,1,0,5.276632162428937,0.0,89.36666666666667,0.0,88.89999999999999,0.0,0.0,0.01480437358975111,0.01480437358975111,1974.1632181933107,0.0,0.0,0.0,0.0,0.0,0.0,24.700000000000017,19.05000000000002,24.7,18.35,0.0,0.0,88.90000000000002,142767378.98080003,1605932.2720000006,1605932.272,25.0,1.354836,0.0,0.0,0.0,0.0,-5.514537860099189e-05,2.4500000000000006,47.39,1605932.2720000006,1605932.272,171.30277655705152,0.0,98.8261576027505,0.0,1,131.77136658234735,0.0,4.410000000000001,17.210098779495716,0.0,0.0,0.0,0.0,0.0,0.0,0.0,164.2420263885564,0.0,0.0,0.0,88.89999999999999,0.0,802.2999318737615,-0.3048000000014554,0.0,49499.52000000001,802.2999318737615,0.0,11.3,0.016208236602572333,81.20000000000002,49499.52000000001,802.2999318737615,0.0,11.3,0.016208236602572333,81.20000000000002,37642.800000000025,802.2999318737615,0.0,11.3,0.021313503030427092,61.75000000000004,283.9999758845173,0.0,54193.44,802.2999318737615,0.0,1.0,1.0,1.2597262987399174
1079,1566,15,4A,2,0,Effects of Transverse Reinforcement on Crack Pattern in Reinforced Concrete Members Under Pure Tension,1982,0,Canda,University of Manitoba,0,C.K. Kwok,762.0,762.0,609.6,609.6,177.8,304.8,"[7,3]","[7,53]",65.0,"[0,0]",0,47.39,"[1,152.4x304.8,0]",[60],2.2867214426885307,"[1,152.4x304.8,2]",[60],37902.96420964392,"[0,0,0]",[0],"[1,0,0,0,0.5,9.53,0,0,0]",200000.0,2,457.1,"[11.3,11.3]","[24.7,153.1]","[4,4]","[12.7,12.7]","[11.3,11.3]","[101.6,101.6]",0.0,0.0,0,0,0.0,0.0,0.0,0,0,[0],[0],[0],[0],[0],1,1a,0,2,3,1,0.0,1,193.59497356113863,0.0,241.3,60,1,0.0,0,0,0,0,0.077,0.0,0.1,0.0,0.0,1,-1,0,0,-1,0,54193.44,802.2999318737615,60,0.4,CN,41.74848889061564,1.0,33.74848889061564,57.096385542168676,2.270588926455424,3.27760182991359,3.3008891648030825,2.9517656043920515,2.97273787549509,4.2608823788876675,2.97273787549509,1.7150000000000003,1.5894122485187967,2.4756075715901544,34619.33437421023,0.0,1.6224488549335263,1.6224488549335263,0.0,1.251147978217514,1.251147978217514,0.0,2.87359683315104,2.87359683315104,36098.061152041824,-5.9453183035715384e-05,-5.9453183035715384e-05,-0.0,-0.0,-5.9453183035715384e-05,-5.9453183035715384e-05,-5.9453183035715384e-05,1,0,5.276632162428937,0.0,89.36666666666667,0.0,88.89999999999999,0.0,0.0,0.01480437358975111,0.01480437358975111,1974.1632181933107,0.0,0.0,0.0,0.0,0.0,0.0,24.700000000000017,19.05000000000002,24.7,18.35,0.0,0.0,88.90000000000002,142767378.98080003,1605932.2720000006,1605932.272,25.0,1.354836,0.0,0.0,0.0,0.0,-5.514537860099189e-05,2.4500000000000006,47.39,1605932.2720000006,1605932.272,171.30277655705152,0.0,98.8261576027505,0.0,2,131.77136658234735,0.0,4.410000000000001,17.210098779495716,0.0,0.0,0.0,0.0,0.0,0.0,0.0,164.2420263885564,0.0,0.0,0.0,88.89999999999999,0.0,802.2999318737615,-0.3048000000014554,0.0,49499.52000000001,802.2999318737615,0.0,11.3,0.016208236602572333,81.20000000000002,49499.52000000001,802.2999318737615,0.0,11.3,0.016208236602572333,81.20000000000002,37642.800000000025,802.2999318737615,0.0,11.3,0.021313503030427092,61.75000000000004,283.9999758845173,0.0,54193.44,802.2999318737615,0.0,0.5985841800391868,0.7451206092300853,1.469173300560377
1080,1567,15,4A,3,0,Effects of Transverse Reinforcement on Crack Pattern in Reinforced Concrete Members Under Pure Tension,1982,0,Canda,University of Manitoba,0,C.K. Kwok,762.0,762.0,609.6,609.6,177.8,304.8,"[7,3]","[7,53]",65.0,"[0,0]",0,47.39,"[1,152.4x304.8,0]",[60],2.2867214426885307,"[1,152.4x304.8,2]",[60],37902.96420964392,"[0,0,0]",[0],"[1,0,0,0,0.5,9.53,0,0,0]",200000.0,2,457.1,"[11.3,11.3]","[24.7,153.1]","[4,4]","[12.7,12.7]","[11.3,11.3]","[101.6,101.6]",0.0,0.0,0,0,0.0,0.0,0.0,0,0,[0],[0],[0],[0],[0],1,1a,0,2,3,1,0.0,1,221.2743212107834,0.0,275.8,60,1,0.0,0,0,0,0,0.086,0.0,0.13,0.0,0.0,1,-1,0,0,-1,0,54193.44,802.2999318737615,60,0.4,CN,41.74848889061564,1.0,33.74848889061564,57.096385542168676,2.270588926455424,3.27760182991359,3.3008891648030825,2.9517656043920515,2.97273787549509,4.2608823788876675,2.97273787549509,1.7150000000000003,1.5894122485187967,2.4756075715901544,34619.33437421023,0.0,1.6224488549335263,1.6224488549335263,0.0,1.251147978217514,1.251147978217514,0.0,2.87359683315104,2.87359683315104,36098.061152041824,-5.9453183035715384e-05,-5.9453183035715384e-05,-0.0,-0.0,-5.9453183035715384e-05,-5.9453183035715384e-05,-5.9453183035715384e-05,1,0,5.276632162428937,0.0,89.36666666666667,0.0,88.89999999999999,0.0,0.0,0.01480437358975111,0.01480437358975111,1974.1632181933107,0.0,0.0,0.0,0.0,0.0,0.0,24.700000000000017,19.05000000000002,24.7,18.35,0.0,0.0,88.90000000000002,142767378.98080003,1605932.2720000006,1605932.272,25.0,1.354836,0.0,0.0,0.0,0.0,-5.514537860099189e-05,2.4500000000000006,47.39,1605932.2720000006,1605932.272,171.30277655705152,0.0,98.8261576027505,0.0,2,131.77136658234735,0.0,4.410000000000001,17.210098779495716,0.0,0.0,0.0,0.0,0.0,0.0,0.0,164.2420263885564,0.0,0.0,0.0,88.89999999999999,0.0,802.2999318737615,-0.3048000000014554,0.0,49499.52000000001,802.2999318737615,0.0,11.3,0.016208236602572333,81.20000000000002,49499.52000000001,802.2999318737615,0.0,11.3,0.016208236602572333,81.20000000000002,37642.800000000025,802.2999318737615,0.0,11.3,0.021313503030427092,61.75000000000004,283.9999758845173,0.0,54193.44,802.2999318737615,0.0,0.566459305859307,0.6871873207792674,1.6792291599442684
1081,1568,15,4A,4,0,Effects of Transverse Reinforcement on Crack Pattern in Reinforced Concrete Members Under Pure Tension,1982,0,Canda,University of Manitoba,0,C.K. Kwok,762.0,762.0,609.6,609.6,177.8,304.8,"[7,3]","[7,53]",65.0,"[0,0]",0,47.39,"[1,152.4x304.8,0]",[60],2.2867214426885307,"[1,152.4x304.8,2]",[60],37902.96420964392,"[0,0,0]",[0],"[1,0,0,0,0.5,9.53,0,0,0]",200000.0,2,457.1,"[11.3,11.3]","[24.7,153.1]","[4,4]","[12.7,12.7]","[11.3,11.3]","[101.6,101.6]",0.0,0.0,0,0,0.0,0.0,0.0,0,0,[0],[0],[0],[0],[0],1,1a,0,2,3,1,0.0,1,248.9536688604282,0.0,310.3,60,1,0.0,0,0,0,0,0.106,0.0,0.18,0.0,0.0,1,-1,0,0,-1,0,54193.44,802.2999318737615,60,0.4,CN,41.74848889061564,1.0,33.74848889061564,57.096385542168676,2.270588926455424,3.27760182991359,3.3008891648030825,2.9517656043920515,2.97273787549509,4.2608823788876675,2.97273787549509,1.7150000000000003,1.5894122485187967,2.4756075715901544,34619.33437421023,0.0,1.6224488549335263,1.6224488549335263,0.0,1.251147978217514,1.251147978217514,0.0,2.87359683315104,2.87359683315104,36098.061152041824,-5.9453183035715384e-05,-5.9453183035715384e-05,-0.0,-0.0,-5.9453183035715384e-05,-5.9453183035715384e-05,-5.9453183035715384e-05,1,0,5.276632162428937,0.0,89.36666666666667,0.0,88.89999999999999,0.0,0.0,0.01480437358975111,0.01480437358975111,1974.1632181933107,0.0,0.0,0.0,0.0,0.0,0.0,24.700000000000017,19.05000000000002,24.7,18.35,0.0,0.0,88.90000000000002,142767378.98080003,1605932.2720000006,1605932.272,25.0,1.354836,0.0,0.0,0.0,0.0,-5.514537860099189e-05,2.4500000000000006,47.39,1605932.2720000006,1605932.272,171.30277655705152,0.0,98.8261576027505,0.0,2,131.77136658234735,0.0,4.410000000000001,17.210098779495716,0.0,0.0,0.0,0.0,0.0,0.0,0.0,164.2420263885564,0.0,0.0,0.0,88.89999999999999,0.0,802.2999318737615,-0.3048000000014554,0.0,49499.52000000001,802.2999318737615,0.0,11.3,0.016208236602572333,81.20000000000002,49499.52000000001,802.2999318737615,0.0,11.3,0.016208236602572333,81.20000000000002,37642.800000000025,802.2999318737615,0.0,11.3,0.021313503030427092,61.75000000000004,283.9999758845173,0.0,54193.44,802.2999318737615,0.0,0.5474428361016895,0.6493316269620486,1.88928501932816
1083,1570,15,4B,1,0,Effects of Transverse Reinforcement on Crack Pattern in Reinforced Concrete Members Under Pure Tension,1982,0,Canda,University of Manitoba,0,C.K. Kwok,762.0,762.0,609.6,609.6,177.8,304.8,"[7,3]","[7,74]",65.0,"[0,0]",0,47.31,"[1,152.4x304.8,0]",[81],2.3568911292763377,"[1,152.4x304.8,2]",[81],37876.816553971905,"[0,0,0]",[0],"[1,0,0,0,0.5,9.53,0,0,0]",200000.0,2,457.1,"[11.3,11.3]","[24.7,153.1]","[4,4]","[12.7,12.7]","[11.3,11.3]","[101.6,101.6]",0.0,0.0,0,0,0.0,0.0,0.0,0,0,[0],[0],[0],[0],[0],1,1a,0,2,3,1,0.0,1,165.99585590468126,0.0,206.9,81,1,0.0,0,0,0,0,0.062,0.0,0.09,0.0,0.0,1,-1,0,0,-1,0,54193.44,802.2999318737615,81,0.4,CN,40.12098780131113,1.0,32.12098780131113,57.00000000000001,2.2827152604597574,3.2951062289087845,3.402179314898058,2.9675298385976845,3.0639584680592393,4.28363809758142,3.0639584680592393,1.7640000000000002,1.59790068232183,2.54633921649273,34163.49804473329,0.0,1.708998625007915,1.708998625007915,0.0,1.368375312997561,1.368375312997561,0.0,3.077373938005476,3.077373938005476,36073.158622830386,-5.939436728646294e-05,-5.939436728646294e-05,-0.0,-0.0,-5.939436728646294e-05,-5.939436728646294e-05,-5.939436728646294e-05,1,0,5.280274801210221,0.0,89.36666666666667,0.0,88.89999999999999,0.0,0.0,0.01480437358975111,0.01480437358975111,1974.1632181933107,0.0,0.0,0.0,0.0,0.0,0.0,24.700000000000017,19.05000000000002,24.7,18.35,0.0,0.0,88.9,142767378.98080003,1605932.2720000003,1605932.2720000003,25.0,1.354836,0.0,0.0,0.0,0.0,-5.508806898678288e-05,2.5200000000000005,47.31,1605932.2720000003,1605932.2720000003,176.56827942975636,0.0,101.65491737601067,0.0,1,135.82175340750487,0.0,4.536000000000001,17.19556628901764,0.0,0.0,0.0,0.0,0.0,0.0,0.0,169.2904959997876,0.0,0.0,0.0,88.89999999999999,0.0,802.2999318737615,-0.3048000000014554,0.0,49499.52000000001,802.2999318737615,0.0,11.3,0.016208236602572333,81.20000000000002,49499.52000000001,802.2999318737615,0.0,11.3,0.016208236602572333,81.20000000000002,37642.800000000025,802.2999318737615,0.0,11.3,0.021313503030427092,61.75000000000004,283.9999758845173,0.0,54193.44,802.2999318737615,0.0,1.0,1.0,1.2221595712039242
1084,1571,15,4B,2,0,Effects of Transverse Reinforcement on Crack Pattern in Reinforced Concrete Members Under Pure Tension,1982,0,Canda,University of Manitoba,0,C.K. Kwok,762.0,762.0,609.6,609.6,177.8,304.8,"[7,3]","[7,74]",65.0,"[0,0]",0,47.31,"[1,152.4x304.8,0]",[81],2.3568911292763377,"[1,152.4x304.8,2]",[81],37876.816553971905,"[0,0,0]",[0],"[1,0,0,0,0.5,9.53,0,0,0]",200000.0,2,457.1,"[11.3,11.3]","[24.7,153.1]","[4,4]","[12.7,12.7]","[11.3,11.3]","[101.6,101.6]",0.0,0.0,0,0,0.0,0.0,0.0,0,0,[0],[0],[0],[0],[0],1,1a,0,2,3,1,0.0,1,193.59497356113863,0.0,241.3,81,1,0.0,0,0,0,0,0.075,0.0,0.105,0.0,0.0,1,-1,0,0,-1,0,54193.44,802.2999318737615,81,0.4,CN,40.12098780131113,1.0,32.12098780131113,57.00000000000001,2.2827152604597574,3.2951062289087845,3.402179314898058,2.9675298385976845,3.0639584680592393,4.28363809758142,3.0639584680592393,1.7640000000000002,1.59790068232183,2.54633921649273,34163.49804473329,0.0,1.708998625007915,1.708998625007915,0.0,1.368375312997561,1.368375312997561,0.0,3.077373938005476,3.077373938005476,36073.158622830386,-5.939436728646294e-05,-5.939436728646294e-05,-0.0,-0.0,-5.939436728646294e-05,-5.939436728646294e-05,-5.939436728646294e-05,1,0,5.280274801210221,0.0,89.36666666666667,0.0,88.89999999999999,0.0,0.0,0.01480437358975111,0.01480437358975111,1974.1632181933107,0.0,0.0,0.0,0.0,0.0,0.0,24.700000000000017,19.05000000000002,24.7,18.35,0.0,0.0,88.9,142767378.98080003,1605932.2720000003,1605932.2720000003,25.0,1.354836,0.0,0.0,0.0,0.0,-5.508806898678288e-05,2.5200000000000005,47.31,1605932.2720000003,1605932.2720000003,176.56827942975636,0.0,101.65491737601067,0.0,2,135.82175340750487,0.0,4.536000000000001,17.19556628901764,0.0,0.0,0.0,0.0,0.0,0.0,0.0,169.2904959997876,0.0,0.0,0.0,88.89999999999999,0.0,802.2999318737615,-0.3048000000014554,0.0,49499.52000000001,802.2999318737615,0.0,11.3,0.016208236602572333,81.20000000000002,49499.52000000001,802.2999318737615,0.0,11.3,0.016208236602572333,81.20000000000002,37642.800000000025,802.2999318737615,0.0,11.3,0.021313503030427092,61.75000000000004,283.9999758845173,0.0,54193.44,802.2999318737615,0.0,0.6080836316526712,0.7610542597837462,1.4253605825592404
1085,1572,15,4B,3,0,Effects of Transverse Reinforcement on Crack Pattern in Reinforced Concrete Members Under Pure Tension,1982,0,Canda,University of Manitoba,0,C.K. Kwok,762.0,762.0,609.6,609.6,177.8,304.8,"[7,3]","[7,74]",65.0,"[0,0]",0,47.31,"[1,152.4x304.8,0]",[81],2.3568911292763377,"[1,152.4x304.8,2]",[81],37876.816553971905,"[0,0,0]",[0],"[1,0,0,0,0.5,9.53,0,0,0]",200000.0,2,457.1,"[11.3,11.3]","[24.7,153.1]","[4,4]","[12.7,12.7]","[11.3,11.3]","[101.6,101.6]",0.0,0.0,0,0,0.0,0.0,0.0,0,0,[0],[0],[0],[0],[0],1,1a,0,2,3,1,0.0,1,221.2743212107834,0.0,275.8,81,1,0.0,0,0,0,0,0.096,0.0,0.12,0.0,0.0,1,-1,0,0,-1,0,54193.44,802.2999318737615,81,0.4,CN,40.12098780131113,1.0,32.12098780131113,57.00000000000001,2.2827152604597574,3.2951062289087845,3.402179314898058,2.9675298385976845,3.0639584680592393,4.28363809758142,3.0639584680592393,1.7640000000000002,1.59790068232183,2.54633921649273,34163.49804473329,0.0,1.708998625007915,1.708998625007915,0.0,1.368375312997561,1.368375312997561,0.0,3.077373938005476,3.077373938005476,36073.158622830386,-5.939436728646294e-05,-5.939436728646294e-05,-0.0,-0.0,-5.939436728646294e-05,-5.939436728646294e-05,-5.939436728646294e-05,1,0,5.280274801210221,0.0,89.36666666666667,0.0,88.89999999999999,0.0,0.0,0.01480437358975111,0.01480437358975111,1974.1632181933107,0.0,0.0,0.0,0.0,0.0,0.0,24.700000000000017,19.05000000000002,24.7,18.35,0.0,0.0,88.9,142767378.98080003,1605932.2720000003,1605932.2720000003,25.0,1.354836,0.0,0.0,0.0,0.0,-5.508806898678288e-05,2.5200000000000005,47.31,1605932.2720000003,1605932.2720000003,176.56827942975636,0.0,101.65491737601067,0.0,2,135.82175340750487,0.0,4.536000000000001,17.19556628901764,0.0,0.0,0.0,0.0,0.0,0.0,0.0,169.2904959997876,0.0,0.0,0.0,88.89999999999999,0.0,802.2999318737615,-0.3048000000014554,0.0,49499.52000000001,802.2999318737615,0.0,11.3,0.016208236602572333,81.20000000000002,49499.52000000001,802.2999318737615,0.0,11.3,0.016208236602572333,81.20000000000002,37642.800000000025,802.2999318737615,0.0,11.3,0.021313503030427092,61.75000000000004,283.9999758845173,0.0,54193.44,802.2999318737615,0.0,0.5725704442138654,0.6987317054151488,1.6291522945289618
1086,1573,15,4B,4,0,Effects of Transverse Reinforcement on Crack Pattern in Reinforced Concrete Members Under Pure Tension,1982,0,Canda,University of Manitoba,0,C.K. Kwok,762.0,762.0,609.6,609.6,177.8,304.8,"[7,3]","[7,74]",65.0,"[0,0]",0,47.31,"[1,152.4x304.8,0]",[81],2.3568911292763377,"[1,152.4x304.8,2]",[81],37876.816553971905,"[0,0,0]",[0],"[1,0,0,0,0.5,9.53,0,0,0]",200000.0,2,457.1,"[11.3,11.3]","[24.7,153.1]","[4,4]","[12.7,12.7]","[11.3,11.3]","[101.6,101.6]",0.0,0.0,0,0,0.0,0.0,0.0,0,0,[0],[0],[0],[0],[0],1,1a,0,2,3,1,0.0,1,248.9536688604282,0.0,310.3,81,1,0.0,0,0,0,0,0.116,0.0,0.14,0.0,0.0,1,-1,0,0,-1,0,54193.44,802.2999318737615,81,0.4,CN,40.12098780131113,1.0,32.12098780131113,57.00000000000001,2.2827152604597574,3.2951062289087845,3.402179314898058,2.9675298385976845,3.0639584680592393,4.28363809758142,3.0639584680592393,1.7640000000000002,1.59790068232183,2.54633921649273,34163.49804473329,0.0,1.708998625007915,1.708998625007915,0.0,1.368375312997561,1.368375312997561,0.0,3.077373938005476,3.077373938005476,36073.158622830386,-5.939436728646294e-05,-5.939436728646294e-05,-0.0,-0.0,-5.939436728646294e-05,-5.939436728646294e-05,-5.939436728646294e-05,1,0,5.280274801210221,0.0,89.36666666666667,0.0,88.89999999999999,0.0,0.0,0.01480437358975111,0.01480437358975111,1974.1632181933107,0.0,0.0,0.0,0.0,0.0,0.0,24.700000000000017,19.05000000000002,24.7,18.35,0.0,0.0,88.9,142767378.98080003,1605932.2720000003,1605932.2720000003,25.0,1.354836,0.0,0.0,0.0,0.0,-5.508806898678288e-05,2.5200000000000005,47.31,1605932.2720000003,1605932.2720000003,176.56827942975636,0.0,101.65491737601067,0.0,2,135.82175340750487,0.0,4.536000000000001,17.19556628901764,0.0,0.0,0.0,0.0,0.0,0.0,0.0,169.2904959997876,0.0,0.0,0.0,88.89999999999999,0.0,802.2999318737615,-0.3048000000014554,0.0,49499.52000000001,802.2999318737615,0.0,11.3,0.016208236602572333,81.20000000000002,49499.52000000001,802.2999318737615,0.0,11.3,0.016208236602572333,81.20000000000002,37642.800000000025,802.2999318737615,0.0,11.3,0.021313503030427092,61.75000000000004,283.9999758845173,0.0,54193.44,802.2999318737615,0.0,0.5516971111784583,0.6580862585363916,1.8329440064986835
1088,1575,15,4C,1,0,Effects of Transverse Reinforcement on Crack Pattern in Reinforced Concrete Members Under Pure Tension,1982,0,Canda,University of Manitoba,0,C.K. Kwok,762.0,762.0,609.6,609.6,177.8,304.8,"[7,3]","[7,98]",65.0,"[0,0]",0,45.2,"[1,152.4x304.8,0]",[105],2.138102462173646,"[1,152.4x304.8,2]",[105],37301.5778597019,"[0,0,0]",[0],"[1,0,0,0,0.5,9.53,0,0,0]",200000.0,2,457.1,"[11.3,11.3]","[24.7,153.1]","[4,4]","[12.7,12.7]","[11.3,11.3]","[101.6,101.6]",0.0,0.0,0,0,0.0,0.0,0.0,0,0,[0],[0],[0],[0],[0],1,1a,0,2,3,1,0.0,1,165.99585590468126,0.0,206.9,105,1,0.0,0,0,0,0,0.078,0.0,0.1,0.0,0.0,1,-1,0,0,-1,0,54193.44,802.2999318737615,105,0.4,CN,37.250158454772404,1.0,29.250158454772404,54.457831325301214,2.039056670821505,2.9433843342199006,3.0863572269344774,2.6507736720679564,2.77953320082574,3.826399634485871,2.77953320082574,1.6029999999999998,1.4273396695750533,2.313935240384266,33328.402798941555,0.0,1.8372868887672014,1.8372868887672014,0.0,1.5593983451578435,1.5593983451578435,0.0,3.396685233925045,3.396685233925045,35525.31224733514,-5.5373723268356956e-05,-5.5373723268356956e-05,-0.0,-0.0,-5.5373723268356956e-05,-5.5373723268356956e-05,-5.5373723268356956e-05,1,0,5.36170348482943,0.0,89.36666666666667,0.0,88.89999999999999,0.0,0.0,0.01480437358975111,0.01480437358975111,1974.1632181933107,0.0,0.0,0.0,0.0,0.0,0.0,24.700000000000017,19.05000000000002,24.7,18.35,0.0,0.0,88.9,142767378.98080003,1605932.2720000003,1605932.2720000003,25.0,1.354836,0.0,0.0,0.0,0.0,-5.130157547885409e-05,2.29,45.2,1605932.2720000003,1605932.2720000003,160.3591486888128,0.0,92.4816135571977,0.0,2,123.35319129908677,0.0,4.122,16.80773631397161,0.0,0.0,0.0,0.0,0.0,0.0,0.0,153.74947248343514,0.0,0.0,0.0,88.89999999999999,0.0,802.2999318737615,-0.3048000000014554,0.0,49499.52000000001,802.2999318737615,0.0,11.3,0.016208236602572333,81.20000000000002,49499.52000000001,802.2999318737615,0.0,11.3,0.016208236602572333,81.20000000000002,37642.800000000025,802.2999318737615,0.0,11.3,0.021313503030427092,61.75000000000004,283.9999758845173,0.0,54193.44,802.2999318737615,0.0,0.6292212867029802,0.7947217338553005,1.3456956739951826
1089,1576,15,4C,2,0,Effects of Transverse Reinforcement on Crack Pattern in Reinforced Concrete Members Under Pure Tension,1982,0,Canda,University of Manitoba,0,C.K. Kwok,762.0,762.0,609.6,609.6,177.8,304.8,"[7,3]","[7,98]",65.0,"[0,0]",0,45.2,"[1,152.4x304.8,0]",[105],2.138102462173646,"[1,152.4x304.8,2]",[105],37301.5778597019,"[0,0,0]",[0],"[1,0,0,0,0.5,9.53,0,0,0]",200000.0,2,457.1,"[11.3,11.3]","[24.7,153.1]","[4,4]","[12.7,12.7]","[11.3,11.3]","[101.6,101.6]",0.0,0.0,0,0,0.0,0.0,0.0,0,0,[0],[0],[0],[0],[0],1,1a,0,2,3,1,0.0,1,193.59497356113863,0.0,241.3,105,1,0.0,0,0,0,0,0.085,0.0,0.13,0.0,0.0,1,-1,0,0,-1,0,54193.44,802.2999318737615,105,0.4,CN,37.250158454772404,1.0,29.250158454772404,54.457831325301214,2.039056670821505,2.9433843342199006,3.0863572269344774,2.6507736720679564,2.77953320082574,3.826399634485871,2.77953320082574,1.6029999999999998,1.4273396695750533,2.313935240384266,33328.402798941555,0.0,1.8372868887672014,1.8372868887672014,0.0,1.5593983451578435,1.5593983451578435,0.0,3.396685233925045,3.396685233925045,35525.31224733514,-5.5373723268356956e-05,-5.5373723268356956e-05,-0.0,-0.0,-5.5373723268356956e-05,-5.5373723268356956e-05,-5.5373723268356956e-05,1,0,5.36170348482943,0.0,89.36666666666667,0.0,88.89999999999999,0.0,0.0,0.01480437358975111,0.01480437358975111,1974.1632181933107,0.0,0.0,0.0,0.0,0.0,0.0,24.700000000000017,19.05000000000002,24.7,18.35,0.0,0.0,88.9,142767378.98080003,1605932.2720000003,1605932.2720000003,25.0,1.354836,0.0,0.0,0.0,0.0,-5.130157547885409e-05,2.29,45.2,1605932.2720000003,1605932.2720000003,160.3591486888128,0.0,92.4816135571977,0.0,2,123.35319129908677,0.0,4.122,16.80773631397161,0.0,0.0,0.0,0.0,0.0,0.0,0.0,153.74947248343514,0.0,0.0,0.0,88.89999999999999,0.0,802.2999318737615,-0.3048000000014554,0.0,49499.52000000001,802.2999318737615,0.0,11.3,0.016208236602572333,81.20000000000002,49499.52000000001,802.2999318737615,0.0,11.3,0.016208236602572333,81.20000000000002,37642.800000000025,802.2999318737615,0.0,11.3,0.021313503030427092,61.75000000000004,283.9999758845173,0.0,54193.44,802.2999318737615,0.0,0.580968375552053,0.7141738134801042,1.5694362790480305
1090,1577,15,4C,3,0,Effects of Transverse Reinforcement on Crack Pattern in Reinforced Concrete Members Under Pure Tension,1982,0,Canda,University of Manitoba,0,C.K. Kwok,762.0,762.0,609.6,609.6,177.8,304.8,"[7,3]","[7,98]",65.0,"[0,0]",0,45.2,"[1,152.4x304.8,0]",[105],2.138102462173646,"[1,152.4x304.8,2]",[105],37301.5778597019,"[0,0,0]",[0],"[1,0,0,0,0.5,9.53,0,0,0]",200000.0,2,457.1,"[11.3,11.3]","[24.7,153.1]","[4,4]","[12.7,12.7]","[11.3,11.3]","[101.6,101.6]",0.0,0.0,0,0,0.0,0.0,0.0,0,0,[0],[0],[0],[0],[0],1,1a,0,2,3,1,0.0,1,221.2743212107834,0.0,275.8,105,1,0.0,0,0,0,0,0.107,0.0,0.14,0.0,0.0,1,-1,0,0,-1,0,54193.44,802.2999318737615,105,0.4,CN,37.250158454772404,1.0,29.250158454772404,54.457831325301214,2.039056670821505,2.9433843342199006,3.0863572269344774,2.6507736720679564,2.77953320082574,3.826399634485871,2.77953320082574,1.6029999999999998,1.4273396695750533,2.313935240384266,33328.402798941555,0.0,1.8372868887672014,1.8372868887672014,0.0,1.5593983451578435,1.5593983451578435,0.0,3.396685233925045,3.396685233925045,35525.31224733514,-5.5373723268356956e-05,-5.5373723268356956e-05,-0.0,-0.0,-5.5373723268356956e-05,-5.5373723268356956e-05,-5.5373723268356956e-05,1,0,5.36170348482943,0.0,89.36666666666667,0.0,88.89999999999999,0.0,0.0,0.01480437358975111,0.01480437358975111,1974.1632181933107,0.0,0.0,0.0,0.0,0.0,0.0,24.700000000000017,19.05000000000002,24.7,18.35,0.0,0.0,88.9,142767378.98080003,1605932.2720000003,1605932.2720000003,25.0,1.354836,0.0,0.0,0.0,0.0,-5.130157547885409e-05,2.29,45.2,1605932.2720000003,1605932.2720000003,160.3591486888128,0.0,92.4816135571977,0.0,2,123.35319129908677,0.0,4.122,16.80773631397161,0.0,0.0,0.0,0.0,0.0,0.0,0.0,153.74947248343514,0.0,0.0,0.0,88.89999999999999,0.0,802.2999318737615,-0.3048000000014554,0.0,49499.52000000001,802.2999318737615,0.0,11.3,0.016208236602572333,81.20000000000002,49499.52000000001,802.2999318737615,0.0,11.3,0.016208236602572333,81.20000000000002,37642.800000000025,802.2999318737615,0.0,11.3,0.021313503030427092,61.75000000000004,283.9999758845173,0.0,54193.44,802.2999318737615,0.0,0.5549741932186554,0.6647092282446893,1.7938272928364973
1091,1578,15,4C,4,0,Effects of Transverse Reinforcement on Crack Pattern in Reinforced Concrete Members Under Pure Tension,1982,0,Canda,University of Manitoba,0,C.K. Kwok,762.0,762.0,609.6,609.6,177.8,304.8,"[7,3]","[7,98]",65.0,"[0,0]",0,45.2,"[1,152.4x304.8,0]",[105],2.138102462173646,"[1,152.4x304.8,2]",[105],37301.5778597019,"[0,0,0]",[0],"[1,0,0,0,0.5,9.53,0,0,0]",200000.0,2,457.1,"[11.3,11.3]","[24.7,153.1]","[4,4]","[12.7,12.7]","[11.3,11.3]","[101.6,101.6]",0.0,0.0,0,0,0.0,0.0,0.0,0,0,[0],[0],[0],[0],[0],1,1a,0,2,3,1,0.0,1,248.9536688604282,0.0,310.3,105,1,0.0,0,0,0,0,0.125,0.0,0.16,0.0,0.0,1,-1,0,0,-1,0,54193.44,802.2999318737615,105,0.4,CN,37.250158454772404,1.0,29.250158454772404,54.457831325301214,2.039056670821505,2.9433843342199006,3.0863572269344774,2.6507736720679564,2.77953320082574,3.826399634485871,2.77953320082574,1.6029999999999998,1.4273396695750533,2.313935240384266,33328.402798941555,0.0,1.8372868887672014,1.8372868887672014,0.0,1.5593983451578435,1.5593983451578435,0.0,3.396685233925045,3.396685233925045,35525.31224733514,-5.5373723268356956e-05,-5.5373723268356956e-05,-0.0,-0.0,-5.5373723268356956e-05,-5.5373723268356956e-05,-5.5373723268356956e-05,1,0,5.36170348482943,0.0,89.36666666666667,0.0,88.89999999999999,0.0,0.0,0.01480437358975111,0.01480437358975111,1974.1632181933107,0.0,0.0,0.0,0.0,0.0,0.0,24.700000000000017,19.05000000000002,24.7,18.35,0.0,0.0,88.9,142767378.98080003,1605932.2720000003,1605932.2720000003,25.0,1.354836,0.0,0.0,0.0,0.0,-5.130157547885409e-05,2.29,45.2,1605932.2720000003,1605932.2720000003,160.3591486888128,0.0,92.4816135571977,0.0,2,123.35319129908677,0.0,4.122,16.80773631397161,0.0,0.0,0.0,0.0,0.0,0.0,0.0,153.74947248343514,0.0,0.0,0.0,88.89999999999999,0.0,802.2999318737615,-0.3048000000014554,0.0,49499.52000000001,802.2999318737615,0.0,11.3,0.016208236602572333,81.20000000000002,49499.52000000001,802.2999318737615,0.0,11.3,0.016208236602572333,81.20000000000002,37642.800000000025,802.2999318737615,0.0,11.3,0.021313503030427092,61.75000000000004,283.9999758845173,0.0,54193.44,802.2999318737615,0.0,0.5393939804121416,0.6322171730080947,2.018218306624964
1094,1581,15,6A,2,0,Effects of Transverse Reinforcement on Crack Pattern in Reinforced Concrete Members Under Pure Tension,1982,0,Canda,University of Manitoba,0,C.K. Kwok,762.0,762.0,609.6,609.6,177.8,304.8,"[7,3]","[7,46]",65.0,"[0,0]",0,44.21,"[1,152.4x304.8,0]",[53],2.5831165819510096,"[1,152.4x304.8,2]",[53],37037.62159667571,"[0,0,0]",[0],"[1,0,0,0,0.5,9.53,0,0,0]",200000.0,2,457.1,"[11.3,11.3]","[24.7,153.1]","[4,4]","[12.7,12.7]","[11.3,11.3]","[152.4,152.4]",0.0,0.0,0,0,0.0,0.0,0.0,0,0,[0],[0],[0],[0],[0],1,1a,0,2,3,1,0.0,1,193.59497356113863,0.0,241.3,53,1,0.0,0,0,0,0,0.052,0.0,0.088,0.0,0.0,1,-1,0,0,-1,0,54193.44,802.2999318737615,53,0.4,CN,39.63404699872988,1.0,31.63404699872988,53.26506024096386,2.556768400299693,3.690702746696423,3.728736424826821,3.323798920389601,3.3580515565363127,4.79791357070535,3.3580515565363127,1.9109999999999996,1.789737880209785,2.7585341512004566,34024.72313240901,0.0,1.6655728620816064,1.6655728620816064,0.0,1.3231408345236901,1.3231408345236901,0.0,2.9887136966052967,2.9887136966052967,35273.92533016734,-5.357390622826655e-05,-5.357390622826655e-05,-0.0,-0.0,-5.357390622826655e-05,-5.357390622826655e-05,-5.357390622826655e-05,1,0,5.399914772549836,0.0,89.36666666666667,0.0,88.89999999999999,0.0,0.0,0.01480437358975111,0.01480437358975111,1316.1088121288738,0.0,0.0,0.0,0.0,0.0,0.0,24.700000000000017,19.05000000000002,24.7,18.35,0.0,0.0,88.9,142767378.98080003,1605932.2720000003,1605932.2720000003,25.0,1.354836,0.0,0.0,0.0,0.0,-4.960811653343978e-05,2.7299999999999995,44.21,1605932.2720000003,1605932.2720000003,193.83845988344936,0.0,110.3095919168524,0.0,1,149.10650760265332,0.0,4.914,16.62265020987929,0.0,0.0,0.0,0.0,0.0,0.0,0.0,185.8488349293723,0.0,0.0,0.0,88.89999999999999,0.0,802.2999318737615,-0.3048000000014554,0.0,49499.52000000001,802.2999318737615,0.0,11.3,0.016208236602572333,81.20000000000002,49499.52000000001,802.2999318737615,0.0,11.3,0.016208236602572333,81.20000000000002,37642.800000000025,802.2999318737615,0.0,11.3,0.021313503030427092,61.75000000000004,283.9999758845173,0.0,54193.44,802.2999318737615,0.0,1.0,1.0,1.2983670308813111
