Repository: iavdesch/Research

Readme
======

The supporting files are related to the study "A method for determining the performance of formulas for calculating the crack width and spacing in reinforced concrete elements".

The following files are relevant:
Research/Method_comparing_CWFs/Data_processing_for_GitHuB_Final (contains the data processing of the database "Crack width and crack spacing in reinforced and prestressed concrete elements: database")
Research/Method_comparing_CWFs/CWF_analysis_for_GitHuB_Final (contains the evaluation of the different crack width formulas)

File: Method_comparing_CWFs/Datasets_used/Working_database_no_hordijk_initshrink.csv (part 22 of 84)
,ID,EPID,ELID,LOADID,DOI,title,year,journal,country,institution,laboratory,authors,Ltot,Lspan,Lcons,Lmeas,h,b,hc,thc,RH,Temp,pd,fcm,catfcm,tfcm,fctm,catfctm,tfctm,Ecm,catEcm,tEcm,mix,Es,fsr,fy,phi,zs,nbl,clat,phit,st,phiw,sw,type,method,fpk,fp01k,Ep,rel,fpr,npl,phip,Ap,zp,cplat,catf,epsin,catcal,selfw,typew,locw,epsc,Nrep,N,M,sigs,t0,t,PL,catp,t0p,tp,ncr,wm,wk,wmax,sm,smax,indLR,indNP,indtfcm,indtfctm,indtEcm,slab,Ac,Astot,ts,sc,class_C,fcm28,Bcc,fck28,fcm_cube_150,fctm28,fctmfl28,fctmfl,fct095_28,fct095,fct095fl_28,fct095fl,fct005,fct005_28,fct005fl,Ecm28,phi_bc,phi_bc_prestress,phi_bc_prior_load,phi_dc,phi_dc_prestress,phi_dc_prior_load,phi_creep,phi_creep_prestress,phi_creep_prior_load,Ecm0,eps_cbs,eps_cbs_prestress,eps_cds,eps_cds_prestress,shrinkage,shrinkage_prestress,shrinkage_init,bondLR,bondPR,ae,ap,sxLR,sxNP,zstot,zstensinit,Astensinit,rhotot,rhotensinit,At,Aw,Aptot,zptot,zeta1,zeta,phi_peq,ry,cy,ry0,rx,ryp,cyp,cog,Izz,Wb,Wt,rho,qself,Mself,ep,Mp,pre_loss,initstrain,fctmorg,fcmorg,W_Ib,W_It,Ncr095,Mcr095,Ncr005,Mcr005,CS,Ncr,Mcr,tau_bms,tau_max,xcinit,epsinit,dpsigs,xc,eps,epsbot,sigssimpl,sigsr,dpsigsr,xc_sr,eps_sr,zstottens,zptottens,Astens,Actens,Aptens,Aceff_MC2020,Aseff_MC2020,Apeff_MC2020,phi_eq_MC2020,rhoeff_MC2020,hceff_MC2020,Aceff_FPR,Aseff_FPR,Apeff_FPR,phi_eq_FPR,rhoeff_FPR,hceff_FPR,Aceff_SMTCM,Aseff_SMTCM,Apeff_SMTCM,phi_eq_SMTCM,rhoeff_SMTCM,hceff_SMTCM,sumcirc_SMTCM,sumcirc_p_SMTCM,Actensstate1,Astensstate1,Aptensstate1,r,p,k1
1095,1582,15,6A,3,0,Effects of Transverse Reinforcement on Crack Pattern in Reinforced Concrete Members Under Pure Tension,1982,0,Canda,University of Manitoba,0,C.K. Kwok,762.0,762.0,609.6,609.6,177.8,304.8,"[7,3]","[7,46]",65.0,"[0,0]",0,44.21,"[1,152.4x304.8,0]",[53],2.5831165819510096,"[1,152.4x304.8,2]",[53],37037.62159667571,"[0,0,0]",[0],"[1,0,0,0,0.5,9.53,0,0,0]",200000.0,2,457.1,"[11.3,11.3]","[24.7,153.1]","[4,4]","[12.7,12.7]","[11.3,11.3]","[152.4,152.4]",0.0,0.0,0,0,0.0,0.0,0.0,0,0,[0],[0],[0],[0],[0],1,1a,0,2,3,1,0.0,1,221.2743212107834,0.0,275.8,53,1,0.0,0,0,0,0,0.07,0.0,0.11,0.0,0.0,1,-1,0,0,-1,0,54193.44,802.2999318737615,53,0.4,CN,39.63404699872988,1.0,31.63404699872988,53.26506024096386,2.556768400299693,3.690702746696423,3.728736424826821,3.323798920389601,3.3580515565363127,4.79791357070535,3.3580515565363127,1.9109999999999996,1.789737880209785,2.7585341512004566,34024.72313240901,0.0,1.6655728620816064,1.6655728620816064,0.0,1.3231408345236901,1.3231408345236901,0.0,2.9887136966052967,2.9887136966052967,35273.92533016734,-5.357390622826655e-05,-5.357390622826655e-05,-0.0,-0.0,-5.357390622826655e-05,-5.357390622826655e-05,-5.357390622826655e-05,1,0,5.399914772549836,0.0,89.36666666666667,0.0,88.89999999999999,0.0,0.0,0.01480437358975111,0.01480437358975111,1316.1088121288738,0.0,0.0,0.0,0.0,0.0,0.0,24.700000000000017,19.05000000000002,24.7,18.35,0.0,0.0,88.9,142767378.98080003,1605932.2720000003,1605932.2720000003,25.0,1.354836,0.0,0.0,0.0,0.0,-4.960811653343978e-05,2.7299999999999995,44.21,1605932.2720000003,1605932.2720000003,193.83845988344936,0.0,110.3095919168524,0.0,2,149.10650760265332,0.0,4.914,16.62265020987929,0.0,0.0,0.0,0.0,0.0,0.0,0.0,185.8488349293723,0.0,0.0,0.0,88.89999999999999,0.0,802.2999318737615,-0.3048000000014554,0.0,49499.52000000001,802.2999318737615,0.0,11.3,0.016208236602572333,81.20000000000002,49499.52000000001,802.2999318737615,0.0,11.3,0.016208236602572333,81.20000000000002,37642.800000000025,802.2999318737615,0.0,11.3,0.021313503030427092,61.75000000000004,283.9999758845173,0.0,54193.44,802.2999318737615,0.0,0.5956461717599593,0.7400881732731627,1.4840017700665793
1096,1583,15,6A,4,0,Effects of Transverse Reinforcement on Crack Pattern in Reinforced Concrete Members Under Pure Tension,1982,0,Canda,University of Manitoba,0,C.K. Kwok,762.0,762.0,609.6,609.6,177.8,304.8,"[7,3]","[7,46]",65.0,"[0,0]",0,44.21,"[1,152.4x304.8,0]",[53],2.5831165819510096,"[1,152.4x304.8,2]",[53],37037.62159667571,"[0,0,0]",[0],"[1,0,0,0,0.5,9.53,0,0,0]",200000.0,2,457.1,"[11.3,11.3]","[24.7,153.1]","[4,4]","[12.7,12.7]","[11.3,11.3]","[152.4,152.4]",0.0,0.0,0,0,0.0,0.0,0.0,0,0,[0],[0],[0],[0],[0],1,1a,0,2,3,1,0.0,1,248.9536688604282,0.0,310.3,53,1,0.0,0,0,0,0,0.085,0.0,0.11,0.0,0.0,1,-1,0,0,-1,0,54193.44,802.2999318737615,53,0.4,CN,39.63404699872988,1.0,31.63404699872988,53.26506024096386,2.556768400299693,3.690702746696423,3.728736424826821,3.323798920389601,3.3580515565363127,4.79791357070535,3.3580515565363127,1.9109999999999996,1.789737880209785,2.7585341512004566,34024.72313240901,0.0,1.6655728620816064,1.6655728620816064,0.0,1.3231408345236901,1.3231408345236901,0.0,2.9887136966052967,2.9887136966052967,35273.92533016734,-5.357390622826655e-05,-5.357390622826655e-05,-0.0,-0.0,-5.357390622826655e-05,-5.357390622826655e-05,-5.357390622826655e-05,1,0,5.399914772549836,0.0,89.36666666666667,0.0,88.89999999999999,0.0,0.0,0.01480437358975111,0.01480437358975111,1316.1088121288738,0.0,0.0,0.0,0.0,0.0,0.0,24.700000000000017,19.05000000000002,24.7,18.35,0.0,0.0,88.9,142767378.98080003,1605932.2720000003,1605932.2720000003,25.0,1.354836,0.0,0.0,0.0,0.0,-4.960811653343978e-05,2.7299999999999995,44.21,1605932.2720000003,1605932.2720000003,193.83845988344936,0.0,110.3095919168524,0.0,2,149.10650760265332,0.0,4.914,16.62265020987929,0.0,0.0,0.0,0.0,0.0,0.0,0.0,185.8488349293723,0.0,0.0,0.0,88.89999999999999,0.0,802.2999318737615,-0.3048000000014554,0.0,49499.52000000001,802.2999318737615,0.0,11.3,0.016208236602572333,81.20000000000002,49499.52000000001,802.2999318737615,0.0,11.3,0.016208236602572333,81.20000000000002,37642.800000000025,802.2999318737615,0.0,11.3,0.021313503030427092,61.75000000000004,283.9999758845173,0.0,54193.44,802.2999318737615,0.0,0.5675714177531997,0.6893084344321379,1.6696365092518477
1099,1586,15,6B,2,0,Effects of Transverse Reinforcement on Crack Pattern in Reinforced Concrete Members Under Pure Tension,1982,0,Canda,University of Manitoba,0,C.K. Kwok,762.0,762.0,609.6,609.6,177.8,304.8,"[7,3]","[7,67]",65.0,"[0,0]",0,48.62,"[1,152.4x304.8,0]",[74],2.7400816625103768,"[1,152.4x304.8,2]",[74],38224.62306639003,"[0,0,0]",[0],"[1,0,0,0,0.5,9.53,0,0,0]",200000.0,2,457.1,"[11.3,11.3]","[24.7,153.1]","[4,4]","[12.7,12.7]","[11.3,11.3]","[152.4,152.4]",0.0,0.0,0,0,0.0,0.0,0.0,0,0,[0],[0],[0],[0],[0],1,1a,0,2,3,1,0.0,1,193.59497356113863,0.0,241.3,74,1,0.0,0,0,0,0,0.079,0.0,0.1,0.0,0.0,1,-1,0,0,-1,0,54193.44,802.2999318737615,74,0.4,CN,41.682644493770404,1.0,33.682644493770404,58.57831325301205,2.6532439027817936,3.82996541982625,3.9553159827906854,3.4492170736163317,3.56210616126349,4.978955045774125,3.56210616126349,2.037,1.8572707319472554,2.940415523807081,34601.12462433091,0.0,1.6519720307952248,1.6519720307952248,0.0,1.285301041493915,1.285301041493915,0.0,2.93727307228914,2.93727307228914,36404.40292037145,-6.183314357110493e-05,-6.183314357110493e-05,-0.0,-0.0,-6.183314357110493e-05,-6.183314357110493e-05,-6.183314357110493e-05,1,0,5.232229488637,0.0,89.36666666666667,0.0,88.89999999999999,0.0,0.0,0.01480437358975111,0.01480437358975111,1316.1088121288738,0.0,0.0,0.0,0.0,0.0,0.0,24.700000000000017,19.05000000000002,24.7,18.35,0.0,0.0,88.9,142767378.98080003,1605932.2720000003,1605932.2720000003,25.0,1.354836,0.0,0.0,0.0,0.0,-5.738788489073802e-05,2.91,48.62,1605932.2720000003,1605932.2720000003,205.13798008359575,0.0,117.30870628574027,0.0,1,157.79844621815056,0.0,5.238,17.432010784760315,0.0,0.0,0.0,0.0,0.0,0.0,0.0,196.68261201221125,0.0,0.0,0.0,88.89999999999999,0.0,802.2999318737615,-0.3048000000014554,0.0,49499.52000000001,802.2999318737615,0.0,11.3,0.016208236602572333,81.20000000000002,49499.52000000001,802.2999318737615,0.0,11.3,0.016208236602572333,81.20000000000002,37642.800000000025,802.2999318737615,0.0,11.3,0.021313503030427092,61.75000000000004,283.9999758845173,0.0,54193.44,802.2999318737615,0.0,1.0,1.0,1.226849681989268
1100,1587,15,6B,3,0,Effects of Transverse Reinforcement on Crack Pattern in Reinforced Concrete Members Under Pure Tension,1982,0,Canda,University of Manitoba,0,C.K. Kwok,762.0,762.0,609.6,609.6,177.8,304.8,"[7,3]","[7,67]",65.0,"[0,0]",0,48.62,"[1,152.4x304.8,0]",[74],2.7400816625103768,"[1,152.4x304.8,2]",[74],38224.62306639003,"[0,0,0]",[0],"[1,0,0,0,0.5,9.53,0,0,0]",200000.0,2,457.1,"[11.3,11.3]","[24.7,153.1]","[4,4]","[12.7,12.7]","[11.3,11.3]","[152.4,152.4]",0.0,0.0,0,0,0.0,0.0,0.0,0,0,[0],[0],[0],[0],[0],1,1a,0,2,3,1,0.0,1,221.2743212107834,0.0,275.8,74,1,0.0,0,0,0,0,0.085,0.0,0.12,0.0,0.0,1,-1,0,0,-1,0,54193.44,802.2999318737615,74,0.4,CN,41.682644493770404,1.0,33.682644493770404,58.57831325301205,2.6532439027817936,3.82996541982625,3.9553159827906854,3.4492170736163317,3.56210616126349,4.978955045774125,3.56210616126349,2.037,1.8572707319472554,2.940415523807081,34601.12462433091,0.0,1.6519720307952248,1.6519720307952248,0.0,1.285301041493915,1.285301041493915,0.0,2.93727307228914,2.93727307228914,36404.40292037145,-6.183314357110493e-05,-6.183314357110493e-05,-0.0,-0.0,-6.183314357110493e-05,-6.183314357110493e-05,-6.183314357110493e-05,1,0,5.232229488637,0.0,89.36666666666667,0.0,88.89999999999999,0.0,0.0,0.01480437358975111,0.01480437358975111,1316.1088121288738,0.0,0.0,0.0,0.0,0.0,0.0,24.700000000000017,19.05000000000002,24.7,18.35,0.0,0.0,88.9,142767378.98080003,1605932.2720000003,1605932.2720000003,25.0,1.354836,0.0,0.0,0.0,0.0,-5.738788489073802e-05,2.91,48.62,1605932.2720000003,1605932.2720000003,205.13798008359575,0.0,117.30870628574027,0.0,2,157.79844621815056,0.0,5.238,17.432010784760315,0.0,0.0,0.0,0.0,0.0,0.0,0.0,196.68261201221125,0.0,0.0,0.0,88.89999999999999,0.0,802.2999318737615,-0.3048000000014554,0.0,49499.52000000001,802.2999318737615,0.0,11.3,0.016208236602572333,81.20000000000002,49499.52000000001,802.2999318737615,0.0,11.3,0.016208236602572333,81.20000000000002,37642.800000000025,802.2999318737615,0.0,11.3,0.021313503030427092,61.75000000000004,283.9999758845173,0.0,54193.44,802.2999318737615,0.0,0.6136468567991107,0.7701512184348923,1.402259188945877
1101,1588,15,6B,4,0,Effects of Transverse Reinforcement on Crack Pattern in Reinforced Concrete Members Under Pure Tension,1982,0,Canda,University of Manitoba,0,C.K. Kwok,762.0,762.0,609.6,609.6,177.8,304.8,"[7,3]","[7,67]",65.0,"[0,0]",0,48.62,"[1,152.4x304.8,0]",[74],2.7400816625103768,"[1,152.4x304.8,2]",[74],38224.62306639003,"[0,0,0]",[0],"[1,0,0,0,0.5,9.53,0,0,0]",200000.0,2,457.1,"[11.3,11.3]","[24.7,153.1]","[4,4]","[12.7,12.7]","[11.3,11.3]","[152.4,152.4]",0.0,0.0,0,0,0.0,0.0,0.0,0,0,[0],[0],[0],[0],[0],1,1a,0,2,3,1,0.0,1,248.9536688604282,0.0,310.3,74,1,0.0,0,0,0,0,0.111,0.0,0.14,0.0,0.0,1,-1,0,0,-1,0,54193.44,802.2999318737615,74,0.4,CN,41.682644493770404,1.0,33.682644493770404,58.57831325301205,2.6532439027817936,3.82996541982625,3.9553159827906854,3.4492170736163317,3.56210616126349,4.978955045774125,3.56210616126349,2.037,1.8572707319472554,2.940415523807081,34601.12462433091,0.0,1.6519720307952248,1.6519720307952248,0.0,1.285301041493915,1.285301041493915,0.0,2.93727307228914,2.93727307228914,36404.40292037145,-6.183314357110493e-05,-6.183314357110493e-05,-0.0,-0.0,-6.183314357110493e-05,-6.183314357110493e-05,-6.183314357110493e-05,1,0,5.232229488637,0.0,89.36666666666667,0.0,88.89999999999999,0.0,0.0,0.01480437358975111,0.01480437358975111,1316.1088121288738,0.0,0.0,0.0,0.0,0.0,0.0,24.700000000000017,19.05000000000002,24.7,18.35,0.0,0.0,88.9,142767378.98080003,1605932.2720000003,1605932.2720000003,25.0,1.354836,0.0,0.0,0.0,0.0,-5.738788489073802e-05,2.91,48.62,1605932.2720000003,1605932.2720000003,205.13798008359575,0.0,117.30870628574027,0.0,2,157.79844621815056,0.0,5.238,17.432010784760315,0.0,0.0,0.0,0.0,0.0,0.0,0.0,196.68261201221125,0.0,0.0,0.0,88.89999999999999,0.0,802.2999318737615,-0.3048000000014554,0.0,49499.52000000001,802.2999318737615,0.0,11.3,0.016208236602572333,81.20000000000002,49499.52000000001,802.2999318737615,0.0,11.3,0.016208236602572333,81.20000000000002,37642.800000000025,802.2999318737615,0.0,11.3,0.021313503030427092,61.75000000000004,283.9999758845173,0.0,54193.44,802.2999318737615,0.0,0.579729964742949,0.7119259781347804,1.5776686959024862
1104,1591,15,6C,2,0,Effects of Transverse Reinforcement on Crack Pattern in Reinforced Concrete Members Under Pure Tension,1982,0,Canda,University of Manitoba,0,C.K. Kwok,762.0,762.0,609.6,609.6,177.8,304.8,"[7,3]","[7,93]",65.0,"[0,0]",0,51.14,"[1,152.4x304.8,0]",[100],2.4965314922410857,"[1,152.4x304.8,2]",[100],38869.47579279774,"[0,0,0]",[0],"[1,0,0,0,0.5,9.53,0,0,0]",200000.0,2,457.1,"[11.3,11.3]","[24.7,153.1]","[4,4]","[12.7,12.7]","[11.3,11.3]","[152.4,152.4]",0.0,0.0,0,0,0.0,0.0,0.0,0,0,[0],[0],[0],[0],[0],1,1a,0,2,3,1,0.0,1,193.59497356113863,0.0,241.3,100,1,0.0,0,0,0,0,0.071,0.0,0.075,0.0,0.0,1,-1,0,0,-1,0,54193.44,802.2999318737615,100,0.4,CN,42.360955398849484,1.0,34.360955398849484,61.6144578313253,2.393634345189033,3.455218255724904,3.6037505917815142,3.111724648745743,3.2454909399134118,4.491783732442375,3.2454909399134118,1.8760000000000001,1.675544041632323,2.708011547698617,34787.80620786839,0.0,1.6727758007315672,1.6727758007315672,0.0,1.3008838215205483,1.3008838215205483,0.0,2.973659622252115,2.973659622252115,37018.54837409309,-6.668441061179714e-05,-6.668441061179714e-05,-0.0,-0.0,-6.668441061179714e-05,-6.668441061179714e-05,-6.668441061179714e-05,1,0,5.145425707980829,0.0,89.36666666666667,0.0,88.89999999999999,0.0,0.0,0.01480437358975111,0.01480437358975111,1316.1088121288738,0.0,0.0,0.0,0.0,0.0,0.0,24.700000000000017,19.05000000000002,24.7,18.35,0.0,0.0,88.9,142767378.98080003,1605932.2720000003,1605932.2720000003,25.0,1.354836,0.0,0.0,0.0,0.0,-6.196429272965915e-05,2.68,51.14,1605932.2720000003,1605932.2720000003,186.67841493367126,0.0,107.90623449557704,0.0,2,143.59878071820864,0.0,4.824000000000001,17.878059178781125,0.0,0.0,0.0,0.0,0.0,0.0,0.0,178.9839123915111,0.0,0.0,0.0,88.89999999999999,0.0,802.2999318737615,-0.3048000000014554,0.0,49499.52000000001,802.2999318737615,0.0,11.3,0.016208236602572333,81.20000000000002,49499.52000000001,802.2999318737615,0.0,11.3,0.016208236602572333,81.20000000000002,37642.800000000025,802.2999318737615,0.0,11.3,0.021313503030427092,61.75000000000004,283.9999758845173,0.0,54193.44,802.2999318737615,0.0,0.6284756703468766,0.7935751777625524,1.3481658590196537
1105,1592,15,6C,3,0,Effects of Transverse Reinforcement on Crack Pattern in Reinforced Concrete Members Under Pure Tension,1982,0,Canda,University of Manitoba,0,C.K. Kwok,762.0,762.0,609.6,609.6,177.8,304.8,"[7,3]","[7,93]",65.0,"[0,0]",0,51.14,"[1,152.4x304.8,0]",[100],2.4965314922410857,"[1,152.4x304.8,2]",[100],38869.47579279774,"[0,0,0]",[0],"[1,0,0,0,0.5,9.53,0,0,0]",200000.0,2,457.1,"[11.3,11.3]","[24.7,153.1]","[4,4]","[12.7,12.7]","[11.3,11.3]","[152.4,152.4]",0.0,0.0,0,0,0.0,0.0,0.0,0,0,[0],[0],[0],[0],[0],1,1a,0,2,3,1,0.0,1,221.2743212107834,0.0,275.8,100,1,0.0,0,0,0,0,0.103,0.0,0.14,0.0,0.0,1,-1,0,0,-1,0,54193.44,802.2999318737615,100,0.4,CN,42.360955398849484,1.0,34.360955398849484,61.6144578313253,2.393634345189033,3.455218255724904,3.6037505917815142,3.111724648745743,3.2454909399134118,4.491783732442375,3.2454909399134118,1.8760000000000001,1.675544041632323,2.708011547698617,34787.80620786839,0.0,1.6727758007315672,1.6727758007315672,0.0,1.3008838215205483,1.3008838215205483,0.0,2.973659622252115,2.973659622252115,37018.54837409309,-6.668441061179714e-05,-6.668441061179714e-05,-0.0,-0.0,-6.668441061179714e-05,-6.668441061179714e-05,-6.668441061179714e-05,1,0,5.145425707980829,0.0,89.36666666666667,0.0,88.89999999999999,0.0,0.0,0.01480437358975111,0.01480437358975111,1316.1088121288738,0.0,0.0,0.0,0.0,0.0,0.0,24.700000000000017,19.05000000000002,24.7,18.35,0.0,0.0,88.9,142767378.98080003,1605932.2720000003,1605932.2720000003,25.0,1.354836,0.0,0.0,0.0,0.0,-6.196429272965915e-05,2.68,51.14,1605932.2720000003,1605932.2720000003,186.67841493367126,0.0,107.90623449557704,0.0,2,143.59878071820864,0.0,4.824000000000001,17.878059178781125,0.0,0.0,0.0,0.0,0.0,0.0,0.0,178.9839123915111,0.0,0.0,0.0,88.89999999999999,0.0,802.2999318737615,-0.3048000000014554,0.0,49499.52000000001,802.2999318737615,0.0,11.3,0.016208236602572333,81.20000000000002,49499.52000000001,802.2999318737615,0.0,11.3,0.016208236602572333,81.20000000000002,37642.800000000025,802.2999318737615,0.0,11.3,0.021313503030427092,61.75000000000004,283.9999758845173,0.0,54193.44,802.2999318737615,0.0,0.5854798561363985,0.7222798729597005,1.5409206130029858
1106,1593,15,6C,4,0,Effects of Transverse Reinforcement on Crack Pattern in Reinforced Concrete Members Under Pure Tension,1982,0,Canda,University of Manitoba,0,C.K. Kwok,762.0,762.0,609.6,609.6,177.8,304.8,"[7,3]","[7,93]",65.0,"[0,0]",0,51.14,"[1,152.4x304.8,0]",[100],2.4965314922410857,"[1,152.4x304.8,2]",[100],38869.47579279774,"[0,0,0]",[0],"[1,0,0,0,0.5,9.53,0,0,0]",200000.0,2,457.1,"[11.3,11.3]","[24.7,153.1]","[4,4]","[12.7,12.7]","[11.3,11.3]","[152.4,152.4]",0.0,0.0,0,0,0.0,0.0,0.0,0,0,[0],[0],[0],[0],[0],1,1a,0,2,3,1,0.0,1,248.9536688604282,0.0,310.3,100,1,0.0,0,0,0,0,0.11,0.0,0.17,0.0,0.0,1,-1,0,0,-1,0,54193.44,802.2999318737615,100,0.4,CN,42.360955398849484,1.0,34.360955398849484,61.6144578313253,2.393634345189033,3.455218255724904,3.6037505917815142,3.111724648745743,3.2454909399134118,4.491783732442375,3.2454909399134118,1.8760000000000001,1.675544041632323,2.708011547698617,34787.80620786839,0.0,1.6727758007315672,1.6727758007315672,0.0,1.3008838215205483,1.3008838215205483,0.0,2.973659622252115,2.973659622252115,37018.54837409309,-6.668441061179714e-05,-6.668441061179714e-05,-0.0,-0.0,-6.668441061179714e-05,-6.668441061179714e-05,-6.668441061179714e-05,1,0,5.145425707980829,0.0,89.36666666666667,0.0,88.89999999999999,0.0,0.0,0.01480437358975111,0.01480437358975111,1316.1088121288738,0.0,0.0,0.0,0.0,0.0,0.0,24.700000000000017,19.05000000000002,24.7,18.35,0.0,0.0,88.9,142767378.98080003,1605932.2720000003,1605932.2720000003,25.0,1.354836,0.0,0.0,0.0,0.0,-6.196429272965915e-05,2.68,51.14,1605932.2720000003,1605932.2720000003,186.67841493367126,0.0,107.90623449557704,0.0,2,143.59878071820864,0.0,4.824000000000001,17.878059178781125,0.0,0.0,0.0,0.0,0.0,0.0,0.0,178.9839123915111,0.0,0.0,0.0,88.89999999999999,0.0,802.2999318737615,-0.3048000000014554,0.0,49499.52000000001,802.2999318737615,0.0,11.3,0.016208236602572333,81.20000000000002,49499.52000000001,802.2999318737615,0.0,11.3,0.016208236602572333,81.20000000000002,37642.800000000025,802.2999318737615,0.0,11.3,0.021313503030427092,61.75000000000004,283.9999758845173,0.0,54193.44,802.2999318737615,0.0,0.5606158897415836,0.6758860913696786,1.733675366986318
1110,1597,16,1,3,0,Behaviour of Reinforced Concrete in Tension at Post-Cracking Range,1983,0,Canada,University of Manitoba,0,Lee Siw Hwang,762.0,762.0,609.6,609.6,177.8,304.8,"[7,3]","[7,43]",65.0,"[0,0]",0,49.51,"[1,152.4x304.8,0]",[50],2.966141578988712,"[1,152.4x304.8,2]",[50],38463.28179996888,"[0,0,0]",[0],"[1,0,0,0,0.5,9.53,0,0,0]",200000.0,2,449.4,"[11.3,11.3]","[24.7,153.1]","[4,4]","[12.7,12.7]","[11.3,11.3]","[215.9,215.9]",0.0,0.0,0,0,0.0,0.0,0.0,0,0,[0],[0],[0],[0],[0],1,1a,0,2,3,2,0.0,1,221.2743212107834,0.0,275.8,50,1,0.0,0,0,0,0,0.056,0.0,0.1,0.0,0.0,1,-1,0,0,-1,0,54193.44,802.2999318737615,50,0.4,CN,44.768611617080765,1.0,36.768611617080765,59.65060240963855,2.955956699053646,4.266932236425565,4.281634140730513,3.8427437087697403,3.8559840526853257,5.547011907353235,3.8559840526853257,2.198,2.069169689337552,3.172819499915544,35434.77411364355,0.0,1.5221026877122692,1.5221026877122692,0.0,1.1125079476033448,1.1125079476033448,0.0,2.634610635315614,2.634610635315614,36631.69695235131,-6.323871500893339e-05,-6.323871500893339e-05,-0.0,-0.0,-6.323871500893339e-05,-6.323871500893339e-05,-6.323871500893339e-05,1,0,5.199764311327221,0.0,89.36666666666667,0.0,88.89999999999999,0.0,0.0,0.01480437358975111,0.01480437358975111,929.017985032146,0.0,0.0,0.0,0.0,0.0,0.0,24.700000000000017,19.05000000000002,24.7,18.35,0.0,0.0,88.9,142767378.98080003,1605932.2720000003,1605932.2720000003,25.0,1.354836,0.0,0.0,0.0,0.0,-5.871860094494239e-05,3.14,49.51,1605932.2720000003,1605932.2720000003,221.96166538020117,0.0,126.52327754465838,0.0,1,170.73974260015473,0.0,5.652,17.59083568225228,0.0,0.0,0.0,0.0,0.0,0.0,0.0,212.81285940208693,0.0,0.0,0.0,88.89999999999999,0.0,802.2999318737615,-0.3048000000014554,0.0,49499.52000000001,802.2999318737615,0.0,11.3,0.016208236602572333,81.20000000000002,49499.52000000001,802.2999318737615,0.0,11.3,0.016208236602572333,81.20000000000002,37642.800000000025,802.2999318737615,0.0,11.3,0.021313503030427092,61.75000000000004,283.9999758845173,0.0,54193.44,802.2999318737615,0.0,1.0,1.0,1.2959743164716642
1111,1598,16,1,4,0,Behaviour of Reinforced Concrete in Tension at Post-Cracking Range,1983,0,Canada,University of Manitoba,0,Lee Siw Hwang,762.0,762.0,609.6,609.6,177.8,304.8,"[7,3]","[7,43]",65.0,"[0,0]",0,49.51,"[1,152.4x304.8,0]",[50],2.966141578988712,"[1,152.4x304.8,2]",[50],38463.28179996888,"[0,0,0]",[0],"[1,0,0,0,0.5,9.53,0,0,0]",200000.0,2,449.4,"[11.3,11.3]","[24.7,153.1]","[4,4]","[12.7,12.7]","[11.3,11.3]","[215.9,215.9]",0.0,0.0,0,0,0.0,0.0,0.0,0,0,[0],[0],[0],[0],[0],1,1a,0,2,3,2,0.0,1,248.9536688604282,0.0,310.3,50,1,0.0,0,0,0,0,0.058,0.0,0.1,0.0,0.0,1,-1,0,0,-1,0,54193.44,802.2999318737615,50,0.4,CN,44.768611617080765,1.0,36.768611617080765,59.65060240963855,2.955956699053646,4.266932236425565,4.281634140730513,3.8427437087697403,3.8559840526853257,5.547011907353235,3.8559840526853257,2.198,2.069169689337552,3.172819499915544,35434.77411364355,0.0,1.5221026877122692,1.5221026877122692,0.0,1.1125079476033448,1.1125079476033448,0.0,2.634610635315614,2.634610635315614,36631.69695235131,-6.323871500893339e-05,-6.323871500893339e-05,-0.0,-0.0,-6.323871500893339e-05,-6.323871500893339e-05,-6.323871500893339e-05,1,0,5.199764311327221,0.0,89.36666666666667,0.0,88.89999999999999,0.0,0.0,0.01480437358975111,0.01480437358975111,929.017985032146,0.0,0.0,0.0,0.0,0.0,0.0,24.700000000000017,19.05000000000002,24.7,18.35,0.0,0.0,88.9,142767378.98080003,1605932.2720000003,1605932.2720000003,25.0,1.354836,0.0,0.0,0.0,0.0,-5.871860094494239e-05,3.14,49.51,1605932.2720000003,1605932.2720000003,221.96166538020117,0.0,126.52327754465838,0.0,2,170.73974260015473,0.0,5.652,17.59083568225228,0.0,0.0,0.0,0.0,0.0,0.0,0.0,212.81285940208693,0.0,0.0,0.0,88.89999999999999,0.0,802.2999318737615,-0.3048000000014554,0.0,49499.52000000001,802.2999318737615,0.0,11.3,0.016208236602572333,81.20000000000002,49499.52000000001,802.2999318737615,0.0,11.3,0.016208236602572333,81.20000000000002,37642.800000000025,802.2999318737615,0.0,11.3,0.021313503030427092,61.75000000000004,283.9999758845173,0.0,54193.44,802.2999318737615,0.0,0.6008677282622124,0.7489976214010676,1.458088580134726
1114,1601,16,2,2,0,Behaviour of Reinforced Concrete in Tension at Post-Cracking Range,1983,0,Canada,University of Manitoba,0,Lee Siw Hwang,762.0,762.0,609.6,609.6,177.8,304.8,"[7,3]","[7,51]",65.0,"[0,0]",0,54.7,"[1,152.4x304.8,0]",[58],2.7189837762541638,"[1,152.4x304.8,2]",[58],39760.03979067534,"[0,0,0]",[0],"[1,0,0,0,0.5,9.53,0,0,0]",200000.0,2,452.7,"[11.3,11.3]","[24.7,153.1]","[4,4]","[12.7,12.7]",[0],[0],0.0,0.0,0,0,0.0,0.0,0.0,0,0,[0],[0],[0],[0],[0],1,1a,0,2,3,2,0.0,1,193.59497356113863,0.0,241.3,58,1,0.0,0,0,0,0,0.073,0.0,0.08,0.0,0.0,1,-1,0,0,-1,0,54193.44,802.2999318737615,58,0.4,CN,48.41390389081921,1.0,40.41390389081921,65.8,2.7137667552244014,3.9173303363050564,3.9248611215892693,3.5278967817917217,3.534678909130413,5.092529437196574,3.534678909130413,2.0439999999999996,1.8996367286570808,2.9505200445074484,36371.551557289444,0.0,1.458613644785452,1.458613644785452,0.0,1.0178062829222425,1.0178062829222425,0.0,2.4764199277076946,2.4764199277076946,37866.704562547944,-7.294655876597346e-05,-7.294655876597346e-05,-0.0,-0.0,-7.294655876597346e-05,-7.294655876597346e-05,-7.294655876597346e-05,1,0,5.030176052462218,0.0,89.36666666666667,0.0,88.89999999999999,0.0,0.0,0.01480437358975111,0.01480437358975111,0.0,0.0,0.0,0.0,0.0,0.0,0.0,24.700000000000017,19.05000000000002,24.7,18.35,0.0,0.0,88.89999999999999,142767378.98079997,1605932.2719999994,1605932.2719999999,25.0,1.354836,0.0,0.0,0.0,0.0,-6.789082379176002e-05,2.9199999999999995,54.7,1605932.2719999994,1605932.2719999999,202.98547541499028,0.0,117.38048134344189,0.0,1,156.14267339614634,0.0,5.255999999999999,18.489862087100597,0.0,0.0,0.0,0.0,0.0,0.0,0.0,194.6188291845882,0.0,0.0,0.0,88.89999999999999,0.0,802.2999318737615,-0.3048000000014554,0.0,49499.52000000001,802.2999318737615,0.0,11.3,0.016208236602572333,81.20000000000002,49499.52000000001,802.2999318737615,0.0,11.3,0.016208236602572333,81.20000000000002,37642.800000000025,802.2999318737615,0.0,11.3,0.021313503030427092,61.75000000000004,283.9999758845173,0.0,54193.44,802.2999318737615,0.0,1.0,1.0,1.239859478196411
1115,1602,16,2,3,0,Behaviour of Reinforced Concrete in Tension at Post-Cracking Range,1983,0,Canada,University of Manitoba,0,Lee Siw Hwang,762.0,762.0,609.6,609.6,177.8,304.8,"[7,3]","[7,51]",65.0,"[0,0]",0,54.7,"[1,152.4x304.8,0]",[58],2.7189837762541638,"[1,152.4x304.8,2]",[58],39760.03979067534,"[0,0,0]",[0],"[1,0,0,0,0.5,9.53,0,0,0]",200000.0,2,452.7,"[11.3,11.3]","[24.7,153.1]","[4,4]","[12.7,12.7]",[0],[0],0.0,0.0,0,0,0.0,0.0,0.0,0,0,[0],[0],[0],[0],[0],1,1a,0,2,3,2,0.0,1,221.2743212107834,0.0,275.8,58,1,0.0,0,0,0,0,0.083,0.0,0.14,0.0,0.0,1,-1,0,0,-1,0,54193.44,802.2999318737615,58,0.4,CN,48.41390389081921,1.0,40.41390389081921,65.8,2.7137667552244014,3.9173303363050564,3.9248611215892693,3.5278967817917217,3.534678909130413,5.092529437196574,3.534678909130413,2.0439999999999996,1.8996367286570808,2.9505200445074484,36371.551557289444,0.0,1.458613644785452,1.458613644785452,0.0,1.0178062829222425,1.0178062829222425,0.0,2.4764199277076946,2.4764199277076946,37866.704562547944,-7.294655876597346e-05,-7.294655876597346e-05,-0.0,-0.0,-7.294655876597346e-05,-7.294655876597346e-05,-7.294655876597346e-05,1,0,5.030176052462218,0.0,89.36666666666667,0.0,88.89999999999999,0.0,0.0,0.01480437358975111,0.01480437358975111,0.0,0.0,0.0,0.0,0.0,0.0,0.0,24.700000000000017,19.05000000000002,24.7,18.35,0.0,0.0,88.89999999999999,142767378.98079997,1605932.2719999994,1605932.2719999999,25.0,1.354836,0.0,0.0,0.0,0.0,-6.789082379176002e-05,2.9199999999999995,54.7,1605932.2719999994,1605932.2719999999,202.98547541499028,0.0,117.38048134344189,0.0,2,156.14267339614634,0.0,5.255999999999999,18.489862087100597,0.0,0.0,0.0,0.0,0.0,0.0,0.0,194.6188291845882,0.0,0.0,0.0,88.89999999999999,0.0,802.2999318737615,-0.3048000000014554,0.0,49499.52000000001,802.2999318737615,0.0,11.3,0.016208236602572333,81.20000000000002,49499.52000000001,802.2999318737615,0.0,11.3,0.016208236602572333,81.20000000000002,37642.800000000025,802.2999318737615,0.0,11.3,0.021313503030427092,61.75000000000004,283.9999758845173,0.0,54193.44,802.2999318737615,0.0,0.6100185952007544,0.7642377045862038,1.4171290679095323
1116,1603,16,2,4,0,Behaviour of Reinforced Concrete in Tension at Post-Cracking Range,1983,0,Canada,University of Manitoba,0,Lee Siw Hwang,762.0,762.0,609.6,609.6,177.8,304.8,"[7,3]","[7,51]",65.0,"[0,0]",0,54.7,"[1,152.4x304.8,0]",[58],2.7189837762541638,"[1,152.4x304.8,2]",[58],39760.03979067534,"[0,0,0]",[0],"[1,0,0,0,0.5,9.53,0,0,0]",200000.0,2,452.7,"[11.3,11.3]","[24.7,153.1]","[4,4]","[12.7,12.7]",[0],[0],0.0,0.0,0,0,0.0,0.0,0.0,0,0,[0],[0],[0],[0],[0],1,1a,0,2,3,2,0.0,1,248.9536688604282,0.0,310.3,58,1,0.0,0,0,0,0,0.08,0.0,0.14,0.0,0.0,1,-1,0,0,-1,0,54193.44,802.2999318737615,58,0.4,CN,48.41390389081921,1.0,40.41390389081921,65.8,2.7137667552244014,3.9173303363050564,3.9248611215892693,3.5278967817917217,3.534678909130413,5.092529437196574,3.534678909130413,2.0439999999999996,1.8996367286570808,2.9505200445074484,36371.551557289444,0.0,1.458613644785452,1.458613644785452,0.0,1.0178062829222425,1.0178062829222425,0.0,2.4764199277076946,2.4764199277076946,37866.704562547944,-7.294655876597346e-05,-7.294655876597346e-05,-0.0,-0.0,-7.294655876597346e-05,-7.294655876597346e-05,-7.294655876597346e-05,1,0,5.030176052462218,0.0,89.36666666666667,0.0,88.89999999999999,0.0,0.0,0.01480437358975111,0.01480437358975111,0.0,0.0,0.0,0.0,0.0,0.0,0.0,24.700000000000017,19.05000000000002,24.7,18.35,0.0,0.0,88.89999999999999,142767378.98079997,1605932.2719999994,1605932.2719999999,25.0,1.354836,0.0,0.0,0.0,0.0,-6.789082379176002e-05,2.9199999999999995,54.7,1605932.2719999994,1605932.2719999999,202.98547541499028,0.0,117.38048134344189,0.0,2,156.14267339614634,0.0,5.255999999999999,18.489862087100597,0.0,0.0,0.0,0.0,0.0,0.0,0.0,194.6188291845882,0.0,0.0,0.0,88.89999999999999,0.0,802.2999318737615,-0.3048000000014554,0.0,49499.52000000001,802.2999318737615,0.0,11.3,0.016208236602572333,81.20000000000002,49499.52000000001,802.2999318737615,0.0,11.3,0.016208236602572333,81.20000000000002,37642.800000000025,802.2999318737615,0.0,11.3,0.021313503030427092,61.75000000000004,283.9999758845173,0.0,54193.44,802.2999318737615,0.0,0.5772960466052748,0.7074790254530179,1.5943986576226539
1118,1605,16,3,1,0,Behaviour of Reinforced Concrete in Tension at Post-Cracking Range,1983,0,Canada,University of Manitoba,0,Lee Siw Hwang,762.0,762.0,609.6,609.6,177.8,304.8,"[7,3]","[7,63]",65.0,"[0,0]",0,54.06,"[1,152.4x304.8,0]",[70],2.641648858167071,"[1,152.4x304.8,2]",[70],39601.07202756546,"[0,0,0]",[0],"[1,0,0,0,0.5,9.53,0,0,0]",200000.0,2,480.4,"[11.3,11.3]","[43.75,134.05]","[4,4]","[12.7,12.7]","[11.3,11.3]","[50.8,50.8]",0.0,0.0,0,0,0.0,0.0,0.0,0,0,[0],[0],[0],[0],[0],1,1a,0,2,3,2,0.0,1,165.99585590468126,0.0,206.9,70,1,0.0,0,0,0,0,0.085,0.0,0.09,0.0,0.0,1,-1,0,0,-1,0,54193.44,802.2999318737615,70,0.4,CN,46.66884230434036,1.0,38.66884230434036,65.16,2.6002130392953275,3.753415211560909,3.8132279386360852,3.380276951083926,3.4341435156171927,4.879439775029182,3.4341435156171927,1.9879999999999998,1.8201491275067292,2.8696838789045045,35929.19353256231,0.0,1.5195553415007756,1.5195553415007756,0.0,1.0942521217379437,1.0942521217379437,0.0,2.6138074632387194,2.6138074632387194,37715.30669291948,-7.199945589620117e-05,-7.199945589620117e-05,-0.0,-0.0,-7.199945589620117e-05,-7.199945589620117e-05,-7.199945589620117e-05,1,0,5.050368329947843,0.0,89.36666666666667,0.0,88.9,0.0,0.0,0.01480437358975111,0.01480437358975111,3948.3264363866215,0.0,0.0,0.0,0.0,0.0,0.0,43.75,38.1,43.75,18.35,0.0,0.0,88.9,142767378.98080003,1605932.2720000003,1605932.2720000003,25.0,1.354836,0.0,0.0,0.0,0.0,-6.69907242715911e-05,2.84,54.06,1605932.2720000003,1605932.2720000003,197.26767848241877,0.0,114.1967838675394,0.0,1,151.74436806339904,0.0,5.112,18.3813764446518,0.0,0.0,0.0,0.0,0.0,0.0,0.0,189.1367081497838,0.0,0.0,0.0,88.9,0.0,802.2999318737615,-0.3048000000014554,0.0,54193.44,802.2999318737615,0.0,11.3,0.01480437358975111,88.9,54193.44,802.2999318737615,0.0,11.3,0.01480437358975111,88.9,54193.44,802.2999318737615,0.0,11.3,0.01480437358975111,88.9,283.9999758845173,0.0,54193.44,802.2999318737615,0.0,1.0,1.0,1.093917738253903
1119,1606,16,3,2,0,Behaviour of Reinforced Concrete in Tension at Post-Cracking Range,1983,0,Canada,University of Manitoba,0,Lee Siw Hwang,762.0,762.0,609.6,609.6,177.8,304.8,"[7,3]","[7,63]",65.0,"[0,0]",0,54.06,"[1,152.4x304.8,0]",[70],2.641648858167071,"[1,152.4x304.8,2]",[70],39601.07202756546,"[0,0,0]",[0],"[1,0,0,0,0.5,9.53,0,0,0]",200000.0,2,480.4,"[11.3,11.3]","[43.75,134.05]","[4,4]","[12.7,12.7]","[11.3,11.3]","[50.8,50.8]",0.0,0.0,0,0,0.0,0.0,0.0,0,0,[0],[0],[0],[0],[0],1,1a,0,2,3,2,0.0,1,193.59497356113863,0.0,241.3,70,1,0.0,0,0,0,0,0.105,0.0,0.115,0.0,0.0,1,-1,0,0,-1,0,54193.44,802.2999318737615,70,0.4,CN,46.66884230434036,1.0,38.66884230434036,65.16,2.6002130392953275,3.753415211560909,3.8132279386360852,3.380276951083926,3.4341435156171927,4.879439775029182,3.4341435156171927,1.9879999999999998,1.8201491275067292,2.8696838789045045,35929.19353256231,0.0,1.5195553415007756,1.5195553415007756,0.0,1.0942521217379437,1.0942521217379437,0.0,2.6138074632387194,2.6138074632387194,37715.30669291948,-7.199945589620117e-05,-7.199945589620117e-05,-0.0,-0.0,-7.199945589620117e-05,-7.199945589620117e-05,-7.199945589620117e-05,1,0,5.050368329947843,0.0,89.36666666666667,0.0,88.9,0.0,0.0,0.01480437358975111,0.01480437358975111,3948.3264363866215,0.0,0.0,0.0,0.0,0.0,0.0,43.75,38.1,43.75,18.35,0.0,0.0,88.9,142767378.98080003,1605932.2720000003,1605932.2720000003,25.0,1.354836,0.0,0.0,0.0,0.0,-6.69907242715911e-05,2.84,54.06,1605932.2720000003,1605932.2720000003,197.26767848241877,0.0,114.1967838675394,0.0,1,151.74436806339904,0.0,5.112,18.3813764446518,0.0,0.0,0.0,0.0,0.0,0.0,0.0,189.1367081497838,0.0,0.0,0.0,88.9,0.0,802.2999318737615,-0.3048000000014554,0.0,54193.44,802.2999318737615,0.0,11.3,0.01480437358975111,88.9,54193.44,802.2999318737615,0.0,11.3,0.01480437358975111,88.9,54193.44,802.2999318737615,0.0,11.3,0.01480437358975111,88.9,283.9999758845173,0.0,54193.44,802.2999318737615,0.0,1.0,1.0,1.2757967628838411
1120,1607,16,3,3,0,Behaviour of Reinforced Concrete in Tension at Post-Cracking Range,1983,0,Canada,University of Manitoba,0,Lee Siw Hwang,762.0,762.0,609.6,609.6,177.8,304.8,"[7,3]","[7,63]",65.0,"[0,0]",0,54.06,"[1,152.4x304.8,0]",[70],2.641648858167071,"[1,152.4x304.8,2]",[70],39601.07202756546,"[0,0,0]",[0],"[1,0,0,0,0.5,9.53,0,0,0]",200000.0,2,480.4,"[11.3,11.3]","[43.75,134.05]","[4,4]","[12.7,12.7]","[11.3,11.3]","[50.8,50.8]",0.0,0.0,0,0,0.0,0.0,0.0,0,0,[0],[0],[0],[0],[0],1,1a,0,2,3,2,0.0,1,221.2743212107834,0.0,275.8,70,1,0.0,0,0,0,0,0.13,0.0,0.16,0.0,0.0,1,-1,0,0,-1,0,54193.44,802.2999318737615,70,0.4,CN,46.66884230434036,1.0,38.66884230434036,65.16,2.6002130392953275,3.753415211560909,3.8132279386360852,3.380276951083926,3.4341435156171927,4.879439775029182,3.4341435156171927,1.9879999999999998,1.8201491275067292,2.8696838789045045,35929.19353256231,0.0,1.5195553415007756,1.5195553415007756,0.0,1.0942521217379437,1.0942521217379437,0.0,2.6138074632387194,2.6138074632387194,37715.30669291948,-7.199945589620117e-05,-7.199945589620117e-05,-0.0,-0.0,-7.199945589620117e-05,-7.199945589620117e-05,-7.199945589620117e-05,1,0,5.050368329947843,0.0,89.36666666666667,0.0,88.9,0.0,0.0,0.01480437358975111,0.01480437358975111,3948.3264363866215,0.0,0.0,0.0,0.0,0.0,0.0,43.75,38.1,43.75,18.35,0.0,0.0,88.9,142767378.98080003,1605932.2720000003,1605932.2720000003,25.0,1.354836,0.0,0.0,0.0,0.0,-6.69907242715911e-05,2.84,54.06,1605932.2720000003,1605932.2720000003,197.26767848241877,0.0,114.1967838675394,0.0,2,151.74436806339904,0.0,5.112,18.3813764446518,0.0,0.0,0.0,0.0,0.0,0.0,0.0,189.1367081497838,0.0,0.0,0.0,88.9,0.0,802.2999318737615,-0.3048000000014554,0.0,54193.44,802.2999318737615,0.0,11.3,0.01480437358975111,88.9,54193.44,802.2999318737615,0.0,11.3,0.01480437358975111,88.9,54193.44,802.2999318737615,0.0,11.3,0.01480437358975111,88.9,283.9999758845173,0.0,54193.44,802.2999318737615,0.0,0.6008434460737764,0.7489565522116738,1.4582045056086341
1121,1608,16,3,4,0,Behaviour of Reinforced Concrete in Tension at Post-Cracking Range,1983,0,Canada,University of Manitoba,0,Lee Siw Hwang,762.0,762.0,609.6,609.6,177.8,304.8,"[7,3]","[7,63]",65.0,"[0,0]",0,54.06,"[1,152.4x304.8,0]",[70],2.641648858167071,"[1,152.4x304.8,2]",[70],39601.07202756546,"[0,0,0]",[0],"[1,0,0,0,0.5,9.53,0,0,0]",200000.0,2,480.4,"[11.3,11.3]","[43.75,134.05]","[4,4]","[12.7,12.7]","[11.3,11.3]","[50.8,50.8]",0.0,0.0,0,0,0.0,0.0,0.0,0,0,[0],[0],[0],[0],[0],1,1a,0,2,3,2,0.0,1,248.9536688604282,0.0,310.3,70,1,0.0,0,0,0,0,0.158,0.0,0.2,0.0,0.0,1,-1,0,0,-1,0,54193.44,802.2999318737615,70,0.4,CN,46.66884230434036,1.0,38.66884230434036,65.16,2.6002130392953275,3.753415211560909,3.8132279386360852,3.380276951083926,3.4341435156171927,4.879439775029182,3.4341435156171927,1.9879999999999998,1.8201491275067292,2.8696838789045045,35929.19353256231,0.0,1.5195553415007756,1.5195553415007756,0.0,1.0942521217379437,1.0942521217379437,0.0,2.6138074632387194,2.6138074632387194,37715.30669291948,-7.199945589620117e-05,-7.199945589620117e-05,-0.0,-0.0,-7.199945589620117e-05,-7.199945589620117e-05,-7.199945589620117e-05,1,0,5.050368329947843,0.0,89.36666666666667,0.0,88.9,0.0,0.0,0.01480437358975111,0.01480437358975111,3948.3264363866215,0.0,0.0,0.0,0.0,0.0,0.0,43.75,38.1,43.75,18.35,0.0,0.0,88.9,142767378.98080003,1605932.2720000003,1605932.2720000003,25.0,1.354836,0.0,0.0,0.0,0.0,-6.69907242715911e-05,2.84,54.06,1605932.2720000003,1605932.2720000003,197.26767848241877,0.0,114.1967838675394,0.0,2,151.74436806339904,0.0,5.112,18.3813764446518,0.0,0.0,0.0,0.0,0.0,0.0,0.0,189.1367081497838,0.0,0.0,0.0,88.9,0.0,802.2999318737615,-0.3048000000014554,0.0,54193.44,802.2999318737615,0.0,11.3,0.01480437358975111,88.9,54193.44,802.2999318737615,0.0,11.3,0.01480437358975111,88.9,54193.44,802.2999318737615,0.0,11.3,0.01480437358975111,88.9,283.9999758845173,0.0,54193.44,802.2999318737615,0.0,0.5711030252832346,0.6959841140056146,1.6406122483334271
1123,1610,16,4,1,0,Behaviour of Reinforced Concrete in Tension at Post-Cracking Range,1983,0,Canada,University of Manitoba,0,Lee Siw Hwang,762.0,762.0,609.6,609.6,177.8,304.8,"[7,3]","[7,65]",65.0,"[0,0]",0,52.02,"[1,152.4x304.8,0]",[72],2.4922832906050965,"[1,152.4x304.8,2]",[72],39096.08370840354,"[0,0,0]",[0],"[1,0,0,0,0.5,9.53,0,0,0]",200000.0,2,456.5,"[11.3,11.3]","[43.75,134.05]","[4,4]","[12.7,12.7]","[11.3,11.3]","[101.6,101.6]",0.0,0.0,0,0,0.0,0.0,0.0,0,0,[0],[0],[0],[0],[0],1,1a,0,2,3,2,0.0,1,165.99585590468126,0.0,206.9,72,1,0.0,0,0,0,0,0.081,0.0,0.09,0.0,0.0,1,-1,0,0,-1,0,54193.44,802.2999318737615,72,0.4,CN,44.749133696919905,1.0,36.749133696919905,62.67469879518073,2.44851835851412,3.53444349126242,3.5976183001572015,3.1830738660683564,3.2399682777866254,4.594776538641146,3.2399682777866254,1.8760000000000006,1.713962850959884,2.7080115476986175,35429.63438294746,0.0,1.5684428170023295,1.5684428170023295,0.0,1.162741871550196,1.162741871550196,0.0,2.7311846885525255,2.7311846885525255,37234.36543657479,-6.820049176317504e-05,-6.820049176317504e-05,-0.0,-0.0,-6.820049176317504e-05,-6.820049176317504e-05,-6.820049176317504e-05,1,0,5.1156018974097615,0.0,89.36666666666667,0.0,88.9,0.0,0.0,0.01480437358975111,0.01480437358975111,1974.1632181933107,0.0,0.0,0.0,0.0,0.0,0.0,43.75,38.1,43.75,18.35,0.0,0.0,88.89999999999999,142767378.98079997,1605932.2719999994,1605932.2719999999,25.0,1.354836,0.0,0.0,0.0,0.0,-6.33990719893946e-05,2.6800000000000006,52.02,1605932.2719999994,1605932.2719999999,186.2832303940545,0.0,107.86134624070577,0.0,1,143.29479261081116,0.0,4.824000000000002,18.031222920256962,0.0,0.0,0.0,0.0,0.0,0.0,0.0,178.60501655054108,0.0,0.0,0.0,88.9,0.0,802.2999318737615,-0.3048000000014554,0.0,54193.44,802.2999318737615,0.0,11.3,0.01480437358975111,88.9,54193.44,802.2999318737615,0.0,11.3,0.01480437358975111,88.9,54193.44,802.2999318737615,0.0,11.3,0.01480437358975111,88.9,283.9999758845173,0.0,54193.44,802.2999318737615,0.0,1.0,1.0,1.1584221092773848
1124,1611,16,4,2,0,Behaviour of Reinforced Concrete in Tension at Post-Cracking Range,1983,0,Canada,University of Manitoba,0,Lee Siw Hwang,762.0,762.0,609.6,609.6,177.8,304.8,"[7,3]","[7,65]",65.0,"[0,0]",0,52.02,"[1,152.4x304.8,0]",[72],2.4922832906050965,"[1,152.4x304.8,2]",[72],39096.08370840354,"[0,0,0]",[0],"[1,0,0,0,0.5,9.53,0,0,0]",200000.0,2,456.5,"[11.3,11.3]","[43.75,134.05]","[4,4]","[12.7,12.7]","[11.3,11.3]","[101.6,101.6]",0.0,0.0,0,0,0.0,0.0,0.0,0,0,[0],[0],[0],[0],[0],1,1a,0,2,3,2,0.0,1,193.59497356113863,0.0,241.3,72,1,0.0,0,0,0,0,0.089,0.0,0.11,0.0,0.0,1,-1,0,0,-1,0,54193.44,802.2999318737615,72,0.4,CN,44.749133696919905,1.0,36.749133696919905,62.67469879518073,2.44851835851412,3.53444349126242,3.5976183001572015,3.1830738660683564,3.2399682777866254,4.594776538641146,3.2399682777866254,1.8760000000000006,1.713962850959884,2.7080115476986175,35429.63438294746,0.0,1.5684428170023295,1.5684428170023295,0.0,1.162741871550196,1.162741871550196,0.0,2.7311846885525255,2.7311846885525255,37234.36543657479,-6.820049176317504e-05,-6.820049176317504e-05,-0.0,-0.0,-6.820049176317504e-05,-6.820049176317504e-05,-6.820049176317504e-05,1,0,5.1156018974097615,0.0,89.36666666666667,0.0,88.9,0.0,0.0,0.01480437358975111,0.01480437358975111,1974.1632181933107,0.0,0.0,0.0,0.0,0.0,0.0,43.75,38.1,43.75,18.35,0.0,0.0,88.89999999999999,142767378.98079997,1605932.2719999994,1605932.2719999999,25.0,1.354836,0.0,0.0,0.0,0.0,-6.33990719893946e-05,2.6800000000000006,52.02,1605932.2719999994,1605932.2719999999,186.2832303940545,0.0,107.86134624070577,0.0,2,143.29479261081116,0.0,4.824000000000002,18.031222920256962,0.0,0.0,0.0,0.0,0.0,0.0,0.0,178.60501655054108,0.0,0.0,0.0,88.9,0.0,802.2999318737615,-0.3048000000014554,0.0,54193.44,802.2999318737615,0.0,11.3,0.01480437358975111,88.9,54193.44,802.2999318737615,0.0,11.3,0.01480437358975111,88.9,54193.44,802.2999318737615,0.0,11.3,0.01480437358975111,88.9,283.9999758845173,0.0,54193.44,802.2999318737615,0.0,0.6276204980388409,0.7922564962834269,1.351025881917027
