Repository: iavdesch/Research

Readme
======

The supporting files are related to the study "A method for determining the performance of formulas for calculating the crack width and spacing in reinforced concrete elements".

The following files are relevant:
Research/Method_comparing_CWFs/Data_processing_for_GitHuB_Final (contains the data processing of the database "Crack width and crack spacing in reinforced and prestressed concrete elements: database")
Research/Method_comparing_CWFs/CWF_analysis_for_GitHuB_Final (contains the evaluation of the different crack width formulas)

File: Method_comparing_CWFs/Datasets_used/Working_database_no_hordijk_initshrink.csv (part 23 of 84)
,ID,EPID,ELID,LOADID,DOI,title,year,journal,country,institution,laboratory,authors,Ltot,Lspan,Lcons,Lmeas,h,b,hc,thc,RH,Temp,pd,fcm,catfcm,tfcm,fctm,catfctm,tfctm,Ecm,catEcm,tEcm,mix,Es,fsr,fy,phi,zs,nbl,clat,phit,st,phiw,sw,type,method,fpk,fp01k,Ep,rel,fpr,npl,phip,Ap,zp,cplat,catf,epsin,catcal,selfw,typew,locw,epsc,Nrep,N,M,sigs,t0,t,PL,catp,t0p,tp,ncr,wm,wk,wmax,sm,smax,indLR,indNP,indtfcm,indtfctm,indtEcm,slab,Ac,Astot,ts,sc,class_C,fcm28,Bcc,fck28,fcm_cube_150,fctm28,fctmfl28,fctmfl,fct095_28,fct095,fct095fl_28,fct095fl,fct005,fct005_28,fct005fl,Ecm28,phi_bc,phi_bc_prestress,phi_bc_prior_load,phi_dc,phi_dc_prestress,phi_dc_prior_load,phi_creep,phi_creep_prestress,phi_creep_prior_load,Ecm0,eps_cbs,eps_cbs_prestress,eps_cds,eps_cds_prestress,shrinkage,shrinkage_prestress,shrinkage_init,bondLR,bondPR,ae,ap,sxLR,sxNP,zstot,zstensinit,Astensinit,rhotot,rhotensinit,At,Aw,Aptot,zptot,zeta1,zeta,phi_peq,ry,cy,ry0,rx,ryp,cyp,cog,Izz,Wb,Wt,rho,qself,Mself,ep,Mp,pre_loss,initstrain,fctmorg,fcmorg,W_Ib,W_It,Ncr095,Mcr095,Ncr005,Mcr005,CS,Ncr,Mcr,tau_bms,tau_max,xcinit,epsinit,dpsigs,xc,eps,epsbot,sigssimpl,sigsr,dpsigsr,xc_sr,eps_sr,zstottens,zptottens,Astens,Actens,Aptens,Aceff_MC2020,Aseff_MC2020,Apeff_MC2020,phi_eq_MC2020,rhoeff_MC2020,hceff_MC2020,Aceff_FPR,Aseff_FPR,Apeff_FPR,phi_eq_FPR,rhoeff_FPR,hceff_FPR,Aceff_SMTCM,Aseff_SMTCM,Apeff_SMTCM,phi_eq_SMTCM,rhoeff_SMTCM,hceff_SMTCM,sumcirc_SMTCM,sumcirc_p_SMTCM,Actensstate1,Astensstate1,Aptensstate1,r,p,k1
1125,1612,16,4,3,0,Behaviour of Reinforced Concrete in Tension at Post-Cracking Range,1983,0,Canada,University of Manitoba,0,Lee Siw Hwang,762.0,762.0,609.6,609.6,177.8,304.8,"[7,3]","[7,65]",65.0,"[0,0]",0,52.02,"[1,152.4x304.8,0]",[72],2.4922832906050965,"[1,152.4x304.8,2]",[72],39096.08370840354,"[0,0,0]",[0],"[1,0,0,0,0.5,9.53,0,0,0]",200000.0,2,456.5,"[11.3,11.3]","[43.75,134.05]","[4,4]","[12.7,12.7]","[11.3,11.3]","[101.6,101.6]",0.0,0.0,0,0,0.0,0.0,0.0,0,0,[0],[0],[0],[0],[0],1,1a,0,2,3,2,0.0,1,221.2743212107834,0.0,275.8,72,1,0.0,0,0,0,0,0.105,0.0,0.12,0.0,0.0,1,-1,0,0,-1,0,54193.44,802.2999318737615,72,0.4,CN,44.749133696919905,1.0,36.749133696919905,62.67469879518073,2.44851835851412,3.53444349126242,3.5976183001572015,3.1830738660683564,3.2399682777866254,4.594776538641146,3.2399682777866254,1.8760000000000006,1.713962850959884,2.7080115476986175,35429.63438294746,0.0,1.5684428170023295,1.5684428170023295,0.0,1.162741871550196,1.162741871550196,0.0,2.7311846885525255,2.7311846885525255,37234.36543657479,-6.820049176317504e-05,-6.820049176317504e-05,-0.0,-0.0,-6.820049176317504e-05,-6.820049176317504e-05,-6.820049176317504e-05,1,0,5.1156018974097615,0.0,89.36666666666667,0.0,88.9,0.0,0.0,0.01480437358975111,0.01480437358975111,1974.1632181933107,0.0,0.0,0.0,0.0,0.0,0.0,43.75,38.1,43.75,18.35,0.0,0.0,88.89999999999999,142767378.98079997,1605932.2719999994,1605932.2719999999,25.0,1.354836,0.0,0.0,0.0,0.0,-6.33990719893946e-05,2.6800000000000006,52.02,1605932.2719999994,1605932.2719999999,186.2832303940545,0.0,107.86134624070577,0.0,2,143.29479261081116,0.0,4.824000000000002,18.031222920256962,0.0,0.0,0.0,0.0,0.0,0.0,0.0,178.60501655054108,0.0,0.0,0.0,88.9,0.0,802.2999318737615,-0.3048000000014554,0.0,54193.44,802.2999318737615,0.0,11.3,0.01480437358975111,88.9,54193.44,802.2999318737615,0.0,11.3,0.01480437358975111,88.9,54193.44,802.2999318737615,0.0,11.3,0.01480437358975111,88.9,283.9999758845173,0.0,54193.44,802.2999318737615,0.0,0.5849444651386637,0.7213245984803471,1.5441895492445754
1126,1613,16,4,4,0,Behaviour of Reinforced Concrete in Tension at Post-Cracking Range,1983,0,Canada,University of Manitoba,0,Lee Siw Hwang,762.0,762.0,609.6,609.6,177.8,304.8,"[7,3]","[7,65]",65.0,"[0,0]",0,52.02,"[1,152.4x304.8,0]",[72],2.4922832906050965,"[1,152.4x304.8,2]",[72],39096.08370840354,"[0,0,0]",[0],"[1,0,0,0,0.5,9.53,0,0,0]",200000.0,2,456.5,"[11.3,11.3]","[43.75,134.05]","[4,4]","[12.7,12.7]","[11.3,11.3]","[101.6,101.6]",0.0,0.0,0,0,0.0,0.0,0.0,0,0,[0],[0],[0],[0],[0],1,1a,0,2,3,2,0.0,1,248.9536688604282,0.0,310.3,72,1,0.0,0,0,0,0,0.135,0.0,0.18,0.0,0.0,1,-1,0,0,-1,0,54193.44,802.2999318737615,72,0.4,CN,44.749133696919905,1.0,36.749133696919905,62.67469879518073,2.44851835851412,3.53444349126242,3.5976183001572015,3.1830738660683564,3.2399682777866254,4.594776538641146,3.2399682777866254,1.8760000000000006,1.713962850959884,2.7080115476986175,35429.63438294746,0.0,1.5684428170023295,1.5684428170023295,0.0,1.162741871550196,1.162741871550196,0.0,2.7311846885525255,2.7311846885525255,37234.36543657479,-6.820049176317504e-05,-6.820049176317504e-05,-0.0,-0.0,-6.820049176317504e-05,-6.820049176317504e-05,-6.820049176317504e-05,1,0,5.1156018974097615,0.0,89.36666666666667,0.0,88.9,0.0,0.0,0.01480437358975111,0.01480437358975111,1974.1632181933107,0.0,0.0,0.0,0.0,0.0,0.0,43.75,38.1,43.75,18.35,0.0,0.0,88.89999999999999,142767378.98079997,1605932.2719999994,1605932.2719999999,25.0,1.354836,0.0,0.0,0.0,0.0,-6.33990719893946e-05,2.6800000000000006,52.02,1605932.2719999994,1605932.2719999999,186.2832303940545,0.0,107.86134624070577,0.0,2,143.29479261081116,0.0,4.824000000000002,18.031222920256962,0.0,0.0,0.0,0.0,0.0,0.0,0.0,178.60501655054108,0.0,0.0,0.0,88.9,0.0,802.2999318737615,-0.3048000000014554,0.0,54193.44,802.2999318737615,0.0,11.3,0.01480437358975111,88.9,54193.44,802.2999318737615,0.0,11.3,0.01480437358975111,88.9,54193.44,802.2999318737615,0.0,11.3,0.01480437358975111,88.9,283.9999758845173,0.0,54193.44,802.2999318737615,0.0,0.5602478933675741,0.6751652774999046,1.737353216572124
1128,1615,16,5,1,0,Behaviour of Reinforced Concrete in Tension at Post-Cracking Range,1983,0,Canada,University of Manitoba,0,Lee Siw Hwang,762.0,762.0,609.6,609.6,177.8,304.8,"[7,3]","[7,70]",65.0,"[0,0]",0,47.96,"[1,152.4x304.8,0]",[77],2.5535069973373172,"[1,152.4x304.8,2]",[77],38050.25839725992,"[0,0,0]",[0],"[1,0,0,0,0.5,9.53,0,0,0]",200000.0,2,483.7,"[11.3,11.3]","[43.75,134.05]","[4,4]","[12.7,12.7]","[11.3,11.3]","[152.4,152.4]",0.0,0.0,0,0,0.0,0.0,0.0,0,0,[0],[0],[0],[0],[0],1,1a,0,2,3,2,0.0,1,165.99585590468126,0.0,206.9,77,1,0.0,0,0,0,0,0.058,0.0,0.06,0.0,0.0,1,-1,0,0,-1,0,54193.44,802.2999318737615,77,0.4,CN,40.91825949409969,1.0,32.91825949409969,57.78313253012048,2.4728153657041485,3.569516292992225,3.6859949018756275,3.214659975415393,3.3195590965385127,4.640371180889892,3.3195590965385127,1.9040000000000001,1.730970755992904,2.7484296305000893,34388.31086080647,0.0,1.6788371198447598,1.6788371198447598,0.0,1.3243156315376947,1.3243156315376947,0.0,3.0031527513824545,3.0031527513824545,36238.34133072373,-6.0606626722199394e-05,-6.0606626722199394e-05,-0.0,-0.0,-6.0606626722199394e-05,-6.0606626722199394e-05,-6.0606626722199394e-05,1,0,5.256206092266707,0.0,89.36666666666667,0.0,88.9,0.0,0.0,0.01480437358975111,0.01480437358975111,1316.1088121288738,0.0,0.0,0.0,0.0,0.0,0.0,43.75,38.1,43.75,18.35,0.0,0.0,88.90000000000002,142767378.98080003,1605932.2720000006,1605932.272,25.0,1.354836,0.0,0.0,0.0,0.0,-5.623101904762253e-05,2.72,47.96,1605932.2720000006,1605932.272,191.23380395603408,0.0,109.68600110537739,0.0,1,147.10292612002618,0.0,4.896000000000001,17.313289693180785,0.0,0.0,0.0,0.0,0.0,0.0,0.0,183.35153759326533,0.0,0.0,0.0,88.9,0.0,802.2999318737615,-0.3048000000014554,0.0,54193.44,802.2999318737615,0.0,11.3,0.01480437358975111,88.9,54193.44,802.2999318737615,0.0,11.3,0.01480437358975111,88.9,54193.44,802.2999318737615,0.0,11.3,0.01480437358975111,88.9,283.9999758845173,0.0,54193.44,802.2999318737615,0.0,1.0,1.0,1.1284334056634584
1129,1616,16,5,2,0,Behaviour of Reinforced Concrete in Tension at Post-Cracking Range,1983,0,Canada,University of Manitoba,0,Lee Siw Hwang,762.0,762.0,609.6,609.6,177.8,304.8,"[7,3]","[7,70]",65.0,"[0,0]",0,47.96,"[1,152.4x304.8,0]",[77],2.5535069973373172,"[1,152.4x304.8,2]",[77],38050.25839725992,"[0,0,0]",[0],"[1,0,0,0,0.5,9.53,0,0,0]",200000.0,2,483.7,"[11.3,11.3]","[43.75,134.05]","[4,4]","[12.7,12.7]","[11.3,11.3]","[152.4,152.4]",0.0,0.0,0,0,0.0,0.0,0.0,0,0,[0],[0],[0],[0],[0],1,1a,0,2,3,2,0.0,1,193.59497356113863,0.0,241.3,77,1,0.0,0,0,0,0,0.092,0.0,0.1,0.0,0.0,1,-1,0,0,-1,0,54193.44,802.2999318737615,77,0.4,CN,40.91825949409969,1.0,32.91825949409969,57.78313253012048,2.4728153657041485,3.569516292992225,3.6859949018756275,3.214659975415393,3.3195590965385127,4.640371180889892,3.3195590965385127,1.9040000000000001,1.730970755992904,2.7484296305000893,34388.31086080647,0.0,1.6788371198447598,1.6788371198447598,0.0,1.3243156315376947,1.3243156315376947,0.0,3.0031527513824545,3.0031527513824545,36238.34133072373,-6.0606626722199394e-05,-6.0606626722199394e-05,-0.0,-0.0,-6.0606626722199394e-05,-6.0606626722199394e-05,-6.0606626722199394e-05,1,0,5.256206092266707,0.0,89.36666666666667,0.0,88.9,0.0,0.0,0.01480437358975111,0.01480437358975111,1316.1088121288738,0.0,0.0,0.0,0.0,0.0,0.0,43.75,38.1,43.75,18.35,0.0,0.0,88.90000000000002,142767378.98080003,1605932.2720000006,1605932.272,25.0,1.354836,0.0,0.0,0.0,0.0,-5.623101904762253e-05,2.72,47.96,1605932.2720000006,1605932.272,191.23380395603408,0.0,109.68600110537739,0.0,2,147.10292612002618,0.0,4.896000000000001,17.313289693180785,0.0,0.0,0.0,0.0,0.0,0.0,0.0,183.35153759326533,0.0,0.0,0.0,88.9,0.0,802.2999318737615,-0.3048000000014554,0.0,54193.44,802.2999318737615,0.0,11.3,0.01480437358975111,88.9,54193.44,802.2999318737615,0.0,11.3,0.01480437358975111,88.9,54193.44,802.2999318737615,0.0,11.3,0.01480437358975111,88.9,283.9999758845173,0.0,54193.44,802.2999318737615,0.0,0.6387082186747584,0.8090516282423567,1.3160511396162033
1130,1617,16,5,3,0,Behaviour of Reinforced Concrete in Tension at Post-Cracking Range,1983,0,Canada,University of Manitoba,0,Lee Siw Hwang,762.0,762.0,609.6,609.6,177.8,304.8,"[7,3]","[7,70]",65.0,"[0,0]",0,47.96,"[1,152.4x304.8,0]",[77],2.5535069973373172,"[1,152.4x304.8,2]",[77],38050.25839725992,"[0,0,0]",[0],"[1,0,0,0,0.5,9.53,0,0,0]",200000.0,2,483.7,"[11.3,11.3]","[43.75,134.05]","[4,4]","[12.7,12.7]","[11.3,11.3]","[152.4,152.4]",0.0,0.0,0,0,0.0,0.0,0.0,0,0,[0],[0],[0],[0],[0],1,1a,0,2,3,2,0.0,1,221.2743212107834,0.0,275.8,77,1,0.0,0,0,0,0,0.135,0.0,0.18,0.0,0.0,1,-1,0,0,-1,0,54193.44,802.2999318737615,77,0.4,CN,40.91825949409969,1.0,32.91825949409969,57.78313253012048,2.4728153657041485,3.569516292992225,3.6859949018756275,3.214659975415393,3.3195590965385127,4.640371180889892,3.3195590965385127,1.9040000000000001,1.730970755992904,2.7484296305000893,34388.31086080647,0.0,1.6788371198447598,1.6788371198447598,0.0,1.3243156315376947,1.3243156315376947,0.0,3.0031527513824545,3.0031527513824545,36238.34133072373,-6.0606626722199394e-05,-6.0606626722199394e-05,-0.0,-0.0,-6.0606626722199394e-05,-6.0606626722199394e-05,-6.0606626722199394e-05,1,0,5.256206092266707,0.0,89.36666666666667,0.0,88.9,0.0,0.0,0.01480437358975111,0.01480437358975111,1316.1088121288738,0.0,0.0,0.0,0.0,0.0,0.0,43.75,38.1,43.75,18.35,0.0,0.0,88.90000000000002,142767378.98080003,1605932.2720000006,1605932.272,25.0,1.354836,0.0,0.0,0.0,0.0,-5.623101904762253e-05,2.72,47.96,1605932.2720000006,1605932.272,191.23380395603408,0.0,109.68600110537739,0.0,2,147.10292612002618,0.0,4.896000000000001,17.313289693180785,0.0,0.0,0.0,0.0,0.0,0.0,0.0,183.35153759326533,0.0,0.0,0.0,88.9,0.0,802.2999318737615,-0.3048000000014554,0.0,54193.44,802.2999318737615,0.0,11.3,0.01480437358975111,88.9,54193.44,802.2999318737615,0.0,11.3,0.01480437358975111,88.9,54193.44,802.2999318737615,0.0,11.3,0.01480437358975111,88.9,283.9999758845173,0.0,54193.44,802.2999318737615,0.0,0.5918435063432022,0.7334996356510772,1.504214273958346
1131,1618,16,5,4,0,Behaviour of Reinforced Concrete in Tension at Post-Cracking Range,1983,0,Canada,University of Manitoba,0,Lee Siw Hwang,762.0,762.0,609.6,609.6,177.8,304.8,"[7,3]","[7,70]",65.0,"[0,0]",0,47.96,"[1,152.4x304.8,0]",[77],2.5535069973373172,"[1,152.4x304.8,2]",[77],38050.25839725992,"[0,0,0]",[0],"[1,0,0,0,0.5,9.53,0,0,0]",200000.0,2,483.7,"[11.3,11.3]","[43.75,134.05]","[4,4]","[12.7,12.7]","[11.3,11.3]","[152.4,152.4]",0.0,0.0,0,0,0.0,0.0,0.0,0,0,[0],[0],[0],[0],[0],1,1a,0,2,3,2,0.0,1,248.9536688604282,0.0,310.3,77,1,0.0,0,0,0,0,0.168,0.0,0.22,0.0,0.0,1,-1,0,0,-1,0,54193.44,802.2999318737615,77,0.4,CN,40.91825949409969,1.0,32.91825949409969,57.78313253012048,2.4728153657041485,3.569516292992225,3.6859949018756275,3.214659975415393,3.3195590965385127,4.640371180889892,3.3195590965385127,1.9040000000000001,1.730970755992904,2.7484296305000893,34388.31086080647,0.0,1.6788371198447598,1.6788371198447598,0.0,1.3243156315376947,1.3243156315376947,0.0,3.0031527513824545,3.0031527513824545,36238.34133072373,-6.0606626722199394e-05,-6.0606626722199394e-05,-0.0,-0.0,-6.0606626722199394e-05,-6.0606626722199394e-05,-6.0606626722199394e-05,1,0,5.256206092266707,0.0,89.36666666666667,0.0,88.9,0.0,0.0,0.01480437358975111,0.01480437358975111,1316.1088121288738,0.0,0.0,0.0,0.0,0.0,0.0,43.75,38.1,43.75,18.35,0.0,0.0,88.90000000000002,142767378.98080003,1605932.2720000006,1605932.272,25.0,1.354836,0.0,0.0,0.0,0.0,-5.623101904762253e-05,2.72,47.96,1605932.2720000006,1605932.272,191.23380395603408,0.0,109.68600110537739,0.0,2,147.10292612002618,0.0,4.896000000000001,17.313289693180785,0.0,0.0,0.0,0.0,0.0,0.0,0.0,183.35153759326533,0.0,0.0,0.0,88.9,0.0,802.2999318737615,-0.3048000000014554,0.0,54193.44,802.2999318737615,0.0,11.3,0.01480437358975111,88.9,54193.44,802.2999318737615,0.0,11.3,0.01480437358975111,88.9,54193.44,802.2999318737615,0.0,11.3,0.01480437358975111,88.9,283.9999758845173,0.0,54193.44,802.2999318737615,0.0,0.5649769732787889,0.6843456182846488,1.6923774083004888
1133,1620,16,6,1,0,Behaviour of Reinforced Concrete in Tension at Post-Cracking Range,1983,0,Canada,University of Manitoba,0,Lee Siw Hwang,762.0,762.0,609.6,609.6,177.8,304.8,"[7,3]","[7,76]",65.0,"[0,0]",0,55.52,"[1,152.4x304.8,0]",[83],2.403460236993451,"[1,152.4x304.8,2]",[83],39951.66163435592,"[0,0,0]",[0],"[1,0,0,0,0.5,9.53,0,0,0]",200000.0,2,454.9,"[11.3,11.3]","[43.75,134.05]","[4,4]","[12.7,12.7]","[11.3,11.3]","[266.7,266.7]",0.0,0.0,0,0,0.0,0.0,0.0,0,0,[0],[0],[0],[0],[0],1,1a,0,2,3,2,0.0,1,165.99585590468126,0.0,206.9,83,1,0.0,0,0,0,0,0.092,0.0,0.1,0.0,0.0,1,-1,0,0,-1,0,54193.44,802.2999318737615,83,0.4,CN,46.94940178404241,1.0,38.94940178404241,66.62,2.360200351238982,3.4069561865871516,3.4694019596016634,3.068260456610677,3.1244983080914865,4.429043042563297,3.1244983080914865,1.8269999999999997,1.6521402458672874,2.637279902796041,36001.04834795563,0.0,1.5339166164213616,1.5339166164213616,0.0,1.1068149844622794,1.1068149844622794,0.0,2.6407316008836412,2.6407316008836412,38049.20155652945,-7.492607456743448e-05,-7.492607456743448e-05,-0.0,-0.0,-7.492607456743448e-05,-7.492607456743448e-05,-7.492607456743448e-05,1,0,5.006049606407673,0.0,89.36666666666667,0.0,88.9,0.0,0.0,0.01480437358975111,0.01480437358975111,752.0621783593565,0.0,0.0,0.0,0.0,0.0,0.0,43.75,38.1,43.75,18.35,0.0,0.0,88.9,142767378.98080003,1605932.2720000003,1605932.2720000003,25.0,1.354836,0.0,0.0,0.0,0.0,-6.975633307090214e-05,2.61,55.52,1605932.2720000003,1605932.2720000003,179.3696157698095,0.0,104.88349030715702,0.0,1,137.97662751523808,0.0,4.6979999999999995,18.62793601019716,0.0,0.0,0.0,0.0,0.0,0.0,0.0,171.97636698409707,0.0,0.0,0.0,88.9,0.0,802.2999318737615,-0.3048000000014554,0.0,54193.44,802.2999318737615,0.0,11.3,0.01480437358975111,88.9,54193.44,802.2999318737615,0.0,11.3,0.01480437358975111,88.9,54193.44,802.2999318737615,0.0,11.3,0.01480437358975111,88.9,283.9999758845173,0.0,54193.44,802.2999318737615,0.0,1.0,1.0,1.2030722803856673
1134,1621,16,6,2,0,Behaviour of Reinforced Concrete in Tension at Post-Cracking Range,1983,0,Canada,University of Manitoba,0,Lee Siw Hwang,762.0,762.0,609.6,609.6,177.8,304.8,"[7,3]","[7,76]",65.0,"[0,0]",0,55.52,"[1,152.4x304.8,0]",[83],2.403460236993451,"[1,152.4x304.8,2]",[83],39951.66163435592,"[0,0,0]",[0],"[1,0,0,0,0.5,9.53,0,0,0]",200000.0,2,454.9,"[11.3,11.3]","[43.75,134.05]","[4,4]","[12.7,12.7]","[11.3,11.3]","[266.7,266.7]",0.0,0.0,0,0,0.0,0.0,0.0,0,0,[0],[0],[0],[0],[0],1,1a,0,2,3,2,0.0,1,193.59497356113863,0.0,241.3,83,1,0.0,0,0,0,0,0.127,0.0,0.15,0.0,0.0,1,-1,0,0,-1,0,54193.44,802.2999318737615,83,0.4,CN,46.94940178404241,1.0,38.94940178404241,66.62,2.360200351238982,3.4069561865871516,3.4694019596016634,3.068260456610677,3.1244983080914865,4.429043042563297,3.1244983080914865,1.8269999999999997,1.6521402458672874,2.637279902796041,36001.04834795563,0.0,1.5339166164213616,1.5339166164213616,0.0,1.1068149844622794,1.1068149844622794,0.0,2.6407316008836412,2.6407316008836412,38049.20155652945,-7.492607456743448e-05,-7.492607456743448e-05,-0.0,-0.0,-7.492607456743448e-05,-7.492607456743448e-05,-7.492607456743448e-05,1,0,5.006049606407673,0.0,89.36666666666667,0.0,88.9,0.0,0.0,0.01480437358975111,0.01480437358975111,752.0621783593565,0.0,0.0,0.0,0.0,0.0,0.0,43.75,38.1,43.75,18.35,0.0,0.0,88.9,142767378.98080003,1605932.2720000003,1605932.2720000003,25.0,1.354836,0.0,0.0,0.0,0.0,-6.975633307090214e-05,2.61,55.52,1605932.2720000003,1605932.2720000003,179.3696157698095,0.0,104.88349030715702,0.0,2,137.97662751523808,0.0,4.6979999999999995,18.62793601019716,0.0,0.0,0.0,0.0,0.0,0.0,0.0,171.97636698409707,0.0,0.0,0.0,88.9,0.0,802.2999318737615,-0.3048000000014554,0.0,54193.44,802.2999318737615,0.0,11.3,0.01480437358975111,88.9,54193.44,802.2999318737615,0.0,11.3,0.01480437358975111,88.9,54193.44,802.2999318737615,0.0,11.3,0.01480437358975111,88.9,283.9999758845173,0.0,54193.44,802.2999318737615,0.0,0.6134370396062703,0.7698112211080894,1.4030997644130567
1135,1622,16,6,3,0,Behaviour of Reinforced Concrete in Tension at Post-Cracking Range,1983,0,Canada,University of Manitoba,0,Lee Siw Hwang,762.0,762.0,609.6,609.6,177.8,304.8,"[7,3]","[7,76]",65.0,"[0,0]",0,55.52,"[1,152.4x304.8,0]",[83],2.403460236993451,"[1,152.4x304.8,2]",[83],39951.66163435592,"[0,0,0]",[0],"[1,0,0,0,0.5,9.53,0,0,0]",200000.0,2,454.9,"[11.3,11.3]","[43.75,134.05]","[4,4]","[12.7,12.7]","[11.3,11.3]","[266.7,266.7]",0.0,0.0,0,0,0.0,0.0,0.0,0,0,[0],[0],[0],[0],[0],1,1a,0,2,3,2,0.0,1,221.2743212107834,0.0,275.8,83,1,0.0,0,0,0,0,0.133,0.0,0.18,0.0,0.0,1,-1,0,0,-1,0,54193.44,802.2999318737615,83,0.4,CN,46.94940178404241,1.0,38.94940178404241,66.62,2.360200351238982,3.4069561865871516,3.4694019596016634,3.068260456610677,3.1244983080914865,4.429043042563297,3.1244983080914865,1.8269999999999997,1.6521402458672874,2.637279902796041,36001.04834795563,0.0,1.5339166164213616,1.5339166164213616,0.0,1.1068149844622794,1.1068149844622794,0.0,2.6407316008836412,2.6407316008836412,38049.20155652945,-7.492607456743448e-05,-7.492607456743448e-05,-0.0,-0.0,-7.492607456743448e-05,-7.492607456743448e-05,-7.492607456743448e-05,1,0,5.006049606407673,0.0,89.36666666666667,0.0,88.9,0.0,0.0,0.01480437358975111,0.01480437358975111,752.0621783593565,0.0,0.0,0.0,0.0,0.0,0.0,43.75,38.1,43.75,18.35,0.0,0.0,88.9,142767378.98080003,1605932.2720000003,1605932.2720000003,25.0,1.354836,0.0,0.0,0.0,0.0,-6.975633307090214e-05,2.61,55.52,1605932.2720000003,1605932.2720000003,179.3696157698095,0.0,104.88349030715702,0.0,2,137.97662751523808,0.0,4.6979999999999995,18.62793601019716,0.0,0.0,0.0,0.0,0.0,0.0,0.0,171.97636698409707,0.0,0.0,0.0,88.9,0.0,802.2999318737615,-0.3048000000014554,0.0,54193.44,802.2999318737615,0.0,11.3,0.01480437358975111,88.9,54193.44,802.2999318737615,0.0,11.3,0.01480437358975111,88.9,54193.44,802.2999318737615,0.0,11.3,0.01480437358975111,88.9,283.9999758845173,0.0,54193.44,802.2999318737615,0.0,0.5759877125799553,0.7050723875329797,1.603708723684712
1136,1623,16,6,4,0,Behaviour of Reinforced Concrete in Tension at Post-Cracking Range,1983,0,Canada,University of Manitoba,0,Lee Siw Hwang,762.0,762.0,609.6,609.6,177.8,304.8,"[7,3]","[7,76]",65.0,"[0,0]",0,55.52,"[1,152.4x304.8,0]",[83],2.403460236993451,"[1,152.4x304.8,2]",[83],39951.66163435592,"[0,0,0]",[0],"[1,0,0,0,0.5,9.53,0,0,0]",200000.0,2,454.9,"[11.3,11.3]","[43.75,134.05]","[4,4]","[12.7,12.7]","[11.3,11.3]","[266.7,266.7]",0.0,0.0,0,0,0.0,0.0,0.0,0,0,[0],[0],[0],[0],[0],1,1a,0,2,3,2,0.0,1,248.9536688604282,0.0,310.3,83,1,0.0,0,0,0,0,0.156,0.0,0.2,0.0,0.0,1,-1,0,0,-1,0,54193.44,802.2999318737615,83,0.4,CN,46.94940178404241,1.0,38.94940178404241,66.62,2.360200351238982,3.4069561865871516,3.4694019596016634,3.068260456610677,3.1244983080914865,4.429043042563297,3.1244983080914865,1.8269999999999997,1.6521402458672874,2.637279902796041,36001.04834795563,0.0,1.5339166164213616,1.5339166164213616,0.0,1.1068149844622794,1.1068149844622794,0.0,2.6407316008836412,2.6407316008836412,38049.20155652945,-7.492607456743448e-05,-7.492607456743448e-05,-0.0,-0.0,-7.492607456743448e-05,-7.492607456743448e-05,-7.492607456743448e-05,1,0,5.006049606407673,0.0,89.36666666666667,0.0,88.9,0.0,0.0,0.01480437358975111,0.01480437358975111,752.0621783593565,0.0,0.0,0.0,0.0,0.0,0.0,43.75,38.1,43.75,18.35,0.0,0.0,88.9,142767378.98080003,1605932.2720000003,1605932.2720000003,25.0,1.354836,0.0,0.0,0.0,0.0,-6.975633307090214e-05,2.61,55.52,1605932.2720000003,1605932.2720000003,179.3696157698095,0.0,104.88349030715702,0.0,2,137.97662751523808,0.0,4.6979999999999995,18.62793601019716,0.0,0.0,0.0,0.0,0.0,0.0,0.0,171.97636698409707,0.0,0.0,0.0,88.9,0.0,802.2999318737615,-0.3048000000014554,0.0,54193.44,802.2999318737615,0.0,11.3,0.01480437358975111,88.9,54193.44,802.2999318737615,0.0,11.3,0.01480437358975111,88.9,54193.44,802.2999318737615,0.0,11.3,0.01480437358975111,88.9,283.9999758845173,0.0,54193.44,802.2999318737615,0.0,0.5540671457782921,0.662886111700227,1.8043176829563679
1138,1625,16,7,1,0,Behaviour of Reinforced Concrete in Tension at Post-Cracking Range,1983,0,Canada,University of Manitoba,0,Lee Siw Hwang,762.0,762.0,609.6,609.6,177.8,304.8,"[7,3]","[7,82]",65.0,"[0,0]",0,51.62,"[1,152.4x304.8,0]",[89],2.4940496505429364,"[1,152.4x304.8,2]",[89],38992.35744366293,"[0,0,0]",[0],"[1,0,0,0,0.5,9.53,0,0,0]",200000.0,2,468.7,"[11.3,11.3]","[43.75,134.05]","[4,4]","[12.7,12.7]",[0],[0],0.0,0.0,0,0,0.0,0.0,0.0,0,0,[0],[0],[0],[0],[0],1,1a,0,2,3,2,0.0,1,165.99585590468126,0.0,206.9,89,1,0.0,0,0,0,0,0.097,0.0,0.1,0.0,0.0,1,-1,0,0,-1,0,54193.44,802.2999318737615,89,0.4,CN,43.30501537187728,1.0,35.30501537187728,62.19277108433735,2.4119422890895037,3.4816458268854014,3.600168045950945,3.135524975816355,3.2422645457058175,4.526139574951022,3.2422645457058175,1.8760000000000001,1.6883596023626526,2.708011547698617,35044.337881218205,0.0,1.6321627754243673,1.6321627754243673,0.0,1.24596837312497,1.24596837312497,0.0,2.878131148549337,2.878131148549337,37135.578517774215,-6.757139726505555e-05,-6.757139726505555e-05,-0.0,-0.0,-6.757139726505555e-05,-6.757139726505555e-05,-6.757139726505555e-05,1,0,5.129210263548817,0.0,89.36666666666667,0.0,88.9,0.0,0.0,0.01480437358975111,0.01480437358975111,0.0,0.0,0.0,0.0,0.0,0.0,0.0,43.75,38.1,43.75,18.35,0.0,0.0,88.9,142767378.98080003,1605932.2720000003,1605932.2720000003,25.0,1.354836,0.0,0.0,0.0,0.0,-6.280250506032725e-05,2.68,51.62,1605932.2720000003,1605932.2720000003,186.4506542228674,0.0,107.88182839224626,0.0,1,143.42358017143644,0.0,4.824000000000001,17.961764946686056,0.0,0.0,0.0,0.0,0.0,0.0,0.0,178.7655395114798,0.0,0.0,0.0,88.9,0.0,802.2999318737615,-0.3048000000014554,0.0,54193.44,802.2999318737615,0.0,11.3,0.01480437358975111,88.9,54193.44,802.2999318737615,0.0,11.3,0.01480437358975111,88.9,54193.44,802.2999318737615,0.0,11.3,0.01480437358975111,88.9,283.9999758845173,0.0,54193.44,802.2999318737615,0.0,1.0,1.0,1.1573819012624271
1139,1626,16,7,2,0,Behaviour of Reinforced Concrete in Tension at Post-Cracking Range,1983,0,Canada,University of Manitoba,0,Lee Siw Hwang,762.0,762.0,609.6,609.6,177.8,304.8,"[7,3]","[7,82]",65.0,"[0,0]",0,51.62,"[1,152.4x304.8,0]",[89],2.4940496505429364,"[1,152.4x304.8,2]",[89],38992.35744366293,"[0,0,0]",[0],"[1,0,0,0,0.5,9.53,0,0,0]",200000.0,2,468.7,"[11.3,11.3]","[43.75,134.05]","[4,4]","[12.7,12.7]",[0],[0],0.0,0.0,0,0,0.0,0.0,0.0,0,0,[0],[0],[0],[0],[0],1,1a,0,2,3,2,0.0,1,193.59497356113863,0.0,241.3,89,1,0.0,0,0,0,0,0.116,0.0,0.13,0.0,0.0,1,-1,0,0,-1,0,54193.44,802.2999318737615,89,0.4,CN,43.30501537187728,1.0,35.30501537187728,62.19277108433735,2.4119422890895037,3.4816458268854014,3.600168045950945,3.135524975816355,3.2422645457058175,4.526139574951022,3.2422645457058175,1.8760000000000001,1.6883596023626526,2.708011547698617,35044.337881218205,0.0,1.6321627754243673,1.6321627754243673,0.0,1.24596837312497,1.24596837312497,0.0,2.878131148549337,2.878131148549337,37135.578517774215,-6.757139726505555e-05,-6.757139726505555e-05,-0.0,-0.0,-6.757139726505555e-05,-6.757139726505555e-05,-6.757139726505555e-05,1,0,5.129210263548817,0.0,89.36666666666667,0.0,88.9,0.0,0.0,0.01480437358975111,0.01480437358975111,0.0,0.0,0.0,0.0,0.0,0.0,0.0,43.75,38.1,43.75,18.35,0.0,0.0,88.9,142767378.98080003,1605932.2720000003,1605932.2720000003,25.0,1.354836,0.0,0.0,0.0,0.0,-6.280250506032725e-05,2.68,51.62,1605932.2720000003,1605932.2720000003,186.4506542228674,0.0,107.88182839224626,0.0,2,143.42358017143644,0.0,4.824000000000001,17.961764946686056,0.0,0.0,0.0,0.0,0.0,0.0,0.0,178.7655395114798,0.0,0.0,0.0,88.9,0.0,802.2999318737615,-0.3048000000014554,0.0,54193.44,802.2999318737615,0.0,11.3,0.01480437358975111,88.9,54193.44,802.2999318737615,0.0,11.3,0.01480437358975111,88.9,54193.44,802.2999318737615,0.0,11.3,0.01480437358975111,88.9,283.9999758845173,0.0,54193.44,802.2999318737615,0.0,0.6279821866794467,0.7928146997809884,1.3498127248652665
1140,1627,16,7,3,0,Behaviour of Reinforced Concrete in Tension at Post-Cracking Range,1983,0,Canada,University of Manitoba,0,Lee Siw Hwang,762.0,762.0,609.6,609.6,177.8,304.8,"[7,3]","[7,82]",65.0,"[0,0]",0,51.62,"[1,152.4x304.8,0]",[89],2.4940496505429364,"[1,152.4x304.8,2]",[89],38992.35744366293,"[0,0,0]",[0],"[1,0,0,0,0.5,9.53,0,0,0]",200000.0,2,468.7,"[11.3,11.3]","[43.75,134.05]","[4,4]","[12.7,12.7]",[0],[0],0.0,0.0,0,0,0.0,0.0,0.0,0,0,[0],[0],[0],[0],[0],1,1a,0,2,3,2,0.0,1,221.2743212107834,0.0,275.8,89,1,0.0,0,0,0,0,0.137,0.0,0.16,0.0,0.0,1,-1,0,0,-1,0,54193.44,802.2999318737615,89,0.4,CN,43.30501537187728,1.0,35.30501537187728,62.19277108433735,2.4119422890895037,3.4816458268854014,3.600168045950945,3.135524975816355,3.2422645457058175,4.526139574951022,3.2422645457058175,1.8760000000000001,1.6883596023626526,2.708011547698617,35044.337881218205,0.0,1.6321627754243673,1.6321627754243673,0.0,1.24596837312497,1.24596837312497,0.0,2.878131148549337,2.878131148549337,37135.578517774215,-6.757139726505555e-05,-6.757139726505555e-05,-0.0,-0.0,-6.757139726505555e-05,-6.757139726505555e-05,-6.757139726505555e-05,1,0,5.129210263548817,0.0,89.36666666666667,0.0,88.9,0.0,0.0,0.01480437358975111,0.01480437358975111,0.0,0.0,0.0,0.0,0.0,0.0,0.0,43.75,38.1,43.75,18.35,0.0,0.0,88.9,142767378.98080003,1605932.2720000003,1605932.2720000003,25.0,1.354836,0.0,0.0,0.0,0.0,-6.280250506032725e-05,2.68,51.62,1605932.2720000003,1605932.2720000003,186.4506542228674,0.0,107.88182839224626,0.0,2,143.42358017143644,0.0,4.824000000000001,17.961764946686056,0.0,0.0,0.0,0.0,0.0,0.0,0.0,178.7655395114798,0.0,0.0,0.0,88.9,0.0,802.2999318737615,-0.3048000000014554,0.0,54193.44,802.2999318737615,0.0,11.3,0.01480437358975111,88.9,54193.44,802.2999318737615,0.0,11.3,0.01480437358975111,88.9,54193.44,802.2999318737615,0.0,11.3,0.01480437358975111,88.9,283.9999758845173,0.0,54193.44,802.2999318737615,0.0,0.5851709705757056,0.7217289598934097,1.542802940397184
1141,1628,16,7,4,0,Behaviour of Reinforced Concrete in Tension at Post-Cracking Range,1983,0,Canada,University of Manitoba,0,Lee Siw Hwang,762.0,762.0,609.6,609.6,177.8,304.8,"[7,3]","[7,82]",65.0,"[0,0]",0,51.62,"[1,152.4x304.8,0]",[89],2.4940496505429364,"[1,152.4x304.8,2]",[89],38992.35744366293,"[0,0,0]",[0],"[1,0,0,0,0.5,9.53,0,0,0]",200000.0,2,468.7,"[11.3,11.3]","[43.75,134.05]","[4,4]","[12.7,12.7]",[0],[0],0.0,0.0,0,0,0.0,0.0,0.0,0,0,[0],[0],[0],[0],[0],1,1a,0,2,3,2,0.0,1,248.9536688604282,0.0,310.3,89,1,0.0,0,0,0,0,0.162,0.0,0.18,0.0,0.0,1,-1,0,0,-1,0,54193.44,802.2999318737615,89,0.4,CN,43.30501537187728,1.0,35.30501537187728,62.19277108433735,2.4119422890895037,3.4816458268854014,3.600168045950945,3.135524975816355,3.2422645457058175,4.526139574951022,3.2422645457058175,1.8760000000000001,1.6883596023626526,2.708011547698617,35044.337881218205,0.0,1.6321627754243673,1.6321627754243673,0.0,1.24596837312497,1.24596837312497,0.0,2.878131148549337,2.878131148549337,37135.578517774215,-6.757139726505555e-05,-6.757139726505555e-05,-0.0,-0.0,-6.757139726505555e-05,-6.757139726505555e-05,-6.757139726505555e-05,1,0,5.129210263548817,0.0,89.36666666666667,0.0,88.9,0.0,0.0,0.01480437358975111,0.01480437358975111,0.0,0.0,0.0,0.0,0.0,0.0,0.0,43.75,38.1,43.75,18.35,0.0,0.0,88.9,142767378.98080003,1605932.2720000003,1605932.2720000003,25.0,1.354836,0.0,0.0,0.0,0.0,-6.280250506032725e-05,2.68,51.62,1605932.2720000003,1605932.2720000003,186.4506542228674,0.0,107.88182839224626,0.0,2,143.42358017143644,0.0,4.824000000000001,17.961764946686056,0.0,0.0,0.0,0.0,0.0,0.0,0.0,178.7655395114798,0.0,0.0,0.0,88.9,0.0,802.2999318737615,-0.3048000000014554,0.0,54193.44,802.2999318737615,0.0,11.3,0.01480437358975111,88.9,54193.44,802.2999318737615,0.0,11.3,0.01480437358975111,88.9,54193.44,802.2999318737615,0.0,11.3,0.01480437358975111,88.9,283.9999758845173,0.0,54193.44,802.2999318737615,0.0,0.5604036002909081,0.6754704047043563,1.7357931559291018
1145,1632,17,PP1S1,3,10.1061/(ASCE)0733-9445(1985)111:7(1602),Static and Fatigue Tests on Partially Prestressed Beams,1985,Journal of Structural Engineering,United States,University of Michigan,Department of Civil Engineering,"M.H. Harajlí, A.E. Naaman",3048.0,2743.2,914.4,914.4,228.6,114.3,"[1,3]","[1,0]",65.0,"[0,0]",0,39.283018867924525,"[1,76.2x152.4,0]",[20],-4.36035704850418,"[0,0,0]",[0],35626.70140324265,"[0,0,0]",[0],"[1,3,0,0,0.38,10,0,Melment superplasticizer,0]",200000.0,2,413.7,"[9.525,9.525]","[25.4,203.2]","[2,3]","[25.64,20.64]",[0],[0],0.0,0.0,1S7,1,1724.0,1551.6000000000001,193053.0,0,0,[1],[7.94],[37.42],[158.75],[53.18],1,3,0,2,2,1,0.0,1,0.0,11.476406196277381,189.8157052541297,20,1,42.31,3,2,0,0,0.09,0.0,,0.0,0.0,1,0,0,-1,-1,0,26128.979999999996,356.2786962404281,1,0.3,CR,41.50264344212946,1.0,33.50264344212946,47.32893839508979,3.1177453363092327,4.2774196281247585,-5.982232290653651,4.053068937202003,-5.668464163055434,5.560645516562186,-5.668464163055434,2.1116217957700893,2.1824217354164626,2.8970591058907336,34551.24594584527,0.0,0.8042363437417973,1.4834701788145295,0.0,0.5321844152168269,1.2718584731361844,0.0,1.3364207589586243,2.755328651950714,33930.19181261205,-3.791849080457832e-05,-3.791849080457832e-05,-0.00016914417071980825,-0.00016914417071980825,-0.00020706266152438658,-0.00020706266152438658,-0.00020706266152438658,1,0,5.613766981576254,5.418772785471203,31.7475,114.3,132.08,203.2,213.76721774425687,0.023599704429009865,0.00920388472731385,0.0,0.0,37.42,158.75,0.7400297109171705,0.6,10.435611969349656,25.400000000000006,20.637500000000006,25.4,25.4025,69.85,64.63219401532517,115.60919199280788,113832050.6185391,1007445.2305119672,984628.0270311089,25.0,0.6532244999999999,0.5916937830616796,-43.14080800719212,-1.8252875867842986,0.0,0.0,3.016602565385842,39.283018867924525,1014115.4853413125,991147.2100630989,0.0,-3.3983891157988455,0.0,3.7904525883024967,2,0.0,-3.6617273066217595,5.4298846176945155,15.669041704090532,55.660141625448254,0.0005484390813600882,88.83155776072482,74.30412575816742,0.0005471117720810909,0.0011361023135646156,0.0,0.0,0.0,0.0,0.0,203.2,158.75,213.76721774425687,8492.847274158536,37.42,8346.7575,213.76721774425687,37.42,9.524999999999999,0.02806599511432066,73.025,8346.7575,213.76721774425687,37.42,9.524999999999999,0.02892849463121187,73.025,7258.050000000002,213.76721774425687,0.0,9.524999999999999,0.029452431127404304,63.500000000000014,89.77101007632834,0.0,18706.619651325895,213.76721774425687,37.42,,,-3.1341509717350573
1146,1633,17,PP1S1,4,10.1061/(ASCE)0733-9445(1985)111:7(1602),Static and Fatigue Tests on Partially Prestressed Beams,1985,Journal of Structural Engineering,United States,University of Michigan,Department of Civil Engineering,"M.H. Harajlí, A.E. Naaman",3048.0,2743.2,914.4,914.4,228.6,114.3,"[1,3]","[1,0]",65.0,"[0,0]",0,39.283018867924525,"[1,76.2x152.4,0]",[20],-4.36035704850418,"[0,0,0]",[0],35626.70140324265,"[0,0,0]",[0],"[1,3,0,0,0.38,10,0,Melment superplasticizer,0]",200000.0,2,413.7,"[9.525,9.525]","[25.4,203.2]","[2,3]","[25.64,20.64]",[0],[0],0.0,0.0,1S7,1,1724.0,1551.6000000000001,193053.0,0,0,[1],[7.94],[37.42],[158.75],[53.18],1,3,0,2,2,1,0.0,1,0.0,14.01640619627738,250.62241897973135,20,1,42.31,3,2,0,0,0.12,0.0,,0.0,0.0,1,0,0,-1,-1,0,26128.979999999996,356.2786962404281,1,0.3,CR,41.50264344212946,1.0,33.50264344212946,47.32893839508979,3.1177453363092327,4.2774196281247585,-5.982232290653651,4.053068937202003,-5.668464163055434,5.560645516562186,-5.668464163055434,2.1116217957700893,2.1824217354164626,2.8970591058907336,34551.24594584527,0.0,0.8042363437417973,1.4834701788145295,0.0,0.5321844152168269,1.2718584731361844,0.0,1.3364207589586243,2.755328651950714,33930.19181261205,-3.791849080457832e-05,-3.791849080457832e-05,-0.00016914417071980825,-0.00016914417071980825,-0.00020706266152438658,-0.00020706266152438658,-0.00020706266152438658,1,0,5.613766981576254,5.418772785471203,31.7475,114.3,132.08,203.2,213.76721774425687,0.023599704429009865,0.00920388472731385,0.0,0.0,37.42,158.75,0.7400297109171705,0.6,10.435611969349656,25.400000000000006,20.637500000000006,25.4,25.4025,69.85,64.63219401532517,115.60919199280788,113832050.6185391,1007445.2305119672,984628.0270311089,25.0,0.6532244999999999,0.5916937830616796,-43.14080800719212,-1.8252875867842986,0.0,0.0,3.016602565385842,39.283018867924525,1014115.4853413125,991147.2100630989,0.0,-3.3983891157988455,0.0,3.7904525883024967,2,0.0,-3.6617273066217595,5.4298846176945155,15.669041704090532,55.660141625448254,0.0006698216154766033,118.72934719796723,71.22380425857887,0.000676269004874095,0.0014942847323702508,0.0,0.0,0.0,0.0,0.0,203.2,158.75,213.76721774425687,8140.766526755563,37.42,8346.7575,213.76721774425687,37.42,9.524999999999999,0.02806599511432066,73.025,8346.7575,213.76721774425687,37.42,9.524999999999999,0.02892849463121187,73.025,7258.050000000002,213.76721774425687,0.0,9.524999999999999,0.029452431127404304,63.500000000000014,89.77101007632834,0.0,18706.619651325895,213.76721774425687,37.42,,,-3.827812674889942
1158,1645,17,PP1S2,3,10.1061/(ASCE)0733-9445(1985)111:7(1602),Static and Fatigue Tests on Partially Prestressed Beams,1985,Journal of Structural Engineering,United States,University of Michigan,Department of Civil Engineering,"M.H. Harajlí, A.E. Naaman",3048.0,2743.2,914.4,914.4,228.6,114.3,"[1,3]","[1,0]",65.0,"[0,0]",0,37.764150943396224,"[1,76.2x152.4,0]",[20],-4.430960418769802,"[0,0,0]",[0],35161.487290250174,"[0,0,0]",[0],"[1,3,0,0,0.38,10,0,Melment superplasticizer,0]",200000.0,2,413.7,[12.7],[203.2],[2],[19.05],[0],[0],0.0,0.0,1S7,1,1724.0,1551.6000000000001,193053.0,0,0,[1],[7.94],[37.42],[158.75],[53.18],1,3,0,2,2,1,0.0,1,0.0,11.636603103815162,169.12730317518094,20,1,41.28,3,2,0,0,0.1,0.0,,0.0,0.0,0,0,0,-1,-1,0,26128.979999999996,253.35373954874885,1,0.3,CR,39.89795429847364,1.0,31.897954298473643,45.49897704023642,3.0173786218677816,4.139720583445737,-6.079097239265341,3.9225922084281164,-5.760248544400742,5.381636758479458,-5.760248544400742,2.0436442931446535,2.112165035307447,2.8037967407402973,34100.07514971823,0.0,0.8267444471661474,1.52498794964337,0.0,0.560492418975376,1.341737795870307,0.0,1.3872368661415235,2.866725745513677,33487.13075261921,-3.575527408708215e-05,-3.575527408708215e-05,-0.00017329311472090471,-0.00017329311472090471,-0.00020904838880798687,-0.00020904838880798687,-0.00020904838880798687,1,0,5.688041531037779,5.490467408457182,63.499999999999986,114.3,203.2,203.2,253.35373954874885,0.010908307824964561,0.010908307824964561,0.0,0.0,37.42,158.75,0.8545127056126987,0.6,10.435611969349656,25.400000000000006,19.050000000000004,203.2,25.4,69.85,64.63219401532517,118.41350098724519,114229391.57951397,1036691.360583942,964665.2672807815,25.0,0.6532244999999999,0.5916937830616796,-40.336499012754814,-1.6650906792465188,0.0,0.0,2.9194918473495055,37.764150943396224,1116662.2359024482,1039080.0147619903,0.0,-3.9224902660359025,0.0,4.113208766835798,2,0.0,-4.221668056863483,5.25508532522911,15.363135858158204,60.07510196567936,0.0005262378889568144,87.96929648219772,82.87051759723106,0.00058238707896364,0.0010241394652308479,0.0,0.0,0.0,0.0,0.0,203.2,158.75,253.35373954874885,9471.985861363506,37.42,10161.269999999999,253.35373954874885,37.42,12.7,0.027622287651408943,88.9,10161.269999999999,253.35373954874885,37.42,12.7,0.028080112524593488,88.9,7258.050000000002,253.35373954874885,0.0,12.7,0.03490658503988658,63.500000000000014,79.79645340118074,0.0,17857.271072335105,253.35373954874885,37.42,,,-2.756399353780708
1159,1646,17,PP1S2,4,10.1061/(ASCE)0733-9445(1985)111:7(1602),Static and Fatigue Tests on Partially Prestressed Beams,1985,Journal of Structural Engineering,United States,University of Michigan,Department of Civil Engineering,"M.H. Harajlí, A.E. Naaman",3048.0,2743.2,914.4,914.4,228.6,114.3,"[1,3]","[1,0]",65.0,"[0,0]",0,37.764150943396224,"[1,76.2x152.4,0]",[20],-4.430960418769802,"[0,0,0]",[0],35161.487290250174,"[0,0,0]",[0],"[1,3,0,0,0.38,10,0,Melment superplasticizer,0]",200000.0,2,413.7,[12.7],[203.2],[2],[19.05],[0],[0],0.0,0.0,1S7,1,1724.0,1551.6000000000001,193053.0,0,0,[1],[7.94],[37.42],[158.75],[53.18],1,3,0,2,2,1,0.0,1,0.0,14.176603103815161,221.52363448503274,20,1,41.28,3,2,0,0,0.12,0.0,,0.0,0.0,0,0,0,-1,-1,0,26128.979999999996,253.35373954874885,1,0.3,CR,39.89795429847364,1.0,31.897954298473643,45.49897704023642,3.0173786218677816,4.139720583445737,-6.079097239265341,3.9225922084281164,-5.760248544400742,5.381636758479458,-5.760248544400742,2.0436442931446535,2.112165035307447,2.8037967407402973,34100.07514971823,0.0,0.8267444471661474,1.52498794964337,0.0,0.560492418975376,1.341737795870307,0.0,1.3872368661415235,2.866725745513677,33487.13075261921,-3.575527408708215e-05,-3.575527408708215e-05,-0.00017329311472090471,-0.00017329311472090471,-0.00020904838880798687,-0.00020904838880798687,-0.00020904838880798687,1,0,5.688041531037779,5.490467408457182,63.499999999999986,114.3,203.2,203.2,253.35373954874885,0.010908307824964561,0.010908307824964561,0.0,0.0,37.42,158.75,0.8545127056126987,0.6,10.435611969349656,25.400000000000006,19.050000000000004,203.2,25.4,69.85,64.63219401532517,118.41350098724519,114229391.57951397,1036691.360583942,964665.2672807815,25.0,0.6532244999999999,0.5916937830616796,-40.336499012754814,-1.6650906792465188,0.0,0.0,2.9194918473495055,37.764150943396224,1116662.2359024482,1039080.0147619903,0.0,-3.9224902660359025,0.0,4.113208766835798,2,0.0,-4.221668056863483,5.25508532522911,15.363135858158204,60.07510196567936,0.0006411033893116454,116.7623672218391,80.06133353832536,0.0007201425066856731,0.0013360882573140182,0.0,0.0,0.0,0.0,0.0,203.2,158.75,253.35373954874885,9150.896123430586,37.42,10161.269999999999,253.35373954874885,37.42,12.7,0.027622287651408943,88.9,10161.269999999999,253.35373954874885,37.42,12.7,0.028080112524593488,88.9,7258.050000000002,253.35373954874885,0.0,12.7,0.03490658503988658,63.500000000000014,79.79645340118074,0.0,17857.271072335105,253.35373954874885,37.42,,,-3.358057268564067
