Repository: iavdesch/Research

Readme
======

The supporting files are related to the study "A method for determining the performance of formulas for calculating the crack width and spacing in reinforced concrete elements".

The following files are relevant:
Research/Method_comparing_CWFs/Data_processing_for_GitHuB_Final (contains the data processing of the database "Crack width and crack spacing in reinforced and prestressed concrete elements: database")
Research/Method_comparing_CWFs/CWF_analysis_for_GitHuB_Final (contains the evaluation of the different crack width formulas)

File: Method_comparing_CWFs/Datasets_used/Working_database_no_hordijk_initshrink.csv (part 24 of 84)
,ID,EPID,ELID,LOADID,DOI,title,year,journal,country,institution,laboratory,authors,Ltot,Lspan,Lcons,Lmeas,h,b,hc,thc,RH,Temp,pd,fcm,catfcm,tfcm,fctm,catfctm,tfctm,Ecm,catEcm,tEcm,mix,Es,fsr,fy,phi,zs,nbl,clat,phit,st,phiw,sw,type,method,fpk,fp01k,Ep,rel,fpr,npl,phip,Ap,zp,cplat,catf,epsin,catcal,selfw,typew,locw,epsc,Nrep,N,M,sigs,t0,t,PL,catp,t0p,tp,ncr,wm,wk,wmax,sm,smax,indLR,indNP,indtfcm,indtfctm,indtEcm,slab,Ac,Astot,ts,sc,class_C,fcm28,Bcc,fck28,fcm_cube_150,fctm28,fctmfl28,fctmfl,fct095_28,fct095,fct095fl_28,fct095fl,fct005,fct005_28,fct005fl,Ecm28,phi_bc,phi_bc_prestress,phi_bc_prior_load,phi_dc,phi_dc_prestress,phi_dc_prior_load,phi_creep,phi_creep_prestress,phi_creep_prior_load,Ecm0,eps_cbs,eps_cbs_prestress,eps_cds,eps_cds_prestress,shrinkage,shrinkage_prestress,shrinkage_init,bondLR,bondPR,ae,ap,sxLR,sxNP,zstot,zstensinit,Astensinit,rhotot,rhotensinit,At,Aw,Aptot,zptot,zeta1,zeta,phi_peq,ry,cy,ry0,rx,ryp,cyp,cog,Izz,Wb,Wt,rho,qself,Mself,ep,Mp,pre_loss,initstrain,fctmorg,fcmorg,W_Ib,W_It,Ncr095,Mcr095,Ncr005,Mcr005,CS,Ncr,Mcr,tau_bms,tau_max,xcinit,epsinit,dpsigs,xc,eps,epsbot,sigssimpl,sigsr,dpsigsr,xc_sr,eps_sr,zstottens,zptottens,Astens,Actens,Aptens,Aceff_MC2020,Aseff_MC2020,Apeff_MC2020,phi_eq_MC2020,rhoeff_MC2020,hceff_MC2020,Aceff_FPR,Aseff_FPR,Apeff_FPR,phi_eq_FPR,rhoeff_FPR,hceff_FPR,Aceff_SMTCM,Aseff_SMTCM,Apeff_SMTCM,phi_eq_SMTCM,rhoeff_SMTCM,hceff_SMTCM,sumcirc_SMTCM,sumcirc_p_SMTCM,Actensstate1,Astensstate1,Aptensstate1,r,p,k1
1160,1647,17,PP1S2,5,10.1061/(ASCE)0733-9445(1985)111:7(1602),Static and Fatigue Tests on Partially Prestressed Beams,1985,Journal of Structural Engineering,United States,University of Michigan,Department of Civil Engineering,"M.H. Harajlí, A.E. Naaman",3048.0,2743.2,914.4,914.4,228.6,114.3,"[1,3]","[1,0]",65.0,"[0,0]",0,37.764150943396224,"[1,76.2x152.4,0]",[20],-4.430960418769802,"[0,0,0]",[0],35161.487290250174,"[0,0,0]",[0],"[1,3,0,0,0.38,10,0,Melment superplasticizer,0]",200000.0,2,413.7,[12.7],[203.2],[2],[19.05],[0],[0],0.0,0.0,1S7,1,1724.0,1551.6000000000001,193053.0,0,0,[1],[7.94],[37.42],[158.75],[53.18],1,3,0,2,2,1,0.0,1,0.0,16.72660310381516,274.6844130382728,20,1,41.28,3,2,0,0,0.15,0.0,,0.0,0.0,0,0,0,-1,-1,0,26128.979999999996,253.35373954874885,1,0.3,CR,39.89795429847364,1.0,31.897954298473643,45.49897704023642,3.0173786218677816,4.139720583445737,-6.079097239265341,3.9225922084281164,-5.760248544400742,5.381636758479458,-5.760248544400742,2.0436442931446535,2.112165035307447,2.8037967407402973,34100.07514971823,0.0,0.8267444471661474,1.52498794964337,0.0,0.560492418975376,1.341737795870307,0.0,1.3872368661415235,2.866725745513677,33487.13075261921,-3.575527408708215e-05,-3.575527408708215e-05,-0.00017329311472090471,-0.00017329311472090471,-0.00020904838880798687,-0.00020904838880798687,-0.00020904838880798687,1,0,5.688041531037779,5.490467408457182,63.499999999999986,114.3,203.2,203.2,253.35373954874885,0.010908307824964561,0.010908307824964561,0.0,0.0,37.42,158.75,0.8545127056126987,0.6,10.435611969349656,25.400000000000006,19.050000000000004,203.2,25.4,69.85,64.63219401532517,118.41350098724519,114229391.57951397,1036691.360583942,964665.2672807815,25.0,0.6532244999999999,0.5916937830616796,-40.336499012754814,-1.6650906792465188,0.0,0.0,2.9194918473495055,37.764150943396224,1116662.2359024482,1039080.0147619903,0.0,-3.9224902660359025,0.0,4.113208766835798,2,0.0,-4.221668056863483,5.25508532522911,15.363135858158204,60.07510196567936,0.0007564211160458263,145.8490825096742,78.43463204362905,0.000863411506641455,0.0016530262616704665,0.0,0.0,0.0,0.0,0.0,203.2,158.75,253.35373954874885,8964.9641425868,37.42,10161.269999999999,253.35373954874885,37.42,12.7,0.027622287651408943,88.9,10161.269999999999,253.35373954874885,37.42,12.7,0.028080112524593488,88.9,7258.050000000002,253.35373954874885,0.0,12.7,0.03490658503988658,63.500000000000014,79.79645340118074,0.0,17857.271072335105,253.35373954874885,37.42,,,-3.9620839152953926
1172,1659,17,PP1S3,4,10.1061/(ASCE)0733-9445(1985)111:7(1602),Static and Fatigue Tests on Partially Prestressed Beams,1985,Journal of Structural Engineering,United States,University of Michigan,Department of Civil Engineering,"M.H. Harajlí, A.E. Naaman",3048.0,2743.2,914.4,914.4,228.6,114.3,"[1,3]","[1,0]",65.0,"[0,0]",0,39.00943396226415,"[1,76.2x152.4,0]",[22],-4.736490085162476,"[0,0,0]",[0],35541.844651231586,"[0,0,0]",[0],"[1,3,0,0,0.38,10,0,Melment superplasticizer,0]",200000.0,2,413.7,[12.7],[203.2],[3],[19.05],[0],[0],0.0,0.0,1S7,1,1862.0,1675.8,197190.0,0,0,[1],[9.53],[54.84],[158.75],[52.39],1,3,0,2,2,1,0.0,1,0.0,16.371863672823878,168.99104677380413,22,1,55.58,3,2,0,0,0.09,0.0,,0.0,0.0,0,0,0,-1,-1,0,26128.979999999996,380.03060932312326,1,0.3,CR,40.53837913019964,1.0,32.53837913019964,46.99931802682428,3.0576318821593227,4.194946417211518,-6.498271498555392,3.9749214468071195,-6.157437110711219,5.453430342374973,-6.157437110711219,2.0915353024352177,2.140342317511526,2.869501255077784,34281.560797697355,0.0,0.8317537418434496,1.5209333864599415,0.0,0.5638788760941317,1.3294497555318951,0.0,1.3956326179375813,2.850383141991837,33849.3758583158,-3.769950335017337e-05,-3.769950335017337e-05,-0.00017963298841744977,-0.00017963298841744977,-0.00021733249176762314,-0.00021733249176762314,-0.00021733249176762314,1,0,5.627169944682926,5.548108206960131,31.749999999999993,114.3,203.2,203.2,380.03060932312326,0.01636246173744684,0.01636246173744684,0.0,0.0,54.84,158.75,0.7766406333547681,0.6,12.633240202692155,25.400000000000006,19.050000000000004,203.2,25.4,69.85,63.53337989865392,120.24999801659226,114712296.57113945,1058719.8382211938,953948.427968467,25.0,0.6532244999999999,0.5916937830616796,-38.50000198340774,-2.1398301102378023,0.0,0.0,2.9879075749074535,39.00943396226415,1173802.2883096007,1057642.2649830321,0.0,-3.9751625030935287,0.0,4.928287150610192,2,0.0,-4.3113342691401755,5.378233634833417,15.614383185516836,70.47339325652271,0.0006364249935361591,76.59571631542664,94.2742711029733,0.00073130140687834,0.001041987313962441,0.0,0.0,0.0,0.0,0.0,203.2,158.75,380.03060932312326,10775.434887069847,54.84,10161.269999999999,380.03060932312326,54.84,12.700000000000003,0.040655202455121865,88.9,10161.269999999999,380.03060932312326,54.84,12.700000000000003,0.041591413441065817,88.9,7258.050000000002,380.03060932312326,0.0,12.700000000000003,0.05235987755982986,63.500000000000014,119.69468010177111,0.0,19556.63997522396,380.03060932312326,54.84,,,-3.7974006770968782
1173,1660,17,PP1S3,5,10.1061/(ASCE)0733-9445(1985)111:7(1602),Static and Fatigue Tests on Partially Prestressed Beams,1985,Journal of Structural Engineering,United States,University of Michigan,Department of Civil Engineering,"M.H. Harajlí, A.E. Naaman",3048.0,2743.2,914.4,914.4,228.6,114.3,"[1,3]","[1,0]",65.0,"[0,0]",0,39.00943396226415,"[1,76.2x152.4,0]",[22],-4.736490085162476,"[0,0,0]",[0],35541.844651231586,"[0,0,0]",[0],"[1,3,0,0,0.38,10,0,Melment superplasticizer,0]",200000.0,2,413.7,[12.7],[203.2],[3],[19.05],[0],[0],0.0,0.0,1S7,1,1862.0,1675.8,197190.0,0,0,[1],[9.53],[54.84],[158.75],[52.39],1,3,0,2,2,1,0.0,1,0.0,19.721863672823876,216.89330861162904,22,1,55.58,3,2,0,0,0.11,0.0,,0.0,0.0,0,0,0,-1,-1,0,26128.979999999996,380.03060932312326,1,0.3,CR,40.53837913019964,1.0,32.53837913019964,46.99931802682428,3.0576318821593227,4.194946417211518,-6.498271498555392,3.9749214468071195,-6.157437110711219,5.453430342374973,-6.157437110711219,2.0915353024352177,2.140342317511526,2.869501255077784,34281.560797697355,0.0,0.8317537418434496,1.5209333864599415,0.0,0.5638788760941317,1.3294497555318951,0.0,1.3956326179375813,2.850383141991837,33849.3758583158,-3.769950335017337e-05,-3.769950335017337e-05,-0.00017963298841744977,-0.00017963298841744977,-0.00021733249176762314,-0.00021733249176762314,-0.00021733249176762314,1,0,5.627169944682926,5.548108206960131,31.749999999999993,114.3,203.2,203.2,380.03060932312326,0.01636246173744684,0.01636246173744684,0.0,0.0,54.84,158.75,0.7766406333547681,0.6,12.633240202692155,25.400000000000006,19.050000000000004,203.2,25.4,69.85,63.53337989865392,120.24999801659226,114712296.57113945,1058719.8382211938,953948.427968467,25.0,0.6532244999999999,0.5916937830616796,-38.50000198340774,-2.1398301102378023,0.0,0.0,2.9879075749074535,39.00943396226415,1173802.2883096007,1057642.2649830321,0.0,-3.9751625030935287,0.0,4.928287150610192,2,0.0,-4.3113342691401755,5.378233634833417,15.614383185516836,70.47339325652271,0.0007666498580325046,99.77099720301013,91.87034571062178,0.0008949126525030471,0.0013318889425032944,0.0,0.0,0.0,0.0,0.0,203.2,158.75,380.03060932312326,10500.666214724066,54.84,10161.269999999999,380.03060932312326,54.84,12.700000000000003,0.040655202455121865,88.9,10161.269999999999,380.03060932312326,54.84,12.700000000000003,0.041591413441065817,88.9,7258.050000000002,380.03060932312326,0.0,12.700000000000003,0.05235987755982986,63.500000000000014,119.69468010177111,0.0,19556.63997522396,380.03060932312326,54.84,,,-4.574422311438421
1174,1661,17,PP1S3,6,10.1061/(ASCE)0733-9445(1985)111:7(1602),Static and Fatigue Tests on Partially Prestressed Beams,1985,Journal of Structural Engineering,United States,University of Michigan,Department of Civil Engineering,"M.H. Harajlí, A.E. Naaman",3048.0,2743.2,914.4,914.4,228.6,114.3,"[1,3]","[1,0]",65.0,"[0,0]",0,39.00943396226415,"[1,76.2x152.4,0]",[22],-4.736490085162476,"[0,0,0]",[0],35541.844651231586,"[0,0,0]",[0],"[1,3,0,0,0.38,10,0,Melment superplasticizer,0]",200000.0,2,413.7,[12.7],[203.2],[3],[19.05],[0],[0],0.0,0.0,1S7,1,1862.0,1675.8,197190.0,0,0,[1],[9.53],[54.84],[158.75],[52.39],1,3,0,2,2,1,0.0,1,0.0,24.201863672823876,281.92944832242154,22,1,55.58,3,2,0,0,0.14,0.0,,0.0,0.0,0,0,0,-1,-1,0,26128.979999999996,380.03060932312326,1,0.3,CR,40.53837913019964,1.0,32.53837913019964,46.99931802682428,3.0576318821593227,4.194946417211518,-6.498271498555392,3.9749214468071195,-6.157437110711219,5.453430342374973,-6.157437110711219,2.0915353024352177,2.140342317511526,2.869501255077784,34281.560797697355,0.0,0.8317537418434496,1.5209333864599415,0.0,0.5638788760941317,1.3294497555318951,0.0,1.3956326179375813,2.850383141991837,33849.3758583158,-3.769950335017337e-05,-3.769950335017337e-05,-0.00017963298841744977,-0.00017963298841744977,-0.00021733249176762314,-0.00021733249176762314,-0.00021733249176762314,1,0,5.627169944682926,5.548108206960131,31.749999999999993,114.3,203.2,203.2,380.03060932312326,0.01636246173744684,0.01636246173744684,0.0,0.0,54.84,158.75,0.7766406333547681,0.6,12.633240202692155,25.400000000000006,19.050000000000004,203.2,25.4,69.85,63.53337989865392,120.24999801659226,114712296.57113945,1058719.8382211938,953948.427968467,25.0,0.6532244999999999,0.5916937830616796,-38.50000198340774,-2.1398301102378023,0.0,0.0,2.9879075749074535,39.00943396226415,1173802.2883096007,1057642.2649830321,0.0,-3.9751625030935287,0.0,4.928287150610192,2,0.0,-4.3113342691401755,5.378233634833417,15.614383185516836,70.47339325652271,0.0009408013186126922,130.90903826837908,90.27009330295722,0.0011267961848755643,0.0017267026699230663,0.0,0.0,0.0,0.0,0.0,203.2,158.75,380.03060932312326,10317.75736452801,54.84,10161.269999999999,380.03060932312326,54.84,12.700000000000003,0.040655202455121865,88.9,10161.269999999999,380.03060932312326,54.84,12.700000000000003,0.041591413441065817,88.9,7258.050000000002,380.03060932312326,0.0,12.700000000000003,0.05235987755982986,63.500000000000014,119.69468010177111,0.0,19556.63997522396,380.03060932312326,54.84,,,-5.61354378064741
1183,1670,17,PP2S1,3,10.1061/(ASCE)0733-9445(1985)111:7(1602),Static and Fatigue Tests on Partially Prestressed Beams,1985,Journal of Structural Engineering,United States,University of Michigan,Department of Civil Engineering,"M.H. Harajlí, A.E. Naaman",3048.0,2743.2,914.4,914.4,228.6,114.3,"[1,3]","[1,0]",65.0,"[0,0]",0,42.77358490566038,"[1,76.2x152.4,0]",[15],-3.255237397132477,"[0,0,0]",[0],36654.36377305617,"[0,0,0]",[0],"[1,3,0,0,0.38,10,0,Melment superplasticizer,0]",200000.0,2,413.7,[6.4],[203.2],[2],[22.2],[0],[0],0.0,0.0,1S7,1,1724.0,1551.6000000000001,193053.0,0,0,[1],[7.94],[37.42],[158.75],[53.18],1,3,0,2,2,1,0.0,1,0.0,6.881656680116948,209.01904941724322,15,1,42.57,3,2,0,0,0.12,0.0,,0.0,0.0,0,0,0,-1,-1,0,26128.979999999996,64.33981754551897,1,0.2,CR,46.02444909609897,1.0,38.02444909609897,51.53443964537395,3.3923178830981464,4.6541219800780524,-4.466053136072803,4.410013248027591,-4.23180861627222,6.050358574101469,-4.23180861627222,2.272515284457028,2.374622518168702,3.1177984198212543,35763.05902778477,0.0,0.7080398400208181,1.3443868839674173,0.0,0.4271078968036551,1.0644202096281192,0.0,1.1351477368244731,2.4088070935955366,34908.91787910111,-4.0159229160697416e-05,-4.0159229160697416e-05,-0.0001372190454631527,-0.0001372190454631527,-0.00017737827462385012,-0.00017737827462385012,-0.00017737827462385012,1,0,5.456376251359618,5.266849022268642,63.50000000000001,114.3,203.2,203.2,64.33981754551897,0.002770192129149659,0.002770192129149659,0.0,0.0,37.42,158.75,0.6066059293633628,0.6,10.435611969349656,25.400000000000006,22.200000000000006,203.2,25.4,69.85,64.63219401532517,115.5262014812137,113826552.72575372,1006657.1939461499,985287.7638694252,25.0,0.6532244999999999,0.5916937830616796,-43.223798518786296,-1.8400371029447329,0.0,0.0,3.2464504063671833,42.77358490566038,1028786.5505486924,1006947.3560462975,0.0,-2.182713945112334,0.0,3.9811966517664663,2,0.0,-2.3791682957692983,5.84361073146093,16.350379373591835,32.39201976644414,0.0005271108805700331,83.58436471230145,63.00333894064653,0.00046965804734504896,0.0012344394088901244,0.0,0.0,0.0,0.0,0.0,203.2,158.75,64.33981754551897,7201.167340915897,37.42,6560.82,64.33981754551897,0.0,6.400000000000001,0.009806673181937467,57.400000000000006,6560.82,64.33981754551897,0.0,6.400000000000001,0.009806673181937467,57.400000000000006,7258.050000000002,64.33981754551897,0.0,6.400000000000001,0.008864614813278904,63.500000000000014,40.21238596594935,0.0,22029.535806112075,64.33981754551897,37.42,,,-2.8924631739394377
1184,1671,17,PP2S1,4,10.1061/(ASCE)0733-9445(1985)111:7(1602),Static and Fatigue Tests on Partially Prestressed Beams,1985,Journal of Structural Engineering,United States,University of Michigan,Department of Civil Engineering,"M.H. Harajlí, A.E. Naaman",3048.0,2743.2,914.4,914.4,228.6,114.3,"[1,3]","[1,0]",65.0,"[0,0]",0,42.77358490566038,"[1,76.2x152.4,0]",[15],-3.255237397132477,"[0,0,0]",[0],36654.36377305617,"[0,0,0]",[0],"[1,3,0,0,0.38,10,0,Melment superplasticizer,0]",200000.0,2,413.7,[6.4],[203.2],[2],[22.2],[0],[0],0.0,0.0,1S7,1,1724.0,1551.6000000000001,193053.0,0,0,[1],[7.94],[37.42],[158.75],[53.18],1,3,0,2,2,1,0.0,1,0.0,7.901656680116948,275.91666687628253,15,1,42.57,3,2,0,0,0.16,0.0,,0.0,0.0,0,0,0,-1,-1,0,26128.979999999996,64.33981754551897,1,0.2,CR,46.02444909609897,1.0,38.02444909609897,51.53443964537395,3.3923178830981464,4.6541219800780524,-4.466053136072803,4.410013248027591,-4.23180861627222,6.050358574101469,-4.23180861627222,2.272515284457028,2.374622518168702,3.1177984198212543,35763.05902778477,0.0,0.7080398400208181,1.3443868839674173,0.0,0.4271078968036551,1.0644202096281192,0.0,1.1351477368244731,2.4088070935955366,34908.91787910111,-4.0159229160697416e-05,-4.0159229160697416e-05,-0.0001372190454631527,-0.0001372190454631527,-0.00017737827462385012,-0.00017737827462385012,-0.00017737827462385012,1,0,5.456376251359618,5.266849022268642,63.50000000000001,114.3,203.2,203.2,64.33981754551897,0.002770192129149659,0.002770192129149659,0.0,0.0,37.42,158.75,0.6066059293633628,0.6,10.435611969349656,25.400000000000006,22.200000000000006,203.2,25.4,69.85,64.63219401532517,115.5262014812137,113826552.72575372,1006657.1939461499,985287.7638694252,25.0,0.6532244999999999,0.5916937830616796,-43.223798518786296,-1.8400371029447329,0.0,0.0,3.2464504063671833,42.77358490566038,1028786.5505486924,1006947.3560462975,0.0,-2.182713945112334,0.0,3.9811966517664663,2,0.0,-2.3791682957692983,5.84361073146093,16.350379373591835,32.39201976644414,0.0006052393201556442,111.90135631211155,58.58383562084811,0.0005588675625137348,0.0016218896964933062,0.0,0.0,0.0,0.0,0.0,203.2,158.75,64.33981754551897,6696.018111462937,37.42,6560.82,64.33981754551897,0.0,6.400000000000001,0.009806673181937467,57.400000000000006,6560.82,64.33981754551897,0.0,6.400000000000001,0.009806673181937467,57.400000000000006,7258.050000000002,64.33981754551897,0.0,6.400000000000001,0.008864614813278904,63.500000000000014,40.21238596594935,0.0,22029.535806112075,64.33981754551897,37.42,,,-3.3211844215341504
1193,1680,17,PP2S2,3,10.1061/(ASCE)0733-9445(1985)111:7(1602),Static and Fatigue Tests on Partially Prestressed Beams,1985,Journal of Structural Engineering,United States,University of Michigan,Department of Civil Engineering,"M.H. Harajlí, A.E. Naaman",3048.0,2743.2,914.4,914.4,228.6,114.3,"[1,3]","[1,0]",65.0,"[0,0]",0,34.40566037735849,"[1,76.2x152.4,0]",[30],-6.201415845654131,"[0,0,0]",[0],34079.22152033305,"[0,0,0]",[0],"[1,3,0,0,0.38,10,0,Melment superplasticizer,0]",200000.0,2,413.7,[6.4],[203.2],[3],[22.2],[0],[0],0.0,0.0,1S7,1,1862.0,1675.8,197190.0,0,0,[1],[9.53],[54.84],[158.75],[52.39],1,3,0,2,2,1,0.0,1,0.0,10.620733901193184,249.61842874663682,30,1,63.14,3,2,0,0,0.15,0.0,,0.0,0.0,0,0,0,-1,-1,0,26128.979999999996,96.50972631827847,1,0.3,CR,34.05744411040517,1.0,26.05744411040517,41.452602864287336,2.6367915485144873,3.617570618593549,-8.508089981385798,3.4278290130688336,-8.06184059935037,4.702841804171614,-8.06184059935037,1.857054054823563,1.845754083960141,2.5478025328375042,32347.630785555415,0.0,0.9907776380788338,1.765416983276193,0.0,0.7719319575391593,1.7523418041132335,0.0,1.7627095956179932,3.5177587873894263,32456.401447936238,-3.1507780388904026e-05,-3.1507780388904026e-05,-0.00022830890011845228,-0.00022830890011845228,-0.0002598166805073563,-0.0002598166805073563,-0.0002598166805073563,1,0,5.868678657482592,5.786223722344961,31.750000000000004,114.3,203.2,203.2,96.50972631827847,0.004155288193724489,0.004155288193724489,0.0,0.0,54.84,158.75,0.5513256971875254,0.6,12.633240202692155,25.400000000000006,22.200000000000006,203.2,25.4,69.85,63.53337989865392,116.2894380445281,113890680.91572273,1014069.1928945855,979372.5279858445,25.0,0.6532244999999999,0.5916937830616796,-42.4605619554719,-2.680959881868496,0.0,0.0,2.6529343640336616,34.40566037735849,1049884.1048039936,1013962.0225312661,0.0,-4.83170539663326,0.0,4.24878012937007,2,0.0,-5.213637286714185,4.775281855260591,14.664084606905764,40.19302422237777,0.0007148195375160043,88.6777726200034,74.90078368189205,0.0007286332867462269,0.0014951828225431105,0.0,0.0,0.0,0.0,0.0,203.2,158.75,96.50972631827847,8561.04527484026,54.84,6560.82,96.50972631827847,0.0,6.4,0.014710009772906202,57.400000000000006,6560.82,96.50972631827847,0.0,6.4,0.014710009772906202,57.400000000000006,7258.050000000002,96.50972631827847,0.0,6.4,0.013296922219918359,63.500000000000014,60.31857894892403,0.0,19083.780677198465,96.50972631827847,54.84,,,-2.037106403289274
1204,1691,17,PP2S3,3,10.1061/(ASCE)0733-9445(1985)111:7(1602),Static and Fatigue Tests on Partially Prestressed Beams,1985,Journal of Structural Engineering,United States,University of Michigan,Department of Civil Engineering,"M.H. Harajlí, A.E. Naaman",3048.0,2743.2,914.4,914.4,228.6,114.3,"[1,3]","[1,0]",65.0,"[0,0]",0,40.33018867924528,"[1,76.2x152.4,0]",[25],-5.180248001863218,"[0,0,0]",[0],35936.00788291074,"[0,0,0]",[0],"[1,3,0,0,0.38,10,0,Melment superplasticizer,0]",200000.0,2,413.7,[9.525],[203.2],[2],[20.64],[0],[0],0.0,0.0,1S7,1,1862.0,1675.8,197190.0,0,0,[2],[9.53],[54.84],[158.75],[20.64],1,3,0,2,2,1,0.0,1,0.0,14.21491592893219,189.5617206155157,25,1,100.58,3,2,0,0,0.13,0.0,,0.0,0.0,0,0,0,-1,-1,0,26128.979999999996,142.51147849617124,1,0.3,CR,41.041774760807556,1.0,33.041774760807556,48.59058877017504,3.0890871838017757,4.2381018100164,-7.107089287784614,4.0158133389423085,-6.734322402422183,5.509532353021321,-6.734322402422183,2.1397876586041797,2.162361028661243,2.9357015226162213,34422.87745607459,0.0,0.8432438881931019,1.5249372933511203,0.0,0.5748524388877275,1.32914344254806,0.0,1.4180963270808293,2.8540807358991804,34224.76941229594,-3.9880820306135096e-05,-3.9880820306135096e-05,-0.00018933461010543342,-0.00018933461010543342,-0.0002292154304115685,-0.0002292154304115685,-0.0002292154304115685,1,0,5.565448467499625,5.487253916531255,63.495,63.489999999999995,203.2,203.2,142.51147849617124,0.006135923151542566,0.006135923151542566,0.0,0.0,109.68,158.75,0.6725905180964652,0.6,12.633240202692155,25.400000000000006,20.637500000000006,203.2,25.4025,69.85,63.53337989865392,117.22307760857537,114010521.97823107,1023645.8283301354,972594.5121397385,25.0,0.6532244999999999,0.5916937830616796,-41.526922391424634,-4.17677785412949,0.0,0.0,3.056839512291685,40.33018867924528,1074448.0455382683,1020863.118618371,0.0,-2.565324585991903,0.0,6.033331436335249,2,0.0,-2.8967916277069077,5.502311122125033,15.876513447394016,46.616520862378984,0.0007911958077330256,74.92990256157785,93.15557124602678,0.0008023454967355864,0.0011665778655542242,0.0,0.0,0.0,0.0,0.0,203.2,158.75,142.51147849617124,10647.567493420858,109.68,8346.7575,142.51147849617124,109.68,9.525,0.023018315566041118,73.025,8346.7575,142.51147849617124,109.68,9.525,0.02591200313666613,73.025,7258.050000000002,142.51147849617124,0.0,9.525,0.0196349540849362,63.500000000000014,59.84734005088556,0.0,30906.401813032317,142.51147849617124,109.68,,,-4.907124072360247
1205,1692,17,PP2S3,4,10.1061/(ASCE)0733-9445(1985)111:7(1602),Static and Fatigue Tests on Partially Prestressed Beams,1985,Journal of Structural Engineering,United States,University of Michigan,Department of Civil Engineering,"M.H. Harajlí, A.E. Naaman",3048.0,2743.2,914.4,914.4,228.6,114.3,"[1,3]","[1,0]",65.0,"[0,0]",0,40.33018867924528,"[1,76.2x152.4,0]",[25],-5.180248001863218,"[0,0,0]",[0],35936.00788291074,"[0,0,0]",[0],"[1,3,0,0,0.38,10,0,Melment superplasticizer,0]",200000.0,2,413.7,[9.525],[203.2],[2],[20.64],[0],[0],0.0,0.0,1S7,1,1862.0,1675.8,197190.0,0,0,[2],[9.53],[54.84],[158.75],[20.64],1,3,0,2,2,1,0.0,1,0.0,16.75491592893219,263.1810758266549,25,1,100.58,3,2,0,0,0.16,0.0,,0.0,0.0,0,0,0,-1,-1,0,26128.979999999996,142.51147849617124,1,0.3,CR,41.041774760807556,1.0,33.041774760807556,48.59058877017504,3.0890871838017757,4.2381018100164,-7.107089287784614,4.0158133389423085,-6.734322402422183,5.509532353021321,-6.734322402422183,2.1397876586041797,2.162361028661243,2.9357015226162213,34422.87745607459,0.0,0.8432438881931019,1.5249372933511203,0.0,0.5748524388877275,1.32914344254806,0.0,1.4180963270808293,2.8540807358991804,34224.76941229594,-3.9880820306135096e-05,-3.9880820306135096e-05,-0.00018933461010543342,-0.00018933461010543342,-0.0002292154304115685,-0.0002292154304115685,-0.0002292154304115685,1,0,5.565448467499625,5.487253916531255,63.495,63.489999999999995,203.2,203.2,142.51147849617124,0.006135923151542566,0.006135923151542566,0.0,0.0,109.68,158.75,0.6725905180964652,0.6,12.633240202692155,25.400000000000006,20.637500000000006,203.2,25.4025,69.85,63.53337989865392,117.22307760857537,114010521.97823107,1023645.8283301354,972594.5121397385,25.0,0.6532244999999999,0.5916937830616796,-41.526922391424634,-4.17677785412949,0.0,0.0,3.056839512291685,40.33018867924528,1074448.0455382683,1020863.118618371,0.0,-2.565324585991903,0.0,6.033331436335249,2,0.0,-2.8967916277069077,5.502311122125033,15.876513447394016,46.616520862378984,0.0009325710618456151,107.86985063062185,86.81649595337262,0.0009816021175713672,0.0016030938162213547,0.0,0.0,0.0,0.0,0.0,203.2,158.75,142.51147849617124,9923.011187470489,109.68,8346.7575,142.51147849617124,109.68,9.525,0.023018315566041118,73.025,8346.7575,142.51147849617124,109.68,9.525,0.02591200313666613,73.025,7258.050000000002,142.51147849617124,0.0,9.525,0.0196349540849362,63.500000000000014,59.84734005088556,0.0,30906.401813032317,142.51147849617124,109.68,,,-5.7839562116503815
1212,1699,17,PS1,2,10.1061/(ASCE)0733-9445(1985)111:7(1602),Static and Fatigue Tests on Partially Prestressed Beams,1985,Journal of Structural Engineering,United States,University of Michigan,Department of Civil Engineering,"M.H. Harajlí, A.E. Naaman",3048.0,2743.2,914.4,914.4,228.6,114.3,"[1,3]","[1,0]",65.0,"[0,0]",0,36.226415094339615,"[1,76.2x152.4,0]",[28],-5.842993331446706,"[0,0,0]",[0],34671.253658593225,"[0,0,0]",[0],"[1,3,0,0,0.38,10,0,Melment superplasticizer,0]",200000.0,0,0.0,[0],[0],[0],[0],[0],[0],0.0,0.0,1S7,1,1862.0,1675.8,197190.0,0,0,[1],[9.53],[54.84],[158.75],[52.39],1,3,0,2,2,1,0.0,1,0.0,6.929010098294397,0.0,28,1,63.9,3,2,0,0,0.1,0.0,,0.0,0.0,-1,0,0,-1,-1,0,26128.979999999996,0.0,1,0.3,CR,36.226415094339615,1.0,28.226415094339615,43.64628324619231,2.7811542118669395,3.81563031339952,-8.016348889007944,3.6155004754270212,-7.595891330880718,4.960319407419377,-7.595891330880718,1.9468079483068574,1.9468079483068574,2.670941219379664,33020.24157961259,0.0,0.9380772941010324,1.6806808753062397,0.0,0.6986522749465593,1.5974379553239277,0.0,1.6367295690475916,3.2781188306301674,33020.24157961259,-3.40692100984318e-05,-3.40692100984318e-05,-0.00021467136410275987,-0.00021467136410275987,-0.00024874057420119165,-0.00024874057420119165,-0.00024874057420119165,0,1,5.768467502484735,5.687420534074825,0.0,114.3,0.0,0.0,0.0,0.0,0.0,0.0,0.0,54.84,158.75,0.7745966692414834,0.6,12.633240202692155,0.0,0.0,0.0,0.0,69.85,63.53337989865392,114.73304092695959,113792165.7958579,999343.1520627989,991799.4404793938,25.0,0.6532244999999999,0.5916937830616796,-44.01695907304041,-2.8126836847672823,0.0,0.0,2.7811542118669395,36.226415094339615,1003717.1010488586,996140.3719683473,0.0,-4.8862709113090235,0.0,4.854176133651801,2,0.0,-5.285171405647748,5.006077581360491,15.047095877265573,0.0,0.0,137.02660753683116,65.0051608085708,0.0006220780278513941,0.0015655488528143477,0.0,0.0,0.0,0.0,0.0,0.0,158.75,0.0,7429.975580419643,54.84,14439.793551677132,0.0,54.84,12.633240202692155,0.0022787029386703607,126.33240202692156,13064.489999999998,0.0,54.84,12.633240202692155,0.0025185828149434084,114.3,13064.489999999998,0.0,54.84,12.633240202692155,0.0025185828149434084,114.3,0.0,39.68849461181291,19059.69133432975,0.0,54.84,,,-1.3110284542314066
1213,1700,17,PS1,3,10.1061/(ASCE)0733-9445(1985)111:7(1602),Static and Fatigue Tests on Partially Prestressed Beams,1985,Journal of Structural Engineering,United States,University of Michigan,Department of Civil Engineering,"M.H. Harajlí, A.E. Naaman",3048.0,2743.2,914.4,914.4,228.6,114.3,"[1,3]","[1,0]",65.0,"[0,0]",0,36.226415094339615,"[1,76.2x152.4,0]",[28],-5.842993331446706,"[0,0,0]",[0],34671.253658593225,"[0,0,0]",[0],"[1,3,0,0,0.38,10,0,Melment superplasticizer,0]",200000.0,0,0.0,[0],[0],[0],[0],[0],[0],0.0,0.0,1S7,1,1862.0,1675.8,197190.0,0,0,[1],[9.53],[54.84],[158.75],[52.39],1,3,0,2,2,1,0.0,1,0.0,7.439010098294397,0.0,28,1,63.9,3,2,0,0,0.14,0.0,,0.0,0.0,-1,0,0,-1,-1,0,26128.979999999996,0.0,1,0.3,CR,36.226415094339615,1.0,28.226415094339615,43.64628324619231,2.7811542118669395,3.81563031339952,-8.016348889007944,3.6155004754270212,-7.595891330880718,4.960319407419377,-7.595891330880718,1.9468079483068574,1.9468079483068574,2.670941219379664,33020.24157961259,0.0,0.9380772941010324,1.6806808753062397,0.0,0.6986522749465593,1.5974379553239277,0.0,1.6367295690475916,3.2781188306301674,33020.24157961259,-3.40692100984318e-05,-3.40692100984318e-05,-0.00021467136410275987,-0.00021467136410275987,-0.00024874057420119165,-0.00024874057420119165,-0.00024874057420119165,0,1,5.768467502484735,5.687420534074825,0.0,114.3,0.0,0.0,0.0,0.0,0.0,0.0,0.0,54.84,158.75,0.7745966692414834,0.6,12.633240202692155,0.0,0.0,0.0,0.0,69.85,63.53337989865392,114.73304092695959,113792165.7958579,999343.1520627989,991799.4404793938,25.0,0.6532244999999999,0.5916937830616796,-44.01695907304041,-2.8126836847672823,0.0,0.0,2.7811542118669395,36.226415094339615,1003717.1010488586,996140.3719683473,0.0,-4.8862709113090235,0.0,4.854176133651801,2,0.0,-5.285171405647748,5.006077581360491,15.047095877265573,0.0,0.0,186.29413236529516,59.13786701507533,0.0007240892180824363,0.002074909183592232,0.0,0.0,0.0,0.0,0.0,0.0,158.75,0.0,6759.343899823109,54.84,14439.793551677132,0.0,54.84,12.633240202692155,0.0022787029386703607,126.33240202692156,13064.489999999998,0.0,54.84,12.633240202692155,0.0025185828149434084,114.3,13064.489999999998,0.0,54.84,12.633240202692155,0.0025185828149434084,114.3,0.0,39.68849461181291,19059.69133432975,0.0,54.84,,,-1.4075248515771979
1214,1701,17,PS1,4,10.1061/(ASCE)0733-9445(1985)111:7(1602),Static and Fatigue Tests on Partially Prestressed Beams,1985,Journal of Structural Engineering,United States,University of Michigan,Department of Civil Engineering,"M.H. Harajlí, A.E. Naaman",3048.0,2743.2,914.4,914.4,228.6,114.3,"[1,3]","[1,0]",65.0,"[0,0]",0,36.226415094339615,"[1,76.2x152.4,0]",[28],-5.842993331446706,"[0,0,0]",[0],34671.253658593225,"[0,0,0]",[0],"[1,3,0,0,0.38,10,0,Melment superplasticizer,0]",200000.0,0,0.0,[0],[0],[0],[0],[0],[0],0.0,0.0,1S7,1,1862.0,1675.8,197190.0,0,0,[1],[9.53],[54.84],[158.75],[52.39],1,3,0,2,2,1,0.0,1,0.0,7.949010098294397,0.0,28,1,63.9,3,2,0,0,0.26,0.0,,0.0,0.0,-1,0,0,-1,-1,0,26128.979999999996,0.0,1,0.3,CR,36.226415094339615,1.0,28.226415094339615,43.64628324619231,2.7811542118669395,3.81563031339952,-8.016348889007944,3.6155004754270212,-7.595891330880718,4.960319407419377,-7.595891330880718,1.9468079483068574,1.9468079483068574,2.670941219379664,33020.24157961259,0.0,0.9380772941010324,1.6806808753062397,0.0,0.6986522749465593,1.5974379553239277,0.0,1.6367295690475916,3.2781188306301674,33020.24157961259,-3.40692100984318e-05,-3.40692100984318e-05,-0.00021467136410275987,-0.00021467136410275987,-0.00024874057420119165,-0.00024874057420119165,-0.00024874057420119165,0,1,5.768467502484735,5.687420534074825,0.0,114.3,0.0,0.0,0.0,0.0,0.0,0.0,0.0,54.84,158.75,0.7745966692414834,0.6,12.633240202692155,0.0,0.0,0.0,0.0,69.85,63.53337989865392,114.73304092695959,113792165.7958579,999343.1520627989,991799.4404793938,25.0,0.6532244999999999,0.5916937830616796,-44.01695907304041,-2.8126836847672823,0.0,0.0,2.7811542118669395,36.226415094339615,1003717.1010488586,996140.3719683473,0.0,-4.8862709113090235,0.0,4.854176133651801,2,0.0,-5.285171405647748,5.006077581360491,15.047095877265573,0.0,0.0,239.58600734241577,54.86113826960234,0.0008283173614873759,0.0026231850099268116,0.0,0.0,0.0,0.0,0.0,0.0,158.75,0.0,6270.513804215547,54.84,14439.793551677132,0.0,54.84,12.633240202692155,0.0022787029386703607,126.33240202692156,13064.489999999998,0.0,54.84,12.633240202692155,0.0025185828149434084,114.3,13064.489999999998,0.0,54.84,12.633240202692155,0.0025185828149434084,114.3,0.0,39.68849461181291,19059.69133432975,0.0,54.84,,,-1.5040212489229892
1215,1702,17,PS1,5,10.1061/(ASCE)0733-9445(1985)111:7(1602),Static and Fatigue Tests on Partially Prestressed Beams,1985,Journal of Structural Engineering,United States,University of Michigan,Department of Civil Engineering,"M.H. Harajlí, A.E. Naaman",3048.0,2743.2,914.4,914.4,228.6,114.3,"[1,3]","[1,0]",65.0,"[0,0]",0,36.226415094339615,"[1,76.2x152.4,0]",[28],-5.842993331446706,"[0,0,0]",[0],34671.253658593225,"[0,0,0]",[0],"[1,3,0,0,0.38,10,0,Melment superplasticizer,0]",200000.0,0,0.0,[0],[0],[0],[0],[0],[0],0.0,0.0,1S7,1,1862.0,1675.8,197190.0,0,0,[1],[9.53],[54.84],[158.75],[52.39],1,3,0,2,2,1,0.0,1,0.0,8.969010098294396,0.0,28,1,63.9,3,2,0,0,0.46,0.0,,0.0,0.0,-1,0,0,-1,-1,0,26128.979999999996,0.0,1,0.3,CR,36.226415094339615,1.0,28.226415094339615,43.64628324619231,2.7811542118669395,3.81563031339952,-8.016348889007944,3.6155004754270212,-7.595891330880718,4.960319407419377,-7.595891330880718,1.9468079483068574,1.9468079483068574,2.670941219379664,33020.24157961259,0.0,0.9380772941010324,1.6806808753062397,0.0,0.6986522749465593,1.5974379553239277,0.0,1.6367295690475916,3.2781188306301674,33020.24157961259,-3.40692100984318e-05,-3.40692100984318e-05,-0.00021467136410275987,-0.00021467136410275987,-0.00024874057420119165,-0.00024874057420119165,-0.00024874057420119165,0,1,5.768467502484735,5.687420534074825,0.0,114.3,0.0,0.0,0.0,0.0,0.0,0.0,0.0,54.84,158.75,0.7745966692414834,0.6,12.633240202692155,0.0,0.0,0.0,0.0,69.85,63.53337989865392,114.73304092695959,113792165.7958579,999343.1520627989,991799.4404793938,25.0,0.6532244999999999,0.5916937830616796,-44.01695907304041,-2.8126836847672823,0.0,0.0,2.7811542118669395,36.226415094339615,1003717.1010488586,996140.3719683473,0.0,-4.8862709113090235,0.0,4.854176133651801,2,0.0,-5.285171405647748,5.006077581360491,15.047095877265573,0.0,0.0,353.70736612633885,49.24975303360864,0.0010415318386576848,0.003792891963521959,0.0,0.0,0.0,0.0,0.0,0.0,158.75,0.0,5629.132471741466,54.84,14439.793551677132,0.0,54.84,12.633240202692155,0.0022787029386703607,126.33240202692156,13064.489999999998,0.0,54.84,12.633240202692155,0.0025185828149434084,114.3,13064.489999999998,0.0,54.84,12.633240202692155,0.0025185828149434084,114.3,0.0,39.68849461181291,19059.69133432975,0.0,54.84,,,-1.6970140436145718
1222,1709,17,PS2,1,10.1061/(ASCE)0733-9445(1985)111:7(1602),Static and Fatigue Tests on Partially Prestressed Beams,1985,Journal of Structural Engineering,United States,University of Michigan,Department of Civil Engineering,"M.H. Harajlí, A.E. Naaman",3048.0,2743.2,914.4,914.4,228.6,114.3,"[1,3]","[1,0]",65.0,"[0,0]",0,34.471698113207545,"[1,76.2x152.4,0]",[30],-6.199826906478186,"[0,0,0]",[0],34101.0113098506,"[0,0,0]",[0],"[1,3,0,0,0.38,10,0,Melment superplasticizer,0]",200000.0,0,0.0,[0],[0],[0],[0],[0],[0],0.0,0.0,1S7,1,1862.0,1675.8,197190.0,0,0,[2],[9.53],[54.84],[158.75],[20.64],1,3,0,2,2,1,0.0,1,0.0,8.39730162716226,0.0,30,1,103.6,3,2,0,0,0.05,0.0,,0.0,0.0,-1,0,0,-1,-1,0,26128.979999999996,0.0,1,0.3,CR,34.122813484897314,1.0,26.122813484897314,41.53216640145487,2.641199589607006,3.623618271450611,-8.505910021547535,3.433559466489108,-8.059774978421641,4.710703752885794,-8.059774978421641,1.8601585742495688,1.848839712724904,2.5520618070553316,32368.31341957004,0.0,0.9894486269550167,1.7630488850079489,0.0,0.7699896969422991,1.7477908068756767,0.0,1.759438323897316,3.5108396918836258,32477.153628429136,-3.1604246523439186e-05,-3.1604246523439186e-05,-0.00022812987742334094,-0.00022812987742334094,-0.0002597341239467801,-0.0002597341239467801,-0.0002597341239467801,0,1,5.864928702047817,5.782526453784046,0.0,63.489999999999995,0.0,0.0,0.0,0.0,0.0,0.0,0.0,109.68,158.75,0.7745966692414834,0.6,12.633240202692155,0.0,0.0,0.0,0.0,69.85,63.53337989865392,115.174786139967,113807261.19600469,1003368.2752094533,988126.5249991398,25.0,0.6532244999999999,0.5916937830616796,-43.575213860033,-4.514392155899419,0.0,0.0,2.6573693917850987,34.471698113207545,1012149.4833310031,996774.341439848,0.0,-3.917522428891779,0.0,6.234821144816924,2,0.0,-4.344339796106106,4.783264905213178,14.678150878347967,0.0,0.0,34.4287544004976,112.29599212928744,0.0005448812526840204,0.0005643288981124579,0.0,0.0,0.0,0.0,0.0,0.0,158.75,0.0,12835.317600377552,109.68,13293.548099622443,0.0,109.68,12.633240202692155,0.004950371376161723,116.30400787071255,13064.489999999998,0.0,109.68,12.633240202692155,0.005037165629886817,114.3,13064.489999999998,0.0,109.68,12.633240202692155,0.005037165629886817,114.3,0.0,79.37698922362581,24940.56316108575,0.0,109.68,,,-1.9329292875959845
1223,1710,17,PS2,2,10.1061/(ASCE)0733-9445(1985)111:7(1602),Static and Fatigue Tests on Partially Prestressed Beams,1985,Journal of Structural Engineering,United States,University of Michigan,Department of Civil Engineering,"M.H. Harajlí, A.E. Naaman",3048.0,2743.2,914.4,914.4,228.6,114.3,"[1,3]","[1,0]",65.0,"[0,0]",0,34.471698113207545,"[1,76.2x152.4,0]",[30],-6.199826906478186,"[0,0,0]",[0],34101.0113098506,"[0,0,0]",[0],"[1,3,0,0,0.38,10,0,Melment superplasticizer,0]",200000.0,0,0.0,[0],[0],[0],[0],[0],[0],0.0,0.0,1S7,1,1862.0,1675.8,197190.0,0,0,[2],[9.53],[54.84],[158.75],[20.64],1,3,0,2,2,1,0.0,1,0.0,9.51730162716226,0.0,30,1,103.6,3,2,0,0,0.09,0.0,,0.0,0.0,-1,0,0,-1,-1,0,26128.979999999996,0.0,1,0.3,CR,34.122813484897314,1.0,26.122813484897314,41.53216640145487,2.641199589607006,3.623618271450611,-8.505910021547535,3.433559466489108,-8.059774978421641,4.710703752885794,-8.059774978421641,1.8601585742495688,1.848839712724904,2.5520618070553316,32368.31341957004,0.0,0.9894486269550167,1.7630488850079489,0.0,0.7699896969422991,1.7477908068756767,0.0,1.759438323897316,3.5108396918836258,32477.153628429136,-3.1604246523439186e-05,-3.1604246523439186e-05,-0.00022812987742334094,-0.00022812987742334094,-0.0002597341239467801,-0.0002597341239467801,-0.0002597341239467801,0,1,5.864928702047817,5.782526453784046,0.0,63.489999999999995,0.0,0.0,0.0,0.0,0.0,0.0,0.0,109.68,158.75,0.7745966692414834,0.6,12.633240202692155,0.0,0.0,0.0,0.0,69.85,63.53337989865392,115.174786139967,113807261.19600469,1003368.2752094533,988126.5249991398,25.0,0.6532244999999999,0.5916937830616796,-43.575213860033,-4.514392155899419,0.0,0.0,2.6573693917850987,34.471698113207545,1012149.4833310031,996774.341439848,0.0,-3.917522428891779,0.0,6.234821144816924,2,0.0,-4.344339796106106,4.783264905213178,14.678150878347967,0.0,0.0,70.97884725885324,94.84416294812745,0.0006896655137909427,0.0009726142886976534,0.0,0.0,0.0,0.0,0.0,0.0,158.75,0.0,10840.573524970963,109.68,14439.793551677132,0.0,109.68,12.633240202692155,0.004557405877340721,126.33240202692156,13064.489999999998,0.0,109.68,12.633240202692155,0.005037165629886817,114.3,13064.489999999998,0.0,109.68,12.633240202692155,0.005037165629886817,114.3,0.0,79.37698922362581,24940.56316108575,0.0,109.68,,,-2.1907360091152985
1224,1711,17,PS2,3,10.1061/(ASCE)0733-9445(1985)111:7(1602),Static and Fatigue Tests on Partially Prestressed Beams,1985,Journal of Structural Engineering,United States,University of Michigan,Department of Civil Engineering,"M.H. Harajlí, A.E. Naaman",3048.0,2743.2,914.4,914.4,228.6,114.3,"[1,3]","[1,0]",65.0,"[0,0]",0,34.471698113207545,"[1,76.2x152.4,0]",[30],-6.199826906478186,"[0,0,0]",[0],34101.0113098506,"[0,0,0]",[0],"[1,3,0,0,0.38,10,0,Melment superplasticizer,0]",200000.0,0,0.0,[0],[0],[0],[0],[0],[0],0.0,0.0,1S7,1,1862.0,1675.8,197190.0,0,0,[2],[9.53],[54.84],[158.75],[20.64],1,3,0,2,2,1,0.0,1,0.0,10.63730162716226,0.0,30,1,103.6,3,2,0,0,0.14,0.0,,0.0,0.0,-1,0,0,-1,-1,0,26128.979999999996,0.0,1,0.3,CR,34.122813484897314,1.0,26.122813484897314,41.53216640145487,2.641199589607006,3.623618271450611,-8.505910021547535,3.433559466489108,-8.059774978421641,4.710703752885794,-8.059774978421641,1.8601585742495688,1.848839712724904,2.5520618070553316,32368.31341957004,0.0,0.9894486269550167,1.7630488850079489,0.0,0.7699896969422991,1.7477908068756767,0.0,1.759438323897316,3.5108396918836258,32477.153628429136,-3.1604246523439186e-05,-3.1604246523439186e-05,-0.00022812987742334094,-0.00022812987742334094,-0.0002597341239467801,-0.0002597341239467801,-0.0002597341239467801,0,1,5.864928702047817,5.782526453784046,0.0,63.489999999999995,0.0,0.0,0.0,0.0,0.0,0.0,0.0,109.68,158.75,0.7745966692414834,0.6,12.633240202692155,0.0,0.0,0.0,0.0,69.85,63.53337989865392,115.174786139967,113807261.19600469,1003368.2752094533,988126.5249991398,25.0,0.6532244999999999,0.5916937830616796,-43.575213860033,-4.514392155899419,0.0,0.0,2.6573693917850987,34.471698113207545,1012149.4833310031,996774.341439848,0.0,-3.917522428891779,0.0,6.234821144816924,2,0.0,-4.344339796106106,4.783264905213178,14.678150878347967,0.0,0.0,119.50499503266175,82.93054771689019,0.000855774688148172,0.001503188312777828,0.0,0.0,0.0,0.0,0.0,0.0,158.75,0.0,9478.847304040544,109.68,14439.793551677132,0.0,109.68,12.633240202692155,0.004557405877340721,126.33240202692156,13064.489999999998,0.0,109.68,12.633240202692155,0.005037165629886817,114.3,13064.489999999998,0.0,109.68,12.633240202692155,0.005037165629886817,114.3,0.0,79.37698922362581,24940.56316108575,0.0,109.68,,,-2.4485427306346126
