Repository: iavdesch/Research

Readme
======

The supporting files are related to the study "A method for determining the performance of formulas for calculating the crack width and spacing in reinforced concrete elements".

The following files are relevant:
Research/Method_comparing_CWFs/Data_processing_for_GitHuB_Final (contains the data processing of the database "Crack width and crack spacing in reinforced and prestressed concrete elements: database")
Research/Method_comparing_CWFs/CWF_analysis_for_GitHuB_Final (contains the evaluation of the different crack width formulas)

File: Method_comparing_CWFs/Datasets_used/Working_database_no_hordijk_initshrink.csv (part 25 of 84)
,ID,EPID,ELID,LOADID,DOI,title,year,journal,country,institution,laboratory,authors,Ltot,Lspan,Lcons,Lmeas,h,b,hc,thc,RH,Temp,pd,fcm,catfcm,tfcm,fctm,catfctm,tfctm,Ecm,catEcm,tEcm,mix,Es,fsr,fy,phi,zs,nbl,clat,phit,st,phiw,sw,type,method,fpk,fp01k,Ep,rel,fpr,npl,phip,Ap,zp,cplat,catf,epsin,catcal,selfw,typew,locw,epsc,Nrep,N,M,sigs,t0,t,PL,catp,t0p,tp,ncr,wm,wk,wmax,sm,smax,indLR,indNP,indtfcm,indtfctm,indtEcm,slab,Ac,Astot,ts,sc,class_C,fcm28,Bcc,fck28,fcm_cube_150,fctm28,fctmfl28,fctmfl,fct095_28,fct095,fct095fl_28,fct095fl,fct005,fct005_28,fct005fl,Ecm28,phi_bc,phi_bc_prestress,phi_bc_prior_load,phi_dc,phi_dc_prestress,phi_dc_prior_load,phi_creep,phi_creep_prestress,phi_creep_prior_load,Ecm0,eps_cbs,eps_cbs_prestress,eps_cds,eps_cds_prestress,shrinkage,shrinkage_prestress,shrinkage_init,bondLR,bondPR,ae,ap,sxLR,sxNP,zstot,zstensinit,Astensinit,rhotot,rhotensinit,At,Aw,Aptot,zptot,zeta1,zeta,phi_peq,ry,cy,ry0,rx,ryp,cyp,cog,Izz,Wb,Wt,rho,qself,Mself,ep,Mp,pre_loss,initstrain,fctmorg,fcmorg,W_Ib,W_It,Ncr095,Mcr095,Ncr005,Mcr005,CS,Ncr,Mcr,tau_bms,tau_max,xcinit,epsinit,dpsigs,xc,eps,epsbot,sigssimpl,sigsr,dpsigsr,xc_sr,eps_sr,zstottens,zptottens,Astens,Actens,Aptens,Aceff_MC2020,Aseff_MC2020,Apeff_MC2020,phi_eq_MC2020,rhoeff_MC2020,hceff_MC2020,Aceff_FPR,Aseff_FPR,Apeff_FPR,phi_eq_FPR,rhoeff_FPR,hceff_FPR,Aceff_SMTCM,Aseff_SMTCM,Apeff_SMTCM,phi_eq_SMTCM,rhoeff_SMTCM,hceff_SMTCM,sumcirc_SMTCM,sumcirc_p_SMTCM,Actensstate1,Astensstate1,Aptensstate1,r,p,k1
1225,1712,17,PS2,4,10.1061/(ASCE)0733-9445(1985)111:7(1602),Static and Fatigue Tests on Partially Prestressed Beams,1985,Journal of Structural Engineering,United States,University of Michigan,Department of Civil Engineering,"M.H. Harajlí, A.E. Naaman",3048.0,2743.2,914.4,914.4,228.6,114.3,"[1,3]","[1,0]",65.0,"[0,0]",0,34.471698113207545,"[1,76.2x152.4,0]",[30],-6.199826906478186,"[0,0,0]",[0],34101.0113098506,"[0,0,0]",[0],"[1,3,0,0,0.38,10,0,Melment superplasticizer,0]",200000.0,0,0.0,[0],[0],[0],[0],[0],[0],0.0,0.0,1S7,1,1862.0,1675.8,197190.0,0,0,[2],[9.53],[54.84],[158.75],[20.64],1,3,0,2,2,1,0.0,1,0.0,11.75730162716226,0.0,30,1,103.6,3,2,0,0,0.22,0.0,,0.0,0.0,-1,0,0,-1,-1,0,26128.979999999996,0.0,1,0.3,CR,34.122813484897314,1.0,26.122813484897314,41.53216640145487,2.641199589607006,3.623618271450611,-8.505910021547535,3.433559466489108,-8.059774978421641,4.710703752885794,-8.059774978421641,1.8601585742495688,1.848839712724904,2.5520618070553316,32368.31341957004,0.0,0.9894486269550167,1.7630488850079489,0.0,0.7699896969422991,1.7477908068756767,0.0,1.759438323897316,3.5108396918836258,32477.153628429136,-3.1604246523439186e-05,-3.1604246523439186e-05,-0.00022812987742334094,-0.00022812987742334094,-0.0002597341239467801,-0.0002597341239467801,-0.0002597341239467801,0,1,5.864928702047817,5.782526453784046,0.0,63.489999999999995,0.0,0.0,0.0,0.0,0.0,0.0,0.0,109.68,158.75,0.7745966692414834,0.6,12.633240202692155,0.0,0.0,0.0,0.0,69.85,63.53337989865392,115.174786139967,113807261.19600469,1003368.2752094533,988126.5249991398,25.0,0.6532244999999999,0.5916937830616796,-43.575213860033,-4.514392155899419,0.0,0.0,2.6573693917850987,34.471698113207545,1012149.4833310031,996774.341439848,0.0,-3.917522428891779,0.0,6.234821144816924,2,0.0,-4.344339796106106,4.783264905213178,14.678150878347967,0.0,0.0,176.63612560710703,75.01042147450497,0.0010358809658229,0.002121045553615481,0.0,0.0,0.0,0.0,0.0,0.0,158.75,0.0,8573.576874535916,109.68,14439.793551677132,0.0,109.68,12.633240202692155,0.004557405877340721,126.33240202692156,13064.489999999998,0.0,109.68,12.633240202692155,0.005037165629886817,114.3,13064.489999999998,0.0,109.68,12.633240202692155,0.005037165629886817,114.3,0.0,79.37698922362581,24940.56316108575,0.0,109.68,,,-2.706349452153926
1226,1713,17,PS2,5,10.1061/(ASCE)0733-9445(1985)111:7(1602),Static and Fatigue Tests on Partially Prestressed Beams,1985,Journal of Structural Engineering,United States,University of Michigan,Department of Civil Engineering,"M.H. Harajlí, A.E. Naaman",3048.0,2743.2,914.4,914.4,228.6,114.3,"[1,3]","[1,0]",65.0,"[0,0]",0,34.471698113207545,"[1,76.2x152.4,0]",[30],-6.199826906478186,"[0,0,0]",[0],34101.0113098506,"[0,0,0]",[0],"[1,3,0,0,0.38,10,0,Melment superplasticizer,0]",200000.0,0,0.0,[0],[0],[0],[0],[0],[0],0.0,0.0,1S7,1,1862.0,1675.8,197190.0,0,0,[2],[9.53],[54.84],[158.75],[20.64],1,3,0,2,2,1,0.0,1,0.0,13.997301627162262,0.0,30,1,103.6,3,2,0,0,0.47,0.0,,0.0,0.0,-1,0,0,-1,-1,0,26128.979999999996,0.0,1,0.3,CR,34.122813484897314,1.0,26.122813484897314,41.53216640145487,2.641199589607006,3.623618271450611,-8.505910021547535,3.433559466489108,-8.059774978421641,4.710703752885794,-8.059774978421641,1.8601585742495688,1.848839712724904,2.5520618070553316,32368.31341957004,0.0,0.9894486269550167,1.7630488850079489,0.0,0.7699896969422991,1.7477908068756767,0.0,1.759438323897316,3.5108396918836258,32477.153628429136,-3.1604246523439186e-05,-3.1604246523439186e-05,-0.00022812987742334094,-0.00022812987742334094,-0.0002597341239467801,-0.0002597341239467801,-0.0002597341239467801,0,1,5.864928702047817,5.782526453784046,0.0,63.489999999999995,0.0,0.0,0.0,0.0,0.0,0.0,0.0,109.68,158.75,0.7745966692414834,0.6,12.633240202692155,0.0,0.0,0.0,0.0,69.85,63.53337989865392,115.174786139967,113807261.19600469,1003368.2752094533,988126.5249991398,25.0,0.6532244999999999,0.5916937830616796,-43.575213860033,-4.514392155899419,0.0,0.0,2.6573693917850987,34.471698113207545,1012149.4833310031,996774.341439848,0.0,-3.917522428891779,0.0,6.234821144816924,2,0.0,-4.344339796106106,4.783264905213178,14.678150878347967,0.0,0.0,306.4316466301327,66.06383042058921,0.0014299535126367263,0.00351810007292829,0.0,0.0,0.0,0.0,0.0,0.0,158.75,0.0,7550.981517073344,109.68,14439.793551677132,0.0,109.68,12.633240202692155,0.004557405877340721,126.33240202692156,13064.489999999998,0.0,109.68,12.633240202692155,0.005037165629886817,114.3,13064.489999999998,0.0,109.68,12.633240202692155,0.005037165629886817,114.3,0.0,79.37698922362581,24940.56316108575,0.0,109.68,,,-3.2219628951925547
1233,1720,17,PS3,2,10.1061/(ASCE)0733-9445(1985)111:7(1602),Static and Fatigue Tests on Partially Prestressed Beams,1985,Journal of Structural Engineering,United States,University of Michigan,Department of Civil Engineering,"M.H. Harajlí, A.E. Naaman",3048.0,2743.2,914.4,914.4,228.6,114.3,"[1,3]","[1,0]",65.0,"[0,0]",0,37.27358490566037,"[1,76.2x152.4,0]",[26],-5.484706376071319,"[0,0,0]",[0],35003.47875142534,"[0,0,0]",[0],"[1,3,0,0,0.38,10,0,Melment superplasticizer,0]",200000.0,0,0.0,[0],[0],[0],[0],[0],[0],0.0,0.0,1S7,1,1862.0,1675.8,197190.0,0,0,"[1,1,1]","[9.53,9.53,9.53]","[54.84,54.84,54.84]","[120.65,158.75,196.85]","[52.39,52.39,52.39]",1,3,0,2,2,1,0.0,1,0.0,13.008777899255072,0.0,26,1,154.27,3,2,0,0,0.07,0.0,,0.0,0.0,-1,2,0,-1,-1,0,26128.979999999996,0.0,1,0.3,CR,37.69809675762504,1.0,29.698096757625038,44.90793362127756,2.8770031228460096,3.9471311157202114,-7.524793777826876,3.7401040596998127,-7.130118288892715,5.131270450436275,-7.130118288892715,2.000264452929811,2.0139021859922064,2.744281366652836,33461.463740025014,0.0,0.9009541836254774,1.6239666713459529,0.0,0.649775607171016,1.4991214502347558,0.0,1.5507297907964934,3.1230881215807087,33336.64642992889,-3.547828242962642e-05,-3.547828242962642e-05,-0.0002028473732103637,-0.0002028473732103637,-0.0002383256556399901,-0.0002383256556399901,-0.0002383256556399901,0,1,5.713717811314854,5.63344007606588,0.0,114.3,0.0,0.0,0.0,0.0,0.0,0.0,0.0,164.52,158.75,0.7745966692414834,0.6,12.633240202692155,0.0,0.0,0.0,0.0,31.75,25.43337989865392,115.56003510853306,113828750.65380257,1006977.9370782092,985018.3114508016,25.0,0.6532244999999999,0.5916937830616796,-43.18996489146694,-6.662915883806606,0.0,0.0,2.8575206470425876,37.27358490566037,1019557.2215820324,997323.2737791397,0.0,-1.1814464143038548,0.0,8.33453079253124,2,0.0,-1.561795912785489,5.1435371646766574,15.263024132208445,0.0,0.0,96.2032915368687,112.70721631695852,0.0008436538002862073,0.0008674989106729787,0.0,0.0,0.0,0.0,0.0,0.0,158.75,0.0,12882.320525028357,164.52,13246.545174971638,0.0,164.52,12.633240202692155,0.007451905285199118,115.89278368304147,13064.489999999998,0.0,164.52,12.633240202692155,0.007555748444830224,114.3,13064.489999999998,0.0,164.52,12.633240202692155,0.007555748444830224,114.3,0.0,119.06548383543873,62719.92306509067,0.0,164.52,,,-8.329371201934894
1234,1721,17,PS3,3,10.1061/(ASCE)0733-9445(1985)111:7(1602),Static and Fatigue Tests on Partially Prestressed Beams,1985,Journal of Structural Engineering,United States,University of Michigan,Department of Civil Engineering,"M.H. Harajlí, A.E. Naaman",3048.0,2743.2,914.4,914.4,228.6,114.3,"[1,3]","[1,0]",65.0,"[0,0]",0,37.27358490566037,"[1,76.2x152.4,0]",[26],-5.484706376071319,"[0,0,0]",[0],35003.47875142534,"[0,0,0]",[0],"[1,3,0,0,0.38,10,0,Melment superplasticizer,0]",200000.0,0,0.0,[0],[0],[0],[0],[0],[0],0.0,0.0,1S7,1,1862.0,1675.8,197190.0,0,0,"[1,1,1]","[9.53,9.53,9.53]","[54.84,54.84,54.84]","[120.65,158.75,196.85]","[52.39,52.39,52.39]",1,3,0,2,2,1,0.0,1,0.0,14.268777899255074,0.0,26,1,154.27,3,2,0,0,0.11,0.0,,0.0,0.0,-1,2,0,-1,-1,0,26128.979999999996,0.0,1,0.3,CR,37.69809675762504,1.0,29.698096757625038,44.90793362127756,2.8770031228460096,3.9471311157202114,-7.524793777826876,3.7401040596998127,-7.130118288892715,5.131270450436275,-7.130118288892715,2.000264452929811,2.0139021859922064,2.744281366652836,33461.463740025014,0.0,0.9009541836254774,1.6239666713459529,0.0,0.649775607171016,1.4991214502347558,0.0,1.5507297907964934,3.1230881215807087,33336.64642992889,-3.547828242962642e-05,-3.547828242962642e-05,-0.0002028473732103637,-0.0002028473732103637,-0.0002383256556399901,-0.0002383256556399901,-0.0002383256556399901,0,1,5.713717811314854,5.63344007606588,0.0,114.3,0.0,0.0,0.0,0.0,0.0,0.0,0.0,164.52,158.75,0.7745966692414834,0.6,12.633240202692155,0.0,0.0,0.0,0.0,31.75,25.43337989865392,115.56003510853306,113828750.65380257,1006977.9370782092,985018.3114508016,25.0,0.6532244999999999,0.5916937830616796,-43.18996489146694,-6.662915883806606,0.0,0.0,2.8575206470425876,37.27358490566037,1019557.2215820324,997323.2737791397,0.0,-1.1814464143038548,0.0,8.33453079253124,2,0.0,-1.561795912785489,5.1435371646766574,15.263024132208445,0.0,0.0,140.87659700716543,101.94043790074886,0.0009906377313847324,0.0012308534654162403,0.0,0.0,0.0,0.0,0.0,0.0,158.75,0.0,11651.677752055593,164.52,14477.187947944401,0.0,164.52,12.633240202692155,0.0068184512320305975,126.65956209925113,13064.489999999998,0.0,164.52,12.633240202692155,0.007555748444830224,114.3,13064.489999999998,0.0,164.52,12.633240202692155,0.007555748444830224,114.3,0.0,119.06548383543873,62719.92306509067,0.0,164.52,,,-9.136134742347014
1235,1722,17,PS3,4,10.1061/(ASCE)0733-9445(1985)111:7(1602),Static and Fatigue Tests on Partially Prestressed Beams,1985,Journal of Structural Engineering,United States,University of Michigan,Department of Civil Engineering,"M.H. Harajlí, A.E. Naaman",3048.0,2743.2,914.4,914.4,228.6,114.3,"[1,3]","[1,0]",65.0,"[0,0]",0,37.27358490566037,"[1,76.2x152.4,0]",[26],-5.484706376071319,"[0,0,0]",[0],35003.47875142534,"[0,0,0]",[0],"[1,3,0,0,0.38,10,0,Melment superplasticizer,0]",200000.0,0,0.0,[0],[0],[0],[0],[0],[0],0.0,0.0,1S7,1,1862.0,1675.8,197190.0,0,0,"[1,1,1]","[9.53,9.53,9.53]","[54.84,54.84,54.84]","[120.65,158.75,196.85]","[52.39,52.39,52.39]",1,3,0,2,2,1,0.0,1,0.0,15.548777899255075,0.0,26,1,154.27,3,2,0,0,0.17,0.0,,0.0,0.0,-1,2,0,-1,-1,0,26128.979999999996,0.0,1,0.3,CR,37.69809675762504,1.0,29.698096757625038,44.90793362127756,2.8770031228460096,3.9471311157202114,-7.524793777826876,3.7401040596998127,-7.130118288892715,5.131270450436275,-7.130118288892715,2.000264452929811,2.0139021859922064,2.744281366652836,33461.463740025014,0.0,0.9009541836254774,1.6239666713459529,0.0,0.649775607171016,1.4991214502347558,0.0,1.5507297907964934,3.1230881215807087,33336.64642992889,-3.547828242962642e-05,-3.547828242962642e-05,-0.0002028473732103637,-0.0002028473732103637,-0.0002383256556399901,-0.0002383256556399901,-0.0002383256556399901,0,1,5.713717811314854,5.63344007606588,0.0,114.3,0.0,0.0,0.0,0.0,0.0,0.0,0.0,164.52,158.75,0.7745966692414834,0.6,12.633240202692155,0.0,0.0,0.0,0.0,31.75,25.43337989865392,115.56003510853306,113828750.65380257,1006977.9370782092,985018.3114508016,25.0,0.6532244999999999,0.5916937830616796,-43.18996489146694,-6.662915883806606,0.0,0.0,2.8575206470425876,37.27358490566037,1019557.2215820324,997323.2737791397,0.0,-1.1814464143038548,0.0,8.33453079253124,2,0.0,-1.561795912785489,5.1435371646766574,15.263024132208445,0.0,0.0,193.8860174642348,93.74266957644939,0.0011540742535023894,0.001660240460839019,0.0,0.0,0.0,0.0,0.0,0.0,158.75,0.0,10714.672832588165,164.52,15414.19286741183,0.0,164.52,12.633240202692155,0.006403968138266495,134.8573304235506,13064.489999999998,0.0,164.52,12.633240202692155,0.007555748444830224,114.3,13064.489999999998,0.0,164.52,12.633240202692155,0.007555748444830224,114.3,0.0,119.06548383543873,62719.92306509067,0.0,164.52,,,-9.955704053241867
1236,1723,17,PS3,5,10.1061/(ASCE)0733-9445(1985)111:7(1602),Static and Fatigue Tests on Partially Prestressed Beams,1985,Journal of Structural Engineering,United States,University of Michigan,Department of Civil Engineering,"M.H. Harajlí, A.E. Naaman",3048.0,2743.2,914.4,914.4,228.6,114.3,"[1,3]","[1,0]",65.0,"[0,0]",0,37.27358490566037,"[1,76.2x152.4,0]",[26],-5.484706376071319,"[0,0,0]",[0],35003.47875142534,"[0,0,0]",[0],"[1,3,0,0,0.38,10,0,Melment superplasticizer,0]",200000.0,0,0.0,[0],[0],[0],[0],[0],[0],0.0,0.0,1S7,1,1862.0,1675.8,197190.0,0,0,"[1,1,1]","[9.53,9.53,9.53]","[54.84,54.84,54.84]","[120.65,158.75,196.85]","[52.39,52.39,52.39]",1,3,0,2,2,1,0.0,1,0.0,16.808777899255073,0.0,26,1,154.27,3,2,0,0,0.22,0.0,,0.0,0.0,-1,2,0,-1,-1,0,26128.979999999996,0.0,1,0.3,CR,37.69809675762504,1.0,29.698096757625038,44.90793362127756,2.8770031228460096,3.9471311157202114,-7.524793777826876,3.7401040596998127,-7.130118288892715,5.131270450436275,-7.130118288892715,2.000264452929811,2.0139021859922064,2.744281366652836,33461.463740025014,0.0,0.9009541836254774,1.6239666713459529,0.0,0.649775607171016,1.4991214502347558,0.0,1.5507297907964934,3.1230881215807087,33336.64642992889,-3.547828242962642e-05,-3.547828242962642e-05,-0.0002028473732103637,-0.0002028473732103637,-0.0002383256556399901,-0.0002383256556399901,-0.0002383256556399901,0,1,5.713717811314854,5.63344007606588,0.0,114.3,0.0,0.0,0.0,0.0,0.0,0.0,0.0,164.52,158.75,0.7745966692414834,0.6,12.633240202692155,0.0,0.0,0.0,0.0,31.75,25.43337989865392,115.56003510853306,113828750.65380257,1006977.9370782092,985018.3114508016,25.0,0.6532244999999999,0.5916937830616796,-43.18996489146694,-6.662915883806606,0.0,0.0,2.8575206470425876,37.27358490566037,1019557.2215820324,997323.2737791397,0.0,-1.1814464143038548,0.0,8.33453079253124,2,0.0,-1.561795912785489,5.1435371646766574,15.263024132208445,0.0,0.0,252.0015984219181,87.75130559648908,0.0013270180089130657,0.002129982599516219,0.0,0.0,0.0,0.0,0.0,0.0,158.75,0.0,10029.859929678698,164.52,16099.005770321297,0.0,164.52,12.633240202692155,0.0061315587688015325,140.84869440351093,13064.489999999998,0.0,164.52,12.633240202692155,0.007555748444830224,114.3,13064.489999999998,0.0,164.52,12.633240202692155,0.007555748444830224,114.3,0.0,119.06548383543873,62719.92306509067,0.0,164.52,,,-10.762467593653986
1237,1724,17,PS3,6,10.1061/(ASCE)0733-9445(1985)111:7(1602),Static and Fatigue Tests on Partially Prestressed Beams,1985,Journal of Structural Engineering,United States,University of Michigan,Department of Civil Engineering,"M.H. Harajlí, A.E. Naaman",3048.0,2743.2,914.4,914.4,228.6,114.3,"[1,3]","[1,0]",65.0,"[0,0]",0,37.27358490566037,"[1,76.2x152.4,0]",[26],-5.484706376071319,"[0,0,0]",[0],35003.47875142534,"[0,0,0]",[0],"[1,3,0,0,0.38,10,0,Melment superplasticizer,0]",200000.0,0,0.0,[0],[0],[0],[0],[0],[0],0.0,0.0,1S7,1,1862.0,1675.8,197190.0,0,0,"[1,1,1]","[9.53,9.53,9.53]","[54.84,54.84,54.84]","[120.65,158.75,196.85]","[52.39,52.39,52.39]",1,3,0,2,2,1,0.0,1,0.0,19.348777899255076,0.0,26,1,154.27,3,2,0,0,0.36,0.0,,0.0,0.0,-1,2,0,-1,-1,0,26128.979999999996,0.0,1,0.3,CR,37.69809675762504,1.0,29.698096757625038,44.90793362127756,2.8770031228460096,3.9471311157202114,-7.524793777826876,3.7401040596998127,-7.130118288892715,5.131270450436275,-7.130118288892715,2.000264452929811,2.0139021859922064,2.744281366652836,33461.463740025014,0.0,0.9009541836254774,1.6239666713459529,0.0,0.649775607171016,1.4991214502347558,0.0,1.5507297907964934,3.1230881215807087,33336.64642992889,-3.547828242962642e-05,-3.547828242962642e-05,-0.0002028473732103637,-0.0002028473732103637,-0.0002383256556399901,-0.0002383256556399901,-0.0002383256556399901,0,1,5.713717811314854,5.63344007606588,0.0,114.3,0.0,0.0,0.0,0.0,0.0,0.0,0.0,164.52,158.75,0.7745966692414834,0.6,12.633240202692155,0.0,0.0,0.0,0.0,31.75,25.43337989865392,115.56003510853306,113828750.65380257,1006977.9370782092,985018.3114508016,25.0,0.6532244999999999,0.5916937830616796,-43.18996489146694,-6.662915883806606,0.0,0.0,2.8575206470425876,37.27358490566037,1019557.2215820324,997323.2737791397,0.0,-1.1814464143038548,0.0,8.33453079253124,2,0.0,-1.561795912785489,5.1435371646766574,15.263024132208445,0.0,0.0,382.6867940705893,79.94946551869167,0.0017134918037525354,0.0031859058819799814,0.0,0.0,0.0,0.0,0.0,0.0,158.75,0.0,9138.109608786453,164.52,16990.75609121354,0.0,164.52,12.633240202692155,0.0058097473396753144,148.65053448130834,13064.489999999998,0.0,164.52,12.633240202692155,0.007555748444830224,114.3,13064.489999999998,0.0,164.52,12.633240202692155,0.007555748444830224,114.3,0.0,119.06548383543873,62719.92306509067,0.0,164.52,,,-12.38880044496096
1247,1734,17,RS1,4,10.1061/(ASCE)0733-9445(1985)111:7(1602),Static and Fatigue Tests on Partially Prestressed Beams,1985,Journal of Structural Engineering,United States,University of Michigan,Department of Civil Engineering,"M.H. Harajlí, A.E. Naaman",3048.0,2743.2,914.4,914.4,228.6,114.3,"[1,3]","[1,0]",65.0,"[0,0]",0,38.63207547169811,"[1,76.2x152.4,0]",[19],2.1553538827232797,"[0,0,0]",[0],35429.90802773743,"[0,0,0]",[0],"[1,3,0,0,0.38,10,0,Melment superplasticizer,0]",200000.0,2,413.7,[9.525],[203.2],[3],[20.64],[0],[0],0.0,0.0,0,0,0.0,0.0,0.0,0,0,[0],[0],[0],[0],[0],1,2,0,2,2,1,0.0,1,0.0,7.83169378306168,199.36442013433216,19,1,0.0,0,0,0,0,0.05,0.0,0.08710706410275888,0.0,0.0,0,-1,0,-1,-1,0,26128.979999999996,213.76721774425687,1,0.3,CR,41.19303090990037,1.0,33.19303090990037,46.54466924300977,3.0985073329526975,4.251025871006486,2.957057748157608,4.028059532838507,2.8019600475402635,5.5263336323084316,2.8019600475402635,2.0870129512882896,2.168955133066888,2.8632967734814647,34465.11319208262,0.0,1.4844280514058377,1.4844280514058377,0.0,1.2762674777864629,1.2762674777864629,0.0,2.7606955291923008,2.7606955291923008,33742.76955022612,-3.690650538176644e-05,-3.690650538176644e-05,-0.00016577181610334194,-0.00016577181610334194,-0.00020267832148510836,-0.00020267832148510836,-0.00020267832148510836,1,0,5.644948325675123,0.0,31.7475,0.0,203.2,203.2,213.76721774425687,0.00920388472731385,0.00920388472731385,0.0,0.0,0.0,0.0,0.0,0.0,0.0,25.400000000000006,20.637500000000006,203.2,25.4025,0.0,0.0,117.55464300887348,114064042.44898534,1027184.25641245,970306.5700295252,25.0,0.6532244999999999,0.5916937830616796,0.0,0.0,0.0,-0.00017936205462099536,2.9814470732689853,38.63207547169811,1092772.988415371,1032263.4946854906,0.0,2.534016841950895,0.0,2.5894881170326274,2,0.0,2.674283005223718,5.366604731884173,15.538676639215875,55.7899494537966,0.00037555529746540216,0.0,57.29517239976188,0.00039144074290919754,0.0011703549561192684,0.0,67.8575940535577,0.0,56.2016458983768,0.00012971942767050812,203.2,0.0,213.76721774425687,6548.72390529278,0.0,8346.7575,213.76721774425687,0.0,9.524999999999999,0.02561080967600375,73.025,8346.7575,213.76721774425687,0.0,9.524999999999999,0.02561080967600375,73.025,7258.050000000002,213.76721774425687,0.0,9.524999999999999,0.029452431127404304,63.500000000000014,89.77101007632834,0.0,12692.484304085758,213.76721774425687,0.0,0.5176333116927003,0.5740062590218373,2.928520941038743
1248,1735,17,RS1,5,10.1061/(ASCE)0733-9445(1985)111:7(1602),Static and Fatigue Tests on Partially Prestressed Beams,1985,Journal of Structural Engineering,United States,University of Michigan,Department of Civil Engineering,"M.H. Harajlí, A.E. Naaman",3048.0,2743.2,914.4,914.4,228.6,114.3,"[1,3]","[1,0]",65.0,"[0,0]",0,38.63207547169811,"[1,76.2x152.4,0]",[19],2.1553538827232797,"[0,0,0]",[0],35429.90802773743,"[0,0,0]",[0],"[1,3,0,0,0.38,10,0,Melment superplasticizer,0]",200000.0,2,413.7,[9.525],[203.2],[3],[20.64],[0],[0],0.0,0.0,0,0,0.0,0.0,0.0,0,0,[0],[0],[0],[0],[0],1,2,0,2,2,1,0.0,1,0.0,9.64169378306168,245.7437931752313,19,1,0.0,0,0,0,0,0.07,0.0,0.12634716364864096,0.0,0.0,0,-1,0,-1,-1,0,26128.979999999996,213.76721774425687,1,0.3,CR,41.19303090990037,1.0,33.19303090990037,46.54466924300977,3.0985073329526975,4.251025871006486,2.957057748157608,4.028059532838507,2.8019600475402635,5.5263336323084316,2.8019600475402635,2.0870129512882896,2.168955133066888,2.8632967734814647,34465.11319208262,0.0,1.4844280514058377,1.4844280514058377,0.0,1.2762674777864629,1.2762674777864629,0.0,2.7606955291923008,2.7606955291923008,33742.76955022612,-3.690650538176644e-05,-3.690650538176644e-05,-0.00016577181610334194,-0.00016577181610334194,-0.00020267832148510836,-0.00020267832148510836,-0.00020267832148510836,1,0,5.644948325675123,0.0,31.7475,0.0,203.2,203.2,213.76721774425687,0.00920388472731385,0.00920388472731385,0.0,0.0,0.0,0.0,0.0,0.0,0.0,25.400000000000006,20.637500000000006,203.2,25.4025,0.0,0.0,117.55464300887348,114064042.44898534,1027184.25641245,970306.5700295252,25.0,0.6532244999999999,0.5916937830616796,0.0,0.0,0.0,-0.00017936205462099536,2.9814470732689853,38.63207547169811,1092772.988415371,1032263.4946854906,0.0,2.534016841950895,0.0,2.5894881170326274,2,0.0,2.674283005223718,5.366604731884173,15.538676639215875,55.7899494537966,0.00046235070944672174,0.0,57.70733386985091,0.0004873516822669601,0.0014432277968940462,0.0,67.8575940535577,0.0,56.2016458983768,0.00012971942767050812,203.2,0.0,213.76721774425687,6595.833961323958,0.0,8346.7575,213.76721774425687,0.0,9.524999999999999,0.02561080967600375,73.025,8346.7575,213.76721774425687,0.0,9.524999999999999,0.02561080967600375,73.025,7258.050000000002,213.76721774425687,0.0,9.524999999999999,0.029452431127404304,63.500000000000014,89.77101007632834,0.0,12692.484304085758,213.76721774425687,0.0,0.5104431856761286,0.5540290575470544,3.6053378659732016
1258,1745,17,RS2,3,10.1061/(ASCE)0733-9445(1985)111:7(1602),Static and Fatigue Tests on Partially Prestressed Beams,1985,Journal of Structural Engineering,United States,University of Michigan,Department of Civil Engineering,"M.H. Harajlí, A.E. Naaman",3048.0,2743.2,914.4,914.4,228.6,114.3,"[1,3]","[1,0]",65.0,"[0,0]",0,45.52830188679245,"[1,76.2x152.4,0]",[12],2.3803659395561683,"[0,0,0]",[0],37428.94999970018,"[0,0,0]",[0],"[1,3,0,0,0.38,10,0,Melment superplasticizer,0]",200000.0,2,413.7,[12.7],[203.2],[3],[19.05],[0],[0],0.0,0.0,0,0,0.0,0.0,0.0,0,0,[0],[0],[0],[0],[0],1,2,0,2,2,1,0.0,1,0.0,12.06169378306168,176.99976890712216,12,1,0.0,0,0,0,0,0.07,0.0,0.12432620201341854,0.0,0.0,0,-1,0,-1,-1,0,26128.979999999996,380.03060932312326,1,0.2,CR,50.59431399825632,1.0,42.59431399825632,54.853375767219816,3.6589432483817124,5.019921122662911,3.26576512629167,4.756626222896227,3.0944757214230187,6.525897459461785,3.0944757214230187,2.4041499838979,2.5612602738671986,3.298395866499574,36909.57381111076,0.0,1.2324248669280742,1.2324248669280742,0.0,0.9088278793238241,0.9088278793238241,0.0,2.141252746251898,2.141252746251898,35646.6190473335,-4.24523305837162e-05,-4.24523305837162e-05,-0.00011445316427063915,-0.00011445316427063915,-0.00015690549485435534,-0.00015690549485435534,-0.00015690549485435534,1,0,5.343457404004176,0.0,31.749999999999993,0.0,203.2,203.2,380.03060932312326,0.01636246173744684,0.01636246173744684,0.0,0.0,0.0,0.0,0.0,0.0,0.0,25.400000000000006,19.050000000000004,203.2,25.4,0.0,0.0,119.58237828933349,114516356.49964225,1050438.9538378431,957635.7163809384,25.0,0.6532244999999999,0.5916937830616796,0.0,0.0,0.0,-0.0001287418932184752,3.434499976997,45.52830188679245,1156304.1150935604,1054147.9974311637,0.0,3.0066441409678095,0.0,3.2047763496567128,2,0.0,3.173071779094944,6.1820999585946,16.86866582728026,69.04291943162818,0.00045325746687315145,0.0,70.46741123655035,0.0004698437520336809,0.0010543541691067722,0.0,46.36852966476218,0.0,69.11428628862114,0.00011950295618111157,203.2,0.0,380.03060932312326,8054.310804337704,0.0,10161.269999999999,380.03060932312326,0.0,12.700000000000003,0.037399912542735635,88.9,10161.269999999999,380.03060932312326,0.0,12.700000000000003,0.037399912542735635,88.9,7258.050000000002,380.03060932312326,0.0,12.700000000000003,0.05235987755982986,63.500000000000014,119.69468010177111,0.0,12460.71416152918,380.03060932312326,0.0,0.5225177553716316,0.5630349746583982,3.8012672333879696
1259,1746,17,RS2,4,10.1061/(ASCE)0733-9445(1985)111:7(1602),Static and Fatigue Tests on Partially Prestressed Beams,1985,Journal of Structural Engineering,United States,University of Michigan,Department of Civil Engineering,"M.H. Harajlí, A.E. Naaman",3048.0,2743.2,914.4,914.4,228.6,114.3,"[1,3]","[1,0]",65.0,"[0,0]",0,45.52830188679245,"[1,76.2x152.4,0]",[12],2.3803659395561683,"[0,0,0]",[0],37428.94999970018,"[0,0,0]",[0],"[1,3,0,0,0.38,10,0,Melment superplasticizer,0]",200000.0,2,413.7,[12.7],[203.2],[3],[19.05],[0],[0],0.0,0.0,0,0,0.0,0.0,0.0,0,0,[0],[0],[0],[0],[0],1,2,0,2,2,1,0.0,1,0.0,14.22169378306168,208.93512642624003,12,1,0.0,0,0,0,0,0.08,0.0,0.14545217478356026,0.0,0.0,0,-1,0,-1,-1,0,26128.979999999996,380.03060932312326,1,0.2,CR,50.59431399825632,1.0,42.59431399825632,54.853375767219816,3.6589432483817124,5.019921122662911,3.26576512629167,4.756626222896227,3.0944757214230187,6.525897459461785,3.0944757214230187,2.4041499838979,2.5612602738671986,3.298395866499574,36909.57381111076,0.0,1.2324248669280742,1.2324248669280742,0.0,0.9088278793238241,0.9088278793238241,0.0,2.141252746251898,2.141252746251898,35646.6190473335,-4.24523305837162e-05,-4.24523305837162e-05,-0.00011445316427063915,-0.00011445316427063915,-0.00015690549485435534,-0.00015690549485435534,-0.00015690549485435534,1,0,5.343457404004176,0.0,31.749999999999993,0.0,203.2,203.2,380.03060932312326,0.01636246173744684,0.01636246173744684,0.0,0.0,0.0,0.0,0.0,0.0,0.0,25.400000000000006,19.050000000000004,203.2,25.4,0.0,0.0,119.58237828933349,114516356.49964225,1050438.9538378431,957635.7163809384,25.0,0.6532244999999999,0.5916937830616796,0.0,0.0,0.0,-0.0001287418932184752,3.434499976997,45.52830188679245,1156304.1150935604,1054147.9974311637,0.0,3.0066441409678095,0.0,3.2047763496567128,2,0.0,3.173071779094944,6.1820999585946,16.86866582728026,69.04291943162818,0.0005344265088049633,0.0,70.82754012434962,0.0005589667618265176,0.0012451309313759155,0.0,46.36852966476218,0.0,69.11428628862114,0.00011950295618111157,203.2,0.0,380.03060932312326,8095.473536213159,0.0,10161.269999999999,380.03060932312326,0.0,12.700000000000003,0.037399912542735635,88.9,10161.269999999999,380.03060932312326,0.0,12.700000000000003,0.037399912542735635,88.9,7258.050000000002,380.03060932312326,0.0,12.700000000000003,0.05235987755982986,63.500000000000014,119.69468010177111,0.0,12460.71416152918,380.03060932312326,0.0,0.5165847496432808,0.5500089642457653,4.4819956096669635
1260,1747,17,RS2,5,10.1061/(ASCE)0733-9445(1985)111:7(1602),Static and Fatigue Tests on Partially Prestressed Beams,1985,Journal of Structural Engineering,United States,University of Michigan,Department of Civil Engineering,"M.H. Harajlí, A.E. Naaman",3048.0,2743.2,914.4,914.4,228.6,114.3,"[1,3]","[1,0]",65.0,"[0,0]",0,45.52830188679245,"[1,76.2x152.4,0]",[12],2.3803659395561683,"[0,0,0]",[0],37428.94999970018,"[0,0,0]",[0],"[1,3,0,0,0.38,10,0,Melment superplasticizer,0]",200000.0,2,413.7,[12.7],[203.2],[3],[19.05],[0],[0],0.0,0.0,0,0,0.0,0.0,0.0,0,0,[0],[0],[0],[0],[0],1,2,0,2,2,1,0.0,1,0.0,16.86169378306168,248.0853372719033,12,1,0.0,0,0,0,0,0.1,0.0,0.18531212366232855,0.0,0.0,0,-1,0,-1,-1,0,26128.979999999996,380.03060932312326,1,0.2,CR,50.59431399825632,1.0,42.59431399825632,54.853375767219816,3.6589432483817124,5.019921122662911,3.26576512629167,4.756626222896227,3.0944757214230187,6.525897459461785,3.0944757214230187,2.4041499838979,2.5612602738671986,3.298395866499574,36909.57381111076,0.0,1.2324248669280742,1.2324248669280742,0.0,0.9088278793238241,0.9088278793238241,0.0,2.141252746251898,2.141252746251898,35646.6190473335,-4.24523305837162e-05,-4.24523305837162e-05,-0.00011445316427063915,-0.00011445316427063915,-0.00015690549485435534,-0.00015690549485435534,-0.00015690549485435534,1,0,5.343457404004176,0.0,31.749999999999993,0.0,203.2,203.2,380.03060932312326,0.01636246173744684,0.01636246173744684,0.0,0.0,0.0,0.0,0.0,0.0,0.0,25.400000000000006,19.050000000000004,203.2,25.4,0.0,0.0,119.58237828933349,114516356.49964225,1050438.9538378431,957635.7163809384,25.0,0.6532244999999999,0.5916937830616796,0.0,0.0,0.0,-0.0001287418932184752,3.434499976997,45.52830188679245,1156304.1150935604,1054147.9974311637,0.0,3.0066441409678095,0.0,3.2047763496567128,2,0.0,3.173071779094944,6.1820999585946,16.86866582728026,69.04291943162818,0.0006336331156105111,0.0,71.28724682310504,0.0006703415797705101,0.0014792727196257696,0.0,46.36852966476218,0.0,69.11428628862114,0.00011950295618111157,203.2,0.0,380.03060932312326,8148.018011880906,0.0,10161.269999999999,380.03060932312326,0.0,12.700000000000003,0.037399912542735635,88.9,10161.269999999999,380.03060932312326,0.0,12.700000000000003,0.037399912542735635,88.9,7258.050000000002,380.03060932312326,0.0,12.700000000000003,0.05235987755982986,63.500000000000014,119.69468010177111,0.0,12460.71416152918,380.03060932312326,0.0,0.5121107120833333,0.5396301009545262,5.3139969584524005
1270,1757,17,RS3,3,10.1061/(ASCE)0733-9445(1985)111:7(1602),Static and Fatigue Tests on Partially Prestressed Beams,1985,Journal of Structural Engineering,United States,University of Michigan,Department of Civil Engineering,"M.H. Harajlí, A.E. Naaman",3048.0,2743.2,914.4,914.4,228.6,114.3,"[1,3]","[1,0]",65.0,"[0,0]",0,45.52830188679245,"[1,76.2x152.4,0]",[13],1.8699202236051709,"[0,0,0]",[0],37427.454706580225,"[0,0,0]",[0],"[1,3,0,0,0.38,10,0,Melment superplasticizer,0]",200000.0,2,413.7,[15.875],[203.2],[3],[17.46],[0],[0],0.0,0.0,0,0,0.0,0.0,0.0,0,0,[0],[0],[0],[0],[0],1,2,0,2,2,1,0.0,1,0.0,15.90169378306168,153.3080074956632,13,1,0.0,0,0,0,0,0.07,0.0,0.12907492182040275,0.0,0.0,0,-1,0,-1,-1,0,26128.979999999996,593.7978270673801,1,0.2,CR,49.99154576116716,1.0,41.99154576116716,54.853375767219816,3.624341923280735,4.97244951379788,2.5654543924183013,4.711644500264955,2.430896290686722,6.464184367937244,2.430896290686722,2.3986016864508186,2.537039346296514,3.2907838283621316,36762.410631960156,0.0,1.2521267787623602,1.2521267787623602,0.0,0.93360424889328,0.93360424889328,0.0,2.18573102765564,2.18573102765564,35645.19495864783,-4.293171541269289e-05,-4.293171541269289e-05,-0.00012033301093774754,-0.00012033301093774754,-0.00016326472635044042,-0.00016326472635044042,-0.00016326472635044042,1,0,5.343670884593641,0.0,31.752499999999998,0.0,203.2,203.2,593.7978270673801,0.025566346464760692,0.025566346464760692,0.0,0.0,0.0,0.0,0.0,0.0,0.0,25.400000000000006,17.462500000000006,203.2,25.3975,0.0,0.0,122.28712853002902,115454143.92820889,1085984.6256793088,944123.4356881459,25.0,0.6532244999999999,0.5916937830616796,0.0,0.0,0.0,-0.000121673503372939,3.4265738377868837,45.52830188679245,1244819.1457482225,1082209.5459768043,0.0,2.5813743359219106,0.0,3.494490880645968,2,0.0,2.7242618921829576,6.167832908016391,16.86866582728026,82.02377388412827,0.000515386630548928,0.0,83.92243466078811,0.0005393294709462343,0.0009297737260313846,0.0,26.097920613993196,0.0,81.97373532236897,8.823764563581543e-05,203.2,0.0,593.7978270673801,9592.219981728082,0.0,10161.269999999999,593.7978270673801,0.0,15.875,0.05843736334802443,88.90000000000002,10161.269999999999,593.7978270673801,0.0,15.875,0.05843736334802443,88.90000000000002,7258.050000000002,593.7978270673801,0.0,15.875,0.08181230868723417,63.500000000000014,149.6183501272139,0.0,12151.56120901768,593.7978270673801,0.0,0.5176809306493524,0.5423206848608385,5.837065015184577
1271,1758,17,RS3,4,10.1061/(ASCE)0733-9445(1985)111:7(1602),Static and Fatigue Tests on Partially Prestressed Beams,1985,Journal of Structural Engineering,United States,University of Michigan,Department of Civil Engineering,"M.H. Harajlí, A.E. Naaman",3048.0,2743.2,914.4,914.4,228.6,114.3,"[1,3]","[1,0]",65.0,"[0,0]",0,45.52830188679245,"[1,76.2x152.4,0]",[13],1.8699202236051709,"[0,0,0]",[0],37427.454706580225,"[0,0,0]",[0],"[1,3,0,0,0.38,10,0,Melment superplasticizer,0]",200000.0,2,413.7,[15.875],[203.2],[3],[17.46],[0],[0],0.0,0.0,0,0,0.0,0.0,0.0,0,0,[0],[0],[0],[0],[0],1,2,0,2,2,1,0.0,1,0.0,21.37169378306168,206.69401807796368,13,1,0.0,0,0,0,0,0.1,0.0,0.18901539734510653,0.0,0.0,0,-1,0,-1,-1,0,26128.979999999996,593.7978270673801,1,0.2,CR,49.99154576116716,1.0,41.99154576116716,54.853375767219816,3.624341923280735,4.97244951379788,2.5654543924183013,4.711644500264955,2.430896290686722,6.464184367937244,2.430896290686722,2.3986016864508186,2.537039346296514,3.2907838283621316,36762.410631960156,0.0,1.2521267787623602,1.2521267787623602,0.0,0.93360424889328,0.93360424889328,0.0,2.18573102765564,2.18573102765564,35645.19495864783,-4.293171541269289e-05,-4.293171541269289e-05,-0.00012033301093774754,-0.00012033301093774754,-0.00016326472635044042,-0.00016326472635044042,-0.00016326472635044042,1,0,5.343670884593641,0.0,31.752499999999998,0.0,203.2,203.2,593.7978270673801,0.025566346464760692,0.025566346464760692,0.0,0.0,0.0,0.0,0.0,0.0,0.0,25.400000000000006,17.462500000000006,203.2,25.3975,0.0,0.0,122.28712853002902,115454143.92820889,1085984.6256793088,944123.4356881459,25.0,0.6532244999999999,0.5916937830616796,0.0,0.0,0.0,-0.000121673503372939,3.4265738377868837,45.52830188679245,1244819.1457482225,1082209.5459768043,0.0,2.5813743359219106,0.0,3.494490880645968,2,0.0,2.7242618921829576,6.167832908016391,16.86866582728026,82.02377388412827,0.0006926737112563669,0.0,84.8520077780363,0.0007409674680720976,0.0012552747851975578,0.0,26.097920613993196,0.0,81.97373532236897,8.823764563581543e-05,203.2,0.0,593.7978270673801,9698.470189029547,0.0,10161.269999999999,593.7978270673801,0.0,15.875,0.05843736334802443,88.90000000000002,10161.269999999999,593.7978270673801,0.0,15.875,0.05843736334802443,88.90000000000002,7258.050000000002,593.7978270673801,0.0,15.875,0.08181230868723417,63.500000000000014,149.6183501272139,0.0,12151.56120901768,593.7978270673801,0.0,0.5112352188685431,0.5290574281491938,7.844948330550001
1272,1759,17,RS3,5,10.1061/(ASCE)0733-9445(1985)111:7(1602),Static and Fatigue Tests on Partially Prestressed Beams,1985,Journal of Structural Engineering,United States,University of Michigan,Department of Civil Engineering,"M.H. Harajlí, A.E. Naaman",3048.0,2743.2,914.4,914.4,228.6,114.3,"[1,3]","[1,0]",65.0,"[0,0]",0,45.52830188679245,"[1,76.2x152.4,0]",[13],1.8699202236051709,"[0,0,0]",[0],37427.454706580225,"[0,0,0]",[0],"[1,3,0,0,0.38,10,0,Melment superplasticizer,0]",200000.0,2,413.7,[15.875],[203.2],[3],[17.46],[0],[0],0.0,0.0,0,0,0.0,0.0,0.0,0,0,[0],[0],[0],[0],[0],1,2,0,2,2,1,0.0,1,0.0,24.061693783061678,233.10372554764422,13,1,0.0,0,0,0,0,0.11,0.0,0.20950014874787787,0.0,0.0,0,-1,0,-1,-1,0,26128.979999999996,593.7978270673801,1,0.2,CR,49.99154576116716,1.0,41.99154576116716,54.853375767219816,3.624341923280735,4.97244951379788,2.5654543924183013,4.711644500264955,2.430896290686722,6.464184367937244,2.430896290686722,2.3986016864508186,2.537039346296514,3.2907838283621316,36762.410631960156,0.0,1.2521267787623602,1.2521267787623602,0.0,0.93360424889328,0.93360424889328,0.0,2.18573102765564,2.18573102765564,35645.19495864783,-4.293171541269289e-05,-4.293171541269289e-05,-0.00012033301093774754,-0.00012033301093774754,-0.00016326472635044042,-0.00016326472635044042,-0.00016326472635044042,1,0,5.343670884593641,0.0,31.752499999999998,0.0,203.2,203.2,593.7978270673801,0.025566346464760692,0.025566346464760692,0.0,0.0,0.0,0.0,0.0,0.0,0.0,25.400000000000006,17.462500000000006,203.2,25.3975,0.0,0.0,122.28712853002902,115454143.92820889,1085984.6256793088,944123.4356881459,25.0,0.6532244999999999,0.5916937830616796,0.0,0.0,0.0,-0.000121673503372939,3.4265738377868837,45.52830188679245,1244819.1457482225,1082209.5459768043,0.0,2.5813743359219106,0.0,3.494490880645968,2,0.0,2.7242618921829576,6.167832908016391,16.86866582728026,82.02377388412827,0.0007798587655713598,0.0,85.34200072838746,0.0008439621594810354,0.0014167037261406282,0.0,26.097920613993196,0.0,81.97373532236897,8.823764563581543e-05,203.2,0.0,593.7978270673801,9754.476383254685,0.0,10161.269999999999,593.7978270673801,0.0,15.875,0.05843736334802443,88.90000000000002,10161.269999999999,593.7978270673801,0.0,15.875,0.05843736334802443,88.90000000000002,7258.050000000002,593.7978270673801,0.0,15.875,0.08181230868723417,63.500000000000014,149.6183501272139,0.0,12151.56120901768,593.7978270673801,0.0,0.5093742515696961,0.525059293071811,8.832371752548719
1273,1760,17,RS3,6,10.1061/(ASCE)0733-9445(1985)111:7(1602),Static and Fatigue Tests on Partially Prestressed Beams,1985,Journal of Structural Engineering,United States,University of Michigan,Department of Civil Engineering,"M.H. Harajlí, A.E. Naaman",3048.0,2743.2,914.4,914.4,228.6,114.3,"[1,3]","[1,0]",65.0,"[0,0]",0,45.52830188679245,"[1,76.2x152.4,0]",[13],1.8699202236051709,"[0,0,0]",[0],37427.454706580225,"[0,0,0]",[0],"[1,3,0,0,0.38,10,0,Melment superplasticizer,0]",200000.0,2,413.7,[15.875],[203.2],[3],[17.46],[0],[0],0.0,0.0,0,0,0.0,0.0,0.0,0,0,[0],[0],[0],[0],[0],1,2,0,2,2,1,0.0,1,0.0,27.48169378306168,266.85100911575717,13,1,0.0,0,0,0,0,0.13,0.0,0.2493938486826274,0.0,0.0,0,-1,0,-1,-1,0,26128.979999999996,593.7978270673801,1,0.2,CR,49.99154576116716,1.0,41.99154576116716,54.853375767219816,3.624341923280735,4.97244951379788,2.5654543924183013,4.711644500264955,2.430896290686722,6.464184367937244,2.430896290686722,2.3986016864508186,2.537039346296514,3.2907838283621316,36762.410631960156,0.0,1.2521267787623602,1.2521267787623602,0.0,0.93360424889328,0.93360424889328,0.0,2.18573102765564,2.18573102765564,35645.19495864783,-4.293171541269289e-05,-4.293171541269289e-05,-0.00012033301093774754,-0.00012033301093774754,-0.00016326472635044042,-0.00016326472635044042,-0.00016326472635044042,1,0,5.343670884593641,0.0,31.752499999999998,0.0,203.2,203.2,593.7978270673801,0.025566346464760692,0.025566346464760692,0.0,0.0,0.0,0.0,0.0,0.0,0.0,25.400000000000006,17.462500000000006,203.2,25.3975,0.0,0.0,122.28712853002902,115454143.92820889,1085984.6256793088,944123.4356881459,25.0,0.6532244999999999,0.5916937830616796,0.0,0.0,0.0,-0.000121673503372939,3.4265738377868837,45.52830188679245,1244819.1457482225,1082209.5459768043,0.0,2.5813743359219106,0.0,3.494490880645968,2,0.0,2.7242618921829576,6.167832908016391,16.86866582728026,82.02377388412827,0.0008907037045145849,0.0,86.00122114814398,0.0009790849731283774,0.0016234225479171815,0.0,26.097920613993196,0.0,81.97373532236897,8.823764563581543e-05,203.2,0.0,593.7978270673801,9829.825277232854,0.0,10161.269999999999,593.7978270673801,0.0,15.875,0.05843736334802443,88.90000000000002,10161.269999999999,593.7978270673801,0.0,15.875,0.05843736334802443,88.90000000000002,7258.050000000002,593.7978270673801,0.0,15.875,0.08181230868723417,63.500000000000014,149.6183501272139,0.0,12151.56120901768,593.7978270673801,0.0,0.5076548696769869,0.5212638590995677,10.087757664532221
