Repository: iavdesch/Research

Readme
======

The supporting files are related to the study "A method for determining the performance of formulas for calculating the crack width and spacing in reinforced concrete elements".

The following files are relevant:
Research/Method_comparing_CWFs/Data_processing_for_GitHuB_Final (contains the data processing of the database "Crack width and crack spacing in reinforced and prestressed concrete elements: database")
Research/Method_comparing_CWFs/CWF_analysis_for_GitHuB_Final (contains the evaluation of the different crack width formulas)

File: Method_comparing_CWFs/Datasets_used/Working_database_no_hordijk_initshrink.csv (part 26 of 84)
,ID,EPID,ELID,LOADID,DOI,title,year,journal,country,institution,laboratory,authors,Ltot,Lspan,Lcons,Lmeas,h,b,hc,thc,RH,Temp,pd,fcm,catfcm,tfcm,fctm,catfctm,tfctm,Ecm,catEcm,tEcm,mix,Es,fsr,fy,phi,zs,nbl,clat,phit,st,phiw,sw,type,method,fpk,fp01k,Ep,rel,fpr,npl,phip,Ap,zp,cplat,catf,epsin,catcal,selfw,typew,locw,epsc,Nrep,N,M,sigs,t0,t,PL,catp,t0p,tp,ncr,wm,wk,wmax,sm,smax,indLR,indNP,indtfcm,indtfctm,indtEcm,slab,Ac,Astot,ts,sc,class_C,fcm28,Bcc,fck28,fcm_cube_150,fctm28,fctmfl28,fctmfl,fct095_28,fct095,fct095fl_28,fct095fl,fct005,fct005_28,fct005fl,Ecm28,phi_bc,phi_bc_prestress,phi_bc_prior_load,phi_dc,phi_dc_prestress,phi_dc_prior_load,phi_creep,phi_creep_prestress,phi_creep_prior_load,Ecm0,eps_cbs,eps_cbs_prestress,eps_cds,eps_cds_prestress,shrinkage,shrinkage_prestress,shrinkage_init,bondLR,bondPR,ae,ap,sxLR,sxNP,zstot,zstensinit,Astensinit,rhotot,rhotensinit,At,Aw,Aptot,zptot,zeta1,zeta,phi_peq,ry,cy,ry0,rx,ryp,cyp,cog,Izz,Wb,Wt,rho,qself,Mself,ep,Mp,pre_loss,initstrain,fctmorg,fcmorg,W_Ib,W_It,Ncr095,Mcr095,Ncr005,Mcr005,CS,Ncr,Mcr,tau_bms,tau_max,xcinit,epsinit,dpsigs,xc,eps,epsbot,sigssimpl,sigsr,dpsigsr,xc_sr,eps_sr,zstottens,zptottens,Astens,Actens,Aptens,Aceff_MC2020,Aseff_MC2020,Apeff_MC2020,phi_eq_MC2020,rhoeff_MC2020,hceff_MC2020,Aceff_FPR,Aseff_FPR,Apeff_FPR,phi_eq_FPR,rhoeff_FPR,hceff_FPR,Aceff_SMTCM,Aseff_SMTCM,Apeff_SMTCM,phi_eq_SMTCM,rhoeff_SMTCM,hceff_SMTCM,sumcirc_SMTCM,sumcirc_p_SMTCM,Actensstate1,Astensstate1,Aptensstate1,r,p,k1
1293,1780,18,B13,1,https://doi.org/10.5075/epfl-thesis-666,Armature Minimale Pour Le Contrôle de la Fissuration des Structures en Béton,1987,0,Switzerland,École Polytechnique Fédérale de Lausanne,CEBAP,Jean-Paul Jaccoud,2500.0,2500.0,1000.0,1000.0,150.0,450,"[2,6]","[7,27]",65.0,"[0,20]",2,32.9,"[1,150x300,0]",[36],2.3027349162705346,"[1,150x300,1]",[36],33569.19450007693,"[0,0,0]",[0],"[1,0,0,0,0.6,30,0,0,0]",200000.0,2,564.0,"[10,10]","[31,119]","[3,3]","[30,30]",[0],[0],8.0,300.0,0,0,0.0,0.0,0.0,0,0,[0],[0],[0],[0],[0],2,1a,0,0,0,2,0.0,1,142.17277553820608,0.0,301.7,36,1,0.0,0,0,0,1,0.079,0.0,0.079,0.0,0.0,1,-1,0,0,-1,0,67499.99999999999,471.23889803846896,7,0.5,CN,31.01376721516954,1.0,23.01376721516954,39.63855421686747,2.4272419270387533,3.639787118186949,3.453081784503542,3.1554145051503792,2.993555391151695,4.731723253643034,2.993555391151695,1.7603374581344666,1.6990693489271271,2.63972599204261,31353.784390604345,0.0,1.9146331679132298,1.9146331679132298,0.0,1.7607055050269735,1.7607055050269735,0.0,3.675338672940203,3.675338672940203,31970.661428644693,-3.3156838446610886e-05,-3.3156838446610886e-05,-0.00012501681997290445,-0.00012501681997290445,-0.00015817365841951534,-0.00015817365841951534,-0.00015817365841951534,1,0,5.95784328395314,0.0,190.0,0.0,75.0,0.0,0.0,0.006981317007977319,0.006981317007977319,0.0,335.1032163829113,0.0,0.0,0.0,0.0,0.0,31.0,26.0,31.0,35.0,0.0,0.0,75.00000000000001,126562499.99999994,1687499.9999999995,1687499.9999999988,25.0,1.6874999999999996,0.0,0.0,0.0,0.0,-0.00015185736503738094,2.5147677973349527,32.9,1687499.9999999995,1687499.9999999988,209.05891799606655,0.0,122.9355051833377,0.0,1,160.81455230466656,0.0,4.526582035202915,14.339630399699988,0.0,0.0,0.0,0.0,0.0,0.0,0.0,341.2590789386378,0.0,0.0,0.0,75.0,0.0,471.23889803846896,-0.45000000000214857,0.0,40500.0,471.23889803846896,0.0,10.0,0.011635528346628864,75.0,40500.0,471.23889803846896,0.0,10.0,0.011635528346628864,75.0,40500.0,471.23889803846896,0.0,10.0,0.011635528346628864,75.0,188.49555921538757,0.0,67499.99999999999,471.23889803846896,0.0,1.0,1.0,0.8840790432252472
1294,1781,18,B13,2,https://doi.org/10.5075/epfl-thesis-666,Armature Minimale Pour Le Contrôle de la Fissuration des Structures en Béton,1987,0,Switzerland,École Polytechnique Fédérale de Lausanne,CEBAP,Jean-Paul Jaccoud,2500.0,2500.0,1000.0,1000.0,150.0,450,"[2,6]","[7,27]",65.0,"[0,20]",2,32.9,"[1,150x300,0]",[36],2.3027349162705346,"[1,150x300,1]",[36],33569.19450007693,"[0,0,0]",[0],"[1,0,0,0,0.6,30,0,0,0]",200000.0,2,564.0,"[10,10]","[31,119]","[3,3]","[30,30]",[0],[0],8.0,300.0,0,0,0.0,0.0,0.0,0,0,[0],[0],[0],[0],[0],2,1a,0,0,0,2,0.0,1,163.6141453989564,0.0,347.19999999999993,36,1,0.0,0,0,0,1,0.175,0.0,0.175,0.0,0.0,1,-1,0,0,-1,0,67499.99999999999,471.23889803846896,7,0.5,CN,31.01376721516954,1.0,23.01376721516954,39.63855421686747,2.4272419270387533,3.639787118186949,3.453081784503542,3.1554145051503792,2.993555391151695,4.731723253643034,2.993555391151695,1.7603374581344666,1.6990693489271271,2.63972599204261,31353.784390604345,0.0,1.9146331679132298,1.9146331679132298,0.0,1.7607055050269735,1.7607055050269735,0.0,3.675338672940203,3.675338672940203,31970.661428644693,-3.3156838446610886e-05,-3.3156838446610886e-05,-0.00012501681997290445,-0.00012501681997290445,-0.00015817365841951534,-0.00015817365841951534,-0.00015817365841951534,1,0,5.95784328395314,0.0,190.0,0.0,75.0,0.0,0.0,0.006981317007977319,0.006981317007977319,0.0,335.1032163829113,0.0,0.0,0.0,0.0,0.0,31.0,26.0,31.0,35.0,0.0,0.0,75.00000000000001,126562499.99999994,1687499.9999999995,1687499.9999999988,25.0,1.6874999999999996,0.0,0.0,0.0,0.0,-0.00015185736503738094,2.5147677973349527,32.9,1687499.9999999995,1687499.9999999988,209.05891799606655,0.0,122.9355051833377,0.0,1,160.81455230466656,0.0,4.526582035202915,14.339630399699988,0.0,0.0,0.0,0.0,0.0,0.0,0.0,341.2590789386378,0.0,0.0,0.0,75.0,0.0,471.23889803846896,-0.45000000000214857,0.0,40500.0,471.23889803846896,0.0,10.0,0.011635528346628864,75.0,40500.0,471.23889803846896,0.0,10.0,0.011635528346628864,75.0,40500.0,471.23889803846896,0.0,10.0,0.011635528346628864,75.0,188.49555921538757,0.0,67499.99999999999,471.23889803846896,0.0,1.0,1.0,1.0174088293265025
1295,1782,18,B13,3,https://doi.org/10.5075/epfl-thesis-666,Armature Minimale Pour Le Contrôle de la Fissuration des Structures en Béton,1987,0,Switzerland,École Polytechnique Fédérale de Lausanne,CEBAP,Jean-Paul Jaccoud,2500.0,2500.0,1000.0,1000.0,150.0,450,"[2,6]","[7,27]",65.0,"[0,20]",2,32.9,"[1,150x300,0]",[36],2.3027349162705346,"[1,150x300,1]",[36],33569.19450007693,"[0,0,0]",[0],"[1,0,0,0,0.6,30,0,0,0]",200000.0,2,564.0,"[10,10]","[31,119]","[3,3]","[30,30]",[0],[0],8.0,300.0,0,0,0.0,0.0,0.0,0,0,[0],[0],[0],[0],[0],2,1a,0,0,0,2,0.0,1,135.71680263507906,0.0,288.00000000000006,36,1,0.0,0,0,0,2,0.13,0.0,0.13,0.0,0.0,1,-1,0,0,-1,0,67499.99999999999,471.23889803846896,7,0.5,CN,31.01376721516954,1.0,23.01376721516954,39.63855421686747,2.4272419270387533,3.639787118186949,3.453081784503542,3.1554145051503792,2.993555391151695,4.731723253643034,2.993555391151695,1.7603374581344666,1.6990693489271271,2.63972599204261,31353.784390604345,0.0,1.9146331679132298,1.9146331679132298,0.0,1.7607055050269735,1.7607055050269735,0.0,3.675338672940203,3.675338672940203,31970.661428644693,-3.3156838446610886e-05,-3.3156838446610886e-05,-0.00012501681997290445,-0.00012501681997290445,-0.00015817365841951534,-0.00015817365841951534,-0.00015817365841951534,1,0,5.95784328395314,0.0,190.0,0.0,75.0,0.0,0.0,0.006981317007977319,0.006981317007977319,0.0,335.1032163829113,0.0,0.0,0.0,0.0,0.0,31.0,26.0,31.0,35.0,0.0,0.0,75.00000000000001,126562499.99999994,1687499.9999999995,1687499.9999999988,25.0,1.6874999999999996,0.0,0.0,0.0,0.0,-0.00015185736503738094,2.5147677973349527,32.9,1687499.9999999995,1687499.9999999988,209.05891799606655,0.0,122.9355051833377,0.0,1,160.81455230466656,0.0,4.526582035202915,14.339630399699988,0.0,0.0,0.0,0.0,0.0,0.0,0.0,341.2590789386378,0.0,0.0,0.0,75.0,0.0,471.23889803846896,-0.45000000000214857,0.0,40500.0,471.23889803846896,0.0,10.0,0.011635528346628864,75.0,40500.0,471.23889803846896,0.0,10.0,0.011635528346628864,75.0,40500.0,471.23889803846896,0.0,10.0,0.011635528346628864,75.0,188.49555921538757,0.0,67499.99999999999,471.23889803846896,0.0,1.0,1.0,0.8439335911464076
1296,1783,18,B13,4,https://doi.org/10.5075/epfl-thesis-666,Armature Minimale Pour Le Contrôle de la Fissuration des Structures en Béton,1987,0,Switzerland,École Polytechnique Fédérale de Lausanne,CEBAP,Jean-Paul Jaccoud,2500.0,2500.0,1000.0,1000.0,150.0,450,"[2,6]","[7,27]",65.0,"[0,20]",2,32.9,"[1,150x300,0]",[36],2.3027349162705346,"[1,150x300,1]",[36],33569.19450007693,"[0,0,0]",[0],"[1,0,0,0,0.6,30,0,0,0]",200000.0,2,564.0,"[10,10]","[31,119]","[3,3]","[30,30]",[0],[0],8.0,300.0,0,0,0.0,0.0,0.0,0,0,[0],[0],[0],[0],[0],2,1a,0,0,0,2,0.0,1,161.4935703577833,0.0,342.7,36,1,0.0,0,0,0,2,0.18,0.0,0.18,0.0,0.0,1,-1,0,0,-1,0,67499.99999999999,471.23889803846896,7,0.5,CN,31.01376721516954,1.0,23.01376721516954,39.63855421686747,2.4272419270387533,3.639787118186949,3.453081784503542,3.1554145051503792,2.993555391151695,4.731723253643034,2.993555391151695,1.7603374581344666,1.6990693489271271,2.63972599204261,31353.784390604345,0.0,1.9146331679132298,1.9146331679132298,0.0,1.7607055050269735,1.7607055050269735,0.0,3.675338672940203,3.675338672940203,31970.661428644693,-3.3156838446610886e-05,-3.3156838446610886e-05,-0.00012501681997290445,-0.00012501681997290445,-0.00015817365841951534,-0.00015817365841951534,-0.00015817365841951534,1,0,5.95784328395314,0.0,190.0,0.0,75.0,0.0,0.0,0.006981317007977319,0.006981317007977319,0.0,335.1032163829113,0.0,0.0,0.0,0.0,0.0,31.0,26.0,31.0,35.0,0.0,0.0,75.00000000000001,126562499.99999994,1687499.9999999995,1687499.9999999988,25.0,1.6874999999999996,0.0,0.0,0.0,0.0,-0.00015185736503738094,2.5147677973349527,32.9,1687499.9999999995,1687499.9999999988,209.05891799606655,0.0,122.9355051833377,0.0,1,160.81455230466656,0.0,4.526582035202915,14.339630399699988,0.0,0.0,0.0,0.0,0.0,0.0,0.0,341.2590789386378,0.0,0.0,0.0,75.0,0.0,471.23889803846896,-0.45000000000214857,0.0,40500.0,471.23889803846896,0.0,10.0,0.011635528346628864,75.0,40500.0,471.23889803846896,0.0,10.0,0.011635528346628864,75.0,40500.0,471.23889803846896,0.0,10.0,0.011635528346628864,75.0,188.49555921538757,0.0,67499.99999999999,471.23889803846896,0.0,1.0,1.0,1.00422236696484
1297,1784,18,B13,5,https://doi.org/10.5075/epfl-thesis-666,Armature Minimale Pour Le Contrôle de la Fissuration des Structures en Béton,1987,0,Switzerland,École Polytechnique Fédérale de Lausanne,CEBAP,Jean-Paul Jaccoud,2500.0,2500.0,1000.0,1000.0,150.0,450,"[2,6]","[7,27]",65.0,"[0,20]",2,32.9,"[1,150x300,0]",[36],2.3027349162705346,"[1,150x300,1]",[36],33569.19450007693,"[0,0,0]",[0],"[1,0,0,0,0.6,30,0,0,0]",200000.0,2,564.0,"[10,10]","[31,119]","[3,3]","[30,30]",[0],[0],8.0,300.0,0,0,0.0,0.0,0.0,0,0,[0],[0],[0],[0],[0],2,1a,0,0,0,2,0.0,1,153.4353852013255,0.0,325.6,36,1,0.0,0,0,0,2,0.18,0.0,0.18,0.0,0.0,1,-1,0,0,-1,0,67499.99999999999,471.23889803846896,7,0.5,CN,31.01376721516954,1.0,23.01376721516954,39.63855421686747,2.4272419270387533,3.639787118186949,3.453081784503542,3.1554145051503792,2.993555391151695,4.731723253643034,2.993555391151695,1.7603374581344666,1.6990693489271271,2.63972599204261,31353.784390604345,0.0,1.9146331679132298,1.9146331679132298,0.0,1.7607055050269735,1.7607055050269735,0.0,3.675338672940203,3.675338672940203,31970.661428644693,-3.3156838446610886e-05,-3.3156838446610886e-05,-0.00012501681997290445,-0.00012501681997290445,-0.00015817365841951534,-0.00015817365841951534,-0.00015817365841951534,1,0,5.95784328395314,0.0,190.0,0.0,75.0,0.0,0.0,0.006981317007977319,0.006981317007977319,0.0,335.1032163829113,0.0,0.0,0.0,0.0,0.0,31.0,26.0,31.0,35.0,0.0,0.0,75.00000000000001,126562499.99999994,1687499.9999999995,1687499.9999999988,25.0,1.6874999999999996,0.0,0.0,0.0,0.0,-0.00015185736503738094,2.5147677973349527,32.9,1687499.9999999995,1687499.9999999988,209.05891799606655,0.0,122.9355051833377,0.0,1,160.81455230466656,0.0,4.526582035202915,14.339630399699988,0.0,0.0,0.0,0.0,0.0,0.0,0.0,341.2590789386378,0.0,0.0,0.0,75.0,0.0,471.23889803846896,-0.45000000000214857,0.0,40500.0,471.23889803846896,0.0,10.0,0.011635528346628864,75.0,40500.0,471.23889803846896,0.0,10.0,0.011635528346628864,75.0,40500.0,471.23889803846896,0.0,10.0,0.011635528346628864,75.0,188.49555921538757,0.0,67499.99999999999,471.23889803846896,0.0,1.0,1.0,0.954113809990522
1302,1789,18,B13,10,https://doi.org/10.5075/epfl-thesis-666,Armature Minimale Pour Le Contrôle de la Fissuration des Structures en Béton,1987,0,Switzerland,École Polytechnique Fédérale de Lausanne,CEBAP,Jean-Paul Jaccoud,2500.0,2500.0,1000.0,1000.0,150.0,450,"[2,6]","[7,27]",65.0,"[0,20]",2,32.9,"[1,150x300,0]",[36],2.3027349162705346,"[1,150x300,1]",[36],33569.19450007693,"[0,0,0]",[0],"[1,0,0,0,0.6,30,0,0,0]",200000.0,2,564.0,"[10,10]","[31,119]","[3,3]","[30,30]",[0],[0],8.0,300.0,0,0,0.0,0.0,0.0,0,0,[0],[0],[0],[0],[0],2,1a,0,0,0,2,0.0,1,143.7749877915369,0.0,305.1,36,1,0.0,0,0,0,4,0.27,0.0,0.27,0.0,0.0,1,-1,0,0,-1,0,67499.99999999999,471.23889803846896,7,0.5,CN,31.01376721516954,1.0,23.01376721516954,39.63855421686747,2.4272419270387533,3.639787118186949,3.453081784503542,3.1554145051503792,2.993555391151695,4.731723253643034,2.993555391151695,1.7603374581344666,1.6990693489271271,2.63972599204261,31353.784390604345,0.0,1.9146331679132298,1.9146331679132298,0.0,1.7607055050269735,1.7607055050269735,0.0,3.675338672940203,3.675338672940203,31970.661428644693,-3.3156838446610886e-05,-3.3156838446610886e-05,-0.00012501681997290445,-0.00012501681997290445,-0.00015817365841951534,-0.00015817365841951534,-0.00015817365841951534,1,0,5.95784328395314,0.0,190.0,0.0,75.0,0.0,0.0,0.006981317007977319,0.006981317007977319,0.0,335.1032163829113,0.0,0.0,0.0,0.0,0.0,31.0,26.0,31.0,35.0,0.0,0.0,75.00000000000001,126562499.99999994,1687499.9999999995,1687499.9999999988,25.0,1.6874999999999996,0.0,0.0,0.0,0.0,-0.00015185736503738094,2.5147677973349527,32.9,1687499.9999999995,1687499.9999999988,209.05891799606655,0.0,122.9355051833377,0.0,1,160.81455230466656,0.0,4.526582035202915,14.339630399699988,0.0,0.0,0.0,0.0,0.0,0.0,0.0,341.2590789386378,0.0,0.0,0.0,75.0,0.0,471.23889803846896,-0.45000000000214857,0.0,40500.0,471.23889803846896,0.0,10.0,0.011635528346628864,75.0,40500.0,471.23889803846896,0.0,10.0,0.011635528346628864,75.0,40500.0,471.23889803846896,0.0,10.0,0.011635528346628864,75.0,188.49555921538757,0.0,67499.99999999999,471.23889803846896,0.0,1.0,1.0,0.8940421481207257
1304,1791,18,B13,12,https://doi.org/10.5075/epfl-thesis-666,Armature Minimale Pour Le Contrôle de la Fissuration des Structures en Béton,1987,0,Switzerland,École Polytechnique Fédérale de Lausanne,CEBAP,Jean-Paul Jaccoud,2500.0,2500.0,1000.0,1000.0,150.0,450,"[2,6]","[7,27]",65.0,"[0,20]",2,32.9,"[1,150x300,0]",[36],2.3027349162705346,"[1,150x300,1]",[36],33569.19450007693,"[0,0,0]",[0],"[1,0,0,0,0.6,30,0,0,0]",200000.0,2,564.0,"[10,10]","[31,119]","[3,3]","[30,30]",[0],[0],8.0,300.0,0,0,0.0,0.0,0.0,0,0,[0],[0],[0],[0],[0],2,1a,0,0,0,2,0.0,1,141.08892607271758,0.0,299.4,36,1,0.0,0,0,0,5,0.281,0.0,0.281,0.0,0.0,1,-1,0,0,-1,0,67499.99999999999,471.23889803846896,7,0.5,CN,31.01376721516954,1.0,23.01376721516954,39.63855421686747,2.4272419270387533,3.639787118186949,3.453081784503542,3.1554145051503792,2.993555391151695,4.731723253643034,2.993555391151695,1.7603374581344666,1.6990693489271271,2.63972599204261,31353.784390604345,0.0,1.9146331679132298,1.9146331679132298,0.0,1.7607055050269735,1.7607055050269735,0.0,3.675338672940203,3.675338672940203,31970.661428644693,-3.3156838446610886e-05,-3.3156838446610886e-05,-0.00012501681997290445,-0.00012501681997290445,-0.00015817365841951534,-0.00015817365841951534,-0.00015817365841951534,1,0,5.95784328395314,0.0,190.0,0.0,75.0,0.0,0.0,0.006981317007977319,0.006981317007977319,0.0,335.1032163829113,0.0,0.0,0.0,0.0,0.0,31.0,26.0,31.0,35.0,0.0,0.0,75.00000000000001,126562499.99999994,1687499.9999999995,1687499.9999999988,25.0,1.6874999999999996,0.0,0.0,0.0,0.0,-0.00015185736503738094,2.5147677973349527,32.9,1687499.9999999995,1687499.9999999988,209.05891799606655,0.0,122.9355051833377,0.0,1,160.81455230466656,0.0,4.526582035202915,14.339630399699988,0.0,0.0,0.0,0.0,0.0,0.0,0.0,341.2590789386378,0.0,0.0,0.0,75.0,0.0,471.23889803846896,-0.45000000000214857,0.0,40500.0,471.23889803846896,0.0,10.0,0.011635528346628864,75.0,40500.0,471.23889803846896,0.0,10.0,0.011635528346628864,75.0,40500.0,471.23889803846896,0.0,10.0,0.011635528346628864,75.0,188.49555921538757,0.0,67499.99999999999,471.23889803846896,0.0,1.0,1.0,0.8773392957959528
1312,1799,18,B14,3,https://doi.org/10.5075/epfl-thesis-666,Armature Minimale Pour Le Contrôle de la Fissuration des Structures en Béton,1987,0,Switzerland,École Polytechnique Fédérale de Lausanne,CEBAP,Jean-Paul Jaccoud,2500.0,2500.0,1000.0,1000.0,150.0,450,"[2,6]","[7,26]",65.0,"[0,20]",2,32.9,"[1,150x300,0]",[36],2.235770983315105,"[1,150x300,1]",[36],33569.19450007693,"[0,0,0]",[0],"[1,0,0,0,0.6,30,0,0,0]",200000.0,2,564.0,"[10,10]","[31,119]","[4,4]","[40,40]",[0],[0],8.0,300.0,0,0,0.0,0.0,0.0,0,0,[0],[0],[0],[0],[0],2,1a,0,0,0,2,0.0,1,139.9893686439612,0.0,222.80000000000004,36,1,0.0,0,0,0,2,0.203,0.0,0.203,0.0,0.0,1,-1,0,0,-1,0,67499.99999999999,628.3185307179587,7,0.5,CN,31.01376721516954,1.0,23.01376721516954,39.63855421686747,2.4272419270387533,3.639787118186949,3.352665564002743,3.1554145051503792,2.9065022783096364,4.731723253643034,2.9065022783096364,1.7603374581344666,1.6990693489271271,2.63972599204261,31353.784390604345,0.0,1.9146331679132298,1.9146331679132298,0.0,1.7607055050269735,1.7607055050269735,0.0,3.675338672940203,3.675338672940203,31970.661428644693,-3.3156838446610886e-05,-3.3156838446610886e-05,-0.00012501681997290445,-0.00012501681997290445,-0.00015817365841951534,-0.00015817365841951534,-0.00015817365841951534,1,0,5.95784328395314,0.0,120.0,0.0,75.0,0.0,0.0,0.009308422677303092,0.009308422677303092,0.0,335.1032163829113,0.0,0.0,0.0,0.0,0.0,31.0,26.0,31.0,45.0,0.0,0.0,75.00000000000001,126562499.99999994,1687499.9999999995,1687499.9999999988,25.0,1.6874999999999996,0.0,0.0,0.0,0.0,-0.00014986256194625297,2.5147677973349527,32.9,1687499.9999999995,1687499.9999999988,205.24296300666344,0.0,124.3064141030914,0.0,1,157.87920231281802,0.0,4.526582035202915,14.339630399699988,0.0,0.0,0.0,0.0,0.0,0.0,0.0,251.27255459490385,0.0,0.0,0.0,75.0,0.0,628.3185307179587,-0.45000000000214857,0.0,58500.0,628.3185307179587,0.0,10.0,0.01074048770458049,75.0,58500.0,628.3185307179587,0.0,10.0,0.01074048770458049,75.0,58500.0,628.3185307179587,0.0,10.0,0.01074048770458049,75.0,251.32741228718345,0.0,67499.99999999999,628.3185307179587,0.0,1.0,1.0,0.8866865717156948
1313,1800,18,B14,4,https://doi.org/10.5075/epfl-thesis-666,Armature Minimale Pour Le Contrôle de la Fissuration des Structures en Béton,1987,0,Switzerland,École Polytechnique Fédérale de Lausanne,CEBAP,Jean-Paul Jaccoud,2500.0,2500.0,1000.0,1000.0,150.0,450,"[2,6]","[7,26]",65.0,"[0,20]",2,32.9,"[1,150x300,0]",[36],2.235770983315105,"[1,150x300,1]",[36],33569.19450007693,"[0,0,0]",[0],"[1,0,0,0,0.6,30,0,0,0]",200000.0,2,564.0,"[10,10]","[31,119]","[4,4]","[40,40]",[0],[0],8.0,300.0,0,0,0.0,0.0,0.0,0,0,[0],[0],[0],[0],[0],2,1a,0,0,0,2,0.0,1,164.55662319503335,0.0,261.9,36,1,0.0,0,0,0,3,0.232,0.0,0.232,0.0,0.0,1,-1,0,0,-1,0,67499.99999999999,628.3185307179587,7,0.5,CN,31.01376721516954,1.0,23.01376721516954,39.63855421686747,2.4272419270387533,3.639787118186949,3.352665564002743,3.1554145051503792,2.9065022783096364,4.731723253643034,2.9065022783096364,1.7603374581344666,1.6990693489271271,2.63972599204261,31353.784390604345,0.0,1.9146331679132298,1.9146331679132298,0.0,1.7607055050269735,1.7607055050269735,0.0,3.675338672940203,3.675338672940203,31970.661428644693,-3.3156838446610886e-05,-3.3156838446610886e-05,-0.00012501681997290445,-0.00012501681997290445,-0.00015817365841951534,-0.00015817365841951534,-0.00015817365841951534,1,0,5.95784328395314,0.0,120.0,0.0,75.0,0.0,0.0,0.009308422677303092,0.009308422677303092,0.0,335.1032163829113,0.0,0.0,0.0,0.0,0.0,31.0,26.0,31.0,45.0,0.0,0.0,75.00000000000001,126562499.99999994,1687499.9999999995,1687499.9999999988,25.0,1.6874999999999996,0.0,0.0,0.0,0.0,-0.00014986256194625297,2.5147677973349527,32.9,1687499.9999999995,1687499.9999999988,205.24296300666344,0.0,124.3064141030914,0.0,1,157.87920231281802,0.0,4.526582035202915,14.339630399699988,0.0,0.0,0.0,0.0,0.0,0.0,0.0,251.27255459490385,0.0,0.0,0.0,75.0,0.0,628.3185307179587,-0.45000000000214857,0.0,58500.0,628.3185307179587,0.0,10.0,0.01074048770458049,75.0,58500.0,628.3185307179587,0.0,10.0,0.01074048770458049,75.0,58500.0,628.3185307179587,0.0,10.0,0.01074048770458049,75.0,251.32741228718345,0.0,67499.99999999999,628.3185307179587,0.0,1.0,1.0,1.042294493412659
1314,1801,18,B14,5,https://doi.org/10.5075/epfl-thesis-666,Armature Minimale Pour Le Contrôle de la Fissuration des Structures en Béton,1987,0,Switzerland,École Polytechnique Fédérale de Lausanne,CEBAP,Jean-Paul Jaccoud,2500.0,2500.0,1000.0,1000.0,150.0,450,"[2,6]","[7,26]",65.0,"[0,20]",2,32.9,"[1,150x300,0]",[36],2.235770983315105,"[1,150x300,1]",[36],33569.19450007693,"[0,0,0]",[0],"[1,0,0,0,0.6,30,0,0,0]",200000.0,2,564.0,"[10,10]","[31,119]","[4,4]","[40,40]",[0],[0],8.0,300.0,0,0,0.0,0.0,0.0,0,0,[0],[0],[0],[0],[0],2,1a,0,0,0,2,0.0,1,191.57432001590558,0.0,304.9,36,1,0.0,0,0,0,3,0.259,0.0,0.259,0.0,0.0,1,-1,0,0,-1,0,67499.99999999999,628.3185307179587,7,0.5,CN,31.01376721516954,1.0,23.01376721516954,39.63855421686747,2.4272419270387533,3.639787118186949,3.352665564002743,3.1554145051503792,2.9065022783096364,4.731723253643034,2.9065022783096364,1.7603374581344666,1.6990693489271271,2.63972599204261,31353.784390604345,0.0,1.9146331679132298,1.9146331679132298,0.0,1.7607055050269735,1.7607055050269735,0.0,3.675338672940203,3.675338672940203,31970.661428644693,-3.3156838446610886e-05,-3.3156838446610886e-05,-0.00012501681997290445,-0.00012501681997290445,-0.00015817365841951534,-0.00015817365841951534,-0.00015817365841951534,1,0,5.95784328395314,0.0,120.0,0.0,75.0,0.0,0.0,0.009308422677303092,0.009308422677303092,0.0,335.1032163829113,0.0,0.0,0.0,0.0,0.0,31.0,26.0,31.0,45.0,0.0,0.0,75.00000000000001,126562499.99999994,1687499.9999999995,1687499.9999999988,25.0,1.6874999999999996,0.0,0.0,0.0,0.0,-0.00014986256194625297,2.5147677973349527,32.9,1687499.9999999995,1687499.9999999988,205.24296300666344,0.0,124.3064141030914,0.0,1,157.87920231281802,0.0,4.526582035202915,14.339630399699988,0.0,0.0,0.0,0.0,0.0,0.0,0.0,251.27255459490385,0.0,0.0,0.0,75.0,0.0,628.3185307179587,-0.45000000000214857,0.0,58500.0,628.3185307179587,0.0,10.0,0.01074048770458049,75.0,58500.0,628.3185307179587,0.0,10.0,0.01074048770458049,75.0,58500.0,628.3185307179587,0.0,10.0,0.01074048770458049,75.0,251.32741228718345,0.0,67499.99999999999,628.3185307179587,0.0,1.0,1.0,1.213423409856891
1315,1802,18,B14,6,https://doi.org/10.5075/epfl-thesis-666,Armature Minimale Pour Le Contrôle de la Fissuration des Structures en Béton,1987,0,Switzerland,École Polytechnique Fédérale de Lausanne,CEBAP,Jean-Paul Jaccoud,2500.0,2500.0,1000.0,1000.0,150.0,450,"[2,6]","[7,26]",65.0,"[0,20]",2,32.9,"[1,150x300,0]",[36],2.235770983315105,"[1,150x300,1]",[36],33569.19450007693,"[0,0,0]",[0],"[1,0,0,0,0.6,30,0,0,0]",200000.0,2,564.0,"[10,10]","[31,119]","[4,4]","[40,40]",[0],[0],8.0,300.0,0,0,0.0,0.0,0.0,0,0,[0],[0],[0],[0],[0],2,1a,0,0,0,2,0.0,1,191.00883333825942,0.0,304.0,36,1,0.0,0,0,0,4,0.27,0.0,0.27,0.0,0.0,1,-1,0,0,-1,0,67499.99999999999,628.3185307179587,7,0.5,CN,31.01376721516954,1.0,23.01376721516954,39.63855421686747,2.4272419270387533,3.639787118186949,3.352665564002743,3.1554145051503792,2.9065022783096364,4.731723253643034,2.9065022783096364,1.7603374581344666,1.6990693489271271,2.63972599204261,31353.784390604345,0.0,1.9146331679132298,1.9146331679132298,0.0,1.7607055050269735,1.7607055050269735,0.0,3.675338672940203,3.675338672940203,31970.661428644693,-3.3156838446610886e-05,-3.3156838446610886e-05,-0.00012501681997290445,-0.00012501681997290445,-0.00015817365841951534,-0.00015817365841951534,-0.00015817365841951534,1,0,5.95784328395314,0.0,120.0,0.0,75.0,0.0,0.0,0.009308422677303092,0.009308422677303092,0.0,335.1032163829113,0.0,0.0,0.0,0.0,0.0,31.0,26.0,31.0,45.0,0.0,0.0,75.00000000000001,126562499.99999994,1687499.9999999995,1687499.9999999988,25.0,1.6874999999999996,0.0,0.0,0.0,0.0,-0.00014986256194625297,2.5147677973349527,32.9,1687499.9999999995,1687499.9999999988,205.24296300666344,0.0,124.3064141030914,0.0,1,157.87920231281802,0.0,4.526582035202915,14.339630399699988,0.0,0.0,0.0,0.0,0.0,0.0,0.0,251.27255459490385,0.0,0.0,0.0,75.0,0.0,628.3185307179587,-0.45000000000214857,0.0,58500.0,628.3185307179587,0.0,10.0,0.01074048770458049,75.0,58500.0,628.3185307179587,0.0,10.0,0.01074048770458049,75.0,58500.0,628.3185307179587,0.0,10.0,0.01074048770458049,75.0,251.32741228718345,0.0,67499.99999999999,628.3185307179587,0.0,1.0,1.0,1.2098416418382907
1349,1836,18,B23,3,https://doi.org/10.5075/epfl-thesis-666,Armature Minimale Pour Le Contrôle de la Fissuration des Structures en Béton,1987,0,Switzerland,École Polytechnique Fédérale de Lausanne,CEBAP,Jean-Paul Jaccoud,2500.0,2500.0,1400.0,1400.0,150.0,450,"[2,6]","[7,28]",65.0,"[0,20]",2,42.82297811598622,"[1,150x300,0]",[36],2.9700583737152533,"[1,150x300,1]",[36],36655.6601719357,"[0,0,0]",[0],"[1,0,0,0,0.55,30,0,0,0]",200000.0,2,564.0,"[10,10]","[31,119]","[3,3]","[60,60]",[0],[0],8.0,300.0,0,0,0.0,0.0,0.0,0,0,[0],[0],[0],[0],[0],2,1a,0,0,0,2,0.0,1,162.5774198232718,0.0,345.0,33,1,0.0,0,0,0,1,0.28,0.0,0.28,0.0,0.0,1,-1,0,0,-1,0,67499.99999999999,471.23889803846896,7,0.4,CN,41.493126191161394,0.9844362785284188,33.493126191161394,51.5939495373328,3.117154860119698,4.674350743067224,4.453771207759572,4.052301318155608,3.8610758858298295,6.076655965987392,3.8610758858298295,2.2237033207157686,2.182008402083788,3.334569418585019,34548.604684225276,0.0,1.5501327092992196,1.5501327092992196,0.0,1.17128045967249,1.17128045967249,0.0,2.7214131689717096,2.7214131689717096,34910.152544700664,-5.109512407459434e-05,-5.109512407459434e-05,-0.000102552560163133,-0.000102552560163133,-0.00015364768423772735,-0.00015364768423772735,-0.00015364768423772735,1,0,5.456183275976679,0.0,160.0,0.0,75.0,0.0,0.0,0.006981317007977319,0.006981317007977319,0.0,335.1032163829113,0.0,0.0,0.0,0.0,0.0,31.0,26.0,31.0,65.0,0.0,0.0,75.00000000000001,126562499.99999994,1687499.9999999995,1687499.9999999988,25.0,1.6874999999999996,0.0,0.0,0.0,0.0,-0.00014800979216568862,3.1767190295939556,42.82297811598622,1687499.9999999995,1687499.9999999988,268.7305993953198,0.0,154.76958856116323,0.0,1,206.7158456887075,0.0,5.71809425326912,16.3598170290781,0.0,0.0,0.0,0.0,0.0,0.0,0.0,438.66464875705685,0.0,0.0,0.0,75.0,0.0,471.23889803846896,-0.45000000000214857,0.0,45000.0,471.23889803846896,0.0,10.0,0.010471975511965976,75.0,45000.0,471.23889803846896,0.0,10.0,0.010471975511965976,75.0,45000.0,471.23889803846896,0.0,10.0,0.010471975511965976,75.0,188.49555921538757,0.0,67499.99999999999,471.23889803846896,0.0,1.0,1.0,0.786477782008528
1371,1858,18,B24,6,https://doi.org/10.5075/epfl-thesis-666,Armature Minimale Pour Le Contrôle de la Fissuration des Structures en Béton,1987,0,Switzerland,École Polytechnique Fédérale de Lausanne,CEBAP,Jean-Paul Jaccoud,2500.0,2500.0,1400.0,1400.0,150.0,450,"[2,6]","[7,26]",65.0,"[0,20]",2,42.82297811598622,"[1,150x300,0]",[36],2.904501044237275,"[1,150x300,1]",[36],36655.6601719357,"[0,0,0]",[0],"[1,0,0,0,0.55,30,0,0,0]",200000.0,2,564.0,"[10,10]","[31,119]","[4,4]","[40,40]",[0],[0],8.0,300.0,0,0,0.0,0.0,0.0,0,0,[0],[0],[0],[0],[0],2,1a,0,0,0,2,0.0,1,170.90264035528477,0.0,272.0,33,1,0.0,0,0,0,6,0.279,0.0,0.279,0.0,0.0,1,-1,0,0,-1,0,67499.99999999999,628.3185307179587,7,0.4,CN,41.493126191161394,0.9844362785284188,33.493126191161394,51.5939495373328,3.117154860119698,4.674350743067224,4.355464269057424,4.052301318155608,3.7758513575084574,6.076655965987392,3.7758513575084574,2.2237033207157686,2.182008402083788,3.334569418585019,34548.604684225276,0.0,1.5501327092992196,1.5501327092992196,0.0,1.17128045967249,1.17128045967249,0.0,2.7214131689717096,2.7214131689717096,34910.152544700664,-5.109512407459434e-05,-5.109512407459434e-05,-0.000102552560163133,-0.000102552560163133,-0.00015364768423772735,-0.00015364768423772735,-0.00015364768423772735,1,0,5.456183275976679,0.0,120.0,0.0,75.0,0.0,0.0,0.009308422677303092,0.009308422677303092,0.0,335.1032163829113,0.0,0.0,0.0,0.0,0.0,31.0,26.0,31.0,45.0,0.0,0.0,75.00000000000003,126562500.0,1687500.0000000007,1687499.9999999993,25.0,1.6874999999999996,0.0,0.0,0.0,0.0,-0.00014622132814211142,3.1767190295939556,42.82297811598622,1687500.0000000007,1687499.9999999993,265.44198239521927,0.0,156.32612669877952,0.0,1,204.18614030401486,0.0,5.71809425326912,16.3598170290781,0.0,0.0,0.0,0.0,0.0,0.0,0.0,324.9723354023924,0.0,0.0,0.0,75.0,0.0,628.3185307179587,-0.45000000000214857,0.0,58500.0,628.3185307179587,0.0,10.0,0.01074048770458049,75.0,58500.0,628.3185307179587,0.0,10.0,0.01074048770458049,75.0,58500.0,628.3185307179587,0.0,10.0,0.01074048770458049,75.0,251.32741228718345,0.0,67499.99999999999,628.3185307179587,0.0,1.0,1.0,0.8369943234189454
1372,1859,18,B24,7,https://doi.org/10.5075/epfl-thesis-666,Armature Minimale Pour Le Contrôle de la Fissuration des Structures en Béton,1987,0,Switzerland,École Polytechnique Fédérale de Lausanne,CEBAP,Jean-Paul Jaccoud,2500.0,2500.0,1400.0,1400.0,150.0,450,"[2,6]","[7,26]",65.0,"[0,20]",2,42.82297811598622,"[1,150x300,0]",[36],2.904501044237275,"[1,150x300,1]",[36],36655.6601719357,"[0,0,0]",[0],"[1,0,0,0,0.55,30,0,0,0]",200000.0,2,564.0,"[10,10]","[31,119]","[4,4]","[40,40]",[0],[0],8.0,300.0,0,0,0.0,0.0,0.0,0,0,[0],[0],[0],[0],[0],2,1a,0,0,0,2,0.0,1,206.7167966062084,0.0,329.0,33,1,0.0,0,0,0,7,0.311,0.0,0.311,0.0,0.0,1,-1,0,0,-1,0,67499.99999999999,628.3185307179587,7,0.4,CN,41.493126191161394,0.9844362785284188,33.493126191161394,51.5939495373328,3.117154860119698,4.674350743067224,4.355464269057424,4.052301318155608,3.7758513575084574,6.076655965987392,3.7758513575084574,2.2237033207157686,2.182008402083788,3.334569418585019,34548.604684225276,0.0,1.5501327092992196,1.5501327092992196,0.0,1.17128045967249,1.17128045967249,0.0,2.7214131689717096,2.7214131689717096,34910.152544700664,-5.109512407459434e-05,-5.109512407459434e-05,-0.000102552560163133,-0.000102552560163133,-0.00015364768423772735,-0.00015364768423772735,-0.00015364768423772735,1,0,5.456183275976679,0.0,120.0,0.0,75.0,0.0,0.0,0.009308422677303092,0.009308422677303092,0.0,335.1032163829113,0.0,0.0,0.0,0.0,0.0,31.0,26.0,31.0,45.0,0.0,0.0,75.00000000000003,126562500.0,1687500.0000000007,1687499.9999999993,25.0,1.6874999999999996,0.0,0.0,0.0,0.0,-0.00014622132814211142,3.1767190295939556,42.82297811598622,1687500.0000000007,1687499.9999999993,265.44198239521927,0.0,156.32612669877952,0.0,1,204.18614030401486,0.0,5.71809425326912,16.3598170290781,0.0,0.0,0.0,0.0,0.0,0.0,0.0,324.9723354023924,0.0,0.0,0.0,75.0,0.0,628.3185307179587,-0.45000000000214857,0.0,58500.0,628.3185307179587,0.0,10.0,0.01074048770458049,75.0,58500.0,628.3185307179587,0.0,10.0,0.01074048770458049,75.0,58500.0,628.3185307179587,0.0,10.0,0.01074048770458049,75.0,251.32741228718345,0.0,67499.99999999999,628.3185307179587,0.0,1.0,1.0,1.0123938691354155
1373,1860,18,B24,8,https://doi.org/10.5075/epfl-thesis-666,Armature Minimale Pour Le Contrôle de la Fissuration des Structures en Béton,1987,0,Switzerland,École Polytechnique Fédérale de Lausanne,CEBAP,Jean-Paul Jaccoud,2500.0,2500.0,1400.0,1400.0,150.0,450,"[2,6]","[7,26]",65.0,"[0,20]",2,42.82297811598622,"[1,150x300,0]",[36],2.904501044237275,"[1,150x300,1]",[36],36655.6601719357,"[0,0,0]",[0],"[1,0,0,0,0.55,30,0,0,0]",200000.0,2,564.0,"[10,10]","[31,119]","[4,4]","[40,40]",[0],[0],8.0,300.0,0,0,0.0,0.0,0.0,0,0,[0],[0],[0],[0],[0],2,1a,0,0,0,2,0.0,1,212.99998191338798,0.0,339.0,33,1,0.0,0,0,0,8,0.319,0.0,0.319,173.0,173.0,1,-1,0,0,-1,0,67499.99999999999,628.3185307179587,7,0.4,CN,41.493126191161394,0.9844362785284188,33.493126191161394,51.5939495373328,3.117154860119698,4.674350743067224,4.355464269057424,4.052301318155608,3.7758513575084574,6.076655965987392,3.7758513575084574,2.2237033207157686,2.182008402083788,3.334569418585019,34548.604684225276,0.0,1.5501327092992196,1.5501327092992196,0.0,1.17128045967249,1.17128045967249,0.0,2.7214131689717096,2.7214131689717096,34910.152544700664,-5.109512407459434e-05,-5.109512407459434e-05,-0.000102552560163133,-0.000102552560163133,-0.00015364768423772735,-0.00015364768423772735,-0.00015364768423772735,1,0,5.456183275976679,0.0,120.0,0.0,75.0,0.0,0.0,0.009308422677303092,0.009308422677303092,0.0,335.1032163829113,0.0,0.0,0.0,0.0,0.0,31.0,26.0,31.0,45.0,0.0,0.0,75.00000000000003,126562500.0,1687500.0000000007,1687499.9999999993,25.0,1.6874999999999996,0.0,0.0,0.0,0.0,-0.00014622132814211142,3.1767190295939556,42.82297811598622,1687500.0000000007,1687499.9999999993,265.44198239521927,0.0,156.32612669877952,0.0,1,204.18614030401486,0.0,5.71809425326912,16.3598170290781,0.0,0.0,0.0,0.0,0.0,0.0,0.0,324.9723354023924,0.0,0.0,0.0,75.0,0.0,628.3185307179587,-0.45000000000214857,0.0,58500.0,628.3185307179587,0.0,10.0,0.01074048770458049,75.0,58500.0,628.3185307179587,0.0,10.0,0.01074048770458049,75.0,58500.0,628.3185307179587,0.0,10.0,0.01074048770458049,75.0,251.32741228718345,0.0,67499.99999999999,628.3185307179587,0.0,1.0,1.0,1.043165719261112
1423,1910,18,C115,8,https://doi.org/10.5075/epfl-thesis-666,Armature Minimale Pour Le Contrôle de la Fissuration des Structures en Béton,1987,0,Switzerland,École Polytechnique Fédérale de Lausanne,CEBAP,Jean-Paul Jaccoud,4300.0,4300.0,3000.0,3000.0,180.0,710,"[2,6]","[5,49]",65.0,"[0,20]",2,34.16172604513089,"[1,150x300,0]",[28],2.344776520963433,"[1,150x300,1]","[28,55]",33983.7851702895,"[0,0,0]",[0],"[1,0,0,0,0.6,30,0,0,0]",200000.0,2,570.0,"[10,10]","[31,149]","[5,5]","[50,50]",[0],[0],8.0,300.0,0,0,0.0,0.0,0.0,0,0,[0],[0],[0],[0],[0],2,1a,0,0,0,2,0.0,1,259.3384735538374,0.0,330.2,54,1,0.0,0,0,0,6,0.289,0.0,0.289,0.0,0.0,1,-1,0,1,-1,0,127800.0,785.3981633974482,5,0.5,CN,29.7,1.1502264661660233,21.7,41.158706078470956,2.333965384330755,3.360213580243742,3.3757783904054026,3.0341549996299815,3.048209477252463,4.368277654316865,3.048209477252463,1.7768978603479586,1.6337757690315282,2.558202602803093,30904.658078054952,0.0,2.0414985736720554,2.0414985736720554,0.0,1.789274200730329,1.789274200730329,0.0,3.8307727744023845,3.8307727744023845,32365.50968599,-3.400173668135248e-05,-3.400173668135248e-05,-0.00012924937425663201,-0.00012924937425663201,-0.0001632511109379845,-0.0001632511109379845,-0.0001632511109379845,1,0,5.88515961355744,0.0,150.0,0.0,90.0,0.0,0.0,0.006145525535191301,0.006145525535191301,0.0,335.1032163829113,0.0,0.0,0.0,0.0,0.0,31.0,26.0,31.0,55.0,0.0,0.0,90.00000000000001,345059999.9999999,3833999.999999999,3833999.999999998,25.0,3.195,0.0,0.0,0.0,0.0,-0.00015755283474982567,2.5384255147827983,34.16172604513089,3833999.999999999,3833999.999999998,401.256527258038,0.0,233.90514006869472,0.0,1,308.65886712156765,0.0,4.569165926609037,14.61200834184227,0.0,0.0,0.0,0.0,0.0,0.0,0.0,392.9966754523359,0.0,0.0,0.0,90.0,0.0,785.3981633974482,-0.7100000000033901,0.0,81000.0,785.3981633974482,0.0,10.0,0.009696273622190719,81.0,81000.0,785.3981633974482,0.0,10.0,0.009696273622190719,81.0,77500.0,785.3981633974482,0.0,10.0,0.010134169850289655,77.5,314.1592653589793,0.0,127800.0,785.3981633974482,0.0,1.0,1.0,0.840210670026515
1430,1917,18,C116,7,https://doi.org/10.5075/epfl-thesis-666,Armature Minimale Pour Le Contrôle de la Fissuration des Structures en Béton,1987,0,Switzerland,École Polytechnique Fédérale de Lausanne,CEBAP,Jean-Paul Jaccoud,4300.0,4300.0,3000.0,3000.0,180.0,710,"[2,6]","[5,49]",65.0,"[0,20]",2,34.16172604513089,"[1,150x300,0]",[28],2.3165192103223684,"[1,150x300,1]","[28,55]",33983.7851702895,"[0,0,0]",[0],"[1,0,0,0,0.6,30,0,0,0]",200000.0,2,603.3,"[12,12]","[32,148]","[4,4]","[49,49]",[0],[0],8.0,300.0,0,0,0.0,0.0,0.0,0,0,[0],[0],[0],[0],[0],2,1a,0,0,0,2,0.0,1,250.53321766435593,0.0,276.9,54,1,0.0,0,0,0,4,0.259,0.0,0.259,0.0,0.0,1,-1,0,1,-1,0,127800.0,904.7786842338604,5,0.5,CN,29.7,1.1502264661660233,21.7,41.158706078470956,2.333965384330755,3.360213580243742,3.335096296491445,3.0341549996299815,3.011474973419079,4.368277654316865,3.011474973419079,1.7768978603479586,1.6337757690315282,2.558202602803093,30904.658078054952,0.0,2.0414985736720554,2.0414985736720554,0.0,1.789274200730329,1.789274200730329,0.0,3.8307727744023845,3.8307727744023845,32365.50968599,-3.400173668135248e-05,-3.400173668135248e-05,-0.00012924937425663201,-0.00012924937425663201,-0.0001632511109379845,-0.0001632511109379845,-0.0001632511109379845,1,0,5.88515961355744,0.0,200.0,0.0,89.99999999999999,0.0,0.0,0.0070796454165403784,0.0070796454165403784,0.0,335.1032163829113,0.0,0.0,0.0,0.0,0.0,32.0,26.0,32.0,55.0,0.0,0.0,90.00000000000003,345060000.0,3834000.0000000014,3833999.9999999986,25.0,3.195,0.0,0.0,0.0,0.0,-0.00015672134083296297,2.5384255147827983,34.16172604513089,3834000.0000000014,3833999.9999999986,398.17718571334984,0.0,234.94141428316098,0.0,1,306.29014285642296,0.0,4.569165926609037,14.61200834184227,0.0,0.0,0.0,0.0,0.0,0.0,0.0,338.5249323327951,0.0,0.0,0.0,89.99999999999999,0.0,904.7786842338604,-0.7100000000033901,0.0,84600.0,904.7786842338604,0.0,12.0,0.010694783501582275,90.0,84600.0,904.7786842338604,0.0,12.0,0.010694783501582275,90.0,75200.0,904.7786842338604,0.0,12.0,0.01203163143928006,80.0,301.59289474462014,0.0,127800.0,904.7786842338604,0.0,1.0,1.0,0.817960432313998
1432,1919,18,C116,9,https://doi.org/10.5075/epfl-thesis-666,Armature Minimale Pour Le Contrôle de la Fissuration des Structures en Béton,1987,0,Switzerland,École Polytechnique Fédérale de Lausanne,CEBAP,Jean-Paul Jaccoud,4300.0,4300.0,3000.0,3000.0,180.0,710,"[2,6]","[5,49]",65.0,"[0,20]",2,34.16172604513089,"[1,150x300,0]",[28],2.3165192103223684,"[1,150x300,1]","[28,55]",33983.7851702895,"[0,0,0]",[0],"[1,0,0,0,0.6,30,0,0,0]",200000.0,2,603.3,"[12,12]","[32,148]","[4,4]","[49,49]",[0],[0],8.0,300.0,0,0,0.0,0.0,0.0,0,0,[0],[0],[0],[0],[0],2,1a,0,0,0,2,0.0,1,261.3905618751623,0.0,288.90000000000003,54,1,0.0,0,0,0,6,0.291,0.0,0.291,0.0,0.0,1,-1,0,1,-1,0,127800.0,904.7786842338604,5,0.5,CN,29.7,1.1502264661660233,21.7,41.158706078470956,2.333965384330755,3.360213580243742,3.335096296491445,3.0341549996299815,3.011474973419079,4.368277654316865,3.011474973419079,1.7768978603479586,1.6337757690315282,2.558202602803093,30904.658078054952,0.0,2.0414985736720554,2.0414985736720554,0.0,1.789274200730329,1.789274200730329,0.0,3.8307727744023845,3.8307727744023845,32365.50968599,-3.400173668135248e-05,-3.400173668135248e-05,-0.00012924937425663201,-0.00012924937425663201,-0.0001632511109379845,-0.0001632511109379845,-0.0001632511109379845,1,0,5.88515961355744,0.0,200.0,0.0,89.99999999999999,0.0,0.0,0.0070796454165403784,0.0070796454165403784,0.0,335.1032163829113,0.0,0.0,0.0,0.0,0.0,32.0,26.0,32.0,55.0,0.0,0.0,90.00000000000003,345060000.0,3834000.0000000014,3833999.9999999986,25.0,3.195,0.0,0.0,0.0,0.0,-0.00015672134083296297,2.5384255147827983,34.16172604513089,3834000.0000000014,3833999.9999999986,398.17718571334984,0.0,234.94141428316098,0.0,1,306.29014285642296,0.0,4.569165926609037,14.61200834184227,0.0,0.0,0.0,0.0,0.0,0.0,0.0,338.5249323327951,0.0,0.0,0.0,89.99999999999999,0.0,904.7786842338604,-0.7100000000033901,0.0,84600.0,904.7786842338604,0.0,12.0,0.010694783501582275,90.0,84600.0,904.7786842338604,0.0,12.0,0.010694783501582275,90.0,75200.0,904.7786842338604,0.0,12.0,0.01203163143928006,80.0,301.59289474462014,0.0,127800.0,904.7786842338604,0.0,1.0,1.0,0.8534083383731096
1434,1921,18,C117,2,https://doi.org/10.5075/epfl-thesis-666,Armature Minimale Pour Le Contrôle de la Fissuration des Structures en Béton,1987,0,Switzerland,École Polytechnique Fédérale de Lausanne,CEBAP,Jean-Paul Jaccoud,4300.0,4300.0,3000.0,3000.0,180.0,710,"[2,6]","[5,48]",65.0,"[0,20]",2,34.04642905926316,"[1,150x300,0]",[28],2.209733852411284,"[1,150x300,1]","[28,55]",33945.89247362951,"[0,0,0]",[0],"[1,0,0,0,0.6,30,0,0,0]",200000.0,2,603.3,"[12,12]","[32,148]","[6,6]","[49,49]",[0],[0],8.0,300.0,0,0,0.0,0.0,0.0,0,0,[0],[0],[0],[0],[0],2,1a,0,0,0,2,0.0,1,241.57590869044074,0.0,178.0,53,1,0.0,0,0,0,2,0.113,0.0,0.113,0.0,0.0,1,-1,0,1,-1,0,127800.0,1357.1680263507906,5,0.5,CN,29.7,1.1463444127698035,21.7,41.01979404730501,2.333965384330755,3.360213580243742,3.1813572512455344,3.0341549996299815,2.8726540081346696,4.368277654316865,2.8726540081346696,1.7732971732848937,1.6337757690315282,2.553018688059221,30904.658078054952,0.0,2.0383652908266856,2.0383652908266856,0.0,1.785122150129686,1.785122150129686,0.0,3.8234874409563715,3.8234874409563715,32329.421403456672,-3.386192992171378e-05,-3.386192992171378e-05,-0.00012800646386515048,-0.00012800646386515048,-0.00016186839378686424,-0.00016186839378686424,-0.00016186839378686424,1,0,5.891729025989457,0.0,120.0,0.0,90.0,0.0,0.0,0.010619468124810568,0.010619468124810568,0.0,335.1032163829113,0.0,0.0,0.0,0.0,0.0,32.0,26.0,32.0,55.0,0.0,0.0,90.0,345060000.0,3834000.0,3834000.0,25.0,3.195,0.0,0.0,0.0,0.0,-0.00015233711326562483,2.533281676121277,34.04642905926316,3834000.0,3834000.0,386.1964398428533,0.0,238.40011820661834,0.0,1,297.0741844945025,0.0,4.559907017018299,14.587329488991285,0.0,0.0,0.0,0.0,0.0,0.0,0.0,218.8927079967304,0.0,0.0,0.0,90.0,0.0,1357.1680263507906,-0.7100000000033901,0.0,127800.0,1357.1680263507906,0.0,12.0,0.010619468124810568,90.0,127800.0,1357.1680263507906,0.0,12.0,0.010619468124810568,90.0,113600.0,1357.1680263507906,0.0,12.0,0.01194690164041189,80.0,452.3893421169302,0.0,127800.0,1357.1680263507906,0.0,1.0,1.0,0.8131837813558358
