Repository: iavdesch/Research

Readme
======

The supporting files are related to the study "A method for determining the performance of formulas for calculating the crack width and spacing in reinforced concrete elements".

The following files are relevant:
Research/Method_comparing_CWFs/Data_processing_for_GitHuB_Final (contains the data processing of the database "Crack width and crack spacing in reinforced and prestressed concrete elements: database")
Research/Method_comparing_CWFs/CWF_analysis_for_GitHuB_Final (contains the evaluation of the different crack width formulas)

File: Method_comparing_CWFs/Datasets_used/Working_database_no_hordijk_initshrink.csv (part 27 of 84)
,ID,EPID,ELID,LOADID,DOI,title,year,journal,country,institution,laboratory,authors,Ltot,Lspan,Lcons,Lmeas,h,b,hc,thc,RH,Temp,pd,fcm,catfcm,tfcm,fctm,catfctm,tfctm,Ecm,catEcm,tEcm,mix,Es,fsr,fy,phi,zs,nbl,clat,phit,st,phiw,sw,type,method,fpk,fp01k,Ep,rel,fpr,npl,phip,Ap,zp,cplat,catf,epsin,catcal,selfw,typew,locw,epsc,Nrep,N,M,sigs,t0,t,PL,catp,t0p,tp,ncr,wm,wk,wmax,sm,smax,indLR,indNP,indtfcm,indtfctm,indtEcm,slab,Ac,Astot,ts,sc,class_C,fcm28,Bcc,fck28,fcm_cube_150,fctm28,fctmfl28,fctmfl,fct095_28,fct095,fct095fl_28,fct095fl,fct005,fct005_28,fct005fl,Ecm28,phi_bc,phi_bc_prestress,phi_bc_prior_load,phi_dc,phi_dc_prestress,phi_dc_prior_load,phi_creep,phi_creep_prestress,phi_creep_prior_load,Ecm0,eps_cbs,eps_cbs_prestress,eps_cds,eps_cds_prestress,shrinkage,shrinkage_prestress,shrinkage_init,bondLR,bondPR,ae,ap,sxLR,sxNP,zstot,zstensinit,Astensinit,rhotot,rhotensinit,At,Aw,Aptot,zptot,zeta1,zeta,phi_peq,ry,cy,ry0,rx,ryp,cyp,cog,Izz,Wb,Wt,rho,qself,Mself,ep,Mp,pre_loss,initstrain,fctmorg,fcmorg,W_Ib,W_It,Ncr095,Mcr095,Ncr005,Mcr005,CS,Ncr,Mcr,tau_bms,tau_max,xcinit,epsinit,dpsigs,xc,eps,epsbot,sigssimpl,sigsr,dpsigsr,xc_sr,eps_sr,zstottens,zptottens,Astens,Actens,Aptens,Aceff_MC2020,Aseff_MC2020,Apeff_MC2020,phi_eq_MC2020,rhoeff_MC2020,hceff_MC2020,Aceff_FPR,Aseff_FPR,Apeff_FPR,phi_eq_FPR,rhoeff_FPR,hceff_FPR,Aceff_SMTCM,Aseff_SMTCM,Apeff_SMTCM,phi_eq_SMTCM,rhoeff_SMTCM,hceff_SMTCM,sumcirc_SMTCM,sumcirc_p_SMTCM,Actensstate1,Astensstate1,Aptensstate1,r,p,k1
1437,1924,18,C117,5,https://doi.org/10.5075/epfl-thesis-666,Armature Minimale Pour Le Contrôle de la Fissuration des Structures en Béton,1987,0,Switzerland,École Polytechnique Fédérale de Lausanne,CEBAP,Jean-Paul Jaccoud,4300.0,4300.0,3000.0,3000.0,180.0,710,"[2,6]","[5,48]",65.0,"[0,20]",2,34.04642905926316,"[1,150x300,0]",[28],2.209733852411284,"[1,150x300,1]","[28,55]",33945.89247362951,"[0,0,0]",[0],"[1,0,0,0,0.6,30,0,0,0]",200000.0,2,603.3,"[12,12]","[32,148]","[6,6]","[49,49]",[0],[0],8.0,300.0,0,0,0.0,0.0,0.0,0,0,[0],[0],[0],[0],[0],2,1a,0,0,0,2,0.0,1,255.5547393618539,0.0,188.3,53,1,0.0,0,0,0,5,0.123,0.0,0.123,0.0,0.0,1,-1,0,1,-1,0,127800.0,1357.1680263507906,5,0.5,CN,29.7,1.1463444127698035,21.7,41.01979404730501,2.333965384330755,3.360213580243742,3.1813572512455344,3.0341549996299815,2.8726540081346696,4.368277654316865,2.8726540081346696,1.7732971732848937,1.6337757690315282,2.553018688059221,30904.658078054952,0.0,2.0383652908266856,2.0383652908266856,0.0,1.785122150129686,1.785122150129686,0.0,3.8234874409563715,3.8234874409563715,32329.421403456672,-3.386192992171378e-05,-3.386192992171378e-05,-0.00012800646386515048,-0.00012800646386515048,-0.00016186839378686424,-0.00016186839378686424,-0.00016186839378686424,1,0,5.891729025989457,0.0,120.0,0.0,90.0,0.0,0.0,0.010619468124810568,0.010619468124810568,0.0,335.1032163829113,0.0,0.0,0.0,0.0,0.0,32.0,26.0,32.0,55.0,0.0,0.0,90.0,345060000.0,3834000.0,3834000.0,25.0,3.195,0.0,0.0,0.0,0.0,-0.00015233711326562483,2.533281676121277,34.04642905926316,3834000.0,3834000.0,386.1964398428533,0.0,238.40011820661834,0.0,1,297.0741844945025,0.0,4.559907017018299,14.587329488991285,0.0,0.0,0.0,0.0,0.0,0.0,0.0,218.8927079967304,0.0,0.0,0.0,90.0,0.0,1357.1680263507906,-0.7100000000033901,0.0,127800.0,1357.1680263507906,0.0,12.0,0.010619468124810568,90.0,127800.0,1357.1680263507906,0.0,12.0,0.010619468124810568,90.0,113600.0,1357.1680263507906,0.0,12.0,0.01194690164041189,80.0,452.3893421169302,0.0,127800.0,1357.1680263507906,0.0,1.0,1.0,0.8602387979174375
1439,1926,18,C117,7,https://doi.org/10.5075/epfl-thesis-666,Armature Minimale Pour Le Contrôle de la Fissuration des Structures en Béton,1987,0,Switzerland,École Polytechnique Fédérale de Lausanne,CEBAP,Jean-Paul Jaccoud,4300.0,4300.0,3000.0,3000.0,180.0,710,"[2,6]","[5,48]",65.0,"[0,20]",2,34.04642905926316,"[1,150x300,0]",[28],2.209733852411284,"[1,150x300,1]","[28,55]",33945.89247362951,"[0,0,0]",[0],"[1,0,0,0,0.6,30,0,0,0]",200000.0,2,603.3,"[12,12]","[32,148]","[6,6]","[49,49]",[0],[0],8.0,300.0,0,0,0.0,0.0,0.0,0,0,[0],[0],[0],[0],[0],2,1a,0,0,0,2,0.0,1,267.0906675858356,0.0,196.8,53,1,0.0,0,0,0,6,0.121,0.0,0.121,0.0,0.0,1,-1,0,1,-1,0,127800.0,1357.1680263507906,5,0.5,CN,29.7,1.1463444127698035,21.7,41.01979404730501,2.333965384330755,3.360213580243742,3.1813572512455344,3.0341549996299815,2.8726540081346696,4.368277654316865,2.8726540081346696,1.7732971732848937,1.6337757690315282,2.553018688059221,30904.658078054952,0.0,2.0383652908266856,2.0383652908266856,0.0,1.785122150129686,1.785122150129686,0.0,3.8234874409563715,3.8234874409563715,32329.421403456672,-3.386192992171378e-05,-3.386192992171378e-05,-0.00012800646386515048,-0.00012800646386515048,-0.00016186839378686424,-0.00016186839378686424,-0.00016186839378686424,1,0,5.891729025989457,0.0,120.0,0.0,90.0,0.0,0.0,0.010619468124810568,0.010619468124810568,0.0,335.1032163829113,0.0,0.0,0.0,0.0,0.0,32.0,26.0,32.0,55.0,0.0,0.0,90.0,345060000.0,3834000.0,3834000.0,25.0,3.195,0.0,0.0,0.0,0.0,-0.00015233711326562483,2.533281676121277,34.04642905926316,3834000.0,3834000.0,386.1964398428533,0.0,238.40011820661834,0.0,1,297.0741844945025,0.0,4.559907017018299,14.587329488991285,0.0,0.0,0.0,0.0,0.0,0.0,0.0,218.8927079967304,0.0,0.0,0.0,90.0,0.0,1357.1680263507906,-0.7100000000033901,0.0,127800.0,1357.1680263507906,0.0,12.0,0.010619468124810568,90.0,127800.0,1357.1680263507906,0.0,12.0,0.010619468124810568,90.0,113600.0,1357.1680263507906,0.0,12.0,0.01194690164041189,80.0,452.3893421169302,0.0,127800.0,1357.1680263507906,0.0,1.0,1.0,0.8990706077012836
1441,1928,18,C117,9,https://doi.org/10.5075/epfl-thesis-666,Armature Minimale Pour Le Contrôle de la Fissuration des Structures en Béton,1987,0,Switzerland,École Polytechnique Fédérale de Lausanne,CEBAP,Jean-Paul Jaccoud,4300.0,4300.0,3000.0,3000.0,180.0,710,"[2,6]","[5,48]",65.0,"[0,20]",2,34.04642905926316,"[1,150x300,0]",[28],2.209733852411284,"[1,150x300,1]","[28,55]",33945.89247362951,"[0,0,0]",[0],"[1,0,0,0,0.6,30,0,0,0]",200000.0,2,603.3,"[12,12]","[32,148]","[6,6]","[49,49]",[0],[0],8.0,300.0,0,0,0.0,0.0,0.0,0,0,[0],[0],[0],[0],[0],2,1a,0,0,0,2,0.0,1,256.91190738820467,0.0,189.3,53,1,0.0,0,0,0,7,0.11,0.0,0.11,0.0,0.0,1,-1,0,1,-1,0,127800.0,1357.1680263507906,5,0.5,CN,29.7,1.1463444127698035,21.7,41.01979404730501,2.333965384330755,3.360213580243742,3.1813572512455344,3.0341549996299815,2.8726540081346696,4.368277654316865,2.8726540081346696,1.7732971732848937,1.6337757690315282,2.553018688059221,30904.658078054952,0.0,2.0383652908266856,2.0383652908266856,0.0,1.785122150129686,1.785122150129686,0.0,3.8234874409563715,3.8234874409563715,32329.421403456672,-3.386192992171378e-05,-3.386192992171378e-05,-0.00012800646386515048,-0.00012800646386515048,-0.00016186839378686424,-0.00016186839378686424,-0.00016186839378686424,1,0,5.891729025989457,0.0,120.0,0.0,90.0,0.0,0.0,0.010619468124810568,0.010619468124810568,0.0,335.1032163829113,0.0,0.0,0.0,0.0,0.0,32.0,26.0,32.0,55.0,0.0,0.0,90.0,345060000.0,3834000.0,3834000.0,25.0,3.195,0.0,0.0,0.0,0.0,-0.00015233711326562483,2.533281676121277,34.04642905926316,3834000.0,3834000.0,386.1964398428533,0.0,238.40011820661834,0.0,1,297.0741844945025,0.0,4.559907017018299,14.587329488991285,0.0,0.0,0.0,0.0,0.0,0.0,0.0,218.8927079967304,0.0,0.0,0.0,90.0,0.0,1357.1680263507906,-0.7100000000033901,0.0,127800.0,1357.1680263507906,0.0,12.0,0.010619468124810568,90.0,127800.0,1357.1680263507906,0.0,12.0,0.010619468124810568,90.0,113600.0,1357.1680263507906,0.0,12.0,0.01194690164041189,80.0,452.3893421169302,0.0,127800.0,1357.1680263507906,0.0,1.0,1.0,0.8648072461273018
1442,1929,18,C117,10,https://doi.org/10.5075/epfl-thesis-666,Armature Minimale Pour Le Contrôle de la Fissuration des Structures en Béton,1987,0,Switzerland,École Polytechnique Fédérale de Lausanne,CEBAP,Jean-Paul Jaccoud,4300.0,4300.0,3000.0,3000.0,180.0,710,"[2,6]","[5,48]",65.0,"[0,20]",2,34.04642905926316,"[1,150x300,0]",[28],2.209733852411284,"[1,150x300,1]","[28,55]",33945.89247362951,"[0,0,0]",[0],"[1,0,0,0,0.6,30,0,0,0]",200000.0,2,603.3,"[12,12]","[32,148]","[6,6]","[49,49]",[0],[0],8.0,300.0,0,0,0.0,0.0,0.0,0,0,[0],[0],[0],[0],[0],2,1a,0,0,0,2,0.0,1,276.1836933623859,0.0,203.50000000000003,53,1,0.0,0,0,0,8,0.116,0.0,0.116,0.0,0.0,1,-1,0,1,-1,0,127800.0,1357.1680263507906,5,0.5,CN,29.7,1.1463444127698035,21.7,41.01979404730501,2.333965384330755,3.360213580243742,3.1813572512455344,3.0341549996299815,2.8726540081346696,4.368277654316865,2.8726540081346696,1.7732971732848937,1.6337757690315282,2.553018688059221,30904.658078054952,0.0,2.0383652908266856,2.0383652908266856,0.0,1.785122150129686,1.785122150129686,0.0,3.8234874409563715,3.8234874409563715,32329.421403456672,-3.386192992171378e-05,-3.386192992171378e-05,-0.00012800646386515048,-0.00012800646386515048,-0.00016186839378686424,-0.00016186839378686424,-0.00016186839378686424,1,0,5.891729025989457,0.0,120.0,0.0,90.0,0.0,0.0,0.010619468124810568,0.010619468124810568,0.0,335.1032163829113,0.0,0.0,0.0,0.0,0.0,32.0,26.0,32.0,55.0,0.0,0.0,90.0,345060000.0,3834000.0,3834000.0,25.0,3.195,0.0,0.0,0.0,0.0,-0.00015233711326562483,2.533281676121277,34.04642905926316,3834000.0,3834000.0,386.1964398428533,0.0,238.40011820661834,0.0,1,297.0741844945025,0.0,4.559907017018299,14.587329488991285,0.0,0.0,0.0,0.0,0.0,0.0,0.0,218.8927079967304,0.0,0.0,0.0,90.0,0.0,1357.1680263507906,-0.7100000000033901,0.0,127800.0,1357.1680263507906,0.0,12.0,0.010619468124810568,90.0,127800.0,1357.1680263507906,0.0,12.0,0.010619468124810568,90.0,113600.0,1357.1680263507906,0.0,12.0,0.01194690164041189,80.0,452.3893421169302,0.0,127800.0,1357.1680263507906,0.0,1.0,1.0,0.929679210707374
1443,1930,18,C117,11,https://doi.org/10.5075/epfl-thesis-666,Armature Minimale Pour Le Contrôle de la Fissuration des Structures en Béton,1987,0,Switzerland,École Polytechnique Fédérale de Lausanne,CEBAP,Jean-Paul Jaccoud,4300.0,4300.0,3000.0,3000.0,180.0,710,"[2,6]","[5,48]",65.0,"[0,20]",2,34.04642905926316,"[1,150x300,0]",[28],2.209733852411284,"[1,150x300,1]","[28,55]",33945.89247362951,"[0,0,0]",[0],"[1,0,0,0,0.6,30,0,0,0]",200000.0,2,603.3,"[12,12]","[32,148]","[6,6]","[49,49]",[0],[0],8.0,300.0,0,0,0.0,0.0,0.0,0,0,[0],[0],[0],[0],[0],2,1a,0,0,0,2,0.0,1,251.61895208543658,0.0,185.4,53,1,0.0,0,0,0,9,0.113,0.0,0.113,0.0,0.0,1,-1,0,1,-1,0,127800.0,1357.1680263507906,5,0.5,CN,29.7,1.1463444127698035,21.7,41.01979404730501,2.333965384330755,3.360213580243742,3.1813572512455344,3.0341549996299815,2.8726540081346696,4.368277654316865,2.8726540081346696,1.7732971732848937,1.6337757690315282,2.553018688059221,30904.658078054952,0.0,2.0383652908266856,2.0383652908266856,0.0,1.785122150129686,1.785122150129686,0.0,3.8234874409563715,3.8234874409563715,32329.421403456672,-3.386192992171378e-05,-3.386192992171378e-05,-0.00012800646386515048,-0.00012800646386515048,-0.00016186839378686424,-0.00016186839378686424,-0.00016186839378686424,1,0,5.891729025989457,0.0,120.0,0.0,90.0,0.0,0.0,0.010619468124810568,0.010619468124810568,0.0,335.1032163829113,0.0,0.0,0.0,0.0,0.0,32.0,26.0,32.0,55.0,0.0,0.0,90.0,345060000.0,3834000.0,3834000.0,25.0,3.195,0.0,0.0,0.0,0.0,-0.00015233711326562483,2.533281676121277,34.04642905926316,3834000.0,3834000.0,386.1964398428533,0.0,238.40011820661834,0.0,1,297.0741844945025,0.0,4.559907017018299,14.587329488991285,0.0,0.0,0.0,0.0,0.0,0.0,0.0,218.8927079967304,0.0,0.0,0.0,90.0,0.0,1357.1680263507906,-0.7100000000033901,0.0,127800.0,1357.1680263507906,0.0,12.0,0.010619468124810568,90.0,127800.0,1357.1680263507906,0.0,12.0,0.010619468124810568,90.0,113600.0,1357.1680263507906,0.0,12.0,0.01194690164041189,80.0,452.3893421169302,0.0,127800.0,1357.1680263507906,0.0,1.0,1.0,0.8469902981088311
1444,1931,18,C117,12,https://doi.org/10.5075/epfl-thesis-666,Armature Minimale Pour Le Contrôle de la Fissuration des Structures en Béton,1987,0,Switzerland,École Polytechnique Fédérale de Lausanne,CEBAP,Jean-Paul Jaccoud,4300.0,4300.0,3000.0,3000.0,180.0,710,"[2,6]","[5,48]",65.0,"[0,20]",2,34.04642905926316,"[1,150x300,0]",[28],2.209733852411284,"[1,150x300,1]","[28,55]",33945.89247362951,"[0,0,0]",[0],"[1,0,0,0,0.6,30,0,0,0]",200000.0,2,603.3,"[12,12]","[32,148]","[6,6]","[49,49]",[0],[0],8.0,300.0,0,0,0.0,0.0,0.0,0,0,[0],[0],[0],[0],[0],2,1a,0,0,0,2,0.0,1,246.46171358530358,0.0,181.6,53,1,0.0,0,0,0,9,0.109,0.0,0.109,0.0,0.0,1,-1,0,1,-1,0,127800.0,1357.1680263507906,5,0.5,CN,29.7,1.1463444127698035,21.7,41.01979404730501,2.333965384330755,3.360213580243742,3.1813572512455344,3.0341549996299815,2.8726540081346696,4.368277654316865,2.8726540081346696,1.7732971732848937,1.6337757690315282,2.553018688059221,30904.658078054952,0.0,2.0383652908266856,2.0383652908266856,0.0,1.785122150129686,1.785122150129686,0.0,3.8234874409563715,3.8234874409563715,32329.421403456672,-3.386192992171378e-05,-3.386192992171378e-05,-0.00012800646386515048,-0.00012800646386515048,-0.00016186839378686424,-0.00016186839378686424,-0.00016186839378686424,1,0,5.891729025989457,0.0,120.0,0.0,90.0,0.0,0.0,0.010619468124810568,0.010619468124810568,0.0,335.1032163829113,0.0,0.0,0.0,0.0,0.0,32.0,26.0,32.0,55.0,0.0,0.0,90.0,345060000.0,3834000.0,3834000.0,25.0,3.195,0.0,0.0,0.0,0.0,-0.00015233711326562483,2.533281676121277,34.04642905926316,3834000.0,3834000.0,386.1964398428533,0.0,238.40011820661834,0.0,1,297.0741844945025,0.0,4.559907017018299,14.587329488991285,0.0,0.0,0.0,0.0,0.0,0.0,0.0,218.8927079967304,0.0,0.0,0.0,90.0,0.0,1357.1680263507906,-0.7100000000033901,0.0,127800.0,1357.1680263507906,0.0,12.0,0.010619468124810568,90.0,127800.0,1357.1680263507906,0.0,12.0,0.010619468124810568,90.0,113600.0,1357.1680263507906,0.0,12.0,0.01194690164041189,80.0,452.3893421169302,0.0,127800.0,1357.1680263507906,0.0,1.0,1.0,0.829630194911347
1445,1932,18,C117,13,https://doi.org/10.5075/epfl-thesis-666,Armature Minimale Pour Le Contrôle de la Fissuration des Structures en Béton,1987,0,Switzerland,École Polytechnique Fédérale de Lausanne,CEBAP,Jean-Paul Jaccoud,4300.0,4300.0,3000.0,3000.0,180.0,710,"[2,6]","[5,48]",65.0,"[0,20]",2,34.04642905926316,"[1,150x300,0]",[28],2.209733852411284,"[1,150x300,1]","[28,55]",33945.89247362951,"[0,0,0]",[0],"[1,0,0,0,0.6,30,0,0,0]",200000.0,2,603.3,"[12,12]","[32,148]","[6,6]","[49,49]",[0],[0],8.0,300.0,0,0,0.0,0.0,0.0,0,0,[0],[0],[0],[0],[0],2,1a,0,0,0,2,0.0,1,280.11948063880317,0.0,206.39999999999998,53,1,0.0,0,0,0,9,0.125,0.0,0.125,0.0,0.0,1,-1,0,1,-1,0,127800.0,1357.1680263507906,5,0.5,CN,29.7,1.1463444127698035,21.7,41.01979404730501,2.333965384330755,3.360213580243742,3.1813572512455344,3.0341549996299815,2.8726540081346696,4.368277654316865,2.8726540081346696,1.7732971732848937,1.6337757690315282,2.553018688059221,30904.658078054952,0.0,2.0383652908266856,2.0383652908266856,0.0,1.785122150129686,1.785122150129686,0.0,3.8234874409563715,3.8234874409563715,32329.421403456672,-3.386192992171378e-05,-3.386192992171378e-05,-0.00012800646386515048,-0.00012800646386515048,-0.00016186839378686424,-0.00016186839378686424,-0.00016186839378686424,1,0,5.891729025989457,0.0,120.0,0.0,90.0,0.0,0.0,0.010619468124810568,0.010619468124810568,0.0,335.1032163829113,0.0,0.0,0.0,0.0,0.0,32.0,26.0,32.0,55.0,0.0,0.0,90.0,345060000.0,3834000.0,3834000.0,25.0,3.195,0.0,0.0,0.0,0.0,-0.00015233711326562483,2.533281676121277,34.04642905926316,3834000.0,3834000.0,386.1964398428533,0.0,238.40011820661834,0.0,1,297.0741844945025,0.0,4.559907017018299,14.587329488991285,0.0,0.0,0.0,0.0,0.0,0.0,0.0,218.8927079967304,0.0,0.0,0.0,90.0,0.0,1357.1680263507906,-0.7100000000033901,0.0,127800.0,1357.1680263507906,0.0,12.0,0.010619468124810568,90.0,127800.0,1357.1680263507906,0.0,12.0,0.010619468124810568,90.0,113600.0,1357.1680263507906,0.0,12.0,0.01194690164041189,80.0,452.3893421169302,0.0,127800.0,1357.1680263507906,0.0,1.0,1.0,0.9429277105159802
1446,1933,18,C117,14,https://doi.org/10.5075/epfl-thesis-666,Armature Minimale Pour Le Contrôle de la Fissuration des Structures en Béton,1987,0,Switzerland,École Polytechnique Fédérale de Lausanne,CEBAP,Jean-Paul Jaccoud,4300.0,4300.0,3000.0,3000.0,180.0,710,"[2,6]","[5,48]",65.0,"[0,20]",2,34.04642905926316,"[1,150x300,0]",[28],2.209733852411284,"[1,150x300,1]","[28,55]",33945.89247362951,"[0,0,0]",[0],"[1,0,0,0,0.6,30,0,0,0]",200000.0,2,603.3,"[12,12]","[32,148]","[6,6]","[49,49]",[0],[0],8.0,300.0,0,0,0.0,0.0,0.0,0,0,[0],[0],[0],[0],[0],2,1a,0,0,0,2,0.0,1,278.4908790071822,0.0,205.2,53,1,0.0,0,0,0,10,0.125,0.0,0.125,0.0,0.0,1,-1,0,1,-1,0,127800.0,1357.1680263507906,5,0.5,CN,29.7,1.1463444127698035,21.7,41.01979404730501,2.333965384330755,3.360213580243742,3.1813572512455344,3.0341549996299815,2.8726540081346696,4.368277654316865,2.8726540081346696,1.7732971732848937,1.6337757690315282,2.553018688059221,30904.658078054952,0.0,2.0383652908266856,2.0383652908266856,0.0,1.785122150129686,1.785122150129686,0.0,3.8234874409563715,3.8234874409563715,32329.421403456672,-3.386192992171378e-05,-3.386192992171378e-05,-0.00012800646386515048,-0.00012800646386515048,-0.00016186839378686424,-0.00016186839378686424,-0.00016186839378686424,1,0,5.891729025989457,0.0,120.0,0.0,90.0,0.0,0.0,0.010619468124810568,0.010619468124810568,0.0,335.1032163829113,0.0,0.0,0.0,0.0,0.0,32.0,26.0,32.0,55.0,0.0,0.0,90.0,345060000.0,3834000.0,3834000.0,25.0,3.195,0.0,0.0,0.0,0.0,-0.00015233711326562483,2.533281676121277,34.04642905926316,3834000.0,3834000.0,386.1964398428533,0.0,238.40011820661834,0.0,1,297.0741844945025,0.0,4.559907017018299,14.587329488991285,0.0,0.0,0.0,0.0,0.0,0.0,0.0,218.8927079967304,0.0,0.0,0.0,90.0,0.0,1357.1680263507906,-0.7100000000033901,0.0,127800.0,1357.1680263507906,0.0,12.0,0.010619468124810568,90.0,127800.0,1357.1680263507906,0.0,12.0,0.010619468124810568,90.0,113600.0,1357.1680263507906,0.0,12.0,0.01194690164041189,80.0,452.3893421169302,0.0,127800.0,1357.1680263507906,0.0,1.0,1.0,0.937445572664143
1447,1934,18,C117,15,https://doi.org/10.5075/epfl-thesis-666,Armature Minimale Pour Le Contrôle de la Fissuration des Structures en Béton,1987,0,Switzerland,École Polytechnique Fédérale de Lausanne,CEBAP,Jean-Paul Jaccoud,4300.0,4300.0,3000.0,3000.0,180.0,710,"[2,6]","[5,48]",65.0,"[0,20]",2,34.04642905926316,"[1,150x300,0]",[28],2.209733852411284,"[1,150x300,1]","[28,55]",33945.89247362951,"[0,0,0]",[0],"[1,0,0,0,0.6,30,0,0,0]",200000.0,2,603.3,"[12,12]","[32,148]","[6,6]","[49,49]",[0],[0],8.0,300.0,0,0,0.0,0.0,0.0,0,0,[0],[0],[0],[0],[0],2,1a,0,0,0,2,0.0,1,302.3770362709562,0.0,222.8,53,1,0.0,0,0,0,10,0.138,0.0,0.138,0.0,0.0,1,-1,0,1,-1,0,127800.0,1357.1680263507906,5,0.5,CN,29.7,1.1463444127698035,21.7,41.01979404730501,2.333965384330755,3.360213580243742,3.1813572512455344,3.0341549996299815,2.8726540081346696,4.368277654316865,2.8726540081346696,1.7732971732848937,1.6337757690315282,2.553018688059221,30904.658078054952,0.0,2.0383652908266856,2.0383652908266856,0.0,1.785122150129686,1.785122150129686,0.0,3.8234874409563715,3.8234874409563715,32329.421403456672,-3.386192992171378e-05,-3.386192992171378e-05,-0.00012800646386515048,-0.00012800646386515048,-0.00016186839378686424,-0.00016186839378686424,-0.00016186839378686424,1,0,5.891729025989457,0.0,120.0,0.0,90.0,0.0,0.0,0.010619468124810568,0.010619468124810568,0.0,335.1032163829113,0.0,0.0,0.0,0.0,0.0,32.0,26.0,32.0,55.0,0.0,0.0,90.0,345060000.0,3834000.0,3834000.0,25.0,3.195,0.0,0.0,0.0,0.0,-0.00015233711326562483,2.533281676121277,34.04642905926316,3834000.0,3834000.0,386.1964398428533,0.0,238.40011820661834,0.0,1,297.0741844945025,0.0,4.559907017018299,14.587329488991285,0.0,0.0,0.0,0.0,0.0,0.0,0.0,218.8927079967304,0.0,0.0,0.0,90.0,0.0,1357.1680263507906,-0.7100000000033901,0.0,127800.0,1357.1680263507906,0.0,12.0,0.010619468124810568,90.0,127800.0,1357.1680263507906,0.0,12.0,0.010619468124810568,90.0,113600.0,1357.1680263507906,0.0,12.0,0.01194690164041189,80.0,452.3893421169302,0.0,127800.0,1357.1680263507906,0.0,1.0,1.0,1.017850261157754
1456,1943,18,C118,9,https://doi.org/10.5075/epfl-thesis-666,Armature Minimale Pour Le Contrôle de la Fissuration des Structures en Béton,1987,0,Switzerland,École Polytechnique Fédérale de Lausanne,CEBAP,Jean-Paul Jaccoud,4300.0,4300.0,3000.0,3000.0,180.0,710,"[2,6]","[5,48]",65.0,"[0,20]",2,34.04642905926316,"[1,150x300,0]",[28],2.2380825229067707,"[1,150x300,1]","[28,55]",33945.89247362951,"[0,0,0]",[0],"[1,0,0,0,0.6,30,0,0,0]",200000.0,2,566.3,"[14,14]","[33,147]","[4,4]","[48,48]",[0],[0],8.0,300.0,0,0,0.0,0.0,0.0,0,0,[0],[0],[0],[0],[0],2,1a,0,0,0,2,0.0,1,238.41923639211367,0.0,193.6,53,1,0.0,0,0,0,8,0.159,0.0,0.159,0.0,0.0,1,-1,0,1,-1,0,127800.0,1231.5043202071988,5,0.5,CN,29.7,1.1463444127698035,21.7,41.01979404730501,2.333965384330755,3.360213580243742,3.2221708760834638,3.0341549996299815,2.909507279778802,4.368277654316865,2.909507279778802,1.7732971732848937,1.6337757690315282,2.553018688059221,30904.658078054952,0.0,2.0383652908266856,2.0383652908266856,0.0,1.785122150129686,1.785122150129686,0.0,3.8234874409563715,3.8234874409563715,32329.421403456672,-3.386192992171378e-05,-3.386192992171378e-05,-0.00012800646386515048,-0.00012800646386515048,-0.00016186839378686424,-0.00016186839378686424,-0.00016186839378686424,1,0,5.891729025989457,0.0,200.0,0.0,90.0,0.0,0.0,0.009636184039179959,0.009636184039179959,0.0,335.1032163829113,0.0,0.0,0.0,0.0,0.0,33.0,26.0,33.0,55.0,0.0,0.0,90.00000000000001,345059999.9999999,3833999.999999999,3833999.999999998,25.0,3.195,0.0,0.0,0.0,0.0,-0.00015317222668965717,2.533281676121277,34.04642905926316,3833999.999999999,3833999.999999998,389.36244171552977,0.0,237.31004973802487,0.0,1,299.50957055040743,0.0,4.559907017018299,14.587329488991285,0.0,0.0,0.0,0.0,0.0,0.0,0.0,243.20626865524548,0.0,0.0,0.0,90.0,0.0,1231.5043202071988,-0.7100000000033901,0.0,95400.0,1231.5043202071988,0.0,14.0,0.012908850316637304,90.0,95400.0,1231.5043202071988,0.0,14.0,0.012908850316637304,90.0,87450.0,1231.5043202071988,0.0,14.0,0.014082382163604332,82.5,351.85837720205683,0.0,127800.0,1231.5043202071988,0.0,1.0,1.0,0.7960321132776215
1457,1944,18,C118,10,https://doi.org/10.5075/epfl-thesis-666,Armature Minimale Pour Le Contrôle de la Fissuration des Structures en Béton,1987,0,Switzerland,École Polytechnique Fédérale de Lausanne,CEBAP,Jean-Paul Jaccoud,4300.0,4300.0,3000.0,3000.0,180.0,710,"[2,6]","[5,48]",65.0,"[0,20]",2,34.04642905926316,"[1,150x300,0]",[28],2.2380825229067707,"[1,150x300,1]","[28,55]",33945.89247362951,"[0,0,0]",[0],"[1,0,0,0,0.6,30,0,0,0]",200000.0,2,566.3,"[14,14]","[33,147]","[4,4]","[48,48]",[0],[0],8.0,300.0,0,0,0.0,0.0,0.0,0,0,[0],[0],[0],[0],[0],2,1a,0,0,0,2,0.0,1,266.2512340287964,0.0,216.2,53,1,0.0,0,0,0,8,0.18,0.0,0.18,0.0,0.0,1,-1,0,1,-1,0,127800.0,1231.5043202071988,5,0.5,CN,29.7,1.1463444127698035,21.7,41.01979404730501,2.333965384330755,3.360213580243742,3.2221708760834638,3.0341549996299815,2.909507279778802,4.368277654316865,2.909507279778802,1.7732971732848937,1.6337757690315282,2.553018688059221,30904.658078054952,0.0,2.0383652908266856,2.0383652908266856,0.0,1.785122150129686,1.785122150129686,0.0,3.8234874409563715,3.8234874409563715,32329.421403456672,-3.386192992171378e-05,-3.386192992171378e-05,-0.00012800646386515048,-0.00012800646386515048,-0.00016186839378686424,-0.00016186839378686424,-0.00016186839378686424,1,0,5.891729025989457,0.0,200.0,0.0,90.0,0.0,0.0,0.009636184039179959,0.009636184039179959,0.0,335.1032163829113,0.0,0.0,0.0,0.0,0.0,33.0,26.0,33.0,55.0,0.0,0.0,90.00000000000001,345059999.9999999,3833999.999999999,3833999.999999998,25.0,3.195,0.0,0.0,0.0,0.0,-0.00015317222668965717,2.533281676121277,34.04642905926316,3833999.999999999,3833999.999999998,389.36244171552977,0.0,237.31004973802487,0.0,1,299.50957055040743,0.0,4.559907017018299,14.587329488991285,0.0,0.0,0.0,0.0,0.0,0.0,0.0,243.20626865524548,0.0,0.0,0.0,90.0,0.0,1231.5043202071988,-0.7100000000033901,0.0,95400.0,1231.5043202071988,0.0,14.0,0.012908850316637304,90.0,95400.0,1231.5043202071988,0.0,14.0,0.012908850316637304,90.0,87450.0,1231.5043202071988,0.0,14.0,0.014082382163604332,82.5,351.85837720205683,0.0,127800.0,1231.5043202071988,0.0,1.0,1.0,0.8889573496416413
1463,1950,18,C119,6,https://doi.org/10.5075/epfl-thesis-666,Armature Minimale Pour Le Contrôle de la Fissuration des Structures en Béton,1987,0,Switzerland,École Polytechnique Fédérale de Lausanne,CEBAP,Jean-Paul Jaccoud,4300.0,4300.0,3000.0,3000.0,180.0,710,"[2,6]","[5,45]",65.0,"[0,20]",2,33.68259742621282,"[1,150x300,0]",[28],2.235188644571596,"[1,150x300,1]","[28,55]",33825.75145623264,"[0,0,0]",[0],"[1,0,0,0,0.6,30,0,0,0]",200000.0,2,568.0,"[16,16]","[34,146]","[3,3]","[47,47]",[0],[0],8.0,300.0,0,0,0.0,0.0,0.0,0,0,[0],[0],[0],[0],[0],2,1a,0,0,0,2,0.0,1,244.89343053263156,0.0,203.0,50,1,0.0,0,0,0,4,0.257,0.0,0.257,0.0,0.0,1,-1,0,1,-1,0,127800.0,1206.3715789784806,5,0.5,CN,29.7,1.1340941894347751,21.7,40.581442682184125,2.333965384330755,3.360213580243742,3.2180045549603187,3.0341549996299815,2.905745237943075,4.368277654316865,2.905745237943075,1.761902719222343,1.6337757690315282,2.5366140748899366,30904.658078054952,0.0,2.02859792330084,2.02859792330084,0.0,1.7721927207175907,1.7721927207175907,0.0,3.8007906440184307,3.8007906440184307,32215.001386888227,-3.342234815999056e-05,-3.342234815999056e-05,-0.00012418305597344906,-0.00012418305597344906,-0.0001576054041334396,-0.0001576054041334396,-0.0001576054041334396,1,0,5.912655045041093,0.0,300.0,0.0,90.00000000000001,0.0,0.0,0.009439527222053838,0.009439527222053838,0.0,335.1032163829113,0.0,0.0,0.0,0.0,0.0,34.0,26.0,34.0,55.0,0.0,0.0,90.00000000000001,345059999.9999999,3833999.999999999,3833999.999999998,25.0,3.195,0.0,0.0,0.0,0.0,-0.0001492740226297236,2.5170038846033473,33.68259742621282,3833999.999999999,3833999.999999998,388.57510401816273,0.0,235.613061823804,0.0,1,298.9039261678175,0.0,4.5306069922860255,14.509177575377253,0.0,0.0,0.0,0.0,0.0,0.0,0.0,247.77102791241188,0.0,0.0,0.0,90.00000000000001,0.0,1206.3715789784806,-0.7100000000033901,0.0,77400.0,1206.3715789784806,0.0,16.0,0.015586196110833082,90.0,77400.0,1206.3715789784806,0.0,16.0,0.015586196110833082,90.0,73100.0,1206.3715789784806,0.0,16.0,0.016503031176176203,85.0,301.59289474462014,0.0,127800.0,1206.3715789784806,0.0,1.0,1.0,0.8193048303926858
1465,1952,18,C119,8,https://doi.org/10.5075/epfl-thesis-666,Armature Minimale Pour Le Contrôle de la Fissuration des Structures en Béton,1987,0,Switzerland,École Polytechnique Fédérale de Lausanne,CEBAP,Jean-Paul Jaccoud,4300.0,4300.0,3000.0,3000.0,180.0,710,"[2,6]","[5,45]",65.0,"[0,20]",2,33.68259742621282,"[1,150x300,0]",[28],2.235188644571596,"[1,150x300,1]","[28,55]",33825.75145623264,"[0,0,0]",[0],"[1,0,0,0,0.6,30,0,0,0]",200000.0,2,568.0,"[16,16]","[34,146]","[3,3]","[47,47]",[0],[0],8.0,300.0,0,0,0.0,0.0,0.0,0,0,[0],[0],[0],[0],[0],2,1a,0,0,0,2,0.0,1,259.12861516457764,0.0,214.8,50,1,0.0,0,0,0,5,0.258,0.0,0.258,0.0,0.0,1,-1,0,1,-1,0,127800.0,1206.3715789784806,5,0.5,CN,29.7,1.1340941894347751,21.7,40.581442682184125,2.333965384330755,3.360213580243742,3.2180045549603187,3.0341549996299815,2.905745237943075,4.368277654316865,2.905745237943075,1.761902719222343,1.6337757690315282,2.5366140748899366,30904.658078054952,0.0,2.02859792330084,2.02859792330084,0.0,1.7721927207175907,1.7721927207175907,0.0,3.8007906440184307,3.8007906440184307,32215.001386888227,-3.342234815999056e-05,-3.342234815999056e-05,-0.00012418305597344906,-0.00012418305597344906,-0.0001576054041334396,-0.0001576054041334396,-0.0001576054041334396,1,0,5.912655045041093,0.0,300.0,0.0,90.00000000000001,0.0,0.0,0.009439527222053838,0.009439527222053838,0.0,335.1032163829113,0.0,0.0,0.0,0.0,0.0,34.0,26.0,34.0,55.0,0.0,0.0,90.00000000000001,345059999.9999999,3833999.999999999,3833999.999999998,25.0,3.195,0.0,0.0,0.0,0.0,-0.0001492740226297236,2.5170038846033473,33.68259742621282,3833999.999999999,3833999.999999998,388.57510401816273,0.0,235.613061823804,0.0,1,298.9039261678175,0.0,4.5306069922860255,14.509177575377253,0.0,0.0,0.0,0.0,0.0,0.0,0.0,247.77102791241188,0.0,0.0,0.0,90.00000000000001,0.0,1206.3715789784806,-0.7100000000033901,0.0,77400.0,1206.3715789784806,0.0,16.0,0.015586196110833082,90.0,77400.0,1206.3715789784806,0.0,16.0,0.015586196110833082,90.0,73100.0,1206.3715789784806,0.0,16.0,0.016503031176176203,85.0,301.59289474462014,0.0,127800.0,1206.3715789784806,0.0,1.0,1.0,0.866929446149502
1467,1954,18,C119,10,https://doi.org/10.5075/epfl-thesis-666,Armature Minimale Pour Le Contrôle de la Fissuration des Structures en Béton,1987,0,Switzerland,École Polytechnique Fédérale de Lausanne,CEBAP,Jean-Paul Jaccoud,4300.0,4300.0,3000.0,3000.0,180.0,710,"[2,6]","[5,45]",65.0,"[0,20]",2,33.68259742621282,"[1,150x300,0]",[28],2.235188644571596,"[1,150x300,1]","[28,55]",33825.75145623264,"[0,0,0]",[0],"[1,0,0,0,0.6,30,0,0,0]",200000.0,2,568.0,"[16,16]","[34,146]","[3,3]","[47,47]",[0],[0],8.0,300.0,0,0,0.0,0.0,0.0,0,0,[0],[0],[0],[0],[0],2,1a,0,0,0,2,0.0,1,289.8910904285289,0.0,240.3,50,1,0.0,0,0,0,6,0.241,0.0,0.241,0.0,0.0,1,-1,0,1,-1,0,127800.0,1206.3715789784806,5,0.5,CN,29.7,1.1340941894347751,21.7,40.581442682184125,2.333965384330755,3.360213580243742,3.2180045549603187,3.0341549996299815,2.905745237943075,4.368277654316865,2.905745237943075,1.761902719222343,1.6337757690315282,2.5366140748899366,30904.658078054952,0.0,2.02859792330084,2.02859792330084,0.0,1.7721927207175907,1.7721927207175907,0.0,3.8007906440184307,3.8007906440184307,32215.001386888227,-3.342234815999056e-05,-3.342234815999056e-05,-0.00012418305597344906,-0.00012418305597344906,-0.0001576054041334396,-0.0001576054041334396,-0.0001576054041334396,1,0,5.912655045041093,0.0,300.0,0.0,90.00000000000001,0.0,0.0,0.009439527222053838,0.009439527222053838,0.0,335.1032163829113,0.0,0.0,0.0,0.0,0.0,34.0,26.0,34.0,55.0,0.0,0.0,90.00000000000001,345059999.9999999,3833999.999999999,3833999.999999998,25.0,3.195,0.0,0.0,0.0,0.0,-0.0001492740226297236,2.5170038846033473,33.68259742621282,3833999.999999999,3833999.999999998,388.57510401816273,0.0,235.613061823804,0.0,1,298.9039261678175,0.0,4.5306069922860255,14.509177575377253,0.0,0.0,0.0,0.0,0.0,0.0,0.0,247.77102791241188,0.0,0.0,0.0,90.00000000000001,0.0,1206.3715789784806,-0.7100000000033901,0.0,77400.0,1206.3715789784806,0.0,16.0,0.015586196110833082,90.0,77400.0,1206.3715789784806,0.0,16.0,0.015586196110833082,90.0,73100.0,1206.3715789784806,0.0,16.0,0.016503031176176203,85.0,301.59289474462014,0.0,127800.0,1206.3715789784806,0.0,1.0,1.0,0.9698470479968592
1468,1955,18,C119,11,https://doi.org/10.5075/epfl-thesis-666,Armature Minimale Pour Le Contrôle de la Fissuration des Structures en Béton,1987,0,Switzerland,École Polytechnique Fédérale de Lausanne,CEBAP,Jean-Paul Jaccoud,4300.0,4300.0,3000.0,3000.0,180.0,710,"[2,6]","[5,45]",65.0,"[0,20]",2,33.68259742621282,"[1,150x300,0]",[28],2.235188644571596,"[1,150x300,1]","[28,55]",33825.75145623264,"[0,0,0]",[0],"[1,0,0,0,0.6,30,0,0,0]",200000.0,2,568.0,"[16,16]","[34,146]","[3,3]","[47,47]",[0],[0],8.0,300.0,0,0,0.0,0.0,0.0,0,0,[0],[0],[0],[0],[0],2,1a,0,0,0,2,0.0,1,254.7856774802551,0.0,211.2,50,1,0.0,0,0,0,6,0.231,0.0,0.231,0.0,0.0,1,-1,0,1,-1,0,127800.0,1206.3715789784806,5,0.5,CN,29.7,1.1340941894347751,21.7,40.581442682184125,2.333965384330755,3.360213580243742,3.2180045549603187,3.0341549996299815,2.905745237943075,4.368277654316865,2.905745237943075,1.761902719222343,1.6337757690315282,2.5366140748899366,30904.658078054952,0.0,2.02859792330084,2.02859792330084,0.0,1.7721927207175907,1.7721927207175907,0.0,3.8007906440184307,3.8007906440184307,32215.001386888227,-3.342234815999056e-05,-3.342234815999056e-05,-0.00012418305597344906,-0.00012418305597344906,-0.0001576054041334396,-0.0001576054041334396,-0.0001576054041334396,1,0,5.912655045041093,0.0,300.0,0.0,90.00000000000001,0.0,0.0,0.009439527222053838,0.009439527222053838,0.0,335.1032163829113,0.0,0.0,0.0,0.0,0.0,34.0,26.0,34.0,55.0,0.0,0.0,90.00000000000001,345059999.9999999,3833999.999999999,3833999.999999998,25.0,3.195,0.0,0.0,0.0,0.0,-0.0001492740226297236,2.5170038846033473,33.68259742621282,3833999.999999999,3833999.999999998,388.57510401816273,0.0,235.613061823804,0.0,1,298.9039261678175,0.0,4.5306069922860255,14.509177575377253,0.0,0.0,0.0,0.0,0.0,0.0,0.0,247.77102791241188,0.0,0.0,0.0,90.00000000000001,0.0,1206.3715789784806,-0.7100000000033901,0.0,77400.0,1206.3715789784806,0.0,16.0,0.015586196110833082,90.0,77400.0,1206.3715789784806,0.0,16.0,0.015586196110833082,90.0,73100.0,1206.3715789784806,0.0,16.0,0.016503031176176203,85.0,301.59289474462014,0.0,127800.0,1206.3715789784806,0.0,1.0,1.0,0.8523999023592869
1524,2534,19,N10-10-1,4,0,Rapport des essais: de tirants sous déformation imposée de courte durée,1993,0,Switzerland,École Polytechnique Fédérale de Lausanne,Construction Materials Laboratory,"Bicher Farra, Jean-Paul Jaccoud",1150.0,1150.0,1000.0,1000.0,100.0,100,"[2,7,6]","[6,7,15]",60.0,"[0,21,0]",0,29.9,"[1,160x320,0]","[7,28,90]",1.988709583345595,"[1,160x320,1]",[28],28875.0,"[1,160x320,2]",[28],"[0,0,0,0,0.53,32,0,Sikament320,0]",200533.0,2,579.3,[10],[50],[1],[45],[0],[0],0.0,0.0,0,0,0.0,0.0,0.0,0,0,[0],[0],[0],[0],[0],2,1a,0,0,2,2,0.0,1,21.205750411731103,0.0,270.0,28,1,0.0,0,0,0,1,0.07,0.0,0.07,517.0,517.0,0,-1,2,0,0,0,10000.0,78.53981633974483,13,0.5,CN,29.9,1.0,21.9,36.024096385542165,2.3482842463368576,3.9063989079443884,3.308242158809494,3.052769520237915,2.5853224583492738,5.078318580327705,2.5853224583492738,1.6437989724358002,1.6437989724358002,2.734479235561072,27500.0,0.0,1.9223531681028818,1.9223531681028818,0.0,2.7650103271011894,2.7650103271011894,0.0,4.687363495204071,4.687363495204071,27500.0,-2.9158149884370985e-05,-2.9158149884370985e-05,-0.0002115985624791573,-0.0002115985624791573,-0.00024075671236352828,-0.00024075671236352828,-0.00024075671236352828,1,0,6.944865800865801,0.0,100.0,0.0,50.0,0.0,0.0,0.007853981633974483,0.007853981633974483,0.0,0.0,0.0,0.0,0.0,0.0,0.0,50.0,45.0,50.0,50.0,0.0,0.0,50.00000000000001,8333333.333333336,166666.66666666674,166666.6666666667,25.0,0.25,0.0,0.0,0.0,0.0,-0.0002283039101820127,2.3482842463368576,29.9,166666.66666666674,166666.6666666667,27.060334049296188,0.0,17.20549371330806,0.0,1,20.81564157638168,0.0,4.226911643406344,13.670223114492314,0.0,0.0,0.0,0.0,0.0,0.0,0.0,265.03298004082535,0.0,0.0,0.0,50.0,0.0,78.53981633974483,-0.10000000000047748,0.0,10000.0,78.53981633974483,0.0,10.0,0.007853981633974483,50.0,10000.0,78.53981633974483,0.0,10.0,0.007853981633974483,50.0,10000.0,78.53981633974483,0.0,10.0,0.007853981633974483,50.0,31.41592653589793,0.0,10000.0,78.53981633974483,0.0,1.0,1.0,1.0187411391533594
1525,2535,19,N10-10-1,5,0,Rapport des essais: de tirants sous déformation imposée de courte durée,1993,0,Switzerland,École Polytechnique Fédérale de Lausanne,Construction Materials Laboratory,"Bicher Farra, Jean-Paul Jaccoud",1150.0,1150.0,1000.0,1000.0,100.0,100,"[2,7,6]","[6,7,15]",60.0,"[0,21,0]",0,29.9,"[1,160x320,0]","[7,28,90]",1.988709583345595,"[1,160x320,1]",[28],28875.0,"[1,160x320,2]",[28],"[0,0,0,0,0.53,32,0,Sikament320,0]",200533.0,2,579.3,[10],[50],[1],[45],[0],[0],0.0,0.0,0,0,0.0,0.0,0.0,0,0,[0],[0],[0],[0],[0],2,1a,0,0,2,2,0.0,1,17.278759594743864,0.0,220.0,28,1,0.0,0,0,0,1,0.07,0.0,0.052,517.0,517.0,0,-1,2,0,0,0,10000.0,78.53981633974483,13,0.5,CN,29.9,1.0,21.9,36.024096385542165,2.3482842463368576,3.9063989079443884,3.308242158809494,3.052769520237915,2.5853224583492738,5.078318580327705,2.5853224583492738,1.6437989724358002,1.6437989724358002,2.734479235561072,27500.0,0.0,1.9223531681028818,1.9223531681028818,0.0,2.7650103271011894,2.7650103271011894,0.0,4.687363495204071,4.687363495204071,27500.0,-2.9158149884370985e-05,-2.9158149884370985e-05,-0.0002115985624791573,-0.0002115985624791573,-0.00024075671236352828,-0.00024075671236352828,-0.00024075671236352828,1,0,6.944865800865801,0.0,100.0,0.0,50.0,0.0,0.0,0.007853981633974483,0.007853981633974483,0.0,0.0,0.0,0.0,0.0,0.0,0.0,50.0,45.0,50.0,50.0,0.0,0.0,50.00000000000001,8333333.333333336,166666.66666666674,166666.6666666667,25.0,0.25,0.0,0.0,0.0,0.0,-0.0002283039101820127,2.3482842463368576,29.9,166666.66666666674,166666.6666666667,27.060334049296188,0.0,17.20549371330806,0.0,1,20.81564157638168,0.0,4.226911643406344,13.670223114492314,0.0,0.0,0.0,0.0,0.0,0.0,0.0,265.03298004082535,0.0,0.0,0.0,50.0,0.0,78.53981633974483,-0.10000000000047748,0.0,10000.0,78.53981633974483,0.0,10.0,0.007853981633974483,50.0,10000.0,78.53981633974483,0.0,10.0,0.007853981633974483,50.0,10000.0,78.53981633974483,0.0,10.0,0.007853981633974483,50.0,31.41592653589793,0.0,10000.0,78.53981633974483,0.0,1.0,1.0,0.8300853726434781
1526,2536,19,N10-10-1,6,0,Rapport des essais: de tirants sous déformation imposée de courte durée,1993,0,Switzerland,École Polytechnique Fédérale de Lausanne,Construction Materials Laboratory,"Bicher Farra, Jean-Paul Jaccoud",1150.0,1150.0,1000.0,1000.0,100.0,100,"[2,7,6]","[6,7,15]",60.0,"[0,21,0]",0,29.9,"[1,160x320,0]","[7,28,90]",1.988709583345595,"[1,160x320,1]",[28],28875.0,"[1,160x320,2]",[28],"[0,0,0,0,0.53,32,0,Sikament320,0]",200533.0,2,579.3,[10],[50],[1],[45],[0],[0],0.0,0.0,0,0,0.0,0.0,0.0,0,0,[0],[0],[0],[0],[0],2,1a,0,0,2,2,0.0,1,20.97013096271187,0.0,267.0,28,1,0.0,0,0,0,1,0.15,0.0,0.099,700.0,700.0,0,-1,2,0,0,0,10000.0,78.53981633974483,13,0.5,CN,29.9,1.0,21.9,36.024096385542165,2.3482842463368576,3.9063989079443884,3.308242158809494,3.052769520237915,2.5853224583492738,5.078318580327705,2.5853224583492738,1.6437989724358002,1.6437989724358002,2.734479235561072,27500.0,0.0,1.9223531681028818,1.9223531681028818,0.0,2.7650103271011894,2.7650103271011894,0.0,4.687363495204071,4.687363495204071,27500.0,-2.9158149884370985e-05,-2.9158149884370985e-05,-0.0002115985624791573,-0.0002115985624791573,-0.00024075671236352828,-0.00024075671236352828,-0.00024075671236352828,1,0,6.944865800865801,0.0,100.0,0.0,50.0,0.0,0.0,0.007853981633974483,0.007853981633974483,0.0,0.0,0.0,0.0,0.0,0.0,0.0,50.0,45.0,50.0,50.0,0.0,0.0,50.00000000000001,8333333.333333336,166666.66666666674,166666.6666666667,25.0,0.25,0.0,0.0,0.0,0.0,-0.0002283039101820127,2.3482842463368576,29.9,166666.66666666674,166666.6666666667,27.060334049296188,0.0,17.20549371330806,0.0,1,20.81564157638168,0.0,4.226911643406344,13.670223114492314,0.0,0.0,0.0,0.0,0.0,0.0,0.0,265.03298004082535,0.0,0.0,0.0,50.0,0.0,78.53981633974483,-0.10000000000047748,0.0,10000.0,78.53981633974483,0.0,10.0,0.007853981633974483,50.0,10000.0,78.53981633974483,0.0,10.0,0.007853981633974483,50.0,10000.0,78.53981633974483,0.0,10.0,0.007853981633974483,50.0,31.41592653589793,0.0,10000.0,78.53981633974483,0.0,1.0,1.0,1.0074217931627667
1527,2537,19,N10-10-1,7,0,Rapport des essais: de tirants sous déformation imposée de courte durée,1993,0,Switzerland,École Polytechnique Fédérale de Lausanne,Construction Materials Laboratory,"Bicher Farra, Jean-Paul Jaccoud",1150.0,1150.0,1000.0,1000.0,100.0,100,"[2,7,6]","[6,7,15]",60.0,"[0,21,0]",0,29.9,"[1,160x320,0]","[7,28,90]",1.988709583345595,"[1,160x320,1]",[28],28875.0,"[1,160x320,2]",[28],"[0,0,0,0,0.53,32,0,Sikament320,0]",200533.0,2,579.3,[10],[50],[1],[45],[0],[0],0.0,0.0,0,0,0.0,0.0,0.0,0,0,[0],[0],[0],[0],[0],2,1a,0,0,2,2,0.0,1,22.855086554865746,0.0,291.0,28,1,0.0,0,0,0,2,0.12,0.0,0.12,395.0,395.0,0,-1,2,0,0,0,10000.0,78.53981633974483,13,0.5,CN,29.9,1.0,21.9,36.024096385542165,2.3482842463368576,3.9063989079443884,3.308242158809494,3.052769520237915,2.5853224583492738,5.078318580327705,2.5853224583492738,1.6437989724358002,1.6437989724358002,2.734479235561072,27500.0,0.0,1.9223531681028818,1.9223531681028818,0.0,2.7650103271011894,2.7650103271011894,0.0,4.687363495204071,4.687363495204071,27500.0,-2.9158149884370985e-05,-2.9158149884370985e-05,-0.0002115985624791573,-0.0002115985624791573,-0.00024075671236352828,-0.00024075671236352828,-0.00024075671236352828,1,0,6.944865800865801,0.0,100.0,0.0,50.0,0.0,0.0,0.007853981633974483,0.007853981633974483,0.0,0.0,0.0,0.0,0.0,0.0,0.0,50.0,45.0,50.0,50.0,0.0,0.0,50.00000000000001,8333333.333333336,166666.66666666674,166666.6666666667,25.0,0.25,0.0,0.0,0.0,0.0,-0.0002283039101820127,2.3482842463368576,29.9,166666.66666666674,166666.6666666667,27.060334049296188,0.0,17.20549371330806,0.0,1,20.81564157638168,0.0,4.226911643406344,13.670223114492314,0.0,0.0,0.0,0.0,0.0,0.0,0.0,265.03298004082535,0.0,0.0,0.0,50.0,0.0,78.53981633974483,-0.10000000000047748,0.0,10000.0,78.53981633974483,0.0,10.0,0.007853981633974483,50.0,10000.0,78.53981633974483,0.0,10.0,0.007853981633974483,50.0,10000.0,78.53981633974483,0.0,10.0,0.007853981633974483,50.0,31.41592653589793,0.0,10000.0,78.53981633974483,0.0,1.0,1.0,1.0979765610875096
