Repository: iavdesch/Research

Readme
======

The supporting files are related to the study "A method for determining the performance of formulas for calculating the crack width and spacing in reinforced concrete elements".

The following files are relevant:
Research/Method_comparing_CWFs/Data_processing_for_GitHuB_Final (contains the data processing of the database "Crack width and crack spacing in reinforced and prestressed concrete elements: database")
Research/Method_comparing_CWFs/CWF_analysis_for_GitHuB_Final (contains the evaluation of the different crack width formulas)

File: Method_comparing_CWFs/Datasets_used/Working_database_no_hordijk_initshrink.csv (part 29 of 84)
,ID,EPID,ELID,LOADID,DOI,title,year,journal,country,institution,laboratory,authors,Ltot,Lspan,Lcons,Lmeas,h,b,hc,thc,RH,Temp,pd,fcm,catfcm,tfcm,fctm,catfctm,tfctm,Ecm,catEcm,tEcm,mix,Es,fsr,fy,phi,zs,nbl,clat,phit,st,phiw,sw,type,method,fpk,fp01k,Ep,rel,fpr,npl,phip,Ap,zp,cplat,catf,epsin,catcal,selfw,typew,locw,epsc,Nrep,N,M,sigs,t0,t,PL,catp,t0p,tp,ncr,wm,wk,wmax,sm,smax,indLR,indNP,indtfcm,indtfctm,indtEcm,slab,Ac,Astot,ts,sc,class_C,fcm28,Bcc,fck28,fcm_cube_150,fctm28,fctmfl28,fctmfl,fct095_28,fct095,fct095fl_28,fct095fl,fct005,fct005_28,fct005fl,Ecm28,phi_bc,phi_bc_prestress,phi_bc_prior_load,phi_dc,phi_dc_prestress,phi_dc_prior_load,phi_creep,phi_creep_prestress,phi_creep_prior_load,Ecm0,eps_cbs,eps_cbs_prestress,eps_cds,eps_cds_prestress,shrinkage,shrinkage_prestress,shrinkage_init,bondLR,bondPR,ae,ap,sxLR,sxNP,zstot,zstensinit,Astensinit,rhotot,rhotensinit,At,Aw,Aptot,zptot,zeta1,zeta,phi_peq,ry,cy,ry0,rx,ryp,cyp,cog,Izz,Wb,Wt,rho,qself,Mself,ep,Mp,pre_loss,initstrain,fctmorg,fcmorg,W_Ib,W_It,Ncr095,Mcr095,Ncr005,Mcr005,CS,Ncr,Mcr,tau_bms,tau_max,xcinit,epsinit,dpsigs,xc,eps,epsbot,sigssimpl,sigsr,dpsigsr,xc_sr,eps_sr,zstottens,zptottens,Astens,Actens,Aptens,Aceff_MC2020,Aseff_MC2020,Apeff_MC2020,phi_eq_MC2020,rhoeff_MC2020,hceff_MC2020,Aceff_FPR,Aseff_FPR,Apeff_FPR,phi_eq_FPR,rhoeff_FPR,hceff_FPR,Aceff_SMTCM,Aseff_SMTCM,Apeff_SMTCM,phi_eq_SMTCM,rhoeff_SMTCM,hceff_SMTCM,sumcirc_SMTCM,sumcirc_p_SMTCM,Actensstate1,Astensstate1,Aptensstate1,r,p,k1
1556,2566,19,N10-10-2,13,0,Rapport des essais: de tirants sous déformation imposée de courte durée,1993,0,Switzerland,École Polytechnique Fédérale de Lausanne,Construction Materials Laboratory,"Bicher Farra, Jean-Paul Jaccoud",1150.0,1150.0,1000.0,1000.0,100.0,100,"[2,7,6]","[6,7,15]",60.0,"[0,21,0]",0,29.9,"[1,160x320,0]","[7,28,90]",1.988709583345595,"[1,160x320,1]",[28],28875.0,"[1,160x320,2]",[28],"[0,0,0,0,0.53,32,0,Sikament320,0]",200533.0,2,579.3,[10],[50],[1],[45],[0],[0],0.0,0.0,0,0,0.0,0.0,0.0,0,0,[0],[0],[0],[0],[0],2,1a,0,0,2,2,0.0,1,22.069688391468297,0.0,281.0,28,1,0.0,0,0,0,2,0.16,0.0,0.201,422.0,422.0,0,-1,2,0,0,0,10000.0,78.53981633974483,13,0.5,CN,29.9,1.0,21.9,36.024096385542165,2.3482842463368576,3.9063989079443884,3.308242158809494,3.052769520237915,2.5853224583492738,5.078318580327705,2.5853224583492738,1.6437989724358002,1.6437989724358002,2.734479235561072,27500.0,0.0,1.9223531681028818,1.9223531681028818,0.0,2.7650103271011894,2.7650103271011894,0.0,4.687363495204071,4.687363495204071,27500.0,-2.9158149884370985e-05,-2.9158149884370985e-05,-0.0002115985624791573,-0.0002115985624791573,-0.00024075671236352828,-0.00024075671236352828,-0.00024075671236352828,1,0,6.944865800865801,0.0,100.0,0.0,50.0,0.0,0.0,0.007853981633974483,0.007853981633974483,0.0,0.0,0.0,0.0,0.0,0.0,0.0,50.0,45.0,50.0,50.0,0.0,0.0,50.00000000000001,8333333.333333336,166666.66666666674,166666.6666666667,25.0,0.25,0.0,0.0,0.0,0.0,-0.0002283039101820127,2.3482842463368576,29.9,166666.66666666674,166666.6666666667,27.060334049296188,0.0,17.20549371330806,0.0,1,20.81564157638168,0.0,4.226911643406344,13.670223114492314,0.0,0.0,0.0,0.0,0.0,0.0,0.0,265.03298004082535,0.0,0.0,0.0,50.0,0.0,78.53981633974483,-0.10000000000047748,0.0,10000.0,78.53981633974483,0.0,10.0,0.007853981633974483,50.0,10000.0,78.53981633974483,0.0,10.0,0.007853981633974483,50.0,10000.0,78.53981633974483,0.0,10.0,0.007853981633974483,50.0,31.41592653589793,0.0,10000.0,78.53981633974483,0.0,1.0,1.0,1.0602454077855334
1557,2567,19,N10-10-2,14,0,Rapport des essais: de tirants sous déformation imposée de courte durée,1993,0,Switzerland,École Polytechnique Fédérale de Lausanne,Construction Materials Laboratory,"Bicher Farra, Jean-Paul Jaccoud",1150.0,1150.0,1000.0,1000.0,100.0,100,"[2,7,6]","[6,7,15]",60.0,"[0,21,0]",0,29.9,"[1,160x320,0]","[7,28,90]",1.988709583345595,"[1,160x320,1]",[28],28875.0,"[1,160x320,2]",[28],"[0,0,0,0,0.53,32,0,Sikament320,0]",200533.0,2,579.3,[10],[50],[1],[45],[0],[0],0.0,0.0,0,0,0.0,0.0,0.0,0,0,[0],[0],[0],[0],[0],2,1a,0,0,2,2,0.0,1,24.033183799961922,0.0,306.0,28,1,0.0,0,0,0,2,0.18,0.0,0.21,422.0,422.0,0,-1,2,0,0,0,10000.0,78.53981633974483,13,0.5,CN,29.9,1.0,21.9,36.024096385542165,2.3482842463368576,3.9063989079443884,3.308242158809494,3.052769520237915,2.5853224583492738,5.078318580327705,2.5853224583492738,1.6437989724358002,1.6437989724358002,2.734479235561072,27500.0,0.0,1.9223531681028818,1.9223531681028818,0.0,2.7650103271011894,2.7650103271011894,0.0,4.687363495204071,4.687363495204071,27500.0,-2.9158149884370985e-05,-2.9158149884370985e-05,-0.0002115985624791573,-0.0002115985624791573,-0.00024075671236352828,-0.00024075671236352828,-0.00024075671236352828,1,0,6.944865800865801,0.0,100.0,0.0,50.0,0.0,0.0,0.007853981633974483,0.007853981633974483,0.0,0.0,0.0,0.0,0.0,0.0,0.0,50.0,45.0,50.0,50.0,0.0,0.0,50.00000000000001,8333333.333333336,166666.66666666674,166666.6666666667,25.0,0.25,0.0,0.0,0.0,0.0,-0.0002283039101820127,2.3482842463368576,29.9,166666.66666666674,166666.6666666667,27.060334049296188,0.0,17.20549371330806,0.0,1,20.81564157638168,0.0,4.226911643406344,13.670223114492314,0.0,0.0,0.0,0.0,0.0,0.0,0.0,265.03298004082535,0.0,0.0,0.0,50.0,0.0,78.53981633974483,-0.10000000000047748,0.0,10000.0,78.53981633974483,0.0,10.0,0.007853981633974483,50.0,10000.0,78.53981633974483,0.0,10.0,0.007853981633974483,50.0,10000.0,78.53981633974483,0.0,10.0,0.007853981633974483,50.0,31.41592653589793,0.0,10000.0,78.53981633974483,0.0,1.0,1.0,1.1545732910404742
1558,2568,19,N10-10-2,15,0,Rapport des essais: de tirants sous déformation imposée de courte durée,1993,0,Switzerland,École Polytechnique Fédérale de Lausanne,Construction Materials Laboratory,"Bicher Farra, Jean-Paul Jaccoud",1150.0,1150.0,1000.0,1000.0,100.0,100,"[2,7,6]","[6,7,15]",60.0,"[0,21,0]",0,29.9,"[1,160x320,0]","[7,28,90]",1.988709583345595,"[1,160x320,1]",[28],28875.0,"[1,160x320,2]",[28],"[0,0,0,0,0.53,32,0,Sikament320,0]",200533.0,2,579.3,[10],[50],[1],[45],[0],[0],0.0,0.0,0,0,0.0,0.0,0.0,0,0,[0],[0],[0],[0],[0],2,1a,0,0,2,2,0.0,1,24.26880324898115,0.0,309.0,28,1,0.0,0,0,0,3,0.16,0.0,0.16,297.0,297.0,0,-1,2,0,0,0,10000.0,78.53981633974483,13,0.5,CN,29.9,1.0,21.9,36.024096385542165,2.3482842463368576,3.9063989079443884,3.308242158809494,3.052769520237915,2.5853224583492738,5.078318580327705,2.5853224583492738,1.6437989724358002,1.6437989724358002,2.734479235561072,27500.0,0.0,1.9223531681028818,1.9223531681028818,0.0,2.7650103271011894,2.7650103271011894,0.0,4.687363495204071,4.687363495204071,27500.0,-2.9158149884370985e-05,-2.9158149884370985e-05,-0.0002115985624791573,-0.0002115985624791573,-0.00024075671236352828,-0.00024075671236352828,-0.00024075671236352828,1,0,6.944865800865801,0.0,100.0,0.0,50.0,0.0,0.0,0.007853981633974483,0.007853981633974483,0.0,0.0,0.0,0.0,0.0,0.0,0.0,50.0,45.0,50.0,50.0,0.0,0.0,50.00000000000001,8333333.333333336,166666.66666666674,166666.6666666667,25.0,0.25,0.0,0.0,0.0,0.0,-0.0002283039101820127,2.3482842463368576,29.9,166666.66666666674,166666.6666666667,27.060334049296188,0.0,17.20549371330806,0.0,1,20.81564157638168,0.0,4.226911643406344,13.670223114492314,0.0,0.0,0.0,0.0,0.0,0.0,0.0,265.03298004082535,0.0,0.0,0.0,50.0,0.0,78.53981633974483,-0.10000000000047748,0.0,10000.0,78.53981633974483,0.0,10.0,0.007853981633974483,50.0,10000.0,78.53981633974483,0.0,10.0,0.007853981633974483,50.0,10000.0,78.53981633974483,0.0,10.0,0.007853981633974483,50.0,31.41592653589793,0.0,10000.0,78.53981633974483,0.0,1.0,1.0,1.165892637031067
1559,2569,19,N10-10-2,16,0,Rapport des essais: de tirants sous déformation imposée de courte durée,1993,0,Switzerland,École Polytechnique Fédérale de Lausanne,Construction Materials Laboratory,"Bicher Farra, Jean-Paul Jaccoud",1150.0,1150.0,1000.0,1000.0,100.0,100,"[2,7,6]","[6,7,15]",60.0,"[0,21,0]",0,29.9,"[1,160x320,0]","[7,28,90]",1.988709583345595,"[1,160x320,1]",[28],28875.0,"[1,160x320,2]",[28],"[0,0,0,0,0.53,32,0,Sikament320,0]",200533.0,2,579.3,[10],[50],[1],[45],[0],[0],0.0,0.0,0,0,0.0,0.0,0.0,0,0,[0],[0],[0],[0],[0],2,1a,0,0,2,2,0.0,1,19.32079481957723,0.0,246.0,28,1,0.0,0,0,0,3,0.16,0.0,0.201,297.0,297.0,0,-1,2,0,0,0,10000.0,78.53981633974483,13,0.5,CN,29.9,1.0,21.9,36.024096385542165,2.3482842463368576,3.9063989079443884,3.308242158809494,3.052769520237915,2.5853224583492738,5.078318580327705,2.5853224583492738,1.6437989724358002,1.6437989724358002,2.734479235561072,27500.0,0.0,1.9223531681028818,1.9223531681028818,0.0,2.7650103271011894,2.7650103271011894,0.0,4.687363495204071,4.687363495204071,27500.0,-2.9158149884370985e-05,-2.9158149884370985e-05,-0.0002115985624791573,-0.0002115985624791573,-0.00024075671236352828,-0.00024075671236352828,-0.00024075671236352828,1,0,6.944865800865801,0.0,100.0,0.0,50.0,0.0,0.0,0.007853981633974483,0.007853981633974483,0.0,0.0,0.0,0.0,0.0,0.0,0.0,50.0,45.0,50.0,50.0,0.0,0.0,50.00000000000001,8333333.333333336,166666.66666666674,166666.6666666667,25.0,0.25,0.0,0.0,0.0,0.0,-0.0002283039101820127,2.3482842463368576,29.9,166666.66666666674,166666.6666666667,27.060334049296188,0.0,17.20549371330806,0.0,1,20.81564157638168,0.0,4.226911643406344,13.670223114492314,0.0,0.0,0.0,0.0,0.0,0.0,0.0,265.03298004082535,0.0,0.0,0.0,50.0,0.0,78.53981633974483,-0.10000000000047748,0.0,10000.0,78.53981633974483,0.0,10.0,0.007853981633974483,50.0,10000.0,78.53981633974483,0.0,10.0,0.007853981633974483,50.0,10000.0,78.53981633974483,0.0,10.0,0.007853981633974483,50.0,31.41592653589793,0.0,10000.0,78.53981633974483,0.0,1.0,1.0,0.9281863712286166
1560,2570,19,N10-10-2,17,0,Rapport des essais: de tirants sous déformation imposée de courte durée,1993,0,Switzerland,École Polytechnique Fédérale de Lausanne,Construction Materials Laboratory,"Bicher Farra, Jean-Paul Jaccoud",1150.0,1150.0,1000.0,1000.0,100.0,100,"[2,7,6]","[6,7,15]",60.0,"[0,21,0]",0,29.9,"[1,160x320,0]","[7,28,90]",1.988709583345595,"[1,160x320,1]",[28],28875.0,"[1,160x320,2]",[28],"[0,0,0,0,0.53,32,0,Sikament320,0]",200533.0,2,579.3,[10],[50],[1],[45],[0],[0],0.0,0.0,0,0,0.0,0.0,0.0,0,0,[0],[0],[0],[0],[0],2,1a,0,0,2,2,0.0,1,22.148228207808042,0.0,282.0,28,1,0.0,0,0,0,3,0.18,0.0,0.208,303.0,303.0,0,-1,2,0,0,0,10000.0,78.53981633974483,13,0.5,CN,29.9,1.0,21.9,36.024096385542165,2.3482842463368576,3.9063989079443884,3.308242158809494,3.052769520237915,2.5853224583492738,5.078318580327705,2.5853224583492738,1.6437989724358002,1.6437989724358002,2.734479235561072,27500.0,0.0,1.9223531681028818,1.9223531681028818,0.0,2.7650103271011894,2.7650103271011894,0.0,4.687363495204071,4.687363495204071,27500.0,-2.9158149884370985e-05,-2.9158149884370985e-05,-0.0002115985624791573,-0.0002115985624791573,-0.00024075671236352828,-0.00024075671236352828,-0.00024075671236352828,1,0,6.944865800865801,0.0,100.0,0.0,50.0,0.0,0.0,0.007853981633974483,0.007853981633974483,0.0,0.0,0.0,0.0,0.0,0.0,0.0,50.0,45.0,50.0,50.0,0.0,0.0,50.00000000000001,8333333.333333336,166666.66666666674,166666.6666666667,25.0,0.25,0.0,0.0,0.0,0.0,-0.0002283039101820127,2.3482842463368576,29.9,166666.66666666674,166666.6666666667,27.060334049296188,0.0,17.20549371330806,0.0,1,20.81564157638168,0.0,4.226911643406344,13.670223114492314,0.0,0.0,0.0,0.0,0.0,0.0,0.0,265.03298004082535,0.0,0.0,0.0,50.0,0.0,78.53981633974483,-0.10000000000047748,0.0,10000.0,78.53981633974483,0.0,10.0,0.007853981633974483,50.0,10000.0,78.53981633974483,0.0,10.0,0.007853981633974483,50.0,10000.0,78.53981633974483,0.0,10.0,0.007853981633974483,50.0,31.41592653589793,0.0,10000.0,78.53981633974483,0.0,1.0,1.0,1.064018523115731
1561,2571,19,N10-10-2,18,0,Rapport des essais: de tirants sous déformation imposée de courte durée,1993,0,Switzerland,École Polytechnique Fédérale de Lausanne,Construction Materials Laboratory,"Bicher Farra, Jean-Paul Jaccoud",1150.0,1150.0,1000.0,1000.0,100.0,100,"[2,7,6]","[6,7,15]",60.0,"[0,21,0]",0,29.9,"[1,160x320,0]","[7,28,90]",1.988709583345595,"[1,160x320,1]",[28],28875.0,"[1,160x320,2]",[28],"[0,0,0,0,0.53,32,0,Sikament320,0]",200533.0,2,579.3,[10],[50],[1],[45],[0],[0],0.0,0.0,0,0,0.0,0.0,0.0,0,0,[0],[0],[0],[0],[0],2,1a,0,0,2,2,0.0,1,24.19026343264141,0.0,308.0,28,1,0.0,0,0,0,3,0.2,0.0,0.236,304.0,304.0,0,-1,2,0,0,0,10000.0,78.53981633974483,13,0.5,CN,29.9,1.0,21.9,36.024096385542165,2.3482842463368576,3.9063989079443884,3.308242158809494,3.052769520237915,2.5853224583492738,5.078318580327705,2.5853224583492738,1.6437989724358002,1.6437989724358002,2.734479235561072,27500.0,0.0,1.9223531681028818,1.9223531681028818,0.0,2.7650103271011894,2.7650103271011894,0.0,4.687363495204071,4.687363495204071,27500.0,-2.9158149884370985e-05,-2.9158149884370985e-05,-0.0002115985624791573,-0.0002115985624791573,-0.00024075671236352828,-0.00024075671236352828,-0.00024075671236352828,1,0,6.944865800865801,0.0,100.0,0.0,50.0,0.0,0.0,0.007853981633974483,0.007853981633974483,0.0,0.0,0.0,0.0,0.0,0.0,0.0,50.0,45.0,50.0,50.0,0.0,0.0,50.00000000000001,8333333.333333336,166666.66666666674,166666.6666666667,25.0,0.25,0.0,0.0,0.0,0.0,-0.0002283039101820127,2.3482842463368576,29.9,166666.66666666674,166666.6666666667,27.060334049296188,0.0,17.20549371330806,0.0,1,20.81564157638168,0.0,4.226911643406344,13.670223114492314,0.0,0.0,0.0,0.0,0.0,0.0,0.0,265.03298004082535,0.0,0.0,0.0,50.0,0.0,78.53981633974483,-0.10000000000047748,0.0,10000.0,78.53981633974483,0.0,10.0,0.007853981633974483,50.0,10000.0,78.53981633974483,0.0,10.0,0.007853981633974483,50.0,10000.0,78.53981633974483,0.0,10.0,0.007853981633974483,50.0,31.41592653589793,0.0,10000.0,78.53981633974483,0.0,1.0,1.0,1.1621195217008695
1562,2572,19,N10-10-2,19,0,Rapport des essais: de tirants sous déformation imposée de courte durée,1993,0,Switzerland,École Polytechnique Fédérale de Lausanne,Construction Materials Laboratory,"Bicher Farra, Jean-Paul Jaccoud",1150.0,1150.0,1000.0,1000.0,100.0,100,"[2,7,6]","[6,7,15]",60.0,"[0,21,0]",0,29.9,"[1,160x320,0]","[7,28,90]",1.988709583345595,"[1,160x320,1]",[28],28875.0,"[1,160x320,2]",[28],"[0,0,0,0,0.53,32,0,Sikament320,0]",200533.0,2,579.3,[10],[50],[1],[45],[0],[0],0.0,0.0,0,0,0.0,0.0,0.0,0,0,[0],[0],[0],[0],[0],2,1a,0,0,2,2,0.0,1,26.232298657474775,0.0,334.0,28,1,0.0,0,0,0,3,0.22,0.0,0.263,304.0,304.0,0,-1,2,0,0,0,10000.0,78.53981633974483,13,0.5,CN,29.9,1.0,21.9,36.024096385542165,2.3482842463368576,3.9063989079443884,3.308242158809494,3.052769520237915,2.5853224583492738,5.078318580327705,2.5853224583492738,1.6437989724358002,1.6437989724358002,2.734479235561072,27500.0,0.0,1.9223531681028818,1.9223531681028818,0.0,2.7650103271011894,2.7650103271011894,0.0,4.687363495204071,4.687363495204071,27500.0,-2.9158149884370985e-05,-2.9158149884370985e-05,-0.0002115985624791573,-0.0002115985624791573,-0.00024075671236352828,-0.00024075671236352828,-0.00024075671236352828,1,0,6.944865800865801,0.0,100.0,0.0,50.0,0.0,0.0,0.007853981633974483,0.007853981633974483,0.0,0.0,0.0,0.0,0.0,0.0,0.0,50.0,45.0,50.0,50.0,0.0,0.0,50.00000000000001,8333333.333333336,166666.66666666674,166666.6666666667,25.0,0.25,0.0,0.0,0.0,0.0,-0.0002283039101820127,2.3482842463368576,29.9,166666.66666666674,166666.6666666667,27.060334049296188,0.0,17.20549371330806,0.0,1,20.81564157638168,0.0,4.226911643406344,13.670223114492314,0.0,0.0,0.0,0.0,0.0,0.0,0.0,265.03298004082535,0.0,0.0,0.0,50.0,0.0,78.53981633974483,-0.10000000000047748,0.0,10000.0,78.53981633974483,0.0,10.0,0.007853981633974483,50.0,10000.0,78.53981633974483,0.0,10.0,0.007853981633974483,50.0,10000.0,78.53981633974483,0.0,10.0,0.007853981633974483,50.0,31.41592653589793,0.0,10000.0,78.53981633974483,0.0,1.0,1.0,1.2602205202860077
1563,2573,19,N10-10-2,20,0,Rapport des essais: de tirants sous déformation imposée de courte durée,1993,0,Switzerland,École Polytechnique Fédérale de Lausanne,Construction Materials Laboratory,"Bicher Farra, Jean-Paul Jaccoud",1150.0,1150.0,1000.0,1000.0,100.0,100,"[2,7,6]","[6,7,15]",60.0,"[0,21,0]",0,29.9,"[1,160x320,0]","[7,28,90]",1.988709583345595,"[1,160x320,1]",[28],28875.0,"[1,160x320,2]",[28],"[0,0,0,0,0.53,32,0,Sikament320,0]",200533.0,2,579.3,[10],[50],[1],[45],[0],[0],0.0,0.0,0,0,0.0,0.0,0.0,0,0,[0],[0],[0],[0],[0],2,1a,0,0,2,2,0.0,1,26.624997739173498,0.0,339.0,28,1,0.0,0,0,0,4,0.2,0.0,0.2,234.0,234.0,0,-1,2,0,0,0,10000.0,78.53981633974483,13,0.5,CN,29.9,1.0,21.9,36.024096385542165,2.3482842463368576,3.9063989079443884,3.308242158809494,3.052769520237915,2.5853224583492738,5.078318580327705,2.5853224583492738,1.6437989724358002,1.6437989724358002,2.734479235561072,27500.0,0.0,1.9223531681028818,1.9223531681028818,0.0,2.7650103271011894,2.7650103271011894,0.0,4.687363495204071,4.687363495204071,27500.0,-2.9158149884370985e-05,-2.9158149884370985e-05,-0.0002115985624791573,-0.0002115985624791573,-0.00024075671236352828,-0.00024075671236352828,-0.00024075671236352828,1,0,6.944865800865801,0.0,100.0,0.0,50.0,0.0,0.0,0.007853981633974483,0.007853981633974483,0.0,0.0,0.0,0.0,0.0,0.0,0.0,50.0,45.0,50.0,50.0,0.0,0.0,50.00000000000001,8333333.333333336,166666.66666666674,166666.6666666667,25.0,0.25,0.0,0.0,0.0,0.0,-0.0002283039101820127,2.3482842463368576,29.9,166666.66666666674,166666.6666666667,27.060334049296188,0.0,17.20549371330806,0.0,1,20.81564157638168,0.0,4.226911643406344,13.670223114492314,0.0,0.0,0.0,0.0,0.0,0.0,0.0,265.03298004082535,0.0,0.0,0.0,50.0,0.0,78.53981633974483,-0.10000000000047748,0.0,10000.0,78.53981633974483,0.0,10.0,0.007853981633974483,50.0,10000.0,78.53981633974483,0.0,10.0,0.007853981633974483,50.0,10000.0,78.53981633974483,0.0,10.0,0.007853981633974483,50.0,31.41592653589793,0.0,10000.0,78.53981633974483,0.0,1.0,1.0,1.279086096936996
1564,2574,19,N10-10-2,21,0,Rapport des essais: de tirants sous déformation imposée de courte durée,1993,0,Switzerland,École Polytechnique Fédérale de Lausanne,Construction Materials Laboratory,"Bicher Farra, Jean-Paul Jaccoud",1150.0,1150.0,1000.0,1000.0,100.0,100,"[2,7,6]","[6,7,15]",60.0,"[0,21,0]",0,29.9,"[1,160x320,0]","[7,28,90]",1.988709583345595,"[1,160x320,1]",[28],28875.0,"[1,160x320,2]",[28],"[0,0,0,0,0.53,32,0,Sikament320,0]",200533.0,2,579.3,[10],[50],[1],[45],[0],[0],0.0,0.0,0,0,0.0,0.0,0.0,0,0,[0],[0],[0],[0],[0],2,1a,0,0,2,2,0.0,1,21.75552912610932,0.0,277.0,28,1,0.0,0,0,0,4,0.2,0.0,0.253,234.0,234.0,0,-1,2,0,0,0,10000.0,78.53981633974483,13,0.5,CN,29.9,1.0,21.9,36.024096385542165,2.3482842463368576,3.9063989079443884,3.308242158809494,3.052769520237915,2.5853224583492738,5.078318580327705,2.5853224583492738,1.6437989724358002,1.6437989724358002,2.734479235561072,27500.0,0.0,1.9223531681028818,1.9223531681028818,0.0,2.7650103271011894,2.7650103271011894,0.0,4.687363495204071,4.687363495204071,27500.0,-2.9158149884370985e-05,-2.9158149884370985e-05,-0.0002115985624791573,-0.0002115985624791573,-0.00024075671236352828,-0.00024075671236352828,-0.00024075671236352828,1,0,6.944865800865801,0.0,100.0,0.0,50.0,0.0,0.0,0.007853981633974483,0.007853981633974483,0.0,0.0,0.0,0.0,0.0,0.0,0.0,50.0,45.0,50.0,50.0,0.0,0.0,50.00000000000001,8333333.333333336,166666.66666666674,166666.6666666667,25.0,0.25,0.0,0.0,0.0,0.0,-0.0002283039101820127,2.3482842463368576,29.9,166666.66666666674,166666.6666666667,27.060334049296188,0.0,17.20549371330806,0.0,1,20.81564157638168,0.0,4.226911643406344,13.670223114492314,0.0,0.0,0.0,0.0,0.0,0.0,0.0,265.03298004082535,0.0,0.0,0.0,50.0,0.0,78.53981633974483,-0.10000000000047748,0.0,10000.0,78.53981633974483,0.0,10.0,0.007853981633974483,50.0,10000.0,78.53981633974483,0.0,10.0,0.007853981633974483,50.0,10000.0,78.53981633974483,0.0,10.0,0.007853981633974483,50.0,31.41592653589793,0.0,10000.0,78.53981633974483,0.0,1.0,1.0,1.0451529464647429
1565,2575,19,N10-10-2,22,0,Rapport des essais: de tirants sous déformation imposée de courte durée,1993,0,Switzerland,École Polytechnique Fédérale de Lausanne,Construction Materials Laboratory,"Bicher Farra, Jean-Paul Jaccoud",1150.0,1150.0,1000.0,1000.0,100.0,100,"[2,7,6]","[6,7,15]",60.0,"[0,21,0]",0,29.9,"[1,160x320,0]","[7,28,90]",1.988709583345595,"[1,160x320,1]",[28],28875.0,"[1,160x320,2]",[28],"[0,0,0,0,0.53,32,0,Sikament320,0]",200533.0,2,579.3,[10],[50],[1],[45],[0],[0],0.0,0.0,0,0,0.0,0.0,0.0,0,0,[0],[0],[0],[0],[0],2,1a,0,0,2,2,0.0,1,24.19026343264141,0.0,308.0,28,1,0.0,0,0,0,4,0.21,0.0,0.262,236.0,236.0,0,-1,2,0,0,0,10000.0,78.53981633974483,13,0.5,CN,29.9,1.0,21.9,36.024096385542165,2.3482842463368576,3.9063989079443884,3.308242158809494,3.052769520237915,2.5853224583492738,5.078318580327705,2.5853224583492738,1.6437989724358002,1.6437989724358002,2.734479235561072,27500.0,0.0,1.9223531681028818,1.9223531681028818,0.0,2.7650103271011894,2.7650103271011894,0.0,4.687363495204071,4.687363495204071,27500.0,-2.9158149884370985e-05,-2.9158149884370985e-05,-0.0002115985624791573,-0.0002115985624791573,-0.00024075671236352828,-0.00024075671236352828,-0.00024075671236352828,1,0,6.944865800865801,0.0,100.0,0.0,50.0,0.0,0.0,0.007853981633974483,0.007853981633974483,0.0,0.0,0.0,0.0,0.0,0.0,0.0,50.0,45.0,50.0,50.0,0.0,0.0,50.00000000000001,8333333.333333336,166666.66666666674,166666.6666666667,25.0,0.25,0.0,0.0,0.0,0.0,-0.0002283039101820127,2.3482842463368576,29.9,166666.66666666674,166666.6666666667,27.060334049296188,0.0,17.20549371330806,0.0,1,20.81564157638168,0.0,4.226911643406344,13.670223114492314,0.0,0.0,0.0,0.0,0.0,0.0,0.0,265.03298004082535,0.0,0.0,0.0,50.0,0.0,78.53981633974483,-0.10000000000047748,0.0,10000.0,78.53981633974483,0.0,10.0,0.007853981633974483,50.0,10000.0,78.53981633974483,0.0,10.0,0.007853981633974483,50.0,10000.0,78.53981633974483,0.0,10.0,0.007853981633974483,50.0,31.41592653589793,0.0,10000.0,78.53981633974483,0.0,1.0,1.0,1.1621195217008695
1566,2576,19,N10-10-2,23,0,Rapport des essais: de tirants sous déformation imposée de courte durée,1993,0,Switzerland,École Polytechnique Fédérale de Lausanne,Construction Materials Laboratory,"Bicher Farra, Jean-Paul Jaccoud",1150.0,1150.0,1000.0,1000.0,100.0,100,"[2,7,6]","[6,7,15]",60.0,"[0,21,0]",0,29.9,"[1,160x320,0]","[7,28,90]",1.988709583345595,"[1,160x320,1]",[28],28875.0,"[1,160x320,2]",[28],"[0,0,0,0,0.53,32,0,Sikament320,0]",200533.0,2,579.3,[10],[50],[1],[45],[0],[0],0.0,0.0,0,0,0.0,0.0,0.0,0,0,[0],[0],[0],[0],[0],2,1a,0,0,2,2,0.0,1,26.70353755551324,0.0,340.0,28,1,0.0,0,0,0,4,0.23,0.0,0.278,236.0,236.0,0,-1,2,0,0,0,10000.0,78.53981633974483,13,0.5,CN,29.9,1.0,21.9,36.024096385542165,2.3482842463368576,3.9063989079443884,3.308242158809494,3.052769520237915,2.5853224583492738,5.078318580327705,2.5853224583492738,1.6437989724358002,1.6437989724358002,2.734479235561072,27500.0,0.0,1.9223531681028818,1.9223531681028818,0.0,2.7650103271011894,2.7650103271011894,0.0,4.687363495204071,4.687363495204071,27500.0,-2.9158149884370985e-05,-2.9158149884370985e-05,-0.0002115985624791573,-0.0002115985624791573,-0.00024075671236352828,-0.00024075671236352828,-0.00024075671236352828,1,0,6.944865800865801,0.0,100.0,0.0,50.0,0.0,0.0,0.007853981633974483,0.007853981633974483,0.0,0.0,0.0,0.0,0.0,0.0,0.0,50.0,45.0,50.0,50.0,0.0,0.0,50.00000000000001,8333333.333333336,166666.66666666674,166666.6666666667,25.0,0.25,0.0,0.0,0.0,0.0,-0.0002283039101820127,2.3482842463368576,29.9,166666.66666666674,166666.6666666667,27.060334049296188,0.0,17.20549371330806,0.0,1,20.81564157638168,0.0,4.226911643406344,13.670223114492314,0.0,0.0,0.0,0.0,0.0,0.0,0.0,265.03298004082535,0.0,0.0,0.0,50.0,0.0,78.53981633974483,-0.10000000000047748,0.0,10000.0,78.53981633974483,0.0,10.0,0.007853981633974483,50.0,10000.0,78.53981633974483,0.0,10.0,0.007853981633974483,50.0,10000.0,78.53981633974483,0.0,10.0,0.007853981633974483,50.0,31.41592653589793,0.0,10000.0,78.53981633974483,0.0,1.0,1.0,1.2828592122671933
1572,2582,19,N10-10-3,4,0,Rapport des essais: de tirants sous déformation imposée de courte durée,1993,0,Switzerland,École Polytechnique Fédérale de Lausanne,Construction Materials Laboratory,"Bicher Farra, Jean-Paul Jaccoud",1150.0,1150.0,1000.0,1000.0,100.0,100,"[2,7,6]","[6,7,15]",60.0,"[0,21,0]",0,29.9,"[1,160x320,0]","[7,28,90]",1.988709583345595,"[1,160x320,1]",[28],28875.0,"[1,160x320,2]",[28],"[0,0,0,0,0.53,32,0,Sikament320,0]",200533.0,2,579.3,[10],[50],[1],[45],[0],[0],0.0,0.0,0,0,0.0,0.0,0.0,0,0,[0],[0],[0],[0],[0],2,1a,0,0,2,2,0.0,1,21.676989309769574,0.0,276.0,28,1,0.0,0,0,0,1,0.12,0.0,0.12,634.0,634.0,0,-1,2,0,0,0,10000.0,78.53981633974483,13,0.5,CN,29.9,1.0,21.9,36.024096385542165,2.3482842463368576,3.9063989079443884,3.308242158809494,3.052769520237915,2.5853224583492738,5.078318580327705,2.5853224583492738,1.6437989724358002,1.6437989724358002,2.734479235561072,27500.0,0.0,1.9223531681028818,1.9223531681028818,0.0,2.7650103271011894,2.7650103271011894,0.0,4.687363495204071,4.687363495204071,27500.0,-2.9158149884370985e-05,-2.9158149884370985e-05,-0.0002115985624791573,-0.0002115985624791573,-0.00024075671236352828,-0.00024075671236352828,-0.00024075671236352828,1,0,6.944865800865801,0.0,100.0,0.0,50.0,0.0,0.0,0.007853981633974483,0.007853981633974483,0.0,0.0,0.0,0.0,0.0,0.0,0.0,50.0,45.0,50.0,50.0,0.0,0.0,50.00000000000001,8333333.333333336,166666.66666666674,166666.6666666667,25.0,0.25,0.0,0.0,0.0,0.0,-0.0002283039101820127,2.3482842463368576,29.9,166666.66666666674,166666.6666666667,27.060334049296188,0.0,17.20549371330806,0.0,1,20.81564157638168,0.0,4.226911643406344,13.670223114492314,0.0,0.0,0.0,0.0,0.0,0.0,0.0,265.03298004082535,0.0,0.0,0.0,50.0,0.0,78.53981633974483,-0.10000000000047748,0.0,10000.0,78.53981633974483,0.0,10.0,0.007853981633974483,50.0,10000.0,78.53981633974483,0.0,10.0,0.007853981633974483,50.0,10000.0,78.53981633974483,0.0,10.0,0.007853981633974483,50.0,31.41592653589793,0.0,10000.0,78.53981633974483,0.0,1.0,1.0,1.0413798311345452
1574,2584,19,N10-10-3,6,0,Rapport des essais: de tirants sous déformation imposée de courte durée,1993,0,Switzerland,École Polytechnique Fédérale de Lausanne,Construction Materials Laboratory,"Bicher Farra, Jean-Paul Jaccoud",1150.0,1150.0,1000.0,1000.0,100.0,100,"[2,7,6]","[6,7,15]",60.0,"[0,21,0]",0,29.9,"[1,160x320,0]","[7,28,90]",1.988709583345595,"[1,160x320,1]",[28],28875.0,"[1,160x320,2]",[28],"[0,0,0,0,0.53,32,0,Sikament320,0]",200533.0,2,579.3,[10],[50],[1],[45],[0],[0],0.0,0.0,0,0,0.0,0.0,0.0,0,0,[0],[0],[0],[0],[0],2,1a,0,0,2,2,0.0,1,20.027653166634934,0.0,255.0,28,1,0.0,0,0,0,1,0.17,0.0,0.188,729.0,729.0,0,-1,2,0,0,0,10000.0,78.53981633974483,13,0.5,CN,29.9,1.0,21.9,36.024096385542165,2.3482842463368576,3.9063989079443884,3.308242158809494,3.052769520237915,2.5853224583492738,5.078318580327705,2.5853224583492738,1.6437989724358002,1.6437989724358002,2.734479235561072,27500.0,0.0,1.9223531681028818,1.9223531681028818,0.0,2.7650103271011894,2.7650103271011894,0.0,4.687363495204071,4.687363495204071,27500.0,-2.9158149884370985e-05,-2.9158149884370985e-05,-0.0002115985624791573,-0.0002115985624791573,-0.00024075671236352828,-0.00024075671236352828,-0.00024075671236352828,1,0,6.944865800865801,0.0,100.0,0.0,50.0,0.0,0.0,0.007853981633974483,0.007853981633974483,0.0,0.0,0.0,0.0,0.0,0.0,0.0,50.0,45.0,50.0,50.0,0.0,0.0,50.00000000000001,8333333.333333336,166666.66666666674,166666.6666666667,25.0,0.25,0.0,0.0,0.0,0.0,-0.0002283039101820127,2.3482842463368576,29.9,166666.66666666674,166666.6666666667,27.060334049296188,0.0,17.20549371330806,0.0,1,20.81564157638168,0.0,4.226911643406344,13.670223114492314,0.0,0.0,0.0,0.0,0.0,0.0,0.0,265.03298004082535,0.0,0.0,0.0,50.0,0.0,78.53981633974483,-0.10000000000047748,0.0,10000.0,78.53981633974483,0.0,10.0,0.007853981633974483,50.0,10000.0,78.53981633974483,0.0,10.0,0.007853981633974483,50.0,10000.0,78.53981633974483,0.0,10.0,0.007853981633974483,50.0,31.41592653589793,0.0,10000.0,78.53981633974483,0.0,1.0,1.0,0.9621444092003952
1575,2585,19,N10-10-3,7,0,Rapport des essais: de tirants sous déformation imposée de courte durée,1993,0,Switzerland,École Polytechnique Fédérale de Lausanne,Construction Materials Laboratory,"Bicher Farra, Jean-Paul Jaccoud",1150.0,1150.0,1000.0,1000.0,100.0,100,"[2,7,6]","[6,7,15]",60.0,"[0,21,0]",0,29.9,"[1,160x320,0]","[7,28,90]",1.988709583345595,"[1,160x320,1]",[28],28875.0,"[1,160x320,2]",[28],"[0,0,0,0,0.53,32,0,Sikament320,0]",200533.0,2,579.3,[10],[50],[1],[45],[0],[0],0.0,0.0,0,0,0.0,0.0,0.0,0,0,[0],[0],[0],[0],[0],2,1a,0,0,2,2,0.0,1,21.676989309769574,0.0,276.0,28,1,0.0,0,0,0,1,0.22,0.0,0.22,763.0,763.0,0,-1,2,0,0,0,10000.0,78.53981633974483,13,0.5,CN,29.9,1.0,21.9,36.024096385542165,2.3482842463368576,3.9063989079443884,3.308242158809494,3.052769520237915,2.5853224583492738,5.078318580327705,2.5853224583492738,1.6437989724358002,1.6437989724358002,2.734479235561072,27500.0,0.0,1.9223531681028818,1.9223531681028818,0.0,2.7650103271011894,2.7650103271011894,0.0,4.687363495204071,4.687363495204071,27500.0,-2.9158149884370985e-05,-2.9158149884370985e-05,-0.0002115985624791573,-0.0002115985624791573,-0.00024075671236352828,-0.00024075671236352828,-0.00024075671236352828,1,0,6.944865800865801,0.0,100.0,0.0,50.0,0.0,0.0,0.007853981633974483,0.007853981633974483,0.0,0.0,0.0,0.0,0.0,0.0,0.0,50.0,45.0,50.0,50.0,0.0,0.0,50.00000000000001,8333333.333333336,166666.66666666674,166666.6666666667,25.0,0.25,0.0,0.0,0.0,0.0,-0.0002283039101820127,2.3482842463368576,29.9,166666.66666666674,166666.6666666667,27.060334049296188,0.0,17.20549371330806,0.0,1,20.81564157638168,0.0,4.226911643406344,13.670223114492314,0.0,0.0,0.0,0.0,0.0,0.0,0.0,265.03298004082535,0.0,0.0,0.0,50.0,0.0,78.53981633974483,-0.10000000000047748,0.0,10000.0,78.53981633974483,0.0,10.0,0.007853981633974483,50.0,10000.0,78.53981633974483,0.0,10.0,0.007853981633974483,50.0,10000.0,78.53981633974483,0.0,10.0,0.007853981633974483,50.0,31.41592653589793,0.0,10000.0,78.53981633974483,0.0,1.0,1.0,1.0413798311345452
1576,2586,19,N10-10-3,8,0,Rapport des essais: de tirants sous déformation imposée de courte durée,1993,0,Switzerland,École Polytechnique Fédérale de Lausanne,Construction Materials Laboratory,"Bicher Farra, Jean-Paul Jaccoud",1150.0,1150.0,1000.0,1000.0,100.0,100,"[2,7,6]","[6,7,15]",60.0,"[0,21,0]",0,29.9,"[1,160x320,0]","[7,28,90]",1.988709583345595,"[1,160x320,1]",[28],28875.0,"[1,160x320,2]",[28],"[0,0,0,0,0.53,32,0,Sikament320,0]",200533.0,2,579.3,[10],[50],[1],[45],[0],[0],0.0,0.0,0,0,0.0,0.0,0.0,0,0,[0],[0],[0],[0],[0],2,1a,0,0,2,2,0.0,1,21.676989309769574,0.0,276.0,28,1,0.0,0,0,0,2,0.17,0.0,0.236,424.0,424.0,0,-1,2,0,0,0,10000.0,78.53981633974483,13,0.5,CN,29.9,1.0,21.9,36.024096385542165,2.3482842463368576,3.9063989079443884,3.308242158809494,3.052769520237915,2.5853224583492738,5.078318580327705,2.5853224583492738,1.6437989724358002,1.6437989724358002,2.734479235561072,27500.0,0.0,1.9223531681028818,1.9223531681028818,0.0,2.7650103271011894,2.7650103271011894,0.0,4.687363495204071,4.687363495204071,27500.0,-2.9158149884370985e-05,-2.9158149884370985e-05,-0.0002115985624791573,-0.0002115985624791573,-0.00024075671236352828,-0.00024075671236352828,-0.00024075671236352828,1,0,6.944865800865801,0.0,100.0,0.0,50.0,0.0,0.0,0.007853981633974483,0.007853981633974483,0.0,0.0,0.0,0.0,0.0,0.0,0.0,50.0,45.0,50.0,50.0,0.0,0.0,50.00000000000001,8333333.333333336,166666.66666666674,166666.6666666667,25.0,0.25,0.0,0.0,0.0,0.0,-0.0002283039101820127,2.3482842463368576,29.9,166666.66666666674,166666.6666666667,27.060334049296188,0.0,17.20549371330806,0.0,1,20.81564157638168,0.0,4.226911643406344,13.670223114492314,0.0,0.0,0.0,0.0,0.0,0.0,0.0,265.03298004082535,0.0,0.0,0.0,50.0,0.0,78.53981633974483,-0.10000000000047748,0.0,10000.0,78.53981633974483,0.0,10.0,0.007853981633974483,50.0,10000.0,78.53981633974483,0.0,10.0,0.007853981633974483,50.0,10000.0,78.53981633974483,0.0,10.0,0.007853981633974483,50.0,31.41592653589793,0.0,10000.0,78.53981633974483,0.0,1.0,1.0,1.0413798311345452
1578,2588,19,N10-10-3,10,0,Rapport des essais: de tirants sous déformation imposée de courte durée,1993,0,Switzerland,École Polytechnique Fédérale de Lausanne,Construction Materials Laboratory,"Bicher Farra, Jean-Paul Jaccoud",1150.0,1150.0,1000.0,1000.0,100.0,100,"[2,7,6]","[6,7,15]",60.0,"[0,21,0]",0,29.9,"[1,160x320,0]","[7,28,90]",1.988709583345595,"[1,160x320,1]",[28],28875.0,"[1,160x320,2]",[28],"[0,0,0,0,0.53,32,0,Sikament320,0]",200533.0,2,579.3,[10],[50],[1],[45],[0],[0],0.0,0.0,0,0,0.0,0.0,0.0,0,0,[0],[0],[0],[0],[0],2,1a,0,0,2,2,0.0,1,19.87057353395544,0.0,252.99999999999997,28,1,0.0,0,0,0,2,0.2,0.0,0.228,439.0,439.0,0,-1,2,0,0,0,10000.0,78.53981633974483,13,0.5,CN,29.9,1.0,21.9,36.024096385542165,2.3482842463368576,3.9063989079443884,3.308242158809494,3.052769520237915,2.5853224583492738,5.078318580327705,2.5853224583492738,1.6437989724358002,1.6437989724358002,2.734479235561072,27500.0,0.0,1.9223531681028818,1.9223531681028818,0.0,2.7650103271011894,2.7650103271011894,0.0,4.687363495204071,4.687363495204071,27500.0,-2.9158149884370985e-05,-2.9158149884370985e-05,-0.0002115985624791573,-0.0002115985624791573,-0.00024075671236352828,-0.00024075671236352828,-0.00024075671236352828,1,0,6.944865800865801,0.0,100.0,0.0,50.0,0.0,0.0,0.007853981633974483,0.007853981633974483,0.0,0.0,0.0,0.0,0.0,0.0,0.0,50.0,45.0,50.0,50.0,0.0,0.0,50.00000000000001,8333333.333333336,166666.66666666674,166666.6666666667,25.0,0.25,0.0,0.0,0.0,0.0,-0.0002283039101820127,2.3482842463368576,29.9,166666.66666666674,166666.6666666667,27.060334049296188,0.0,17.20549371330806,0.0,1,20.81564157638168,0.0,4.226911643406344,13.670223114492314,0.0,0.0,0.0,0.0,0.0,0.0,0.0,265.03298004082535,0.0,0.0,0.0,50.0,0.0,78.53981633974483,-0.10000000000047748,0.0,10000.0,78.53981633974483,0.0,10.0,0.007853981633974483,50.0,10000.0,78.53981633974483,0.0,10.0,0.007853981633974483,50.0,10000.0,78.53981633974483,0.0,10.0,0.007853981633974483,50.0,31.41592653589793,0.0,10000.0,78.53981633974483,0.0,1.0,1.0,0.9545981785399997
1579,2589,19,N10-10-3,11,0,Rapport des essais: de tirants sous déformation imposée de courte durée,1993,0,Switzerland,École Polytechnique Fédérale de Lausanne,Construction Materials Laboratory,"Bicher Farra, Jean-Paul Jaccoud",1150.0,1150.0,1000.0,1000.0,100.0,100,"[2,7,6]","[6,7,15]",60.0,"[0,21,0]",0,29.9,"[1,160x320,0]","[7,28,90]",1.988709583345595,"[1,160x320,1]",[28],28875.0,"[1,160x320,2]",[28],"[0,0,0,0,0.53,32,0,Sikament320,0]",200533.0,2,579.3,[10],[50],[1],[45],[0],[0],0.0,0.0,0,0,0.0,0.0,0.0,0,0,[0],[0],[0],[0],[0],2,1a,0,0,2,2,0.0,1,21.83406894244906,0.0,278.0,28,1,0.0,0,0,0,2,0.22,0.0,0.243,439.0,439.0,0,-1,2,0,0,0,10000.0,78.53981633974483,13,0.5,CN,29.9,1.0,21.9,36.024096385542165,2.3482842463368576,3.9063989079443884,3.308242158809494,3.052769520237915,2.5853224583492738,5.078318580327705,2.5853224583492738,1.6437989724358002,1.6437989724358002,2.734479235561072,27500.0,0.0,1.9223531681028818,1.9223531681028818,0.0,2.7650103271011894,2.7650103271011894,0.0,4.687363495204071,4.687363495204071,27500.0,-2.9158149884370985e-05,-2.9158149884370985e-05,-0.0002115985624791573,-0.0002115985624791573,-0.00024075671236352828,-0.00024075671236352828,-0.00024075671236352828,1,0,6.944865800865801,0.0,100.0,0.0,50.0,0.0,0.0,0.007853981633974483,0.007853981633974483,0.0,0.0,0.0,0.0,0.0,0.0,0.0,50.0,45.0,50.0,50.0,0.0,0.0,50.00000000000001,8333333.333333336,166666.66666666674,166666.6666666667,25.0,0.25,0.0,0.0,0.0,0.0,-0.0002283039101820127,2.3482842463368576,29.9,166666.66666666674,166666.6666666667,27.060334049296188,0.0,17.20549371330806,0.0,1,20.81564157638168,0.0,4.226911643406344,13.670223114492314,0.0,0.0,0.0,0.0,0.0,0.0,0.0,265.03298004082535,0.0,0.0,0.0,50.0,0.0,78.53981633974483,-0.10000000000047748,0.0,10000.0,78.53981633974483,0.0,10.0,0.007853981633974483,50.0,10000.0,78.53981633974483,0.0,10.0,0.007853981633974483,50.0,10000.0,78.53981633974483,0.0,10.0,0.007853981633974483,50.0,31.41592653589793,0.0,10000.0,78.53981633974483,0.0,1.0,1.0,1.0489260617949405
1580,2590,19,N10-10-3,12,0,Rapport des essais: de tirants sous déformation imposée de courte durée,1993,0,Switzerland,École Polytechnique Fédérale de Lausanne,Construction Materials Laboratory,"Bicher Farra, Jean-Paul Jaccoud",1150.0,1150.0,1000.0,1000.0,100.0,100,"[2,7,6]","[6,7,15]",60.0,"[0,21,0]",0,29.9,"[1,160x320,0]","[7,28,90]",1.988709583345595,"[1,160x320,1]",[28],28875.0,"[1,160x320,2]",[28],"[0,0,0,0,0.53,32,0,Sikament320,0]",200533.0,2,579.3,[10],[50],[1],[45],[0],[0],0.0,0.0,0,0,0.0,0.0,0.0,0,0,[0],[0],[0],[0],[0],2,1a,0,0,2,2,0.0,1,23.169245820224724,0.0,295.0,28,1,0.0,0,0,0,3,0.19,0.0,0.19,304.0,304.0,0,-1,2,0,0,0,10000.0,78.53981633974483,13,0.5,CN,29.9,1.0,21.9,36.024096385542165,2.3482842463368576,3.9063989079443884,3.308242158809494,3.052769520237915,2.5853224583492738,5.078318580327705,2.5853224583492738,1.6437989724358002,1.6437989724358002,2.734479235561072,27500.0,0.0,1.9223531681028818,1.9223531681028818,0.0,2.7650103271011894,2.7650103271011894,0.0,4.687363495204071,4.687363495204071,27500.0,-2.9158149884370985e-05,-2.9158149884370985e-05,-0.0002115985624791573,-0.0002115985624791573,-0.00024075671236352828,-0.00024075671236352828,-0.00024075671236352828,1,0,6.944865800865801,0.0,100.0,0.0,50.0,0.0,0.0,0.007853981633974483,0.007853981633974483,0.0,0.0,0.0,0.0,0.0,0.0,0.0,50.0,45.0,50.0,50.0,0.0,0.0,50.00000000000001,8333333.333333336,166666.66666666674,166666.6666666667,25.0,0.25,0.0,0.0,0.0,0.0,-0.0002283039101820127,2.3482842463368576,29.9,166666.66666666674,166666.6666666667,27.060334049296188,0.0,17.20549371330806,0.0,1,20.81564157638168,0.0,4.226911643406344,13.670223114492314,0.0,0.0,0.0,0.0,0.0,0.0,0.0,265.03298004082535,0.0,0.0,0.0,50.0,0.0,78.53981633974483,-0.10000000000047748,0.0,10000.0,78.53981633974483,0.0,10.0,0.007853981633974483,50.0,10000.0,78.53981633974483,0.0,10.0,0.007853981633974483,50.0,10000.0,78.53981633974483,0.0,10.0,0.007853981633974483,50.0,31.41592653589793,0.0,10000.0,78.53981633974483,0.0,1.0,1.0,1.1130690224083002
1581,2591,19,N10-10-3,13,0,Rapport des essais: de tirants sous déformation imposée de courte durée,1993,0,Switzerland,École Polytechnique Fédérale de Lausanne,Construction Materials Laboratory,"Bicher Farra, Jean-Paul Jaccoud",1150.0,1150.0,1000.0,1000.0,100.0,100,"[2,7,6]","[6,7,15]",60.0,"[0,21,0]",0,29.9,"[1,160x320,0]","[7,28,90]",1.988709583345595,"[1,160x320,1]",[28],28875.0,"[1,160x320,2]",[28],"[0,0,0,0,0.53,32,0,Sikament320,0]",200533.0,2,579.3,[10],[50],[1],[45],[0],[0],0.0,0.0,0,0,0.0,0.0,0.0,0,0,[0],[0],[0],[0],[0],2,1a,0,0,2,2,0.0,1,18.928095737878508,0.0,241.00000000000003,28,1,0.0,0,0,0,3,0.19,0.0,0.243,304.0,304.0,0,-1,2,0,0,0,10000.0,78.53981633974483,13,0.5,CN,29.9,1.0,21.9,36.024096385542165,2.3482842463368576,3.9063989079443884,3.308242158809494,3.052769520237915,2.5853224583492738,5.078318580327705,2.5853224583492738,1.6437989724358002,1.6437989724358002,2.734479235561072,27500.0,0.0,1.9223531681028818,1.9223531681028818,0.0,2.7650103271011894,2.7650103271011894,0.0,4.687363495204071,4.687363495204071,27500.0,-2.9158149884370985e-05,-2.9158149884370985e-05,-0.0002115985624791573,-0.0002115985624791573,-0.00024075671236352828,-0.00024075671236352828,-0.00024075671236352828,1,0,6.944865800865801,0.0,100.0,0.0,50.0,0.0,0.0,0.007853981633974483,0.007853981633974483,0.0,0.0,0.0,0.0,0.0,0.0,0.0,50.0,45.0,50.0,50.0,0.0,0.0,50.00000000000001,8333333.333333336,166666.66666666674,166666.6666666667,25.0,0.25,0.0,0.0,0.0,0.0,-0.0002283039101820127,2.3482842463368576,29.9,166666.66666666674,166666.6666666667,27.060334049296188,0.0,17.20549371330806,0.0,1,20.81564157638168,0.0,4.226911643406344,13.670223114492314,0.0,0.0,0.0,0.0,0.0,0.0,0.0,265.03298004082535,0.0,0.0,0.0,50.0,0.0,78.53981633974483,-0.10000000000047748,0.0,10000.0,78.53981633974483,0.0,10.0,0.007853981633974483,50.0,10000.0,78.53981633974483,0.0,10.0,0.007853981633974483,50.0,10000.0,78.53981633974483,0.0,10.0,0.007853981633974483,50.0,31.41592653589793,0.0,10000.0,78.53981633974483,0.0,1.0,1.0,0.9093207945776285
