Repository: iavdesch/Research

Readme
======

The supporting files are related to the study "A method for determining the performance of formulas for calculating the crack width and spacing in reinforced concrete elements".

The following files are relevant:
Research/Method_comparing_CWFs/Data_processing_for_GitHuB_Final (contains the data processing of the database "Crack width and crack spacing in reinforced and prestressed concrete elements: database")
Research/Method_comparing_CWFs/CWF_analysis_for_GitHuB_Final (contains the evaluation of the different crack width formulas)

File: Method_comparing_CWFs/Datasets_used/Working_database_no_hordijk_initshrink.csv (part 30 of 84)
,ID,EPID,ELID,LOADID,DOI,title,year,journal,country,institution,laboratory,authors,Ltot,Lspan,Lcons,Lmeas,h,b,hc,thc,RH,Temp,pd,fcm,catfcm,tfcm,fctm,catfctm,tfctm,Ecm,catEcm,tEcm,mix,Es,fsr,fy,phi,zs,nbl,clat,phit,st,phiw,sw,type,method,fpk,fp01k,Ep,rel,fpr,npl,phip,Ap,zp,cplat,catf,epsin,catcal,selfw,typew,locw,epsc,Nrep,N,M,sigs,t0,t,PL,catp,t0p,tp,ncr,wm,wk,wmax,sm,smax,indLR,indNP,indtfcm,indtfctm,indtEcm,slab,Ac,Astot,ts,sc,class_C,fcm28,Bcc,fck28,fcm_cube_150,fctm28,fctmfl28,fctmfl,fct095_28,fct095,fct095fl_28,fct095fl,fct005,fct005_28,fct005fl,Ecm28,phi_bc,phi_bc_prestress,phi_bc_prior_load,phi_dc,phi_dc_prestress,phi_dc_prior_load,phi_creep,phi_creep_prestress,phi_creep_prior_load,Ecm0,eps_cbs,eps_cbs_prestress,eps_cds,eps_cds_prestress,shrinkage,shrinkage_prestress,shrinkage_init,bondLR,bondPR,ae,ap,sxLR,sxNP,zstot,zstensinit,Astensinit,rhotot,rhotensinit,At,Aw,Aptot,zptot,zeta1,zeta,phi_peq,ry,cy,ry0,rx,ryp,cyp,cog,Izz,Wb,Wt,rho,qself,Mself,ep,Mp,pre_loss,initstrain,fctmorg,fcmorg,W_Ib,W_It,Ncr095,Mcr095,Ncr005,Mcr005,CS,Ncr,Mcr,tau_bms,tau_max,xcinit,epsinit,dpsigs,xc,eps,epsbot,sigssimpl,sigsr,dpsigsr,xc_sr,eps_sr,zstottens,zptottens,Astens,Actens,Aptens,Aceff_MC2020,Aseff_MC2020,Apeff_MC2020,phi_eq_MC2020,rhoeff_MC2020,hceff_MC2020,Aceff_FPR,Aseff_FPR,Apeff_FPR,phi_eq_FPR,rhoeff_FPR,hceff_FPR,Aceff_SMTCM,Aseff_SMTCM,Apeff_SMTCM,phi_eq_SMTCM,rhoeff_SMTCM,hceff_SMTCM,sumcirc_SMTCM,sumcirc_p_SMTCM,Actensstate1,Astensstate1,Aptensstate1,r,p,k1
1582,2592,19,N10-10-3,14,0,Rapport des essais: de tirants sous déformation imposée de courte durée,1993,0,Switzerland,École Polytechnique Fédérale de Lausanne,Construction Materials Laboratory,"Bicher Farra, Jean-Paul Jaccoud",1150.0,1150.0,1000.0,1000.0,100.0,100,"[2,7,6]","[6,7,15]",60.0,"[0,21,0]",0,29.9,"[1,160x320,0]","[7,28,90]",1.988709583345595,"[1,160x320,1]",[28],28875.0,"[1,160x320,2]",[28],"[0,0,0,0,0.53,32,0,Sikament320,0]",200533.0,2,579.3,[10],[50],[1],[45],[0],[0],0.0,0.0,0,0,0.0,0.0,0.0,0,0,[0],[0],[0],[0],[0],2,1a,0,0,2,2,0.0,1,21.676989309769574,0.0,276.0,28,1,0.0,0,0,0,3,0.21,0.0,0.253,308.0,308.0,0,-1,2,0,0,0,10000.0,78.53981633974483,13,0.5,CN,29.9,1.0,21.9,36.024096385542165,2.3482842463368576,3.9063989079443884,3.308242158809494,3.052769520237915,2.5853224583492738,5.078318580327705,2.5853224583492738,1.6437989724358002,1.6437989724358002,2.734479235561072,27500.0,0.0,1.9223531681028818,1.9223531681028818,0.0,2.7650103271011894,2.7650103271011894,0.0,4.687363495204071,4.687363495204071,27500.0,-2.9158149884370985e-05,-2.9158149884370985e-05,-0.0002115985624791573,-0.0002115985624791573,-0.00024075671236352828,-0.00024075671236352828,-0.00024075671236352828,1,0,6.944865800865801,0.0,100.0,0.0,50.0,0.0,0.0,0.007853981633974483,0.007853981633974483,0.0,0.0,0.0,0.0,0.0,0.0,0.0,50.0,45.0,50.0,50.0,0.0,0.0,50.00000000000001,8333333.333333336,166666.66666666674,166666.6666666667,25.0,0.25,0.0,0.0,0.0,0.0,-0.0002283039101820127,2.3482842463368576,29.9,166666.66666666674,166666.6666666667,27.060334049296188,0.0,17.20549371330806,0.0,1,20.81564157638168,0.0,4.226911643406344,13.670223114492314,0.0,0.0,0.0,0.0,0.0,0.0,0.0,265.03298004082535,0.0,0.0,0.0,50.0,0.0,78.53981633974483,-0.10000000000047748,0.0,10000.0,78.53981633974483,0.0,10.0,0.007853981633974483,50.0,10000.0,78.53981633974483,0.0,10.0,0.007853981633974483,50.0,10000.0,78.53981633974483,0.0,10.0,0.007853981633974483,50.0,31.41592653589793,0.0,10000.0,78.53981633974483,0.0,1.0,1.0,1.0413798311345452
1583,2593,19,N10-10-3,15,0,Rapport des essais: de tirants sous déformation imposée de courte durée,1993,0,Switzerland,École Polytechnique Fédérale de Lausanne,Construction Materials Laboratory,"Bicher Farra, Jean-Paul Jaccoud",1150.0,1150.0,1000.0,1000.0,100.0,100,"[2,7,6]","[6,7,15]",60.0,"[0,21,0]",0,29.9,"[1,160x320,0]","[7,28,90]",1.988709583345595,"[1,160x320,1]",[28],28875.0,"[1,160x320,2]",[28],"[0,0,0,0,0.53,32,0,Sikament320,0]",200533.0,2,579.3,[10],[50],[1],[45],[0],[0],0.0,0.0,0,0,0.0,0.0,0.0,0,0,[0],[0],[0],[0],[0],2,1a,0,0,2,2,0.0,1,23.169245820224724,0.0,295.0,28,1,0.0,0,0,0,3,0.22,0.0,0.262,308.0,308.0,0,-1,2,0,0,0,10000.0,78.53981633974483,13,0.5,CN,29.9,1.0,21.9,36.024096385542165,2.3482842463368576,3.9063989079443884,3.308242158809494,3.052769520237915,2.5853224583492738,5.078318580327705,2.5853224583492738,1.6437989724358002,1.6437989724358002,2.734479235561072,27500.0,0.0,1.9223531681028818,1.9223531681028818,0.0,2.7650103271011894,2.7650103271011894,0.0,4.687363495204071,4.687363495204071,27500.0,-2.9158149884370985e-05,-2.9158149884370985e-05,-0.0002115985624791573,-0.0002115985624791573,-0.00024075671236352828,-0.00024075671236352828,-0.00024075671236352828,1,0,6.944865800865801,0.0,100.0,0.0,50.0,0.0,0.0,0.007853981633974483,0.007853981633974483,0.0,0.0,0.0,0.0,0.0,0.0,0.0,50.0,45.0,50.0,50.0,0.0,0.0,50.00000000000001,8333333.333333336,166666.66666666674,166666.6666666667,25.0,0.25,0.0,0.0,0.0,0.0,-0.0002283039101820127,2.3482842463368576,29.9,166666.66666666674,166666.6666666667,27.060334049296188,0.0,17.20549371330806,0.0,1,20.81564157638168,0.0,4.226911643406344,13.670223114492314,0.0,0.0,0.0,0.0,0.0,0.0,0.0,265.03298004082535,0.0,0.0,0.0,50.0,0.0,78.53981633974483,-0.10000000000047748,0.0,10000.0,78.53981633974483,0.0,10.0,0.007853981633974483,50.0,10000.0,78.53981633974483,0.0,10.0,0.007853981633974483,50.0,10000.0,78.53981633974483,0.0,10.0,0.007853981633974483,50.0,31.41592653589793,0.0,10000.0,78.53981633974483,0.0,1.0,1.0,1.1130690224083002
1584,2594,19,N10-10-3,16,0,Rapport des essais: de tirants sous déformation imposée de courte durée,1993,0,Switzerland,École Polytechnique Fédérale de Lausanne,Construction Materials Laboratory,"Bicher Farra, Jean-Paul Jaccoud",1150.0,1150.0,1000.0,1000.0,100.0,100,"[2,7,6]","[6,7,15]",60.0,"[0,21,0]",0,29.9,"[1,160x320,0]","[7,28,90]",1.988709583345595,"[1,160x320,1]",[28],28875.0,"[1,160x320,2]",[28],"[0,0,0,0,0.53,32,0,Sikament320,0]",200533.0,2,579.3,[10],[50],[1],[45],[0],[0],0.0,0.0,0,0,0.0,0.0,0.0,0,0,[0],[0],[0],[0],[0],2,1a,0,0,2,2,0.0,1,25.99667920845554,0.0,331.0,28,1,0.0,0,0,0,3,0.26,0.0,0.295,308.0,308.0,0,-1,2,0,0,0,10000.0,78.53981633974483,13,0.5,CN,29.9,1.0,21.9,36.024096385542165,2.3482842463368576,3.9063989079443884,3.308242158809494,3.052769520237915,2.5853224583492738,5.078318580327705,2.5853224583492738,1.6437989724358002,1.6437989724358002,2.734479235561072,27500.0,0.0,1.9223531681028818,1.9223531681028818,0.0,2.7650103271011894,2.7650103271011894,0.0,4.687363495204071,4.687363495204071,27500.0,-2.9158149884370985e-05,-2.9158149884370985e-05,-0.0002115985624791573,-0.0002115985624791573,-0.00024075671236352828,-0.00024075671236352828,-0.00024075671236352828,1,0,6.944865800865801,0.0,100.0,0.0,50.0,0.0,0.0,0.007853981633974483,0.007853981633974483,0.0,0.0,0.0,0.0,0.0,0.0,0.0,50.0,45.0,50.0,50.0,0.0,0.0,50.00000000000001,8333333.333333336,166666.66666666674,166666.6666666667,25.0,0.25,0.0,0.0,0.0,0.0,-0.0002283039101820127,2.3482842463368576,29.9,166666.66666666674,166666.6666666667,27.060334049296188,0.0,17.20549371330806,0.0,1,20.81564157638168,0.0,4.226911643406344,13.670223114492314,0.0,0.0,0.0,0.0,0.0,0.0,0.0,265.03298004082535,0.0,0.0,0.0,50.0,0.0,78.53981633974483,-0.10000000000047748,0.0,10000.0,78.53981633974483,0.0,10.0,0.007853981633974483,50.0,10000.0,78.53981633974483,0.0,10.0,0.007853981633974483,50.0,10000.0,78.53981633974483,0.0,10.0,0.007853981633974483,50.0,31.41592653589793,0.0,10000.0,78.53981633974483,0.0,1.0,1.0,1.2489011742954148
1588,2598,19,N10-10-3,20,0,Rapport des essais: de tirants sous déformation imposée de courte durée,1993,0,Switzerland,École Polytechnique Fédérale de Lausanne,Construction Materials Laboratory,"Bicher Farra, Jean-Paul Jaccoud",1150.0,1150.0,1000.0,1000.0,100.0,100,"[2,7,6]","[6,7,15]",60.0,"[0,21,0]",0,29.9,"[1,160x320,0]","[7,28,90]",1.988709583345595,"[1,160x320,1]",[28],28875.0,"[1,160x320,2]",[28],"[0,0,0,0,0.53,32,0,Sikament320,0]",200533.0,2,579.3,[10],[50],[1],[45],[0],[0],0.0,0.0,0,0,0.0,0.0,0.0,0,0,[0],[0],[0],[0],[0],2,1a,0,0,2,2,0.0,1,26.624997739173498,0.0,339.0,28,1,0.0,0,0,0,4,0.3,0.0,0.377,237.0,237.0,0,-1,2,0,0,0,10000.0,78.53981633974483,13,0.5,CN,29.9,1.0,21.9,36.024096385542165,2.3482842463368576,3.9063989079443884,3.308242158809494,3.052769520237915,2.5853224583492738,5.078318580327705,2.5853224583492738,1.6437989724358002,1.6437989724358002,2.734479235561072,27500.0,0.0,1.9223531681028818,1.9223531681028818,0.0,2.7650103271011894,2.7650103271011894,0.0,4.687363495204071,4.687363495204071,27500.0,-2.9158149884370985e-05,-2.9158149884370985e-05,-0.0002115985624791573,-0.0002115985624791573,-0.00024075671236352828,-0.00024075671236352828,-0.00024075671236352828,1,0,6.944865800865801,0.0,100.0,0.0,50.0,0.0,0.0,0.007853981633974483,0.007853981633974483,0.0,0.0,0.0,0.0,0.0,0.0,0.0,50.0,45.0,50.0,50.0,0.0,0.0,50.00000000000001,8333333.333333336,166666.66666666674,166666.6666666667,25.0,0.25,0.0,0.0,0.0,0.0,-0.0002283039101820127,2.3482842463368576,29.9,166666.66666666674,166666.6666666667,27.060334049296188,0.0,17.20549371330806,0.0,1,20.81564157638168,0.0,4.226911643406344,13.670223114492314,0.0,0.0,0.0,0.0,0.0,0.0,0.0,265.03298004082535,0.0,0.0,0.0,50.0,0.0,78.53981633974483,-0.10000000000047748,0.0,10000.0,78.53981633974483,0.0,10.0,0.007853981633974483,50.0,10000.0,78.53981633974483,0.0,10.0,0.007853981633974483,50.0,10000.0,78.53981633974483,0.0,10.0,0.007853981633974483,50.0,31.41592653589793,0.0,10000.0,78.53981633974483,0.0,1.0,1.0,1.279086096936996
1606,2616,19,N10-14-1,16,0,Rapport des essais: de tirants sous déformation imposée de courte durée,1993,0,Switzerland,École Polytechnique Fédérale de Lausanne,Construction Materials Laboratory,"Bicher Farra, Jean-Paul Jaccoud",1150.0,1150.0,1000.0,1000.0,100.0,100,"[2,7,6]","[6,7,15]",60.0,"[0,21,0]",0,29.9,"[1,160x320,0]","[7,28,90]",1.6896360156677357,"[1,160x320,1]",[28],28875.0,"[1,160x320,2]",[28],"[0,0,0,0,0.53,32,0,Sikament320,0]",196317.0,2,558.2,[14],[50],[1],[43],[0],[0],0.0,0.0,0,0,0.0,0.0,0.0,0,0,[0],[0],[0],[0],[0],2,1a,0,0,2,2,0.0,1,25.09190052422168,0.0,163.0,28,1,0.0,0,0,0,5,0.09,0.0,0.11408993570792247,182.0,290.2852047831633,0,-1,2,0,0,0,10000.0,153.93804002589985,13,0.5,CN,29.9,1.0,21.9,36.024096385542165,2.3482842463368576,3.9063989079443884,2.8107297047723474,3.052769520237915,2.1965268203680566,5.078318580327705,2.1965268203680566,1.6437989724358002,1.6437989724358002,2.734479235561072,27500.0,0.0,1.9223531681028818,1.9223531681028818,0.0,2.7650103271011894,2.7650103271011894,0.0,4.687363495204071,4.687363495204071,27500.0,-2.9158149884370985e-05,-2.9158149884370985e-05,-0.0002115985624791573,-0.0002115985624791573,-0.00024075671236352828,-0.00024075671236352828,-0.00024075671236352828,1,0,6.798857142857143,0.0,100.0,0.0,50.0,0.0,0.0,0.015393804002589986,0.015393804002589986,0.0,0.0,0.0,0.0,0.0,0.0,0.0,50.0,43.0,50.0,50.0,0.0,0.0,50.0,8333333.333333336,166666.66666666672,166666.66666666672,25.0,0.25,0.0,0.0,0.0,0.0,-0.00021794638402866692,2.3482842463368576,29.9,166666.66666666672,166666.66666666672,23.926030165331646,0.0,17.90535104581602,0.0,2,18.40463858871665,0.0,4.226911643406344,13.670223114492314,0.0,0.0,0.0,0.0,0.0,0.0,0.0,119.5587431515959,0.0,0.0,0.0,50.0,0.0,153.93804002589985,-0.10000000000047748,0.0,10000.0,153.93804002589985,0.0,14.0,0.015393804002589986,50.0,10000.0,153.93804002589985,0.0,14.0,0.015393804002589986,50.0,10000.0,153.93804002589985,0.0,14.0,0.015393804002589986,50.0,43.982297150257104,0.0,10000.0,153.93804002589985,0.0,0.6269696043790796,0.7888513517126151,1.3633465500161897
1608,2618,19,N10-14-1,18,0,Rapport des essais: de tirants sous déformation imposée de courte durée,1993,0,Switzerland,École Polytechnique Fédérale de Lausanne,Construction Materials Laboratory,"Bicher Farra, Jean-Paul Jaccoud",1150.0,1150.0,1000.0,1000.0,100.0,100,"[2,7,6]","[6,7,15]",60.0,"[0,21,0]",0,29.9,"[1,160x320,0]","[7,28,90]",1.6896360156677357,"[1,160x320,1]",[28],28875.0,"[1,160x320,2]",[28],"[0,0,0,0,0.53,32,0,Sikament320,0]",196317.0,2,558.2,[14],[50],[1],[43],[0],[0],0.0,0.0,0,0,0.0,0.0,0.0,0,0,[0],[0],[0],[0],[0],2,1a,0,0,2,2,0.0,1,23.860396204014474,0.0,155.0,28,1,0.0,0,0,0,5,0.09,0.0,0.122,184.0,184.0,0,-1,2,0,0,0,10000.0,153.93804002589985,13,0.5,CN,29.9,1.0,21.9,36.024096385542165,2.3482842463368576,3.9063989079443884,2.8107297047723474,3.052769520237915,2.1965268203680566,5.078318580327705,2.1965268203680566,1.6437989724358002,1.6437989724358002,2.734479235561072,27500.0,0.0,1.9223531681028818,1.9223531681028818,0.0,2.7650103271011894,2.7650103271011894,0.0,4.687363495204071,4.687363495204071,27500.0,-2.9158149884370985e-05,-2.9158149884370985e-05,-0.0002115985624791573,-0.0002115985624791573,-0.00024075671236352828,-0.00024075671236352828,-0.00024075671236352828,1,0,6.798857142857143,0.0,100.0,0.0,50.0,0.0,0.0,0.015393804002589986,0.015393804002589986,0.0,0.0,0.0,0.0,0.0,0.0,0.0,50.0,43.0,50.0,50.0,0.0,0.0,50.0,8333333.333333336,166666.66666666672,166666.66666666672,25.0,0.25,0.0,0.0,0.0,0.0,-0.00021794638402866692,2.3482842463368576,29.9,166666.66666666672,166666.66666666672,23.926030165331646,0.0,17.90535104581602,0.0,1,18.40463858871665,0.0,4.226911643406344,13.670223114492314,0.0,0.0,0.0,0.0,0.0,0.0,0.0,119.5587431515959,0.0,0.0,0.0,50.0,0.0,153.93804002589985,-0.10000000000047748,0.0,10000.0,153.93804002589985,0.0,14.0,0.015393804002589986,50.0,10000.0,153.93804002589985,0.0,14.0,0.015393804002589986,50.0,10000.0,153.93804002589985,0.0,14.0,0.015393804002589986,50.0,43.982297150257104,0.0,10000.0,153.93804002589985,0.0,1.0,1.0,1.2964338359049652
1609,2619,19,N10-14-1,19,0,Rapport des essais: de tirants sous déformation imposée de courte durée,1993,0,Switzerland,École Polytechnique Fédérale de Lausanne,Construction Materials Laboratory,"Bicher Farra, Jean-Paul Jaccoud",1150.0,1150.0,1000.0,1000.0,100.0,100,"[2,7,6]","[6,7,15]",60.0,"[0,21,0]",0,29.9,"[1,160x320,0]","[7,28,90]",1.6896360156677357,"[1,160x320,1]",[28],28875.0,"[1,160x320,2]",[28],"[0,0,0,0,0.53,32,0,Sikament320,0]",196317.0,2,558.2,[14],[50],[1],[43],[0],[0],0.0,0.0,0,0,0.0,0.0,0.0,0,0,[0],[0],[0],[0],[0],2,1a,0,0,2,2,0.0,1,27.70884720466197,0.0,180.0,28,1,0.0,0,0,0,5,0.11,0.0,0.152,185.0,311.2681198352667,0,-1,2,0,0,0,10000.0,153.93804002589985,13,0.5,CN,29.9,1.0,21.9,36.024096385542165,2.3482842463368576,3.9063989079443884,2.8107297047723474,3.052769520237915,2.1965268203680566,5.078318580327705,2.1965268203680566,1.6437989724358002,1.6437989724358002,2.734479235561072,27500.0,0.0,1.9223531681028818,1.9223531681028818,0.0,2.7650103271011894,2.7650103271011894,0.0,4.687363495204071,4.687363495204071,27500.0,-2.9158149884370985e-05,-2.9158149884370985e-05,-0.0002115985624791573,-0.0002115985624791573,-0.00024075671236352828,-0.00024075671236352828,-0.00024075671236352828,1,0,6.798857142857143,0.0,100.0,0.0,50.0,0.0,0.0,0.015393804002589986,0.015393804002589986,0.0,0.0,0.0,0.0,0.0,0.0,0.0,50.0,43.0,50.0,50.0,0.0,0.0,50.0,8333333.333333336,166666.66666666672,166666.66666666672,25.0,0.25,0.0,0.0,0.0,0.0,-0.00021794638402866692,2.3482842463368576,29.9,166666.66666666672,166666.66666666672,23.926030165331646,0.0,17.90535104581602,0.0,2,18.40463858871665,0.0,4.226911643406344,13.670223114492314,0.0,0.0,0.0,0.0,0.0,0.0,0.0,119.5587431515959,0.0,0.0,0.0,50.0,0.0,153.93804002589985,-0.10000000000047748,0.0,10000.0,153.93804002589985,0.0,14.0,0.015393804002589986,50.0,10000.0,153.93804002589985,0.0,14.0,0.015393804002589986,50.0,10000.0,153.93804002589985,0.0,14.0,0.015393804002589986,50.0,43.982297150257104,0.0,10000.0,153.93804002589985,0.0,0.5943429095723265,0.7353080427270797,1.5055360675025404
1610,2620,19,N10-14-1,20,0,Rapport des essais: de tirants sous déformation imposée de courte durée,1993,0,Switzerland,École Polytechnique Fédérale de Lausanne,Construction Materials Laboratory,"Bicher Farra, Jean-Paul Jaccoud",1150.0,1150.0,1000.0,1000.0,100.0,100,"[2,7,6]","[6,7,15]",60.0,"[0,21,0]",0,29.9,"[1,160x320,0]","[7,28,90]",1.6896360156677357,"[1,160x320,1]",[28],28875.0,"[1,160x320,2]",[28],"[0,0,0,0,0.53,32,0,Sikament320,0]",196317.0,2,558.2,[14],[50],[1],[43],[0],[0],0.0,0.0,0,0,0.0,0.0,0.0,0,0,[0],[0],[0],[0],[0],2,1a,0,0,2,2,0.0,1,31.71123624533537,0.0,206.0,28,1,0.0,0,0,0,5,0.14,0.0,0.192,186.0,329.74439417331956,0,-1,2,0,0,0,10000.0,153.93804002589985,13,0.5,CN,29.9,1.0,21.9,36.024096385542165,2.3482842463368576,3.9063989079443884,2.8107297047723474,3.052769520237915,2.1965268203680566,5.078318580327705,2.1965268203680566,1.6437989724358002,1.6437989724358002,2.734479235561072,27500.0,0.0,1.9223531681028818,1.9223531681028818,0.0,2.7650103271011894,2.7650103271011894,0.0,4.687363495204071,4.687363495204071,27500.0,-2.9158149884370985e-05,-2.9158149884370985e-05,-0.0002115985624791573,-0.0002115985624791573,-0.00024075671236352828,-0.00024075671236352828,-0.00024075671236352828,1,0,6.798857142857143,0.0,100.0,0.0,50.0,0.0,0.0,0.015393804002589986,0.015393804002589986,0.0,0.0,0.0,0.0,0.0,0.0,0.0,50.0,43.0,50.0,50.0,0.0,0.0,50.0,8333333.333333336,166666.66666666672,166666.66666666672,25.0,0.25,0.0,0.0,0.0,0.0,-0.00021794638402866692,2.3482842463368576,29.9,166666.66666666672,166666.66666666672,23.926030165331646,0.0,17.90535104581602,0.0,2,18.40463858871665,0.0,4.226911643406344,13.670223114492314,0.0,0.0,0.0,0.0,0.0,0.0,0.0,119.5587431515959,0.0,0.0,0.0,50.0,0.0,153.93804002589985,-0.10000000000047748,0.0,10000.0,153.93804002589985,0.0,14.0,0.015393804002589986,50.0,10000.0,153.93804002589985,0.0,14.0,0.015393804002589986,50.0,10000.0,153.93804002589985,0.0,14.0,0.015393804002589986,50.0,43.982297150257104,0.0,10000.0,153.93804002589985,0.0,0.5640732739863807,0.6800837680533205,1.7230023883640186
1611,2621,19,N10-14-1,21,0,Rapport des essais: de tirants sous déformation imposée de courte durée,1993,0,Switzerland,École Polytechnique Fédérale de Lausanne,Construction Materials Laboratory,"Bicher Farra, Jean-Paul Jaccoud",1150.0,1150.0,1000.0,1000.0,100.0,100,"[2,7,6]","[6,7,15]",60.0,"[0,21,0]",0,29.9,"[1,160x320,0]","[7,28,90]",1.6896360156677357,"[1,160x320,1]",[28],28875.0,"[1,160x320,2]",[28],"[0,0,0,0,0.53,32,0,Sikament320,0]",196317.0,2,558.2,[14],[50],[1],[43],[0],[0],0.0,0.0,0,0,0.0,0.0,0.0,0,0,[0],[0],[0],[0],[0],2,1a,0,0,2,2,0.0,1,30.78760800517997,0.0,200.0,28,1,0.0,0,0,0,6,0.13,0.0,0.201,158.0,277.3602084901715,0,-1,2,0,0,0,10000.0,153.93804002589985,13,0.5,CN,29.9,1.0,21.9,36.024096385542165,2.3482842463368576,3.9063989079443884,2.8107297047723474,3.052769520237915,2.1965268203680566,5.078318580327705,2.1965268203680566,1.6437989724358002,1.6437989724358002,2.734479235561072,27500.0,0.0,1.9223531681028818,1.9223531681028818,0.0,2.7650103271011894,2.7650103271011894,0.0,4.687363495204071,4.687363495204071,27500.0,-2.9158149884370985e-05,-2.9158149884370985e-05,-0.0002115985624791573,-0.0002115985624791573,-0.00024075671236352828,-0.00024075671236352828,-0.00024075671236352828,1,0,6.798857142857143,0.0,100.0,0.0,50.0,0.0,0.0,0.015393804002589986,0.015393804002589986,0.0,0.0,0.0,0.0,0.0,0.0,0.0,50.0,43.0,50.0,50.0,0.0,0.0,50.0,8333333.333333336,166666.66666666672,166666.66666666672,25.0,0.25,0.0,0.0,0.0,0.0,-0.00021794638402866692,2.3482842463368576,29.9,166666.66666666672,166666.66666666672,23.926030165331646,0.0,17.90535104581602,0.0,2,18.40463858871665,0.0,4.226911643406344,13.670223114492314,0.0,0.0,0.0,0.0,0.0,0.0,0.0,119.5587431515959,0.0,0.0,0.0,50.0,0.0,153.93804002589985,-0.10000000000047748,0.0,10000.0,153.93804002589985,0.0,14.0,0.015393804002589986,50.0,10000.0,153.93804002589985,0.0,14.0,0.015393804002589986,50.0,10000.0,153.93804002589985,0.0,14.0,0.015393804002589986,50.0,43.982297150257104,0.0,10000.0,153.93804002589985,0.0,0.5696563355647999,0.6907248864220631,1.6728178527806006
1612,2622,19,N10-14-1,22,0,Rapport des essais: de tirants sous déformation imposée de courte durée,1993,0,Switzerland,École Polytechnique Fédérale de Lausanne,Construction Materials Laboratory,"Bicher Farra, Jean-Paul Jaccoud",1150.0,1150.0,1000.0,1000.0,100.0,100,"[2,7,6]","[6,7,15]",60.0,"[0,21,0]",0,29.9,"[1,160x320,0]","[7,28,90]",1.6896360156677357,"[1,160x320,1]",[28],28875.0,"[1,160x320,2]",[28],"[0,0,0,0,0.53,32,0,Sikament320,0]",196317.0,2,558.2,[14],[50],[1],[43],[0],[0],0.0,0.0,0,0,0.0,0.0,0.0,0,0,[0],[0],[0],[0],[0],2,1a,0,0,2,2,0.0,1,33.71243076567207,0.0,219.00000000000003,28,1,0.0,0,0,0,6,0.14,0.0,0.215,158.0,285.20566275198223,0,-1,2,0,0,0,10000.0,153.93804002589985,13,0.5,CN,29.9,1.0,21.9,36.024096385542165,2.3482842463368576,3.9063989079443884,2.8107297047723474,3.052769520237915,2.1965268203680566,5.078318580327705,2.1965268203680566,1.6437989724358002,1.6437989724358002,2.734479235561072,27500.0,0.0,1.9223531681028818,1.9223531681028818,0.0,2.7650103271011894,2.7650103271011894,0.0,4.687363495204071,4.687363495204071,27500.0,-2.9158149884370985e-05,-2.9158149884370985e-05,-0.0002115985624791573,-0.0002115985624791573,-0.00024075671236352828,-0.00024075671236352828,-0.00024075671236352828,1,0,6.798857142857143,0.0,100.0,0.0,50.0,0.0,0.0,0.015393804002589986,0.015393804002589986,0.0,0.0,0.0,0.0,0.0,0.0,0.0,50.0,43.0,50.0,50.0,0.0,0.0,50.0,8333333.333333336,166666.66666666672,166666.66666666672,25.0,0.25,0.0,0.0,0.0,0.0,-0.00021794638402866692,2.3482842463368576,29.9,166666.66666666672,166666.66666666672,23.926030165331646,0.0,17.90535104581602,0.0,2,18.40463858871665,0.0,4.226911643406344,13.670223114492314,0.0,0.0,0.0,0.0,0.0,0.0,0.0,119.5587431515959,0.0,0.0,0.0,50.0,0.0,153.93804002589985,-0.10000000000047748,0.0,10000.0,153.93804002589985,0.0,14.0,0.015393804002589986,50.0,10000.0,153.93804002589985,0.0,14.0,0.015393804002589986,50.0,10000.0,153.93804002589985,0.0,14.0,0.015393804002589986,50.0,43.982297150257104,0.0,10000.0,153.93804002589985,0.0,0.553986195349138,0.6602455261804344,1.8317355487947575
1613,2623,19,N10-14-1,23,0,Rapport des essais: de tirants sous déformation imposée de courte durée,1993,0,Switzerland,École Polytechnique Fédérale de Lausanne,Construction Materials Laboratory,"Bicher Farra, Jean-Paul Jaccoud",1150.0,1150.0,1000.0,1000.0,100.0,100,"[2,7,6]","[6,7,15]",60.0,"[0,21,0]",0,29.9,"[1,160x320,0]","[7,28,90]",1.6896360156677357,"[1,160x320,1]",[28],28875.0,"[1,160x320,2]",[28],"[0,0,0,0,0.53,32,0,Sikament320,0]",196317.0,2,558.2,[14],[50],[1],[43],[0],[0],0.0,0.0,0,0,0.0,0.0,0.0,0,0,[0],[0],[0],[0],[0],2,1a,0,0,2,2,0.0,1,35.559687245982865,0.0,231.0,28,1,0.0,0,0,0,6,0.15,0.0,0.229,158.0,289.07598598201184,0,-1,2,0,0,0,10000.0,153.93804002589985,13,0.5,CN,29.9,1.0,21.9,36.024096385542165,2.3482842463368576,3.9063989079443884,2.8107297047723474,3.052769520237915,2.1965268203680566,5.078318580327705,2.1965268203680566,1.6437989724358002,1.6437989724358002,2.734479235561072,27500.0,0.0,1.9223531681028818,1.9223531681028818,0.0,2.7650103271011894,2.7650103271011894,0.0,4.687363495204071,4.687363495204071,27500.0,-2.9158149884370985e-05,-2.9158149884370985e-05,-0.0002115985624791573,-0.0002115985624791573,-0.00024075671236352828,-0.00024075671236352828,-0.00024075671236352828,1,0,6.798857142857143,0.0,100.0,0.0,50.0,0.0,0.0,0.015393804002589986,0.015393804002589986,0.0,0.0,0.0,0.0,0.0,0.0,0.0,50.0,43.0,50.0,50.0,0.0,0.0,50.0,8333333.333333336,166666.66666666672,166666.66666666672,25.0,0.25,0.0,0.0,0.0,0.0,-0.00021794638402866692,2.3482842463368576,29.9,166666.66666666672,166666.66666666672,23.926030165331646,0.0,17.90535104581602,0.0,2,18.40463858871665,0.0,4.226911643406344,13.670223114492314,0.0,0.0,0.0,0.0,0.0,0.0,0.0,119.5587431515959,0.0,0.0,0.0,50.0,0.0,153.93804002589985,-0.10000000000047748,0.0,10000.0,153.93804002589985,0.0,14.0,0.015393804002589986,50.0,10000.0,153.93804002589985,0.0,14.0,0.015393804002589986,50.0,10000.0,153.93804002589985,0.0,14.0,0.015393804002589986,50.0,43.982297150257104,0.0,10000.0,153.93804002589985,0.0,0.5465690948463349,0.6450819832513052,1.9321046199615937
1614,2624,19,N10-14-1,24,0,Rapport des essais: de tirants sous déformation imposée de courte durée,1993,0,Switzerland,École Polytechnique Fédérale de Lausanne,Construction Materials Laboratory,"Bicher Farra, Jean-Paul Jaccoud",1150.0,1150.0,1000.0,1000.0,100.0,100,"[2,7,6]","[6,7,15]",60.0,"[0,21,0]",0,29.9,"[1,160x320,0]","[7,28,90]",1.6896360156677357,"[1,160x320,1]",[28],28875.0,"[1,160x320,2]",[28],"[0,0,0,0,0.53,32,0,Sikament320,0]",196317.0,2,558.2,[14],[50],[1],[43],[0],[0],0.0,0.0,0,0,0.0,0.0,0.0,0,0,[0],[0],[0],[0],[0],2,1a,0,0,2,2,0.0,1,39.71601432668216,0.0,258.0,28,1,0.0,0,0,0,6,0.17,0.0,0.257,159.0,297.52730561859903,0,-1,2,0,0,0,10000.0,153.93804002589985,13,0.5,CN,29.9,1.0,21.9,36.024096385542165,2.3482842463368576,3.9063989079443884,2.8107297047723474,3.052769520237915,2.1965268203680566,5.078318580327705,2.1965268203680566,1.6437989724358002,1.6437989724358002,2.734479235561072,27500.0,0.0,1.9223531681028818,1.9223531681028818,0.0,2.7650103271011894,2.7650103271011894,0.0,4.687363495204071,4.687363495204071,27500.0,-2.9158149884370985e-05,-2.9158149884370985e-05,-0.0002115985624791573,-0.0002115985624791573,-0.00024075671236352828,-0.00024075671236352828,-0.00024075671236352828,1,0,6.798857142857143,0.0,100.0,0.0,50.0,0.0,0.0,0.015393804002589986,0.015393804002589986,0.0,0.0,0.0,0.0,0.0,0.0,0.0,50.0,43.0,50.0,50.0,0.0,0.0,50.0,8333333.333333336,166666.66666666672,166666.66666666672,25.0,0.25,0.0,0.0,0.0,0.0,-0.00021794638402866692,2.3482842463368576,29.9,166666.66666666672,166666.66666666672,23.926030165331646,0.0,17.90535104581602,0.0,2,18.40463858871665,0.0,4.226911643406344,13.670223114492314,0.0,0.0,0.0,0.0,0.0,0.0,0.0,119.5587431515959,0.0,0.0,0.0,50.0,0.0,153.93804002589985,-0.10000000000047748,0.0,10000.0,153.93804002589985,0.0,14.0,0.015393804002589986,50.0,10000.0,153.93804002589985,0.0,14.0,0.015393804002589986,50.0,10000.0,153.93804002589985,0.0,14.0,0.015393804002589986,50.0,43.982297150257104,0.0,10000.0,153.93804002589985,0.0,0.5344047319267646,0.618872917082296,2.157935030086975
1615,2625,19,N10-14-1,25,0,Rapport des essais: de tirants sous déformation imposée de courte durée,1993,0,Switzerland,École Polytechnique Fédérale de Lausanne,Construction Materials Laboratory,"Bicher Farra, Jean-Paul Jaccoud",1150.0,1150.0,1000.0,1000.0,100.0,100,"[2,7,6]","[6,7,15]",60.0,"[0,21,0]",0,29.9,"[1,160x320,0]","[7,28,90]",1.6896360156677357,"[1,160x320,1]",[28],28875.0,"[1,160x320,2]",[28],"[0,0,0,0,0.53,32,0,Sikament320,0]",196317.0,2,558.2,[14],[50],[1],[43],[0],[0],0.0,0.0,0,0,0.0,0.0,0.0,0,0,[0],[0],[0],[0],[0],2,1a,0,0,2,2,0.0,1,48.79835868821026,0.0,317.0,28,1,0.0,0,0,0,6,0.22,0.0,0.337,159.0,305.92129638503394,0,-1,2,0,0,0,10000.0,153.93804002589985,13,0.5,CN,29.9,1.0,21.9,36.024096385542165,2.3482842463368576,3.9063989079443884,2.8107297047723474,3.052769520237915,2.1965268203680566,5.078318580327705,2.1965268203680566,1.6437989724358002,1.6437989724358002,2.734479235561072,27500.0,0.0,1.9223531681028818,1.9223531681028818,0.0,2.7650103271011894,2.7650103271011894,0.0,4.687363495204071,4.687363495204071,27500.0,-2.9158149884370985e-05,-2.9158149884370985e-05,-0.0002115985624791573,-0.0002115985624791573,-0.00024075671236352828,-0.00024075671236352828,-0.00024075671236352828,1,0,6.798857142857143,0.0,100.0,0.0,50.0,0.0,0.0,0.015393804002589986,0.015393804002589986,0.0,0.0,0.0,0.0,0.0,0.0,0.0,50.0,43.0,50.0,50.0,0.0,0.0,50.0,8333333.333333336,166666.66666666672,166666.66666666672,25.0,0.25,0.0,0.0,0.0,0.0,-0.00021794638402866692,2.3482842463368576,29.9,166666.66666666672,166666.66666666672,23.926030165331646,0.0,17.90535104581602,0.0,2,18.40463858871665,0.0,4.226911643406344,13.670223114492314,0.0,0.0,0.0,0.0,0.0,0.0,0.0,119.5587431515959,0.0,0.0,0.0,50.0,0.0,153.93804002589985,-0.10000000000047748,0.0,10000.0,153.93804002589985,0.0,14.0,0.015393804002589986,50.0,10000.0,153.93804002589985,0.0,14.0,0.015393804002589986,50.0,10000.0,153.93804002589985,0.0,14.0,0.015393804002589986,50.0,43.982297150257104,0.0,10000.0,153.93804002589985,0.0,0.5197415213613696,0.583901871551732,2.6514162966572523
1628,2638,19,N10-14-2,13,0,Rapport des essais: de tirants sous déformation imposée de courte durée,1993,0,Switzerland,École Polytechnique Fédérale de Lausanne,Construction Materials Laboratory,"Bicher Farra, Jean-Paul Jaccoud",1150.0,1150.0,1000.0,1000.0,100.0,100,"[2,7,6]","[6,7,15]",60.0,"[0,21,0]",0,29.9,"[1,160x320,0]","[7,28,90]",1.6896360156677357,"[1,160x320,1]",[28],28875.0,"[1,160x320,2]",[28],"[0,0,0,0,0.53,32,0,Sikament320,0]",196317.0,2,558.2,[14],[50],[1],[43],[0],[0],0.0,0.0,0,0,0.0,0.0,0.0,0,0,[0],[0],[0],[0],[0],2,1a,0,0,2,2,0.0,1,24.630086404143977,0.0,160.0,28,1,0.0,0,0,0,4,0.07,0.0,0.08746155756111802,211.0,332.5627102589364,0,-1,2,0,0,0,10000.0,153.93804002589985,13,0.5,CN,29.9,1.0,21.9,36.024096385542165,2.3482842463368576,3.9063989079443884,2.8107297047723474,3.052769520237915,2.1965268203680566,5.078318580327705,2.1965268203680566,1.6437989724358002,1.6437989724358002,2.734479235561072,27500.0,0.0,1.9223531681028818,1.9223531681028818,0.0,2.7650103271011894,2.7650103271011894,0.0,4.687363495204071,4.687363495204071,27500.0,-2.9158149884370985e-05,-2.9158149884370985e-05,-0.0002115985624791573,-0.0002115985624791573,-0.00024075671236352828,-0.00024075671236352828,-0.00024075671236352828,1,0,6.798857142857143,0.0,100.0,0.0,50.0,0.0,0.0,0.015393804002589986,0.015393804002589986,0.0,0.0,0.0,0.0,0.0,0.0,0.0,50.0,43.0,50.0,50.0,0.0,0.0,50.0,8333333.333333336,166666.66666666672,166666.66666666672,25.0,0.25,0.0,0.0,0.0,0.0,-0.00021794638402866692,2.3482842463368576,29.9,166666.66666666672,166666.66666666672,23.926030165331646,0.0,17.90535104581602,0.0,2,18.40463858871665,0.0,4.226911643406344,13.670223114492314,0.0,0.0,0.0,0.0,0.0,0.0,0.0,119.5587431515959,0.0,0.0,0.0,50.0,0.0,153.93804002589985,-0.10000000000047748,0.0,10000.0,153.93804002589985,0.0,14.0,0.015393804002589986,50.0,10000.0,153.93804002589985,0.0,14.0,0.015393804002589986,50.0,10000.0,153.93804002589985,0.0,14.0,0.015393804002589986,50.0,43.982297150257104,0.0,10000.0,153.93804002589985,0.0,0.6344668042779463,0.8003516282120187,1.3382542822244805
1631,2641,19,N10-14-2,16,0,Rapport des essais: de tirants sous déformation imposée de courte durée,1993,0,Switzerland,École Polytechnique Fédérale de Lausanne,Construction Materials Laboratory,"Bicher Farra, Jean-Paul Jaccoud",1150.0,1150.0,1000.0,1000.0,100.0,100,"[2,7,6]","[6,7,15]",60.0,"[0,21,0]",0,29.9,"[1,160x320,0]","[7,28,90]",1.6896360156677357,"[1,160x320,1]",[28],28875.0,"[1,160x320,2]",[28],"[0,0,0,0,0.53,32,0,Sikament320,0]",196317.0,2,558.2,[14],[50],[1],[43],[0],[0],0.0,0.0,0,0,0.0,0.0,0.0,0,0,[0],[0],[0],[0],[0],2,1a,0,0,2,2,0.0,1,25.09190052422168,0.0,163.0,28,1,0.0,0,0,0,5,0.07,0.0,0.092,180.0,287.0952574778538,0,-1,2,0,0,0,10000.0,153.93804002589985,13,0.5,CN,29.9,1.0,21.9,36.024096385542165,2.3482842463368576,3.9063989079443884,2.8107297047723474,3.052769520237915,2.1965268203680566,5.078318580327705,2.1965268203680566,1.6437989724358002,1.6437989724358002,2.734479235561072,27500.0,0.0,1.9223531681028818,1.9223531681028818,0.0,2.7650103271011894,2.7650103271011894,0.0,4.687363495204071,4.687363495204071,27500.0,-2.9158149884370985e-05,-2.9158149884370985e-05,-0.0002115985624791573,-0.0002115985624791573,-0.00024075671236352828,-0.00024075671236352828,-0.00024075671236352828,1,0,6.798857142857143,0.0,100.0,0.0,50.0,0.0,0.0,0.015393804002589986,0.015393804002589986,0.0,0.0,0.0,0.0,0.0,0.0,0.0,50.0,43.0,50.0,50.0,0.0,0.0,50.0,8333333.333333336,166666.66666666672,166666.66666666672,25.0,0.25,0.0,0.0,0.0,0.0,-0.00021794638402866692,2.3482842463368576,29.9,166666.66666666672,166666.66666666672,23.926030165331646,0.0,17.90535104581602,0.0,2,18.40463858871665,0.0,4.226911643406344,13.670223114492314,0.0,0.0,0.0,0.0,0.0,0.0,0.0,119.5587431515959,0.0,0.0,0.0,50.0,0.0,153.93804002589985,-0.10000000000047748,0.0,10000.0,153.93804002589985,0.0,14.0,0.015393804002589986,50.0,10000.0,153.93804002589985,0.0,14.0,0.015393804002589986,50.0,10000.0,153.93804002589985,0.0,14.0,0.015393804002589986,50.0,43.982297150257104,0.0,10000.0,153.93804002589985,0.0,0.6269696043790796,0.7888513517126151,1.3633465500161897
1633,2643,19,N10-14-2,18,0,Rapport des essais: de tirants sous déformation imposée de courte durée,1993,0,Switzerland,École Polytechnique Fédérale de Lausanne,Construction Materials Laboratory,"Bicher Farra, Jean-Paul Jaccoud",1150.0,1150.0,1000.0,1000.0,100.0,100,"[2,7,6]","[6,7,15]",60.0,"[0,21,0]",0,29.9,"[1,160x320,0]","[7,28,90]",1.6896360156677357,"[1,160x320,1]",[28],28875.0,"[1,160x320,2]",[28],"[0,0,0,0,0.53,32,0,Sikament320,0]",196317.0,2,558.2,[14],[50],[1],[43],[0],[0],0.0,0.0,0,0,0.0,0.0,0.0,0,0,[0],[0],[0],[0],[0],2,1a,0,0,2,2,0.0,1,23.552520123962676,0.0,153.0,28,1,0.0,0,0,0,5,0.08,0.0,0.166,183.0,183.0,0,-1,2,0,0,0,10000.0,153.93804002589985,13,0.5,CN,29.9,1.0,21.9,36.024096385542165,2.3482842463368576,3.9063989079443884,2.8107297047723474,3.052769520237915,2.1965268203680566,5.078318580327705,2.1965268203680566,1.6437989724358002,1.6437989724358002,2.734479235561072,27500.0,0.0,1.9223531681028818,1.9223531681028818,0.0,2.7650103271011894,2.7650103271011894,0.0,4.687363495204071,4.687363495204071,27500.0,-2.9158149884370985e-05,-2.9158149884370985e-05,-0.0002115985624791573,-0.0002115985624791573,-0.00024075671236352828,-0.00024075671236352828,-0.00024075671236352828,1,0,6.798857142857143,0.0,100.0,0.0,50.0,0.0,0.0,0.015393804002589986,0.015393804002589986,0.0,0.0,0.0,0.0,0.0,0.0,0.0,50.0,43.0,50.0,50.0,0.0,0.0,50.0,8333333.333333336,166666.66666666672,166666.66666666672,25.0,0.25,0.0,0.0,0.0,0.0,-0.00021794638402866692,2.3482842463368576,29.9,166666.66666666672,166666.66666666672,23.926030165331646,0.0,17.90535104581602,0.0,1,18.40463858871665,0.0,4.226911643406344,13.670223114492314,0.0,0.0,0.0,0.0,0.0,0.0,0.0,119.5587431515959,0.0,0.0,0.0,50.0,0.0,153.93804002589985,-0.10000000000047748,0.0,10000.0,153.93804002589985,0.0,14.0,0.015393804002589986,50.0,10000.0,153.93804002589985,0.0,14.0,0.015393804002589986,50.0,10000.0,153.93804002589985,0.0,14.0,0.015393804002589986,50.0,43.982297150257104,0.0,10000.0,153.93804002589985,0.0,1.0,1.0,1.2797056573771592
1634,2644,19,N10-14-2,19,0,Rapport des essais: de tirants sous déformation imposée de courte durée,1993,0,Switzerland,École Polytechnique Fédérale de Lausanne,Construction Materials Laboratory,"Bicher Farra, Jean-Paul Jaccoud",1150.0,1150.0,1000.0,1000.0,100.0,100,"[2,7,6]","[6,7,15]",60.0,"[0,21,0]",0,29.9,"[1,160x320,0]","[7,28,90]",1.6896360156677357,"[1,160x320,1]",[28],28875.0,"[1,160x320,2]",[28],"[0,0,0,0,0.53,32,0,Sikament320,0]",196317.0,2,558.2,[14],[50],[1],[43],[0],[0],0.0,0.0,0,0,0.0,0.0,0.0,0,0,[0],[0],[0],[0],[0],2,1a,0,0,2,2,0.0,1,29.556103684972772,0.0,192.0,28,1,0.0,0,0,0,5,0.12,0.0,0.207,185.0,319.9278460260958,0,-1,2,0,0,0,10000.0,153.93804002589985,13,0.5,CN,29.9,1.0,21.9,36.024096385542165,2.3482842463368576,3.9063989079443884,2.8107297047723474,3.052769520237915,2.1965268203680566,5.078318580327705,2.1965268203680566,1.6437989724358002,1.6437989724358002,2.734479235561072,27500.0,0.0,1.9223531681028818,1.9223531681028818,0.0,2.7650103271011894,2.7650103271011894,0.0,4.687363495204071,4.687363495204071,27500.0,-2.9158149884370985e-05,-2.9158149884370985e-05,-0.0002115985624791573,-0.0002115985624791573,-0.00024075671236352828,-0.00024075671236352828,-0.00024075671236352828,1,0,6.798857142857143,0.0,100.0,0.0,50.0,0.0,0.0,0.015393804002589986,0.015393804002589986,0.0,0.0,0.0,0.0,0.0,0.0,0.0,50.0,43.0,50.0,50.0,0.0,0.0,50.0,8333333.333333336,166666.66666666672,166666.66666666672,25.0,0.25,0.0,0.0,0.0,0.0,-0.00021794638402866692,2.3482842463368576,29.9,166666.66666666672,166666.66666666672,23.926030165331646,0.0,17.90535104581602,0.0,2,18.40463858871665,0.0,4.226911643406344,13.670223114492314,0.0,0.0,0.0,0.0,0.0,0.0,0.0,119.5587431515959,0.0,0.0,0.0,50.0,0.0,153.93804002589985,-0.10000000000047748,0.0,10000.0,153.93804002589985,0.0,14.0,0.015393804002589986,50.0,10000.0,153.93804002589985,0.0,14.0,0.015393804002589986,50.0,10000.0,153.93804002589985,0.0,14.0,0.015393804002589986,50.0,43.982297150257104,0.0,10000.0,153.93804002589985,0.0,0.5782553857000305,0.7066907279505639,1.6059051386693766
1635,2645,19,N10-14-2,20,0,Rapport des essais: de tirants sous déformation imposée de courte durée,1993,0,Switzerland,École Polytechnique Fédérale de Lausanne,Construction Materials Laboratory,"Bicher Farra, Jean-Paul Jaccoud",1150.0,1150.0,1000.0,1000.0,100.0,100,"[2,7,6]","[6,7,15]",60.0,"[0,21,0]",0,29.9,"[1,160x320,0]","[7,28,90]",1.6896360156677357,"[1,160x320,1]",[28],28875.0,"[1,160x320,2]",[28],"[0,0,0,0,0.53,32,0,Sikament320,0]",196317.0,2,558.2,[14],[50],[1],[43],[0],[0],0.0,0.0,0,0,0.0,0.0,0.0,0,0,[0],[0],[0],[0],[0],2,1a,0,0,2,2,0.0,1,34.48212096580156,0.0,224.0,28,1,0.0,0,0,0,5,0.15,0.0,0.207,186.0,337.74869806627834,0,-1,2,0,0,0,10000.0,153.93804002589985,13,0.5,CN,29.9,1.0,21.9,36.024096385542165,2.3482842463368576,3.9063989079443884,2.8107297047723474,3.052769520237915,2.1965268203680566,5.078318580327705,2.1965268203680566,1.6437989724358002,1.6437989724358002,2.734479235561072,27500.0,0.0,1.9223531681028818,1.9223531681028818,0.0,2.7650103271011894,2.7650103271011894,0.0,4.687363495204071,4.687363495204071,27500.0,-2.9158149884370985e-05,-2.9158149884370985e-05,-0.0002115985624791573,-0.0002115985624791573,-0.00024075671236352828,-0.00024075671236352828,-0.00024075671236352828,1,0,6.798857142857143,0.0,100.0,0.0,50.0,0.0,0.0,0.015393804002589986,0.015393804002589986,0.0,0.0,0.0,0.0,0.0,0.0,0.0,50.0,43.0,50.0,50.0,0.0,0.0,50.0,8333333.333333336,166666.66666666672,166666.66666666672,25.0,0.25,0.0,0.0,0.0,0.0,-0.00021794638402866692,2.3482842463368576,29.9,166666.66666666672,166666.66666666672,23.926030165331646,0.0,17.90535104581602,0.0,2,18.40463858871665,0.0,4.226911643406344,13.670223114492314,0.0,0.0,0.0,0.0,0.0,0.0,0.0,119.5587431515959,0.0,0.0,0.0,50.0,0.0,153.93804002589985,-0.10000000000047748,0.0,10000.0,153.93804002589985,0.0,14.0,0.015393804002589986,50.0,10000.0,153.93804002589985,0.0,14.0,0.015393804002589986,50.0,10000.0,153.93804002589985,0.0,14.0,0.015393804002589986,50.0,43.982297150257104,0.0,10000.0,153.93804002589985,0.0,0.5507053056456199,0.653603905581604,1.8735559951142724
1636,2646,19,N10-14-2,21,0,Rapport des essais: de tirants sous déformation imposée de courte durée,1993,0,Switzerland,École Polytechnique Fédérale de Lausanne,Construction Materials Laboratory,"Bicher Farra, Jean-Paul Jaccoud",1150.0,1150.0,1000.0,1000.0,100.0,100,"[2,7,6]","[6,7,15]",60.0,"[0,21,0]",0,29.9,"[1,160x320,0]","[7,28,90]",1.6896360156677357,"[1,160x320,1]",[28],28875.0,"[1,160x320,2]",[28],"[0,0,0,0,0.53,32,0,Sikament320,0]",196317.0,2,558.2,[14],[50],[1],[43],[0],[0],0.0,0.0,0,0,0.0,0.0,0.0,0,0,[0],[0],[0],[0],[0],2,1a,0,0,2,2,0.0,1,39.408138246630365,0.0,256.0,28,1,0.0,0,0,0,5,0.19,0.0,0.248,187.0,349.4404019662907,0,-1,2,0,0,0,10000.0,153.93804002589985,13,0.5,CN,29.9,1.0,21.9,36.024096385542165,2.3482842463368576,3.9063989079443884,2.8107297047723474,3.052769520237915,2.1965268203680566,5.078318580327705,2.1965268203680566,1.6437989724358002,1.6437989724358002,2.734479235561072,27500.0,0.0,1.9223531681028818,1.9223531681028818,0.0,2.7650103271011894,2.7650103271011894,0.0,4.687363495204071,4.687363495204071,27500.0,-2.9158149884370985e-05,-2.9158149884370985e-05,-0.0002115985624791573,-0.0002115985624791573,-0.00024075671236352828,-0.00024075671236352828,-0.00024075671236352828,1,0,6.798857142857143,0.0,100.0,0.0,50.0,0.0,0.0,0.015393804002589986,0.015393804002589986,0.0,0.0,0.0,0.0,0.0,0.0,0.0,50.0,43.0,50.0,50.0,0.0,0.0,50.0,8333333.333333336,166666.66666666672,166666.66666666672,25.0,0.25,0.0,0.0,0.0,0.0,-0.00021794638402866692,2.3482842463368576,29.9,166666.66666666672,166666.66666666672,23.926030165331646,0.0,17.90535104581602,0.0,2,18.40463858871665,0.0,4.226911643406344,13.670223114492314,0.0,0.0,0.0,0.0,0.0,0.0,0.0,119.5587431515959,0.0,0.0,0.0,50.0,0.0,153.93804002589985,-0.10000000000047748,0.0,10000.0,153.93804002589985,0.0,14.0,0.015393804002589986,50.0,10000.0,153.93804002589985,0.0,14.0,0.015393804002589986,50.0,10000.0,153.93804002589985,0.0,14.0,0.015393804002589986,50.0,43.982297150257104,0.0,10000.0,153.93804002589985,0.0,0.5351413258105147,0.6205170109193305,2.141206851559169
