Repository: iavdesch/Research

Readme
======

The supporting files are related to the study "A method for determining the performance of formulas for calculating the crack width and spacing in reinforced concrete elements".

The following files are relevant:
Research/Method_comparing_CWFs/Data_processing_for_GitHuB_Final (contains the data processing of the database "Crack width and crack spacing in reinforced and prestressed concrete elements: database")
Research/Method_comparing_CWFs/CWF_analysis_for_GitHuB_Final (contains the evaluation of the different crack width formulas)

File: Method_comparing_CWFs/Datasets_used/Working_database_no_hordijk_initshrink.csv (part 31 of 84)
,ID,EPID,ELID,LOADID,DOI,title,year,journal,country,institution,laboratory,authors,Ltot,Lspan,Lcons,Lmeas,h,b,hc,thc,RH,Temp,pd,fcm,catfcm,tfcm,fctm,catfctm,tfctm,Ecm,catEcm,tEcm,mix,Es,fsr,fy,phi,zs,nbl,clat,phit,st,phiw,sw,type,method,fpk,fp01k,Ep,rel,fpr,npl,phip,Ap,zp,cplat,catf,epsin,catcal,selfw,typew,locw,epsc,Nrep,N,M,sigs,t0,t,PL,catp,t0p,tp,ncr,wm,wk,wmax,sm,smax,indLR,indNP,indtfcm,indtfctm,indtEcm,slab,Ac,Astot,ts,sc,class_C,fcm28,Bcc,fck28,fcm_cube_150,fctm28,fctmfl28,fctmfl,fct095_28,fct095,fct095fl_28,fct095fl,fct005,fct005_28,fct005fl,Ecm28,phi_bc,phi_bc_prestress,phi_bc_prior_load,phi_dc,phi_dc_prestress,phi_dc_prior_load,phi_creep,phi_creep_prestress,phi_creep_prior_load,Ecm0,eps_cbs,eps_cbs_prestress,eps_cds,eps_cds_prestress,shrinkage,shrinkage_prestress,shrinkage_init,bondLR,bondPR,ae,ap,sxLR,sxNP,zstot,zstensinit,Astensinit,rhotot,rhotensinit,At,Aw,Aptot,zptot,zeta1,zeta,phi_peq,ry,cy,ry0,rx,ryp,cyp,cog,Izz,Wb,Wt,rho,qself,Mself,ep,Mp,pre_loss,initstrain,fctmorg,fcmorg,W_Ib,W_It,Ncr095,Mcr095,Ncr005,Mcr005,CS,Ncr,Mcr,tau_bms,tau_max,xcinit,epsinit,dpsigs,xc,eps,epsbot,sigssimpl,sigsr,dpsigsr,xc_sr,eps_sr,zstottens,zptottens,Astens,Actens,Aptens,Aceff_MC2020,Aseff_MC2020,Apeff_MC2020,phi_eq_MC2020,rhoeff_MC2020,hceff_MC2020,Aceff_FPR,Aseff_FPR,Apeff_FPR,phi_eq_FPR,rhoeff_FPR,hceff_FPR,Aceff_SMTCM,Aseff_SMTCM,Apeff_SMTCM,phi_eq_SMTCM,rhoeff_SMTCM,hceff_SMTCM,sumcirc_SMTCM,sumcirc_p_SMTCM,Actensstate1,Astensstate1,Aptensstate1,r,p,k1
1637,2647,19,N10-14-2,22,0,Rapport des essais: de tirants sous déformation imposée de courte durée,1993,0,Switzerland,École Polytechnique Fédérale de Lausanne,Construction Materials Laboratory,"Bicher Farra, Jean-Paul Jaccoud",1150.0,1150.0,1000.0,1000.0,100.0,100,"[2,7,6]","[6,7,15]",60.0,"[0,21,0]",0,29.9,"[1,160x320,0]","[7,28,90]",1.6896360156677357,"[1,160x320,1]",[28],28875.0,"[1,160x320,2]",[28],"[0,0,0,0,0.53,32,0,Sikament320,0]",196317.0,2,558.2,[14],[50],[1],[43],[0],[0],0.0,0.0,0,0,0.0,0.0,0.0,0,0,[0],[0],[0],[0],[0],2,1a,0,0,2,2,0.0,1,47.56685436800306,0.0,309.0,28,1,0.0,0,0,0,5,0.25,0.0,0.352,188.0,360.7467498277338,0,-1,2,0,0,0,10000.0,153.93804002589985,13,0.5,CN,29.9,1.0,21.9,36.024096385542165,2.3482842463368576,3.9063989079443884,2.8107297047723474,3.052769520237915,2.1965268203680566,5.078318580327705,2.1965268203680566,1.6437989724358002,1.6437989724358002,2.734479235561072,27500.0,0.0,1.9223531681028818,1.9223531681028818,0.0,2.7650103271011894,2.7650103271011894,0.0,4.687363495204071,4.687363495204071,27500.0,-2.9158149884370985e-05,-2.9158149884370985e-05,-0.0002115985624791573,-0.0002115985624791573,-0.00024075671236352828,-0.00024075671236352828,-0.00024075671236352828,1,0,6.798857142857143,0.0,100.0,0.0,50.0,0.0,0.0,0.015393804002589986,0.015393804002589986,0.0,0.0,0.0,0.0,0.0,0.0,0.0,50.0,43.0,50.0,50.0,0.0,0.0,50.0,8333333.333333336,166666.66666666672,166666.66666666672,25.0,0.25,0.0,0.0,0.0,0.0,-0.00021794638402866692,2.3482842463368576,29.9,166666.66666666672,166666.66666666672,23.926030165331646,0.0,17.90535104581602,0.0,2,18.40463858871665,0.0,4.226911643406344,13.670223114492314,0.0,0.0,0.0,0.0,0.0,0.0,0.0,119.5587431515959,0.0,0.0,0.0,50.0,0.0,153.93804002589985,-0.10000000000047748,0.0,10000.0,153.93804002589985,0.0,14.0,0.015393804002589986,50.0,10000.0,153.93804002589985,0.0,14.0,0.015393804002589986,50.0,10000.0,153.93804002589985,0.0,14.0,0.015393804002589986,50.0,43.982297150257104,0.0,10000.0,153.93804002589985,0.0,0.5211412163512907,0.5874765005535534,2.584503582546028
1662,2672,19,N10-20-1,25,0,Rapport des essais: de tirants sous déformation imposée de courte durée,1993,0,Switzerland,École Polytechnique Fédérale de Lausanne,Construction Materials Laboratory,"Bicher Farra, Jean-Paul Jaccoud",1150.0,1150.0,1000.0,1000.0,100.0,100,"[2,7,6]","[6,7,15]",60.0,"[0,21,0]",0,29.9,"[1,160x320,0]","[7,28,90]",1.1186890043335787,"[1,160x320,1]",[28],28875.0,"[1,160x320,2]",[28],"[0,0,0,0,0.53,32,0,Sikament320,0]",197500.0,2,531.6,[20],[50],[1],[40],[0],[0],0.0,0.0,0,0,0.0,0.0,0.0,0,0,[0],[0],[0],[0],[0],2,1a,0,0,2,2,0.0,1,51.83627878423159,0.0,165.0,28,1,0.0,0,0,0,7,0.1,0.0,0.129,134.0,256.68718126095473,0,-1,2,0,0,0,10000.0,314.1592653589793,13,0.5,CN,29.9,1.0,21.9,36.024096385542165,2.3482842463368576,3.9063989079443884,1.8609525280744956,3.052769520237915,1.4542957056336523,5.078318580327705,1.4542957056336523,1.6437989724358002,1.6437989724358002,2.734479235561072,27500.0,0.0,1.9223531681028818,1.9223531681028818,0.0,2.7650103271011894,2.7650103271011894,0.0,4.687363495204071,4.687363495204071,27500.0,-2.9158149884370985e-05,-2.9158149884370985e-05,-0.0002115985624791573,-0.0002115985624791573,-0.00024075671236352828,-0.00024075671236352828,-0.00024075671236352828,1,0,6.83982683982684,0.0,100.0,0.0,50.0,0.0,0.0,0.031415926535897934,0.031415926535897934,0.0,0.0,0.0,0.0,0.0,0.0,0.0,50.0,40.0,50.0,50.0,0.0,0.0,50.0,8333333.333333336,166666.66666666672,166666.66666666672,25.0,0.25,0.0,0.0,0.0,0.0,-0.00019817332735908572,2.3482842463368576,29.9,166666.66666666672,166666.66666666672,17.211059890535207,0.0,19.453762018960145,0.0,2,13.239276838873234,0.0,4.226911643406344,13.670223114492314,0.0,0.0,0.0,0.0,0.0,0.0,0.0,42.14192703737435,0.0,0.0,0.0,50.0,0.0,314.1592653589793,-0.10000000000047748,0.0,10000.0,314.1592653589793,0.0,20.0,0.031415926535897934,50.0,10000.0,314.1592653589793,0.0,20.0,0.031415926535897934,50.0,10000.0,314.1592653589793,0.0,20.0,0.031415926535897934,50.0,62.83185307179586,0.0,10000.0,314.1592653589793,0.0,0.5220361972956187,0.5611431976291897,3.915340650029285
1663,2673,19,N10-20-1,26,0,Rapport des essais: de tirants sous déformation imposée de courte durée,1993,0,Switzerland,École Polytechnique Fédérale de Lausanne,Construction Materials Laboratory,"Bicher Farra, Jean-Paul Jaccoud",1150.0,1150.0,1000.0,1000.0,100.0,100,"[2,7,6]","[6,7,15]",60.0,"[0,21,0]",0,29.9,"[1,160x320,0]","[7,28,90]",1.1186890043335787,"[1,160x320,1]",[28],28875.0,"[1,160x320,2]",[28],"[0,0,0,0,0.53,32,0,Sikament320,0]",197500.0,2,531.6,[20],[50],[1],[40],[0],[0],0.0,0.0,0,0,0.0,0.0,0.0,0,0,[0],[0],[0],[0],[0],2,1a,0,0,2,2,0.0,1,60.004419683565054,0.0,191.0,28,1,0.0,0,0,0,7,0.12,0.0,0.149,134.0,259.26047964105385,0,-1,2,0,0,0,10000.0,314.1592653589793,13,0.5,CN,29.9,1.0,21.9,36.024096385542165,2.3482842463368576,3.9063989079443884,1.8609525280744956,3.052769520237915,1.4542957056336523,5.078318580327705,1.4542957056336523,1.6437989724358002,1.6437989724358002,2.734479235561072,27500.0,0.0,1.9223531681028818,1.9223531681028818,0.0,2.7650103271011894,2.7650103271011894,0.0,4.687363495204071,4.687363495204071,27500.0,-2.9158149884370985e-05,-2.9158149884370985e-05,-0.0002115985624791573,-0.0002115985624791573,-0.00024075671236352828,-0.00024075671236352828,-0.00024075671236352828,1,0,6.83982683982684,0.0,100.0,0.0,50.0,0.0,0.0,0.031415926535897934,0.031415926535897934,0.0,0.0,0.0,0.0,0.0,0.0,0.0,50.0,40.0,50.0,50.0,0.0,0.0,50.0,8333333.333333336,166666.66666666672,166666.66666666672,25.0,0.25,0.0,0.0,0.0,0.0,-0.00019817332735908572,2.3482842463368576,29.9,166666.66666666672,166666.66666666672,17.211059890535207,0.0,19.453762018960145,0.0,2,13.239276838873234,0.0,4.226911643406344,13.670223114492314,0.0,0.0,0.0,0.0,0.0,0.0,0.0,42.14192703737435,0.0,0.0,0.0,50.0,0.0,314.1592653589793,-0.10000000000047748,0.0,10000.0,314.1592653589793,0.0,20.0,0.031415926535897934,50.0,10000.0,314.1592653589793,0.0,20.0,0.031415926535897934,50.0,10000.0,314.1592653589793,0.0,20.0,0.031415926535897934,50.0,62.83185307179586,0.0,10000.0,314.1592653589793,0.0,0.5168547099254117,0.5498373577303024,4.532303419124809
1664,2674,19,N10-20-1,27,0,Rapport des essais: de tirants sous déformation imposée de courte durée,1993,0,Switzerland,École Polytechnique Fédérale de Lausanne,Construction Materials Laboratory,"Bicher Farra, Jean-Paul Jaccoud",1150.0,1150.0,1000.0,1000.0,100.0,100,"[2,7,6]","[6,7,15]",60.0,"[0,21,0]",0,29.9,"[1,160x320,0]","[7,28,90]",1.1186890043335787,"[1,160x320,1]",[28],28875.0,"[1,160x320,2]",[28],"[0,0,0,0,0.53,32,0,Sikament320,0]",197500.0,2,531.6,[20],[50],[1],[40],[0],[0],0.0,0.0,0,0,0.0,0.0,0.0,0,0,[0],[0],[0],[0],[0],2,1a,0,0,2,2,0.0,1,68.80087911361646,0.0,218.99999999999997,28,1,0.0,0,0,0,7,0.14,0.0,0.174,134.0,261.14043557670664,0,-1,2,0,0,0,10000.0,314.1592653589793,13,0.5,CN,29.9,1.0,21.9,36.024096385542165,2.3482842463368576,3.9063989079443884,1.8609525280744956,3.052769520237915,1.4542957056336523,5.078318580327705,1.4542957056336523,1.6437989724358002,1.6437989724358002,2.734479235561072,27500.0,0.0,1.9223531681028818,1.9223531681028818,0.0,2.7650103271011894,2.7650103271011894,0.0,4.687363495204071,4.687363495204071,27500.0,-2.9158149884370985e-05,-2.9158149884370985e-05,-0.0002115985624791573,-0.0002115985624791573,-0.00024075671236352828,-0.00024075671236352828,-0.00024075671236352828,1,0,6.83982683982684,0.0,100.0,0.0,50.0,0.0,0.0,0.031415926535897934,0.031415926535897934,0.0,0.0,0.0,0.0,0.0,0.0,0.0,50.0,40.0,50.0,50.0,0.0,0.0,50.0,8333333.333333336,166666.66666666672,166666.66666666672,25.0,0.25,0.0,0.0,0.0,0.0,-0.00019817332735908572,2.3482842463368576,29.9,166666.66666666672,166666.66666666672,17.211059890535207,0.0,19.453762018960145,0.0,2,13.239276838873234,0.0,4.226911643406344,13.670223114492314,0.0,0.0,0.0,0.0,0.0,0.0,0.0,42.14192703737435,0.0,0.0,0.0,50.0,0.0,314.1592653589793,-0.10000000000047748,0.0,10000.0,314.1592653589793,0.0,20.0,0.031415926535897934,50.0,10000.0,314.1592653589793,0.0,20.0,0.031415926535897934,50.0,10000.0,314.1592653589793,0.0,20.0,0.031415926535897934,50.0,62.83185307179586,0.0,10000.0,314.1592653589793,0.0,0.5131338611122107,0.541347008567944,5.196724862766141
1688,2698,19,N10-20-2,24,0,Rapport des essais: de tirants sous déformation imposée de courte durée,1993,0,Switzerland,École Polytechnique Fédérale de Lausanne,Construction Materials Laboratory,"Bicher Farra, Jean-Paul Jaccoud",1150.0,1150.0,1000.0,1000.0,100.0,100,"[2,7,6]","[6,7,15]",60.0,"[0,21,0]",0,29.9,"[1,160x320,0]","[7,28,90]",1.1186890043335787,"[1,160x320,1]",[28],28875.0,"[1,160x320,2]",[28],"[0,0,0,0,0.53,32,0,Sikament320,0]",197500.0,2,531.6,[20],[50],[1],[40],[0],[0],0.0,0.0,0,0,0.0,0.0,0.0,0,0,[0],[0],[0],[0],[0],2,1a,0,0,2,2,0.0,1,52.15043804959057,0.0,166.0,28,1,0.0,0,0,0,7,0.1,0.0,0.145,134.0,256.8068363078812,0,-1,2,0,0,0,10000.0,314.1592653589793,13,0.5,CN,29.9,1.0,21.9,36.024096385542165,2.3482842463368576,3.9063989079443884,1.8609525280744956,3.052769520237915,1.4542957056336523,5.078318580327705,1.4542957056336523,1.6437989724358002,1.6437989724358002,2.734479235561072,27500.0,0.0,1.9223531681028818,1.9223531681028818,0.0,2.7650103271011894,2.7650103271011894,0.0,4.687363495204071,4.687363495204071,27500.0,-2.9158149884370985e-05,-2.9158149884370985e-05,-0.0002115985624791573,-0.0002115985624791573,-0.00024075671236352828,-0.00024075671236352828,-0.00024075671236352828,1,0,6.83982683982684,0.0,100.0,0.0,50.0,0.0,0.0,0.031415926535897934,0.031415926535897934,0.0,0.0,0.0,0.0,0.0,0.0,0.0,50.0,40.0,50.0,50.0,0.0,0.0,50.0,8333333.333333336,166666.66666666672,166666.66666666672,25.0,0.25,0.0,0.0,0.0,0.0,-0.00019817332735908572,2.3482842463368576,29.9,166666.66666666672,166666.66666666672,17.211059890535207,0.0,19.453762018960145,0.0,2,13.239276838873234,0.0,4.226911643406344,13.670223114492314,0.0,0.0,0.0,0.0,0.0,0.0,0.0,42.14192703737435,0.0,0.0,0.0,50.0,0.0,314.1592653589793,-0.10000000000047748,0.0,10000.0,314.1592653589793,0.0,20.0,0.031415926535897934,50.0,10000.0,314.1592653589793,0.0,20.0,0.031415926535897934,50.0,10000.0,314.1592653589793,0.0,20.0,0.031415926535897934,50.0,62.83185307179586,0.0,10000.0,314.1592653589793,0.0,0.5217929628608086,0.5606230687635319,3.93906998730219
1689,2699,19,N10-20-2,25,0,Rapport des essais: de tirants sous déformation imposée de courte durée,1993,0,Switzerland,École Polytechnique Fédérale de Lausanne,Construction Materials Laboratory,"Bicher Farra, Jean-Paul Jaccoud",1150.0,1150.0,1000.0,1000.0,100.0,100,"[2,7,6]","[6,7,15]",60.0,"[0,21,0]",0,29.9,"[1,160x320,0]","[7,28,90]",1.1186890043335787,"[1,160x320,1]",[28],28875.0,"[1,160x320,2]",[28],"[0,0,0,0,0.53,32,0,Sikament320,0]",197500.0,2,531.6,[20],[50],[1],[40],[0],[0],0.0,0.0,0,0,0.0,0.0,0.0,0,0,[0],[0],[0],[0],[0],2,1a,0,0,2,2,0.0,1,60.004419683565054,0.0,191.0,28,1,0.0,0,0,0,7,0.12,0.0,0.176,134.0,259.26047964105385,0,-1,2,0,0,0,10000.0,314.1592653589793,13,0.5,CN,29.9,1.0,21.9,36.024096385542165,2.3482842463368576,3.9063989079443884,1.8609525280744956,3.052769520237915,1.4542957056336523,5.078318580327705,1.4542957056336523,1.6437989724358002,1.6437989724358002,2.734479235561072,27500.0,0.0,1.9223531681028818,1.9223531681028818,0.0,2.7650103271011894,2.7650103271011894,0.0,4.687363495204071,4.687363495204071,27500.0,-2.9158149884370985e-05,-2.9158149884370985e-05,-0.0002115985624791573,-0.0002115985624791573,-0.00024075671236352828,-0.00024075671236352828,-0.00024075671236352828,1,0,6.83982683982684,0.0,100.0,0.0,50.0,0.0,0.0,0.031415926535897934,0.031415926535897934,0.0,0.0,0.0,0.0,0.0,0.0,0.0,50.0,40.0,50.0,50.0,0.0,0.0,50.0,8333333.333333336,166666.66666666672,166666.66666666672,25.0,0.25,0.0,0.0,0.0,0.0,-0.00019817332735908572,2.3482842463368576,29.9,166666.66666666672,166666.66666666672,17.211059890535207,0.0,19.453762018960145,0.0,2,13.239276838873234,0.0,4.226911643406344,13.670223114492314,0.0,0.0,0.0,0.0,0.0,0.0,0.0,42.14192703737435,0.0,0.0,0.0,50.0,0.0,314.1592653589793,-0.10000000000047748,0.0,10000.0,314.1592653589793,0.0,20.0,0.031415926535897934,50.0,10000.0,314.1592653589793,0.0,20.0,0.031415926535897934,50.0,10000.0,314.1592653589793,0.0,20.0,0.031415926535897934,50.0,62.83185307179586,0.0,10000.0,314.1592653589793,0.0,0.5168547099254117,0.5498373577303024,4.532303419124809
1690,2700,19,N10-20-2,26,0,Rapport des essais: de tirants sous déformation imposée de courte durée,1993,0,Switzerland,École Polytechnique Fédérale de Lausanne,Construction Materials Laboratory,"Bicher Farra, Jean-Paul Jaccoud",1150.0,1150.0,1000.0,1000.0,100.0,100,"[2,7,6]","[6,7,15]",60.0,"[0,21,0]",0,29.9,"[1,160x320,0]","[7,28,90]",1.1186890043335787,"[1,160x320,1]",[28],28875.0,"[1,160x320,2]",[28],"[0,0,0,0,0.53,32,0,Sikament320,0]",197500.0,2,531.6,[20],[50],[1],[40],[0],[0],0.0,0.0,0,0,0.0,0.0,0.0,0,0,[0],[0],[0],[0],[0],2,1a,0,0,2,2,0.0,1,69.42919764433444,0.0,221.0,28,1,0.0,0,0,0,7,0.14,0.0,0.151,134.0,261.25014977943636,0,-1,2,0,0,0,10000.0,314.1592653589793,13,0.5,CN,29.9,1.0,21.9,36.024096385542165,2.3482842463368576,3.9063989079443884,1.8609525280744956,3.052769520237915,1.4542957056336523,5.078318580327705,1.4542957056336523,1.6437989724358002,1.6437989724358002,2.734479235561072,27500.0,0.0,1.9223531681028818,1.9223531681028818,0.0,2.7650103271011894,2.7650103271011894,0.0,4.687363495204071,4.687363495204071,27500.0,-2.9158149884370985e-05,-2.9158149884370985e-05,-0.0002115985624791573,-0.0002115985624791573,-0.00024075671236352828,-0.00024075671236352828,-0.00024075671236352828,1,0,6.83982683982684,0.0,100.0,0.0,50.0,0.0,0.0,0.031415926535897934,0.031415926535897934,0.0,0.0,0.0,0.0,0.0,0.0,0.0,50.0,40.0,50.0,50.0,0.0,0.0,50.0,8333333.333333336,166666.66666666672,166666.66666666672,25.0,0.25,0.0,0.0,0.0,0.0,-0.00019817332735908572,2.3482842463368576,29.9,166666.66666666672,166666.66666666672,17.211059890535207,0.0,19.453762018960145,0.0,2,13.239276838873234,0.0,4.226911643406344,13.670223114492314,0.0,0.0,0.0,0.0,0.0,0.0,0.0,42.14192703737435,0.0,0.0,0.0,50.0,0.0,314.1592653589793,-0.10000000000047748,0.0,10000.0,314.1592653589793,0.0,20.0,0.031415926535897934,50.0,10000.0,314.1592653589793,0.0,20.0,0.031415926535897934,50.0,10000.0,314.1592653589793,0.0,20.0,0.031415926535897934,50.0,62.83185307179586,0.0,10000.0,314.1592653589793,0.0,0.5129183662215357,0.5408428080749234,5.244183537311952
1691,2701,19,N10-20-2,27,0,Rapport des essais: de tirants sous déformation imposée de courte durée,1993,0,Switzerland,École Polytechnique Fédérale de Lausanne,Construction Materials Laboratory,"Bicher Farra, Jean-Paul Jaccoud",1150.0,1150.0,1000.0,1000.0,100.0,100,"[2,7,6]","[6,7,15]",60.0,"[0,21,0]",0,29.9,"[1,160x320,0]","[7,28,90]",1.1186890043335787,"[1,160x320,1]",[28],28875.0,"[1,160x320,2]",[28],"[0,0,0,0,0.53,32,0,Sikament320,0]",197500.0,2,531.6,[20],[50],[1],[40],[0],[0],0.0,0.0,0,0,0.0,0.0,0.0,0,0,[0],[0],[0],[0],[0],2,1a,0,0,2,2,0.0,1,66.60176425610362,0.0,212.0,28,1,0.0,0,0,0,7,0.14,0.0,0.153,134.0,260.7338004894934,0,-1,2,0,0,0,10000.0,314.1592653589793,13,0.5,CN,29.9,1.0,21.9,36.024096385542165,2.3482842463368576,3.9063989079443884,1.8609525280744956,3.052769520237915,1.4542957056336523,5.078318580327705,1.4542957056336523,1.6437989724358002,1.6437989724358002,2.734479235561072,27500.0,0.0,1.9223531681028818,1.9223531681028818,0.0,2.7650103271011894,2.7650103271011894,0.0,4.687363495204071,4.687363495204071,27500.0,-2.9158149884370985e-05,-2.9158149884370985e-05,-0.0002115985624791573,-0.0002115985624791573,-0.00024075671236352828,-0.00024075671236352828,-0.00024075671236352828,1,0,6.83982683982684,0.0,100.0,0.0,50.0,0.0,0.0,0.031415926535897934,0.031415926535897934,0.0,0.0,0.0,0.0,0.0,0.0,0.0,50.0,40.0,50.0,50.0,0.0,0.0,50.0,8333333.333333336,166666.66666666672,166666.66666666672,25.0,0.25,0.0,0.0,0.0,0.0,-0.00019817332735908572,2.3482842463368576,29.9,166666.66666666672,166666.66666666672,17.211059890535207,0.0,19.453762018960145,0.0,2,13.239276838873234,0.0,4.226911643406344,13.670223114492314,0.0,0.0,0.0,0.0,0.0,0.0,0.0,42.14192703737435,0.0,0.0,0.0,50.0,0.0,314.1592653589793,-0.10000000000047748,0.0,10000.0,314.1592653589793,0.0,20.0,0.031415926535897934,50.0,10000.0,314.1592653589793,0.0,20.0,0.031415926535897934,50.0,10000.0,314.1592653589793,0.0,20.0,0.031415926535897934,50.0,62.83185307179586,0.0,10000.0,314.1592653589793,0.0,0.5139341341568782,0.5432062499128738,5.030619501855809
1718,2728,19,N10-20-3,27,0,Rapport des essais: de tirants sous déformation imposée de courte durée,1993,0,Switzerland,École Polytechnique Fédérale de Lausanne,Construction Materials Laboratory,"Bicher Farra, Jean-Paul Jaccoud",1150.0,1150.0,1000.0,1000.0,100.0,100,"[2,7,6]","[6,7,15]",60.0,"[0,21,0]",0,29.9,"[1,160x320,0]","[7,28,90]",1.1186890043335787,"[1,160x320,1]",[28],28875.0,"[1,160x320,2]",[28],"[0,0,0,0,0.53,32,0,Sikament320,0]",197500.0,2,531.6,[20],[50],[1],[40],[0],[0],0.0,0.0,0,0,0.0,0.0,0.0,0,0,[0],[0],[0],[0],[0],2,1a,0,0,2,2,0.0,1,52.778756580308524,0.0,168.0,28,1,0.0,0,0,0,8,0.09,0.0,0.114,120.0,230.1853810708302,0,-1,2,0,0,0,10000.0,314.1592653589793,13,0.5,CN,29.9,1.0,21.9,36.024096385542165,2.3482842463368576,3.9063989079443884,1.8609525280744956,3.052769520237915,1.4542957056336523,5.078318580327705,1.4542957056336523,1.6437989724358002,1.6437989724358002,2.734479235561072,27500.0,0.0,1.9223531681028818,1.9223531681028818,0.0,2.7650103271011894,2.7650103271011894,0.0,4.687363495204071,4.687363495204071,27500.0,-2.9158149884370985e-05,-2.9158149884370985e-05,-0.0002115985624791573,-0.0002115985624791573,-0.00024075671236352828,-0.00024075671236352828,-0.00024075671236352828,1,0,6.83982683982684,0.0,100.0,0.0,50.0,0.0,0.0,0.031415926535897934,0.031415926535897934,0.0,0.0,0.0,0.0,0.0,0.0,0.0,50.0,40.0,50.0,50.0,0.0,0.0,50.0,8333333.333333336,166666.66666666672,166666.66666666672,25.0,0.25,0.0,0.0,0.0,0.0,-0.00019817332735908572,2.3482842463368576,29.9,166666.66666666672,166666.66666666672,17.211059890535207,0.0,19.453762018960145,0.0,2,13.239276838873234,0.0,4.226911643406344,13.670223114492314,0.0,0.0,0.0,0.0,0.0,0.0,0.0,42.14192703737435,0.0,0.0,0.0,50.0,0.0,314.1592653589793,-0.10000000000047748,0.0,10000.0,314.1592653589793,0.0,20.0,0.031415926535897934,50.0,10000.0,314.1592653589793,0.0,20.0,0.031415926535897934,50.0,10000.0,314.1592653589793,0.0,20.0,0.031415926535897934,50.0,62.83185307179586,0.0,10000.0,314.1592653589793,0.0,0.5213189449380145,0.5596067484588885,3.9865286618479994
1719,2729,19,N10-20-3,28,0,Rapport des essais: de tirants sous déformation imposée de courte durée,1993,0,Switzerland,École Polytechnique Fédérale de Lausanne,Construction Materials Laboratory,"Bicher Farra, Jean-Paul Jaccoud",1150.0,1150.0,1000.0,1000.0,100.0,100,"[2,7,6]","[6,7,15]",60.0,"[0,21,0]",0,29.9,"[1,160x320,0]","[7,28,90]",1.1186890043335787,"[1,160x320,1]",[28],28875.0,"[1,160x320,2]",[28],"[0,0,0,0,0.53,32,0,Sikament320,0]",197500.0,2,531.6,[20],[50],[1],[40],[0],[0],0.0,0.0,0,0,0.0,0.0,0.0,0,0,[0],[0],[0],[0],[0],2,1a,0,0,2,2,0.0,1,69.7433569096934,0.0,222.0,28,1,0.0,0,0,0,8,0.13,0.0,0.166,120.0,234.00357228185248,0,-1,2,0,0,0,10000.0,314.1592653589793,13,0.5,CN,29.9,1.0,21.9,36.024096385542165,2.3482842463368576,3.9063989079443884,1.8609525280744956,3.052769520237915,1.4542957056336523,5.078318580327705,1.4542957056336523,1.6437989724358002,1.6437989724358002,2.734479235561072,27500.0,0.0,1.9223531681028818,1.9223531681028818,0.0,2.7650103271011894,2.7650103271011894,0.0,4.687363495204071,4.687363495204071,27500.0,-2.9158149884370985e-05,-2.9158149884370985e-05,-0.0002115985624791573,-0.0002115985624791573,-0.00024075671236352828,-0.00024075671236352828,-0.00024075671236352828,1,0,6.83982683982684,0.0,100.0,0.0,50.0,0.0,0.0,0.031415926535897934,0.031415926535897934,0.0,0.0,0.0,0.0,0.0,0.0,0.0,50.0,40.0,50.0,50.0,0.0,0.0,50.0,8333333.333333336,166666.66666666672,166666.66666666672,25.0,0.25,0.0,0.0,0.0,0.0,-0.00019817332735908572,2.3482842463368576,29.9,166666.66666666672,166666.66666666672,17.211059890535207,0.0,19.453762018960145,0.0,2,13.239276838873234,0.0,4.226911643406344,13.670223114492314,0.0,0.0,0.0,0.0,0.0,0.0,0.0,42.14192703737435,0.0,0.0,0.0,50.0,0.0,314.1592653589793,-0.10000000000047748,0.0,10000.0,314.1592653589793,0.0,20.0,0.031415926535897934,50.0,10000.0,314.1592653589793,0.0,20.0,0.031415926535897934,50.0,10000.0,314.1592653589793,0.0,20.0,0.031415926535897934,50.0,62.83185307179586,0.0,10000.0,314.1592653589793,0.0,0.5128126841391227,0.540594966316008,5.267912874584856
1723,2733,19,N12-10-1,4,0,Rapport des essais: de tirants sous déformation imposée de courte durée,1993,0,Switzerland,École Polytechnique Fédérale de Lausanne,Construction Materials Laboratory,"Bicher Farra, Jean-Paul Jaccoud",1150.0,1150.0,1000.0,1000.0,100.0,100,"[2,7,6]","[6,7,15]",60.0,"[0,21,0]",0,44.8,"[1,160x320,0]","[7,28,90]",2.9763402757358577,"[1,160x320,1]",[28],34125.0,"[1,160x320,2]",[28],"[0,0,0,0,0.53,32,0,Sikament320,0]",200533.0,2,579.3,[10],[50],[1],[45],[0],[0],0.0,0.0,0,0,0.0,0.0,0.0,0,0,[0],[0],[0],[0],[0],2,1a,0,0,2,2,0.0,1,25.52544031041707,0.0,325.0,28,1,0.0,0,0,0,1,0.08,0.0,0.08,555.0,555.0,0,-1,2,0,0,0,10000.0,78.53981633974483,13,0.5,CN,44.8,1.0,36.8,53.97590361445783,3.3190958974276756,5.521355691628764,4.951177618698555,4.314824666655978,3.869242358456615,7.177762399117393,3.869242358456615,2.3233671281993726,2.3233671281993726,3.8649489841401343,32500.0,0.0,1.4484663147093717,1.4484663147093717,0.0,1.6008749536470224,1.6008749536470224,0.0,3.049341268356394,3.049341268356394,32500.0,-5.461010995531653e-05,-5.461010995531653e-05,-0.0001730590459673656,-0.0001730590459673656,-0.00022766915592268213,-0.00022766915592268213,-0.00022766915592268213,1,0,5.876424908424909,0.0,100.0,0.0,50.0,0.0,0.0,0.007853981633974483,0.007853981633974483,0.0,0.0,0.0,0.0,0.0,0.0,0.0,50.0,45.0,50.0,50.0,0.0,0.0,50.0,8333333.333333336,166666.66666666672,166666.66666666672,25.0,0.25,0.0,0.0,0.0,0.0,-0.00021762503514050432,3.3190958974276756,44.8,166666.66666666672,166666.66666666672,40.17431832240475,0.0,24.123505829013215,0.0,1,30.9033217864652,0.0,5.974372615369816,16.73320053068151,0.0,0.0,0.0,0.0,0.0,0.0,0.0,393.47331362203187,0.0,0.0,0.0,50.0,0.0,78.53981633974483,-0.10000000000047748,0.0,10000.0,78.53981633974483,0.0,10.0,0.007853981633974483,50.0,10000.0,78.53981633974483,0.0,10.0,0.007853981633974483,50.0,10000.0,78.53981633974483,0.0,10.0,0.007853981633974483,50.0,31.41592653589793,0.0,10000.0,78.53981633974483,0.0,1.0,1.0,0.8259772359357339
1726,2736,19,N12-10-1,7,0,Rapport des essais: de tirants sous déformation imposée de courte durée,1993,0,Switzerland,École Polytechnique Fédérale de Lausanne,Construction Materials Laboratory,"Bicher Farra, Jean-Paul Jaccoud",1150.0,1150.0,1000.0,1000.0,100.0,100,"[2,7,6]","[6,7,15]",60.0,"[0,21,0]",0,44.8,"[1,160x320,0]","[7,28,90]",2.9763402757358577,"[1,160x320,1]",[28],34125.0,"[1,160x320,2]",[28],"[0,0,0,0,0.53,32,0,Sikament320,0]",200533.0,2,579.3,[10],[50],[1],[45],[0],[0],0.0,0.0,0,0,0.0,0.0,0.0,0,0,[0],[0],[0],[0],[0],2,1a,0,0,2,2,0.0,1,24.347343065320896,0.0,310.0,28,1,0.0,0,0,0,1,0.14,0.0,0.144,685.0,685.0,0,-1,2,0,0,0,10000.0,78.53981633974483,13,0.5,CN,44.8,1.0,36.8,53.97590361445783,3.3190958974276756,5.521355691628764,4.951177618698555,4.314824666655978,3.869242358456615,7.177762399117393,3.869242358456615,2.3233671281993726,2.3233671281993726,3.8649489841401343,32500.0,0.0,1.4484663147093717,1.4484663147093717,0.0,1.6008749536470224,1.6008749536470224,0.0,3.049341268356394,3.049341268356394,32500.0,-5.461010995531653e-05,-5.461010995531653e-05,-0.0001730590459673656,-0.0001730590459673656,-0.00022766915592268213,-0.00022766915592268213,-0.00022766915592268213,1,0,5.876424908424909,0.0,100.0,0.0,50.0,0.0,0.0,0.007853981633974483,0.007853981633974483,0.0,0.0,0.0,0.0,0.0,0.0,0.0,50.0,45.0,50.0,50.0,0.0,0.0,50.0,8333333.333333336,166666.66666666672,166666.66666666672,25.0,0.25,0.0,0.0,0.0,0.0,-0.00021762503514050432,3.3190958974276756,44.8,166666.66666666672,166666.66666666672,40.17431832240475,0.0,24.123505829013215,0.0,1,30.9033217864652,0.0,5.974372615369816,16.73320053068151,0.0,0.0,0.0,0.0,0.0,0.0,0.0,393.47331362203187,0.0,0.0,0.0,50.0,0.0,78.53981633974483,-0.10000000000047748,0.0,10000.0,78.53981633974483,0.0,10.0,0.007853981633974483,50.0,10000.0,78.53981633974483,0.0,10.0,0.007853981633974483,50.0,10000.0,78.53981633974483,0.0,10.0,0.007853981633974483,50.0,31.41592653589793,0.0,10000.0,78.53981633974483,0.0,1.0,1.0,0.7878552096617769
1727,2737,19,N12-10-1,8,0,Rapport des essais: de tirants sous déformation imposée de courte durée,1993,0,Switzerland,École Polytechnique Fédérale de Lausanne,Construction Materials Laboratory,"Bicher Farra, Jean-Paul Jaccoud",1150.0,1150.0,1000.0,1000.0,100.0,100,"[2,7,6]","[6,7,15]",60.0,"[0,21,0]",0,44.8,"[1,160x320,0]","[7,28,90]",2.9763402757358577,"[1,160x320,1]",[28],34125.0,"[1,160x320,2]",[28],"[0,0,0,0,0.53,32,0,Sikament320,0]",200533.0,2,579.3,[10],[50],[1],[45],[0],[0],0.0,0.0,0,0,0.0,0.0,0.0,0,0,[0],[0],[0],[0],[0],2,1a,0,0,2,2,0.0,1,25.368360677737577,0.0,323.0,28,1,0.0,0,0,0,1,0.15,0.0,0.155,693.0,693.0,0,-1,2,0,0,0,10000.0,78.53981633974483,13,0.5,CN,44.8,1.0,36.8,53.97590361445783,3.3190958974276756,5.521355691628764,4.951177618698555,4.314824666655978,3.869242358456615,7.177762399117393,3.869242358456615,2.3233671281993726,2.3233671281993726,3.8649489841401343,32500.0,0.0,1.4484663147093717,1.4484663147093717,0.0,1.6008749536470224,1.6008749536470224,0.0,3.049341268356394,3.049341268356394,32500.0,-5.461010995531653e-05,-5.461010995531653e-05,-0.0001730590459673656,-0.0001730590459673656,-0.00022766915592268213,-0.00022766915592268213,-0.00022766915592268213,1,0,5.876424908424909,0.0,100.0,0.0,50.0,0.0,0.0,0.007853981633974483,0.007853981633974483,0.0,0.0,0.0,0.0,0.0,0.0,0.0,50.0,45.0,50.0,50.0,0.0,0.0,50.0,8333333.333333336,166666.66666666672,166666.66666666672,25.0,0.25,0.0,0.0,0.0,0.0,-0.00021762503514050432,3.3190958974276756,44.8,166666.66666666672,166666.66666666672,40.17431832240475,0.0,24.123505829013215,0.0,1,30.9033217864652,0.0,5.974372615369816,16.73320053068151,0.0,0.0,0.0,0.0,0.0,0.0,0.0,393.47331362203187,0.0,0.0,0.0,50.0,0.0,78.53981633974483,-0.10000000000047748,0.0,10000.0,78.53981633974483,0.0,10.0,0.007853981633974483,50.0,10000.0,78.53981633974483,0.0,10.0,0.007853981633974483,50.0,10000.0,78.53981633974483,0.0,10.0,0.007853981633974483,50.0,31.41592653589793,0.0,10000.0,78.53981633974483,0.0,1.0,1.0,0.8208942990992062
1728,2738,19,N12-10-1,9,0,Rapport des essais: de tirants sous déformation imposée de courte durée,1993,0,Switzerland,École Polytechnique Fédérale de Lausanne,Construction Materials Laboratory,"Bicher Farra, Jean-Paul Jaccoud",1150.0,1150.0,1000.0,1000.0,100.0,100,"[2,7,6]","[6,7,15]",60.0,"[0,21,0]",0,44.8,"[1,160x320,0]","[7,28,90]",2.9763402757358577,"[1,160x320,1]",[28],34125.0,"[1,160x320,2]",[28],"[0,0,0,0,0.53,32,0,Sikament320,0]",200533.0,2,579.3,[10],[50],[1],[45],[0],[0],0.0,0.0,0,0,0.0,0.0,0.0,0,0,[0],[0],[0],[0],[0],2,1a,0,0,2,2,0.0,1,27.253316269891457,0.0,347.0,28,1,0.0,0,0,0,1,0.17,0.0,0.174,705.0,705.0,0,-1,2,0,0,0,10000.0,78.53981633974483,13,0.5,CN,44.8,1.0,36.8,53.97590361445783,3.3190958974276756,5.521355691628764,4.951177618698555,4.314824666655978,3.869242358456615,7.177762399117393,3.869242358456615,2.3233671281993726,2.3233671281993726,3.8649489841401343,32500.0,0.0,1.4484663147093717,1.4484663147093717,0.0,1.6008749536470224,1.6008749536470224,0.0,3.049341268356394,3.049341268356394,32500.0,-5.461010995531653e-05,-5.461010995531653e-05,-0.0001730590459673656,-0.0001730590459673656,-0.00022766915592268213,-0.00022766915592268213,-0.00022766915592268213,1,0,5.876424908424909,0.0,100.0,0.0,50.0,0.0,0.0,0.007853981633974483,0.007853981633974483,0.0,0.0,0.0,0.0,0.0,0.0,0.0,50.0,45.0,50.0,50.0,0.0,0.0,50.0,8333333.333333336,166666.66666666672,166666.66666666672,25.0,0.25,0.0,0.0,0.0,0.0,-0.00021762503514050432,3.3190958974276756,44.8,166666.66666666672,166666.66666666672,40.17431832240475,0.0,24.123505829013215,0.0,1,30.9033217864652,0.0,5.974372615369816,16.73320053068151,0.0,0.0,0.0,0.0,0.0,0.0,0.0,393.47331362203187,0.0,0.0,0.0,50.0,0.0,78.53981633974483,-0.10000000000047748,0.0,10000.0,78.53981633974483,0.0,10.0,0.007853981633974483,50.0,10000.0,78.53981633974483,0.0,10.0,0.007853981633974483,50.0,10000.0,78.53981633974483,0.0,10.0,0.007853981633974483,50.0,31.41592653589793,0.0,10000.0,78.53981633974483,0.0,1.0,1.0,0.8818895411375374
1731,2741,19,N12-10-1,12,0,Rapport des essais: de tirants sous déformation imposée de courte durée,1993,0,Switzerland,École Polytechnique Fédérale de Lausanne,Construction Materials Laboratory,"Bicher Farra, Jean-Paul Jaccoud",1150.0,1150.0,1000.0,1000.0,100.0,100,"[2,7,6]","[6,7,15]",60.0,"[0,21,0]",0,44.8,"[1,160x320,0]","[7,28,90]",2.9763402757358577,"[1,160x320,1]",[28],34125.0,"[1,160x320,2]",[28],"[0,0,0,0,0.53,32,0,Sikament320,0]",200533.0,2,579.3,[10],[50],[1],[45],[0],[0],0.0,0.0,0,0,0.0,0.0,0.0,0,0,[0],[0],[0],[0],[0],2,1a,0,0,2,2,0.0,1,25.52544031041707,0.0,325.0,28,1,0.0,0,0,0,2,0.16,0.0,0.176,422.0,422.0,0,-1,2,0,0,0,10000.0,78.53981633974483,13,0.5,CN,44.8,1.0,36.8,53.97590361445783,3.3190958974276756,5.521355691628764,4.951177618698555,4.314824666655978,3.869242358456615,7.177762399117393,3.869242358456615,2.3233671281993726,2.3233671281993726,3.8649489841401343,32500.0,0.0,1.4484663147093717,1.4484663147093717,0.0,1.6008749536470224,1.6008749536470224,0.0,3.049341268356394,3.049341268356394,32500.0,-5.461010995531653e-05,-5.461010995531653e-05,-0.0001730590459673656,-0.0001730590459673656,-0.00022766915592268213,-0.00022766915592268213,-0.00022766915592268213,1,0,5.876424908424909,0.0,100.0,0.0,50.0,0.0,0.0,0.007853981633974483,0.007853981633974483,0.0,0.0,0.0,0.0,0.0,0.0,0.0,50.0,45.0,50.0,50.0,0.0,0.0,50.0,8333333.333333336,166666.66666666672,166666.66666666672,25.0,0.25,0.0,0.0,0.0,0.0,-0.00021762503514050432,3.3190958974276756,44.8,166666.66666666672,166666.66666666672,40.17431832240475,0.0,24.123505829013215,0.0,1,30.9033217864652,0.0,5.974372615369816,16.73320053068151,0.0,0.0,0.0,0.0,0.0,0.0,0.0,393.47331362203187,0.0,0.0,0.0,50.0,0.0,78.53981633974483,-0.10000000000047748,0.0,10000.0,78.53981633974483,0.0,10.0,0.007853981633974483,50.0,10000.0,78.53981633974483,0.0,10.0,0.007853981633974483,50.0,10000.0,78.53981633974483,0.0,10.0,0.007853981633974483,50.0,31.41592653589793,0.0,10000.0,78.53981633974483,0.0,1.0,1.0,0.8259772359357339
1735,2745,19,N12-10-1,16,0,Rapport des essais: de tirants sous déformation imposée de courte durée,1993,0,Switzerland,École Polytechnique Fédérale de Lausanne,Construction Materials Laboratory,"Bicher Farra, Jean-Paul Jaccoud",1150.0,1150.0,1000.0,1000.0,100.0,100,"[2,7,6]","[6,7,15]",60.0,"[0,21,0]",0,44.8,"[1,160x320,0]","[7,28,90]",2.9763402757358577,"[1,160x320,1]",[28],34125.0,"[1,160x320,2]",[28],"[0,0,0,0,0.53,32,0,Sikament320,0]",200533.0,2,579.3,[10],[50],[1],[45],[0],[0],0.0,0.0,0,0,0.0,0.0,0.0,0,0,[0],[0],[0],[0],[0],2,1a,0,0,2,2,0.0,1,25.368360677737577,0.0,323.0,28,1,0.0,0,0,0,3,0.18,0.0,0.191,304.0,304.0,0,-1,2,0,0,0,10000.0,78.53981633974483,13,0.5,CN,44.8,1.0,36.8,53.97590361445783,3.3190958974276756,5.521355691628764,4.951177618698555,4.314824666655978,3.869242358456615,7.177762399117393,3.869242358456615,2.3233671281993726,2.3233671281993726,3.8649489841401343,32500.0,0.0,1.4484663147093717,1.4484663147093717,0.0,1.6008749536470224,1.6008749536470224,0.0,3.049341268356394,3.049341268356394,32500.0,-5.461010995531653e-05,-5.461010995531653e-05,-0.0001730590459673656,-0.0001730590459673656,-0.00022766915592268213,-0.00022766915592268213,-0.00022766915592268213,1,0,5.876424908424909,0.0,100.0,0.0,50.0,0.0,0.0,0.007853981633974483,0.007853981633974483,0.0,0.0,0.0,0.0,0.0,0.0,0.0,50.0,45.0,50.0,50.0,0.0,0.0,50.0,8333333.333333336,166666.66666666672,166666.66666666672,25.0,0.25,0.0,0.0,0.0,0.0,-0.00021762503514050432,3.3190958974276756,44.8,166666.66666666672,166666.66666666672,40.17431832240475,0.0,24.123505829013215,0.0,1,30.9033217864652,0.0,5.974372615369816,16.73320053068151,0.0,0.0,0.0,0.0,0.0,0.0,0.0,393.47331362203187,0.0,0.0,0.0,50.0,0.0,78.53981633974483,-0.10000000000047748,0.0,10000.0,78.53981633974483,0.0,10.0,0.007853981633974483,50.0,10000.0,78.53981633974483,0.0,10.0,0.007853981633974483,50.0,10000.0,78.53981633974483,0.0,10.0,0.007853981633974483,50.0,31.41592653589793,0.0,10000.0,78.53981633974483,0.0,1.0,1.0,0.8208942990992062
1739,2749,19,N12-10-1,20,0,Rapport des essais: de tirants sous déformation imposée de courte durée,1993,0,Switzerland,École Polytechnique Fédérale de Lausanne,Construction Materials Laboratory,"Bicher Farra, Jean-Paul Jaccoud",1150.0,1150.0,1000.0,1000.0,100.0,100,"[2,7,6]","[6,7,15]",60.0,"[0,21,0]",0,44.8,"[1,160x320,0]","[7,28,90]",2.9763402757358577,"[1,160x320,1]",[28],34125.0,"[1,160x320,2]",[28],"[0,0,0,0,0.53,32,0,Sikament320,0]",200533.0,2,579.3,[10],[50],[1],[45],[0],[0],0.0,0.0,0,0,0.0,0.0,0.0,0,0,[0],[0],[0],[0],[0],2,1a,0,0,2,2,0.0,1,25.054201412378603,0.0,319.0,28,1,0.0,0,0,0,4,0.19,0.0,0.238,233.0,233.0,0,-1,2,0,0,0,10000.0,78.53981633974483,13,0.5,CN,44.8,1.0,36.8,53.97590361445783,3.3190958974276756,5.521355691628764,4.951177618698555,4.314824666655978,3.869242358456615,7.177762399117393,3.869242358456615,2.3233671281993726,2.3233671281993726,3.8649489841401343,32500.0,0.0,1.4484663147093717,1.4484663147093717,0.0,1.6008749536470224,1.6008749536470224,0.0,3.049341268356394,3.049341268356394,32500.0,-5.461010995531653e-05,-5.461010995531653e-05,-0.0001730590459673656,-0.0001730590459673656,-0.00022766915592268213,-0.00022766915592268213,-0.00022766915592268213,1,0,5.876424908424909,0.0,100.0,0.0,50.0,0.0,0.0,0.007853981633974483,0.007853981633974483,0.0,0.0,0.0,0.0,0.0,0.0,0.0,50.0,45.0,50.0,50.0,0.0,0.0,50.0,8333333.333333336,166666.66666666672,166666.66666666672,25.0,0.25,0.0,0.0,0.0,0.0,-0.00021762503514050432,3.3190958974276756,44.8,166666.66666666672,166666.66666666672,40.17431832240475,0.0,24.123505829013215,0.0,1,30.9033217864652,0.0,5.974372615369816,16.73320053068151,0.0,0.0,0.0,0.0,0.0,0.0,0.0,393.47331362203187,0.0,0.0,0.0,50.0,0.0,78.53981633974483,-0.10000000000047748,0.0,10000.0,78.53981633974483,0.0,10.0,0.007853981633974483,50.0,10000.0,78.53981633974483,0.0,10.0,0.007853981633974483,50.0,10000.0,78.53981633974483,0.0,10.0,0.007853981633974483,50.0,31.41592653589793,0.0,10000.0,78.53981633974483,0.0,1.0,1.0,0.8107284254261512
1742,2752,19,N12-10-1,23,0,Rapport des essais: de tirants sous déformation imposée de courte durée,1993,0,Switzerland,École Polytechnique Fédérale de Lausanne,Construction Materials Laboratory,"Bicher Farra, Jean-Paul Jaccoud",1150.0,1150.0,1000.0,1000.0,100.0,100,"[2,7,6]","[6,7,15]",60.0,"[0,21,0]",0,44.8,"[1,160x320,0]","[7,28,90]",2.9763402757358577,"[1,160x320,1]",[28],34125.0,"[1,160x320,2]",[28],"[0,0,0,0,0.53,32,0,Sikament320,0]",200533.0,2,579.3,[10],[50],[1],[45],[0],[0],0.0,0.0,0,0,0.0,0.0,0.0,0,0,[0],[0],[0],[0],[0],2,1a,0,0,2,2,0.0,1,26.939157004532476,0.0,343.0,28,1,0.0,0,0,0,5,0.21,0.0,0.257,191.0,191.0,0,-1,2,0,0,0,10000.0,78.53981633974483,13,0.5,CN,44.8,1.0,36.8,53.97590361445783,3.3190958974276756,5.521355691628764,4.951177618698555,4.314824666655978,3.869242358456615,7.177762399117393,3.869242358456615,2.3233671281993726,2.3233671281993726,3.8649489841401343,32500.0,0.0,1.4484663147093717,1.4484663147093717,0.0,1.6008749536470224,1.6008749536470224,0.0,3.049341268356394,3.049341268356394,32500.0,-5.461010995531653e-05,-5.461010995531653e-05,-0.0001730590459673656,-0.0001730590459673656,-0.00022766915592268213,-0.00022766915592268213,-0.00022766915592268213,1,0,5.876424908424909,0.0,100.0,0.0,50.0,0.0,0.0,0.007853981633974483,0.007853981633974483,0.0,0.0,0.0,0.0,0.0,0.0,0.0,50.0,45.0,50.0,50.0,0.0,0.0,50.0,8333333.333333336,166666.66666666672,166666.66666666672,25.0,0.25,0.0,0.0,0.0,0.0,-0.00021762503514050432,3.3190958974276756,44.8,166666.66666666672,166666.66666666672,40.17431832240475,0.0,24.123505829013215,0.0,1,30.9033217864652,0.0,5.974372615369816,16.73320053068151,0.0,0.0,0.0,0.0,0.0,0.0,0.0,393.47331362203187,0.0,0.0,0.0,50.0,0.0,78.53981633974483,-0.10000000000047748,0.0,10000.0,78.53981633974483,0.0,10.0,0.007853981633974483,50.0,10000.0,78.53981633974483,0.0,10.0,0.007853981633974483,50.0,10000.0,78.53981633974483,0.0,10.0,0.007853981633974483,50.0,31.41592653589793,0.0,10000.0,78.53981633974483,0.0,1.0,1.0,0.8717236674644822
1749,2759,19,N12-10-2,4,0,Rapport des essais: de tirants sous déformation imposée de courte durée,1993,0,Switzerland,École Polytechnique Fédérale de Lausanne,Construction Materials Laboratory,"Bicher Farra, Jean-Paul Jaccoud",1150.0,1150.0,1000.0,1000.0,100.0,100,"[2,7,6]","[6,7,15]",60.0,"[0,21,0]",0,44.8,"[1,160x320,0]","[7,28,90]",2.9763402757358577,"[1,160x320,1]",[28],34125.0,"[1,160x320,2]",[28],"[0,0,0,0,0.53,32,0,Sikament320,0]",200533.0,2,579.3,[10],[50],[1],[45],[0],[0],0.0,0.0,0,0,0.0,0.0,0.0,0,0,[0],[0],[0],[0],[0],2,1a,0,0,2,2,0.0,1,24.58296251434013,0.0,313.0,28,1,0.0,0,0,0,1,0.09,0.0,0.09,573.0,573.0,0,-1,2,0,0,0,10000.0,78.53981633974483,13,0.5,CN,44.8,1.0,36.8,53.97590361445783,3.3190958974276756,5.521355691628764,4.951177618698555,4.314824666655978,3.869242358456615,7.177762399117393,3.869242358456615,2.3233671281993726,2.3233671281993726,3.8649489841401343,32500.0,0.0,1.4484663147093717,1.4484663147093717,0.0,1.6008749536470224,1.6008749536470224,0.0,3.049341268356394,3.049341268356394,32500.0,-5.461010995531653e-05,-5.461010995531653e-05,-0.0001730590459673656,-0.0001730590459673656,-0.00022766915592268213,-0.00022766915592268213,-0.00022766915592268213,1,0,5.876424908424909,0.0,100.0,0.0,50.0,0.0,0.0,0.007853981633974483,0.007853981633974483,0.0,0.0,0.0,0.0,0.0,0.0,0.0,50.0,45.0,50.0,50.0,0.0,0.0,50.0,8333333.333333336,166666.66666666672,166666.66666666672,25.0,0.25,0.0,0.0,0.0,0.0,-0.00021762503514050432,3.3190958974276756,44.8,166666.66666666672,166666.66666666672,40.17431832240475,0.0,24.123505829013215,0.0,1,30.9033217864652,0.0,5.974372615369816,16.73320053068151,0.0,0.0,0.0,0.0,0.0,0.0,0.0,393.47331362203187,0.0,0.0,0.0,50.0,0.0,78.53981633974483,-0.10000000000047748,0.0,10000.0,78.53981633974483,0.0,10.0,0.007853981633974483,50.0,10000.0,78.53981633974483,0.0,10.0,0.007853981633974483,50.0,10000.0,78.53981633974483,0.0,10.0,0.007853981633974483,50.0,31.41592653589793,0.0,10000.0,78.53981633974483,0.0,1.0,1.0,0.7954796149165683
