Repository: iavdesch/Research

Readme
======

The supporting files are related to the study "A method for determining the performance of formulas for calculating the crack width and spacing in reinforced concrete elements".

The following files are relevant:
Research/Method_comparing_CWFs/Data_processing_for_GitHuB_Final (contains the data processing of the database "Crack width and crack spacing in reinforced and prestressed concrete elements: database")
Research/Method_comparing_CWFs/CWF_analysis_for_GitHuB_Final (contains the evaluation of the different crack width formulas)

File: Method_comparing_CWFs/Datasets_used/Working_database_no_hordijk_initshrink.csv (part 32 of 84)
,ID,EPID,ELID,LOADID,DOI,title,year,journal,country,institution,laboratory,authors,Ltot,Lspan,Lcons,Lmeas,h,b,hc,thc,RH,Temp,pd,fcm,catfcm,tfcm,fctm,catfctm,tfctm,Ecm,catEcm,tEcm,mix,Es,fsr,fy,phi,zs,nbl,clat,phit,st,phiw,sw,type,method,fpk,fp01k,Ep,rel,fpr,npl,phip,Ap,zp,cplat,catf,epsin,catcal,selfw,typew,locw,epsc,Nrep,N,M,sigs,t0,t,PL,catp,t0p,tp,ncr,wm,wk,wmax,sm,smax,indLR,indNP,indtfcm,indtfctm,indtEcm,slab,Ac,Astot,ts,sc,class_C,fcm28,Bcc,fck28,fcm_cube_150,fctm28,fctmfl28,fctmfl,fct095_28,fct095,fct095fl_28,fct095fl,fct005,fct005_28,fct005fl,Ecm28,phi_bc,phi_bc_prestress,phi_bc_prior_load,phi_dc,phi_dc_prestress,phi_dc_prior_load,phi_creep,phi_creep_prestress,phi_creep_prior_load,Ecm0,eps_cbs,eps_cbs_prestress,eps_cds,eps_cds_prestress,shrinkage,shrinkage_prestress,shrinkage_init,bondLR,bondPR,ae,ap,sxLR,sxNP,zstot,zstensinit,Astensinit,rhotot,rhotensinit,At,Aw,Aptot,zptot,zeta1,zeta,phi_peq,ry,cy,ry0,rx,ryp,cyp,cog,Izz,Wb,Wt,rho,qself,Mself,ep,Mp,pre_loss,initstrain,fctmorg,fcmorg,W_Ib,W_It,Ncr095,Mcr095,Ncr005,Mcr005,CS,Ncr,Mcr,tau_bms,tau_max,xcinit,epsinit,dpsigs,xc,eps,epsbot,sigssimpl,sigsr,dpsigsr,xc_sr,eps_sr,zstottens,zptottens,Astens,Actens,Aptens,Aceff_MC2020,Aseff_MC2020,Apeff_MC2020,phi_eq_MC2020,rhoeff_MC2020,hceff_MC2020,Aceff_FPR,Aseff_FPR,Apeff_FPR,phi_eq_FPR,rhoeff_FPR,hceff_FPR,Aceff_SMTCM,Aseff_SMTCM,Apeff_SMTCM,phi_eq_SMTCM,rhoeff_SMTCM,hceff_SMTCM,sumcirc_SMTCM,sumcirc_p_SMTCM,Actensstate1,Astensstate1,Aptensstate1,r,p,k1
1753,2763,19,N12-10-2,8,0,Rapport des essais: de tirants sous déformation imposée de courte durée,1993,0,Switzerland,École Polytechnique Fédérale de Lausanne,Construction Materials Laboratory,"Bicher Farra, Jean-Paul Jaccoud",1150.0,1150.0,1000.0,1000.0,100.0,100,"[2,7,6]","[6,7,15]",60.0,"[0,21,0]",0,44.8,"[1,160x320,0]","[7,28,90]",2.9763402757358577,"[1,160x320,1]",[28],34125.0,"[1,160x320,2]",[28],"[0,0,0,0,0.53,32,0,Sikament320,0]",200533.0,2,579.3,[10],[50],[1],[45],[0],[0],0.0,0.0,0,0,0.0,0.0,0.0,0,0,[0],[0],[0],[0],[0],2,1a,0,0,2,2,0.0,1,25.21128104505809,0.0,321.0,28,1,0.0,0,0,0,1,0.18,0.0,0.185,723.0,723.0,0,-1,2,0,0,0,10000.0,78.53981633974483,13,0.5,CN,44.8,1.0,36.8,53.97590361445783,3.3190958974276756,5.521355691628764,4.951177618698555,4.314824666655978,3.869242358456615,7.177762399117393,3.869242358456615,2.3233671281993726,2.3233671281993726,3.8649489841401343,32500.0,0.0,1.4484663147093717,1.4484663147093717,0.0,1.6008749536470224,1.6008749536470224,0.0,3.049341268356394,3.049341268356394,32500.0,-5.461010995531653e-05,-5.461010995531653e-05,-0.0001730590459673656,-0.0001730590459673656,-0.00022766915592268213,-0.00022766915592268213,-0.00022766915592268213,1,0,5.876424908424909,0.0,100.0,0.0,50.0,0.0,0.0,0.007853981633974483,0.007853981633974483,0.0,0.0,0.0,0.0,0.0,0.0,0.0,50.0,45.0,50.0,50.0,0.0,0.0,50.0,8333333.333333336,166666.66666666672,166666.66666666672,25.0,0.25,0.0,0.0,0.0,0.0,-0.00021762503514050432,3.3190958974276756,44.8,166666.66666666672,166666.66666666672,40.17431832240475,0.0,24.123505829013215,0.0,1,30.9033217864652,0.0,5.974372615369816,16.73320053068151,0.0,0.0,0.0,0.0,0.0,0.0,0.0,393.47331362203187,0.0,0.0,0.0,50.0,0.0,78.53981633974483,-0.10000000000047748,0.0,10000.0,78.53981633974483,0.0,10.0,0.007853981633974483,50.0,10000.0,78.53981633974483,0.0,10.0,0.007853981633974483,50.0,10000.0,78.53981633974483,0.0,10.0,0.007853981633974483,50.0,31.41592653589793,0.0,10000.0,78.53981633974483,0.0,1.0,1.0,0.8158113622626787
1754,2764,19,N12-10-2,9,0,Rapport des essais: de tirants sous déformation imposée de courte durée,1993,0,Switzerland,École Polytechnique Fédérale de Lausanne,Construction Materials Laboratory,"Bicher Farra, Jean-Paul Jaccoud",1150.0,1150.0,1000.0,1000.0,100.0,100,"[2,7,6]","[6,7,15]",60.0,"[0,21,0]",0,44.8,"[1,160x320,0]","[7,28,90]",2.9763402757358577,"[1,160x320,1]",[28],34125.0,"[1,160x320,2]",[28],"[0,0,0,0,0.53,32,0,Sikament320,0]",200533.0,2,579.3,[10],[50],[1],[45],[0],[0],0.0,0.0,0,0,0.0,0.0,0.0,0,0,[0],[0],[0],[0],[0],2,1a,0,0,2,2,0.0,1,26.70353755551324,0.0,340.0,28,1,0.0,0,0,0,2,0.14,0.0,0.14,409.0,409.0,0,-1,2,0,0,0,10000.0,78.53981633974483,13,0.5,CN,44.8,1.0,36.8,53.97590361445783,3.3190958974276756,5.521355691628764,4.951177618698555,4.314824666655978,3.869242358456615,7.177762399117393,3.869242358456615,2.3233671281993726,2.3233671281993726,3.8649489841401343,32500.0,0.0,1.4484663147093717,1.4484663147093717,0.0,1.6008749536470224,1.6008749536470224,0.0,3.049341268356394,3.049341268356394,32500.0,-5.461010995531653e-05,-5.461010995531653e-05,-0.0001730590459673656,-0.0001730590459673656,-0.00022766915592268213,-0.00022766915592268213,-0.00022766915592268213,1,0,5.876424908424909,0.0,100.0,0.0,50.0,0.0,0.0,0.007853981633974483,0.007853981633974483,0.0,0.0,0.0,0.0,0.0,0.0,0.0,50.0,45.0,50.0,50.0,0.0,0.0,50.0,8333333.333333336,166666.66666666672,166666.66666666672,25.0,0.25,0.0,0.0,0.0,0.0,-0.00021762503514050432,3.3190958974276756,44.8,166666.66666666672,166666.66666666672,40.17431832240475,0.0,24.123505829013215,0.0,1,30.9033217864652,0.0,5.974372615369816,16.73320053068151,0.0,0.0,0.0,0.0,0.0,0.0,0.0,393.47331362203187,0.0,0.0,0.0,50.0,0.0,78.53981633974483,-0.10000000000047748,0.0,10000.0,78.53981633974483,0.0,10.0,0.007853981633974483,50.0,10000.0,78.53981633974483,0.0,10.0,0.007853981633974483,50.0,10000.0,78.53981633974483,0.0,10.0,0.007853981633974483,50.0,31.41592653589793,0.0,10000.0,78.53981633974483,0.0,1.0,1.0,0.8640992622096907
1757,2767,19,N12-10-2,12,0,Rapport des essais: de tirants sous déformation imposée de courte durée,1993,0,Switzerland,École Polytechnique Fédérale de Lausanne,Construction Materials Laboratory,"Bicher Farra, Jean-Paul Jaccoud",1150.0,1150.0,1000.0,1000.0,100.0,100,"[2,7,6]","[6,7,15]",60.0,"[0,21,0]",0,44.8,"[1,160x320,0]","[7,28,90]",2.9763402757358577,"[1,160x320,1]",[28],34125.0,"[1,160x320,2]",[28],"[0,0,0,0,0.53,32,0,Sikament320,0]",200533.0,2,579.3,[10],[50],[1],[45],[0],[0],0.0,0.0,0,0,0.0,0.0,0.0,0,0,[0],[0],[0],[0],[0],2,1a,0,0,2,2,0.0,1,26.075219024795285,0.0,332.0,28,1,0.0,0,0,0,2,0.2,0.0,0.204,434.0,434.0,0,-1,2,0,0,0,10000.0,78.53981633974483,13,0.5,CN,44.8,1.0,36.8,53.97590361445783,3.3190958974276756,5.521355691628764,4.951177618698555,4.314824666655978,3.869242358456615,7.177762399117393,3.869242358456615,2.3233671281993726,2.3233671281993726,3.8649489841401343,32500.0,0.0,1.4484663147093717,1.4484663147093717,0.0,1.6008749536470224,1.6008749536470224,0.0,3.049341268356394,3.049341268356394,32500.0,-5.461010995531653e-05,-5.461010995531653e-05,-0.0001730590459673656,-0.0001730590459673656,-0.00022766915592268213,-0.00022766915592268213,-0.00022766915592268213,1,0,5.876424908424909,0.0,100.0,0.0,50.0,0.0,0.0,0.007853981633974483,0.007853981633974483,0.0,0.0,0.0,0.0,0.0,0.0,0.0,50.0,45.0,50.0,50.0,0.0,0.0,50.0,8333333.333333336,166666.66666666672,166666.66666666672,25.0,0.25,0.0,0.0,0.0,0.0,-0.00021762503514050432,3.3190958974276756,44.8,166666.66666666672,166666.66666666672,40.17431832240475,0.0,24.123505829013215,0.0,1,30.9033217864652,0.0,5.974372615369816,16.73320053068151,0.0,0.0,0.0,0.0,0.0,0.0,0.0,393.47331362203187,0.0,0.0,0.0,50.0,0.0,78.53981633974483,-0.10000000000047748,0.0,10000.0,78.53981633974483,0.0,10.0,0.007853981633974483,50.0,10000.0,78.53981633974483,0.0,10.0,0.007853981633974483,50.0,10000.0,78.53981633974483,0.0,10.0,0.007853981633974483,50.0,31.41592653589793,0.0,10000.0,78.53981633974483,0.0,1.0,1.0,0.8437675148635805
1758,2768,19,N12-10-2,13,0,Rapport des essais: de tirants sous déformation imposée de courte durée,1993,0,Switzerland,École Polytechnique Fédérale de Lausanne,Construction Materials Laboratory,"Bicher Farra, Jean-Paul Jaccoud",1150.0,1150.0,1000.0,1000.0,100.0,100,"[2,7,6]","[6,7,15]",60.0,"[0,21,0]",0,44.8,"[1,160x320,0]","[7,28,90]",2.9763402757358577,"[1,160x320,1]",[28],34125.0,"[1,160x320,2]",[28],"[0,0,0,0,0.53,32,0,Sikament320,0]",200533.0,2,579.3,[10],[50],[1],[45],[0],[0],0.0,0.0,0,0,0.0,0.0,0.0,0,0,[0],[0],[0],[0],[0],2,1a,0,0,2,2,0.0,1,27.253316269891457,0.0,347.0,28,1,0.0,0,0,0,2,0.22,0.0,0.218,435.0,435.0,0,-1,2,0,0,0,10000.0,78.53981633974483,13,0.5,CN,44.8,1.0,36.8,53.97590361445783,3.3190958974276756,5.521355691628764,4.951177618698555,4.314824666655978,3.869242358456615,7.177762399117393,3.869242358456615,2.3233671281993726,2.3233671281993726,3.8649489841401343,32500.0,0.0,1.4484663147093717,1.4484663147093717,0.0,1.6008749536470224,1.6008749536470224,0.0,3.049341268356394,3.049341268356394,32500.0,-5.461010995531653e-05,-5.461010995531653e-05,-0.0001730590459673656,-0.0001730590459673656,-0.00022766915592268213,-0.00022766915592268213,-0.00022766915592268213,1,0,5.876424908424909,0.0,100.0,0.0,50.0,0.0,0.0,0.007853981633974483,0.007853981633974483,0.0,0.0,0.0,0.0,0.0,0.0,0.0,50.0,45.0,50.0,50.0,0.0,0.0,50.0,8333333.333333336,166666.66666666672,166666.66666666672,25.0,0.25,0.0,0.0,0.0,0.0,-0.00021762503514050432,3.3190958974276756,44.8,166666.66666666672,166666.66666666672,40.17431832240475,0.0,24.123505829013215,0.0,1,30.9033217864652,0.0,5.974372615369816,16.73320053068151,0.0,0.0,0.0,0.0,0.0,0.0,0.0,393.47331362203187,0.0,0.0,0.0,50.0,0.0,78.53981633974483,-0.10000000000047748,0.0,10000.0,78.53981633974483,0.0,10.0,0.007853981633974483,50.0,10000.0,78.53981633974483,0.0,10.0,0.007853981633974483,50.0,10000.0,78.53981633974483,0.0,10.0,0.007853981633974483,50.0,31.41592653589793,0.0,10000.0,78.53981633974483,0.0,1.0,1.0,0.8818895411375374
1761,2771,19,N12-10-2,16,0,Rapport des essais: de tirants sous déformation imposée de courte durée,1993,0,Switzerland,École Polytechnique Fédérale de Lausanne,Construction Materials Laboratory,"Bicher Farra, Jean-Paul Jaccoud",1150.0,1150.0,1000.0,1000.0,100.0,100,"[2,7,6]","[6,7,15]",60.0,"[0,21,0]",0,44.8,"[1,160x320,0]","[7,28,90]",2.9763402757358577,"[1,160x320,1]",[28],34125.0,"[1,160x320,2]",[28],"[0,0,0,0,0.53,32,0,Sikament320,0]",200533.0,2,579.3,[10],[50],[1],[45],[0],[0],0.0,0.0,0,0,0.0,0.0,0.0,0,0,[0],[0],[0],[0],[0],2,1a,0,0,2,2,0.0,1,24.26880324898115,0.0,309.0,28,1,0.0,0,0,0,3,0.19,0.0,0.214,306.0,306.0,0,-1,2,0,0,0,10000.0,78.53981633974483,13,0.5,CN,44.8,1.0,36.8,53.97590361445783,3.3190958974276756,5.521355691628764,4.951177618698555,4.314824666655978,3.869242358456615,7.177762399117393,3.869242358456615,2.3233671281993726,2.3233671281993726,3.8649489841401343,32500.0,0.0,1.4484663147093717,1.4484663147093717,0.0,1.6008749536470224,1.6008749536470224,0.0,3.049341268356394,3.049341268356394,32500.0,-5.461010995531653e-05,-5.461010995531653e-05,-0.0001730590459673656,-0.0001730590459673656,-0.00022766915592268213,-0.00022766915592268213,-0.00022766915592268213,1,0,5.876424908424909,0.0,100.0,0.0,50.0,0.0,0.0,0.007853981633974483,0.007853981633974483,0.0,0.0,0.0,0.0,0.0,0.0,0.0,50.0,45.0,50.0,50.0,0.0,0.0,50.0,8333333.333333336,166666.66666666672,166666.66666666672,25.0,0.25,0.0,0.0,0.0,0.0,-0.00021762503514050432,3.3190958974276756,44.8,166666.66666666672,166666.66666666672,40.17431832240475,0.0,24.123505829013215,0.0,1,30.9033217864652,0.0,5.974372615369816,16.73320053068151,0.0,0.0,0.0,0.0,0.0,0.0,0.0,393.47331362203187,0.0,0.0,0.0,50.0,0.0,78.53981633974483,-0.10000000000047748,0.0,10000.0,78.53981633974483,0.0,10.0,0.007853981633974483,50.0,10000.0,78.53981633974483,0.0,10.0,0.007853981633974483,50.0,10000.0,78.53981633974483,0.0,10.0,0.007853981633974483,50.0,31.41592653589793,0.0,10000.0,78.53981633974483,0.0,1.0,1.0,0.785313741243513
1762,2772,19,N12-10-2,17,0,Rapport des essais: de tirants sous déformation imposée de courte durée,1993,0,Switzerland,École Polytechnique Fédérale de Lausanne,Construction Materials Laboratory,"Bicher Farra, Jean-Paul Jaccoud",1150.0,1150.0,1000.0,1000.0,100.0,100,"[2,7,6]","[6,7,15]",60.0,"[0,21,0]",0,44.8,"[1,160x320,0]","[7,28,90]",2.9763402757358577,"[1,160x320,1]",[28],34125.0,"[1,160x320,2]",[28],"[0,0,0,0,0.53,32,0,Sikament320,0]",200533.0,2,579.3,[10],[50],[1],[45],[0],[0],0.0,0.0,0,0,0.0,0.0,0.0,0,0,[0],[0],[0],[0],[0],2,1a,0,0,2,2,0.0,1,27.410395902570944,0.0,349.0,28,1,0.0,0,0,0,3,0.23,0.0,0.253,308.0,308.0,0,-1,2,0,0,0,10000.0,78.53981633974483,13,0.5,CN,44.8,1.0,36.8,53.97590361445783,3.3190958974276756,5.521355691628764,4.951177618698555,4.314824666655978,3.869242358456615,7.177762399117393,3.869242358456615,2.3233671281993726,2.3233671281993726,3.8649489841401343,32500.0,0.0,1.4484663147093717,1.4484663147093717,0.0,1.6008749536470224,1.6008749536470224,0.0,3.049341268356394,3.049341268356394,32500.0,-5.461010995531653e-05,-5.461010995531653e-05,-0.0001730590459673656,-0.0001730590459673656,-0.00022766915592268213,-0.00022766915592268213,-0.00022766915592268213,1,0,5.876424908424909,0.0,100.0,0.0,50.0,0.0,0.0,0.007853981633974483,0.007853981633974483,0.0,0.0,0.0,0.0,0.0,0.0,0.0,50.0,45.0,50.0,50.0,0.0,0.0,50.0,8333333.333333336,166666.66666666672,166666.66666666672,25.0,0.25,0.0,0.0,0.0,0.0,-0.00021762503514050432,3.3190958974276756,44.8,166666.66666666672,166666.66666666672,40.17431832240475,0.0,24.123505829013215,0.0,1,30.9033217864652,0.0,5.974372615369816,16.73320053068151,0.0,0.0,0.0,0.0,0.0,0.0,0.0,393.47331362203187,0.0,0.0,0.0,50.0,0.0,78.53981633974483,-0.10000000000047748,0.0,10000.0,78.53981633974483,0.0,10.0,0.007853981633974483,50.0,10000.0,78.53981633974483,0.0,10.0,0.007853981633974483,50.0,10000.0,78.53981633974483,0.0,10.0,0.007853981633974483,50.0,31.41592653589793,0.0,10000.0,78.53981633974483,0.0,1.0,1.0,0.8869724779740649
1764,2774,19,N12-10-2,19,0,Rapport des essais: de tirants sous déformation imposée de courte durée,1993,0,Switzerland,École Polytechnique Fédérale de Lausanne,Construction Materials Laboratory,"Bicher Farra, Jean-Paul Jaccoud",1150.0,1150.0,1000.0,1000.0,100.0,100,"[2,7,6]","[6,7,15]",60.0,"[0,21,0]",0,44.8,"[1,160x320,0]","[7,28,90]",2.9763402757358577,"[1,160x320,1]",[28],34125.0,"[1,160x320,2]",[28],"[0,0,0,0,0.53,32,0,Sikament320,0]",200533.0,2,579.3,[10],[50],[1],[45],[0],[0],0.0,0.0,0,0,0.0,0.0,0.0,0,0,[0],[0],[0],[0],[0],2,1a,0,0,2,2,0.0,1,24.975661596038854,0.0,318.0,28,1,0.0,0,0,0,4,0.21,0.0,0.267,235.0,235.0,0,-1,2,0,0,0,10000.0,78.53981633974483,13,0.5,CN,44.8,1.0,36.8,53.97590361445783,3.3190958974276756,5.521355691628764,4.951177618698555,4.314824666655978,3.869242358456615,7.177762399117393,3.869242358456615,2.3233671281993726,2.3233671281993726,3.8649489841401343,32500.0,0.0,1.4484663147093717,1.4484663147093717,0.0,1.6008749536470224,1.6008749536470224,0.0,3.049341268356394,3.049341268356394,32500.0,-5.461010995531653e-05,-5.461010995531653e-05,-0.0001730590459673656,-0.0001730590459673656,-0.00022766915592268213,-0.00022766915592268213,-0.00022766915592268213,1,0,5.876424908424909,0.0,100.0,0.0,50.0,0.0,0.0,0.007853981633974483,0.007853981633974483,0.0,0.0,0.0,0.0,0.0,0.0,0.0,50.0,45.0,50.0,50.0,0.0,0.0,50.0,8333333.333333336,166666.66666666672,166666.66666666672,25.0,0.25,0.0,0.0,0.0,0.0,-0.00021762503514050432,3.3190958974276756,44.8,166666.66666666672,166666.66666666672,40.17431832240475,0.0,24.123505829013215,0.0,1,30.9033217864652,0.0,5.974372615369816,16.73320053068151,0.0,0.0,0.0,0.0,0.0,0.0,0.0,393.47331362203187,0.0,0.0,0.0,50.0,0.0,78.53981633974483,-0.10000000000047748,0.0,10000.0,78.53981633974483,0.0,10.0,0.007853981633974483,50.0,10000.0,78.53981633974483,0.0,10.0,0.007853981633974483,50.0,10000.0,78.53981633974483,0.0,10.0,0.007853981633974483,50.0,31.41592653589793,0.0,10000.0,78.53981633974483,0.0,1.0,1.0,0.8081869570078872
1777,2787,19,N12-10-3,8,0,Rapport des essais: de tirants sous déformation imposée de courte durée,1993,0,Switzerland,École Polytechnique Fédérale de Lausanne,Construction Materials Laboratory,"Bicher Farra, Jean-Paul Jaccoud",1150.0,1150.0,1000.0,1000.0,100.0,100,"[2,7,6]","[6,7,15]",60.0,"[0,21,0]",0,44.8,"[1,160x320,0]","[7,28,90]",2.9763402757358577,"[1,160x320,1]",[28],34125.0,"[1,160x320,2]",[28],"[0,0,0,0,0.53,32,0,Sikament320,0]",200533.0,2,579.3,[10],[50],[1],[45],[0],[0],0.0,0.0,0,0,0.0,0.0,0.0,0,0,[0],[0],[0],[0],[0],2,1a,0,0,2,2,0.0,1,25.21128104505809,0.0,321.0,28,1,0.0,0,0,0,1,0.15,0.0,0.165,692.0,692.0,0,-1,2,0,0,0,10000.0,78.53981633974483,13,0.5,CN,44.8,1.0,36.8,53.97590361445783,3.3190958974276756,5.521355691628764,4.951177618698555,4.314824666655978,3.869242358456615,7.177762399117393,3.869242358456615,2.3233671281993726,2.3233671281993726,3.8649489841401343,32500.0,0.0,1.4484663147093717,1.4484663147093717,0.0,1.6008749536470224,1.6008749536470224,0.0,3.049341268356394,3.049341268356394,32500.0,-5.461010995531653e-05,-5.461010995531653e-05,-0.0001730590459673656,-0.0001730590459673656,-0.00022766915592268213,-0.00022766915592268213,-0.00022766915592268213,1,0,5.876424908424909,0.0,100.0,0.0,50.0,0.0,0.0,0.007853981633974483,0.007853981633974483,0.0,0.0,0.0,0.0,0.0,0.0,0.0,50.0,45.0,50.0,50.0,0.0,0.0,50.0,8333333.333333336,166666.66666666672,166666.66666666672,25.0,0.25,0.0,0.0,0.0,0.0,-0.00021762503514050432,3.3190958974276756,44.8,166666.66666666672,166666.66666666672,40.17431832240475,0.0,24.123505829013215,0.0,1,30.9033217864652,0.0,5.974372615369816,16.73320053068151,0.0,0.0,0.0,0.0,0.0,0.0,0.0,393.47331362203187,0.0,0.0,0.0,50.0,0.0,78.53981633974483,-0.10000000000047748,0.0,10000.0,78.53981633974483,0.0,10.0,0.007853981633974483,50.0,10000.0,78.53981633974483,0.0,10.0,0.007853981633974483,50.0,10000.0,78.53981633974483,0.0,10.0,0.007853981633974483,50.0,31.41592653589793,0.0,10000.0,78.53981633974483,0.0,1.0,1.0,0.8158113622626787
1778,2788,19,N12-10-3,9,0,Rapport des essais: de tirants sous déformation imposée de courte durée,1993,0,Switzerland,École Polytechnique Fédérale de Lausanne,Construction Materials Laboratory,"Bicher Farra, Jean-Paul Jaccoud",1150.0,1150.0,1000.0,1000.0,100.0,100,"[2,7,6]","[6,7,15]",60.0,"[0,21,0]",0,44.8,"[1,160x320,0]","[7,28,90]",2.9763402757358577,"[1,160x320,1]",[28],34125.0,"[1,160x320,2]",[28],"[0,0,0,0,0.53,32,0,Sikament320,0]",200533.0,2,579.3,[10],[50],[1],[45],[0],[0],0.0,0.0,0,0,0.0,0.0,0.0,0,0,[0],[0],[0],[0],[0],2,1a,0,0,2,2,0.0,1,25.99667920845554,0.0,331.0,28,1,0.0,0,0,0,2,0.14,0.0,0.14,410.0,410.0,0,-1,2,0,0,0,10000.0,78.53981633974483,13,0.5,CN,44.8,1.0,36.8,53.97590361445783,3.3190958974276756,5.521355691628764,4.951177618698555,4.314824666655978,3.869242358456615,7.177762399117393,3.869242358456615,2.3233671281993726,2.3233671281993726,3.8649489841401343,32500.0,0.0,1.4484663147093717,1.4484663147093717,0.0,1.6008749536470224,1.6008749536470224,0.0,3.049341268356394,3.049341268356394,32500.0,-5.461010995531653e-05,-5.461010995531653e-05,-0.0001730590459673656,-0.0001730590459673656,-0.00022766915592268213,-0.00022766915592268213,-0.00022766915592268213,1,0,5.876424908424909,0.0,100.0,0.0,50.0,0.0,0.0,0.007853981633974483,0.007853981633974483,0.0,0.0,0.0,0.0,0.0,0.0,0.0,50.0,45.0,50.0,50.0,0.0,0.0,50.0,8333333.333333336,166666.66666666672,166666.66666666672,25.0,0.25,0.0,0.0,0.0,0.0,-0.00021762503514050432,3.3190958974276756,44.8,166666.66666666672,166666.66666666672,40.17431832240475,0.0,24.123505829013215,0.0,1,30.9033217864652,0.0,5.974372615369816,16.73320053068151,0.0,0.0,0.0,0.0,0.0,0.0,0.0,393.47331362203187,0.0,0.0,0.0,50.0,0.0,78.53981633974483,-0.10000000000047748,0.0,10000.0,78.53981633974483,0.0,10.0,0.007853981633974483,50.0,10000.0,78.53981633974483,0.0,10.0,0.007853981633974483,50.0,10000.0,78.53981633974483,0.0,10.0,0.007853981633974483,50.0,31.41592653589793,0.0,10000.0,78.53981633974483,0.0,1.0,1.0,0.8412260464453166
1781,2791,19,N12-10-3,12,0,Rapport des essais: de tirants sous déformation imposée de courte durée,1993,0,Switzerland,École Polytechnique Fédérale de Lausanne,Construction Materials Laboratory,"Bicher Farra, Jean-Paul Jaccoud",1150.0,1150.0,1000.0,1000.0,100.0,100,"[2,7,6]","[6,7,15]",60.0,"[0,21,0]",0,44.8,"[1,160x320,0]","[7,28,90]",2.9763402757358577,"[1,160x320,1]",[28],34125.0,"[1,160x320,2]",[28],"[0,0,0,0,0.53,32,0,Sikament320,0]",200533.0,2,579.3,[10],[50],[1],[45],[0],[0],0.0,0.0,0,0,0.0,0.0,0.0,0,0,[0],[0],[0],[0],[0],2,1a,0,0,2,2,0.0,1,26.232298657474775,0.0,334.0,28,1,0.0,0,0,0,2,0.19,0.0,0.214,430.0,430.0,0,-1,2,0,0,0,10000.0,78.53981633974483,13,0.5,CN,44.8,1.0,36.8,53.97590361445783,3.3190958974276756,5.521355691628764,4.951177618698555,4.314824666655978,3.869242358456615,7.177762399117393,3.869242358456615,2.3233671281993726,2.3233671281993726,3.8649489841401343,32500.0,0.0,1.4484663147093717,1.4484663147093717,0.0,1.6008749536470224,1.6008749536470224,0.0,3.049341268356394,3.049341268356394,32500.0,-5.461010995531653e-05,-5.461010995531653e-05,-0.0001730590459673656,-0.0001730590459673656,-0.00022766915592268213,-0.00022766915592268213,-0.00022766915592268213,1,0,5.876424908424909,0.0,100.0,0.0,50.0,0.0,0.0,0.007853981633974483,0.007853981633974483,0.0,0.0,0.0,0.0,0.0,0.0,0.0,50.0,45.0,50.0,50.0,0.0,0.0,50.0,8333333.333333336,166666.66666666672,166666.66666666672,25.0,0.25,0.0,0.0,0.0,0.0,-0.00021762503514050432,3.3190958974276756,44.8,166666.66666666672,166666.66666666672,40.17431832240475,0.0,24.123505829013215,0.0,1,30.9033217864652,0.0,5.974372615369816,16.73320053068151,0.0,0.0,0.0,0.0,0.0,0.0,0.0,393.47331362203187,0.0,0.0,0.0,50.0,0.0,78.53981633974483,-0.10000000000047748,0.0,10000.0,78.53981633974483,0.0,10.0,0.007853981633974483,50.0,10000.0,78.53981633974483,0.0,10.0,0.007853981633974483,50.0,10000.0,78.53981633974483,0.0,10.0,0.007853981633974483,50.0,31.41592653589793,0.0,10000.0,78.53981633974483,0.0,1.0,1.0,0.8488504517001081
1784,2794,19,N12-10-3,15,0,Rapport des essais: de tirants sous déformation imposée de courte durée,1993,0,Switzerland,École Polytechnique Fédérale de Lausanne,Construction Materials Laboratory,"Bicher Farra, Jean-Paul Jaccoud",1150.0,1150.0,1000.0,1000.0,100.0,100,"[2,7,6]","[6,7,15]",60.0,"[0,21,0]",0,44.8,"[1,160x320,0]","[7,28,90]",2.9763402757358577,"[1,160x320,1]",[28],34125.0,"[1,160x320,2]",[28],"[0,0,0,0,0.53,32,0,Sikament320,0]",200533.0,2,579.3,[10],[50],[1],[45],[0],[0],0.0,0.0,0,0,0.0,0.0,0.0,0,0,[0],[0],[0],[0],[0],2,1a,0,0,2,2,0.0,1,26.310838473814517,0.0,335.0,28,1,0.0,0,0,0,3,0.21,0.0,0.233,306.0,306.0,0,-1,2,0,0,0,10000.0,78.53981633974483,13,0.5,CN,44.8,1.0,36.8,53.97590361445783,3.3190958974276756,5.521355691628764,4.951177618698555,4.314824666655978,3.869242358456615,7.177762399117393,3.869242358456615,2.3233671281993726,2.3233671281993726,3.8649489841401343,32500.0,0.0,1.4484663147093717,1.4484663147093717,0.0,1.6008749536470224,1.6008749536470224,0.0,3.049341268356394,3.049341268356394,32500.0,-5.461010995531653e-05,-5.461010995531653e-05,-0.0001730590459673656,-0.0001730590459673656,-0.00022766915592268213,-0.00022766915592268213,-0.00022766915592268213,1,0,5.876424908424909,0.0,100.0,0.0,50.0,0.0,0.0,0.007853981633974483,0.007853981633974483,0.0,0.0,0.0,0.0,0.0,0.0,0.0,50.0,45.0,50.0,50.0,0.0,0.0,50.0,8333333.333333336,166666.66666666672,166666.66666666672,25.0,0.25,0.0,0.0,0.0,0.0,-0.00021762503514050432,3.3190958974276756,44.8,166666.66666666672,166666.66666666672,40.17431832240475,0.0,24.123505829013215,0.0,1,30.9033217864652,0.0,5.974372615369816,16.73320053068151,0.0,0.0,0.0,0.0,0.0,0.0,0.0,393.47331362203187,0.0,0.0,0.0,50.0,0.0,78.53981633974483,-0.10000000000047748,0.0,10000.0,78.53981633974483,0.0,10.0,0.007853981633974483,50.0,10000.0,78.53981633974483,0.0,10.0,0.007853981633974483,50.0,10000.0,78.53981633974483,0.0,10.0,0.007853981633974483,50.0,31.41592653589793,0.0,10000.0,78.53981633974483,0.0,1.0,1.0,0.8513919201183718
1793,2803,19,N12-14-1,28,0,Rapport des essais: de tirants sous déformation imposée de courte durée,1993,0,Switzerland,École Polytechnique Fédérale de Lausanne,Construction Materials Laboratory,"Bicher Farra, Jean-Paul Jaccoud",1150.0,1150.0,1000.0,1000.0,100.0,100,"[2,7,6]","[6,7,15]",60.0,"[0,21,0]",0,44.8,"[1,160x320,0]","[7,28,90]",2.6870389514662345,"[1,160x320,1]",[28],34125.0,"[1,160x320,2]",[28],"[0,0,0,0,0.53,32,0,Sikament320,0]",196317.0,2,558.2,[14],[50],[1],[43],[0],[0],0.0,0.0,0,0,0.0,0.0,0.0,0,0,[0],[0],[0],[0],[0],2,1a,0,0,2,2,0.0,1,34.63605900582747,0.0,225.0,28,1,0.0,0,0,0,5,0.14,0.0,0.215,187.0,187.0,0,-1,2,0,0,0,10000.0,153.93804002589985,13,0.5,CN,44.8,1.0,36.8,53.97590361445783,3.3190958974276756,5.521355691628764,4.469921408358332,4.314824666655978,3.493150636906105,7.177762399117393,3.493150636906105,2.3233671281993726,2.3233671281993726,3.8649489841401343,32500.0,0.0,1.4484663147093717,1.4484663147093717,0.0,1.6008749536470224,1.6008749536470224,0.0,3.049341268356394,3.049341268356394,32500.0,-5.461010995531653e-05,-5.461010995531653e-05,-0.0001730590459673656,-0.0001730590459673656,-0.00022766915592268213,-0.00022766915592268213,-0.00022766915592268213,1,0,5.752879120879121,0.0,100.0,0.0,50.0,0.0,0.0,0.015393804002589986,0.015393804002589986,0.0,0.0,0.0,0.0,0.0,0.0,0.0,50.0,43.0,50.0,50.0,0.0,0.0,50.0,8333333.333333336,166666.66666666672,166666.66666666672,25.0,0.25,0.0,0.0,0.0,0.0,-0.0002091473406564128,3.3190958974276756,44.8,166666.66666666672,166666.66666666672,37.48726617733126,0.0,24.933560277152377,0.0,1,28.836358597947115,0.0,5.974372615369816,16.73320053068151,0.0,0.0,0.0,0.0,0.0,0.0,0.0,187.3244494544392,0.0,0.0,0.0,50.0,0.0,153.93804002589985,-0.10000000000047748,0.0,10000.0,153.93804002589985,0.0,14.0,0.015393804002589986,50.0,10000.0,153.93804002589985,0.0,14.0,0.015393804002589986,50.0,10000.0,153.93804002589985,0.0,14.0,0.015393804002589986,50.0,43.982297150257104,0.0,10000.0,153.93804002589985,0.0,1.0,1.0,1.2011245763982572
1794,2804,19,N12-14-1,23,0,Rapport des essais: de tirants sous déformation imposée de courte durée,1993,0,Switzerland,École Polytechnique Fédérale de Lausanne,Construction Materials Laboratory,"Bicher Farra, Jean-Paul Jaccoud",1150.0,1150.0,1000.0,1000.0,100.0,100,"[2,7,6]","[6,7,15]",60.0,"[0,21,0]",0,44.8,"[1,160x320,0]","[7,28,90]",2.6870389514662345,"[1,160x320,1]",[28],34125.0,"[1,160x320,2]",[28],"[0,0,0,0,0.53,32,0,Sikament320,0]",196317.0,2,558.2,[14],[50],[1],[43],[0],[0],0.0,0.0,0,0,0.0,0.0,0.0,0,0,[0],[0],[0],[0],[0],2,1a,0,0,2,2,0.0,1,30.17185584507637,0.0,196.0,28,1,0.0,0,0,0,4,0.1,0.0,0.16,222.0,222.0,0,-1,2,0,0,0,10000.0,153.93804002589985,13,0.5,CN,44.8,1.0,36.8,53.97590361445783,3.3190958974276756,5.521355691628764,4.469921408358332,4.314824666655978,3.493150636906105,7.177762399117393,3.493150636906105,2.3233671281993726,2.3233671281993726,3.8649489841401343,32500.0,0.0,1.4484663147093717,1.4484663147093717,0.0,1.6008749536470224,1.6008749536470224,0.0,3.049341268356394,3.049341268356394,32500.0,-5.461010995531653e-05,-5.461010995531653e-05,-0.0001730590459673656,-0.0001730590459673656,-0.00022766915592268213,-0.00022766915592268213,-0.00022766915592268213,1,0,5.752879120879121,0.0,100.0,0.0,50.0,0.0,0.0,0.015393804002589986,0.015393804002589986,0.0,0.0,0.0,0.0,0.0,0.0,0.0,50.0,43.0,50.0,50.0,0.0,0.0,50.0,8333333.333333336,166666.66666666672,166666.66666666672,25.0,0.25,0.0,0.0,0.0,0.0,-0.0002091473406564128,3.3190958974276756,44.8,166666.66666666672,166666.66666666672,37.48726617733126,0.0,24.933560277152377,0.0,1,28.836358597947115,0.0,5.974372615369816,16.73320053068151,0.0,0.0,0.0,0.0,0.0,0.0,0.0,187.3244494544392,0.0,0.0,0.0,50.0,0.0,153.93804002589985,-0.10000000000047748,0.0,10000.0,153.93804002589985,0.0,14.0,0.015393804002589986,50.0,10000.0,153.93804002589985,0.0,14.0,0.015393804002589986,50.0,10000.0,153.93804002589985,0.0,14.0,0.015393804002589986,50.0,43.982297150257104,0.0,10000.0,153.93804002589985,0.0,1.0,1.0,1.0463129643291482
1795,2805,19,N12-14-1,18,0,Rapport des essais: de tirants sous déformation imposée de courte durée,1993,0,Switzerland,École Polytechnique Fédérale de Lausanne,Construction Materials Laboratory,"Bicher Farra, Jean-Paul Jaccoud",1150.0,1150.0,1000.0,1000.0,100.0,100,"[2,7,6]","[6,7,15]",60.0,"[0,21,0]",0,44.8,"[1,160x320,0]","[7,28,90]",2.6870389514662345,"[1,160x320,1]",[28],34125.0,"[1,160x320,2]",[28],"[0,0,0,0,0.53,32,0,Sikament320,0]",196317.0,2,558.2,[14],[50],[1],[43],[0],[0],0.0,0.0,0,0,0.0,0.0,0.0,0,0,[0],[0],[0],[0],[0],2,1a,0,0,2,2,0.0,1,25.245838564247578,0.0,164.0,28,1,0.0,0,0,0,4,0.07,0.0,0.101,214.0,214.0,0,-1,2,0,0,0,10000.0,153.93804002589985,13,0.5,CN,44.8,1.0,36.8,53.97590361445783,3.3190958974276756,5.521355691628764,4.469921408358332,4.314824666655978,3.493150636906105,7.177762399117393,3.493150636906105,2.3233671281993726,2.3233671281993726,3.8649489841401343,32500.0,0.0,1.4484663147093717,1.4484663147093717,0.0,1.6008749536470224,1.6008749536470224,0.0,3.049341268356394,3.049341268356394,32500.0,-5.461010995531653e-05,-5.461010995531653e-05,-0.0001730590459673656,-0.0001730590459673656,-0.00022766915592268213,-0.00022766915592268213,-0.00022766915592268213,1,0,5.752879120879121,0.0,100.0,0.0,50.0,0.0,0.0,0.015393804002589986,0.015393804002589986,0.0,0.0,0.0,0.0,0.0,0.0,0.0,50.0,43.0,50.0,50.0,0.0,0.0,50.0,8333333.333333336,166666.66666666672,166666.66666666672,25.0,0.25,0.0,0.0,0.0,0.0,-0.0002091473406564128,3.3190958974276756,44.8,166666.66666666672,166666.66666666672,37.48726617733126,0.0,24.933560277152377,0.0,1,28.836358597947115,0.0,5.974372615369816,16.73320053068151,0.0,0.0,0.0,0.0,0.0,0.0,0.0,187.3244494544392,0.0,0.0,0.0,50.0,0.0,153.93804002589985,-0.10000000000047748,0.0,10000.0,153.93804002589985,0.0,14.0,0.015393804002589986,50.0,10000.0,153.93804002589985,0.0,14.0,0.015393804002589986,50.0,10000.0,153.93804002589985,0.0,14.0,0.015393804002589986,50.0,43.982297150257104,0.0,10000.0,153.93804002589985,0.0,1.0,1.0,0.875486357908063
1797,2807,19,N12-14-1,19,0,Rapport des essais: de tirants sous déformation imposée de courte durée,1993,0,Switzerland,École Polytechnique Fédérale de Lausanne,Construction Materials Laboratory,"Bicher Farra, Jean-Paul Jaccoud",1150.0,1150.0,1000.0,1000.0,100.0,100,"[2,7,6]","[6,7,15]",60.0,"[0,21,0]",0,44.8,"[1,160x320,0]","[7,28,90]",2.6870389514662345,"[1,160x320,1]",[28],34125.0,"[1,160x320,2]",[28],"[0,0,0,0,0.53,32,0,Sikament320,0]",196317.0,2,558.2,[14],[50],[1],[43],[0],[0],0.0,0.0,0,0,0.0,0.0,0.0,0,0,[0],[0],[0],[0],[0],2,1a,0,0,2,2,0.0,1,26.477342884454774,0.0,172.0,28,1,0.0,0,0,0,4,0.07,0.0,0.125,217.0,217.0,0,-1,2,0,0,0,10000.0,153.93804002589985,13,0.5,CN,44.8,1.0,36.8,53.97590361445783,3.3190958974276756,5.521355691628764,4.469921408358332,4.314824666655978,3.493150636906105,7.177762399117393,3.493150636906105,2.3233671281993726,2.3233671281993726,3.8649489841401343,32500.0,0.0,1.4484663147093717,1.4484663147093717,0.0,1.6008749536470224,1.6008749536470224,0.0,3.049341268356394,3.049341268356394,32500.0,-5.461010995531653e-05,-5.461010995531653e-05,-0.0001730590459673656,-0.0001730590459673656,-0.00022766915592268213,-0.00022766915592268213,-0.00022766915592268213,1,0,5.752879120879121,0.0,100.0,0.0,50.0,0.0,0.0,0.015393804002589986,0.015393804002589986,0.0,0.0,0.0,0.0,0.0,0.0,0.0,50.0,43.0,50.0,50.0,0.0,0.0,50.0,8333333.333333336,166666.66666666672,166666.66666666672,25.0,0.25,0.0,0.0,0.0,0.0,-0.0002091473406564128,3.3190958974276756,44.8,166666.66666666672,166666.66666666672,37.48726617733126,0.0,24.933560277152377,0.0,1,28.836358597947115,0.0,5.974372615369816,16.73320053068151,0.0,0.0,0.0,0.0,0.0,0.0,0.0,187.3244494544392,0.0,0.0,0.0,50.0,0.0,153.93804002589985,-0.10000000000047748,0.0,10000.0,153.93804002589985,0.0,14.0,0.015393804002589986,50.0,10000.0,153.93804002589985,0.0,14.0,0.015393804002589986,50.0,10000.0,153.93804002589985,0.0,14.0,0.015393804002589986,50.0,43.982297150257104,0.0,10000.0,153.93804002589985,0.0,1.0,1.0,0.9181930095133343
1798,2808,19,N12-14-1,24,0,Rapport des essais: de tirants sous déformation imposée de courte durée,1993,0,Switzerland,École Polytechnique Fédérale de Lausanne,Construction Materials Laboratory,"Bicher Farra, Jean-Paul Jaccoud",1150.0,1150.0,1000.0,1000.0,100.0,100,"[2,7,6]","[6,7,15]",60.0,"[0,21,0]",0,44.8,"[1,160x320,0]","[7,28,90]",2.6870389514662345,"[1,160x320,1]",[28],34125.0,"[1,160x320,2]",[28],"[0,0,0,0,0.53,32,0,Sikament320,0]",196317.0,2,558.2,[14],[50],[1],[43],[0],[0],0.0,0.0,0,0,0.0,0.0,0.0,0,0,[0],[0],[0],[0],[0],2,1a,0,0,2,2,0.0,1,32.01911232538717,0.0,208.0,28,1,0.0,0,0,0,4,0.11,0.0,0.185,223.0,223.0,0,-1,2,0,0,0,10000.0,153.93804002589985,13,0.5,CN,44.8,1.0,36.8,53.97590361445783,3.3190958974276756,5.521355691628764,4.469921408358332,4.314824666655978,3.493150636906105,7.177762399117393,3.493150636906105,2.3233671281993726,2.3233671281993726,3.8649489841401343,32500.0,0.0,1.4484663147093717,1.4484663147093717,0.0,1.6008749536470224,1.6008749536470224,0.0,3.049341268356394,3.049341268356394,32500.0,-5.461010995531653e-05,-5.461010995531653e-05,-0.0001730590459673656,-0.0001730590459673656,-0.00022766915592268213,-0.00022766915592268213,-0.00022766915592268213,1,0,5.752879120879121,0.0,100.0,0.0,50.0,0.0,0.0,0.015393804002589986,0.015393804002589986,0.0,0.0,0.0,0.0,0.0,0.0,0.0,50.0,43.0,50.0,50.0,0.0,0.0,50.0,8333333.333333336,166666.66666666672,166666.66666666672,25.0,0.25,0.0,0.0,0.0,0.0,-0.0002091473406564128,3.3190958974276756,44.8,166666.66666666672,166666.66666666672,37.48726617733126,0.0,24.933560277152377,0.0,1,28.836358597947115,0.0,5.974372615369816,16.73320053068151,0.0,0.0,0.0,0.0,0.0,0.0,0.0,187.3244494544392,0.0,0.0,0.0,50.0,0.0,153.93804002589985,-0.10000000000047748,0.0,10000.0,153.93804002589985,0.0,14.0,0.015393804002589986,50.0,10000.0,153.93804002589985,0.0,14.0,0.015393804002589986,50.0,10000.0,153.93804002589985,0.0,14.0,0.015393804002589986,50.0,43.982297150257104,0.0,10000.0,153.93804002589985,0.0,1.0,1.0,1.1103729417370554
1799,2809,19,N12-14-1,22,0,Rapport des essais: de tirants sous déformation imposée de courte durée,1993,0,Switzerland,École Polytechnique Fédérale de Lausanne,Construction Materials Laboratory,"Bicher Farra, Jean-Paul Jaccoud",1150.0,1150.0,1000.0,1000.0,100.0,100,"[2,7,6]","[6,7,15]",60.0,"[0,21,0]",0,44.8,"[1,160x320,0]","[7,28,90]",2.6870389514662345,"[1,160x320,1]",[28],34125.0,"[1,160x320,2]",[28],"[0,0,0,0,0.53,32,0,Sikament320,0]",196317.0,2,558.2,[14],[50],[1],[43],[0],[0],0.0,0.0,0,0,0.0,0.0,0.0,0,0,[0],[0],[0],[0],[0],2,1a,0,0,2,2,0.0,1,27.86278524468787,0.0,181.0,28,1,0.0,0,0,0,4,0.09,0.0,0.139,220.0,220.0,0,-1,2,0,0,0,10000.0,153.93804002589985,13,0.5,CN,44.8,1.0,36.8,53.97590361445783,3.3190958974276756,5.521355691628764,4.469921408358332,4.314824666655978,3.493150636906105,7.177762399117393,3.493150636906105,2.3233671281993726,2.3233671281993726,3.8649489841401343,32500.0,0.0,1.4484663147093717,1.4484663147093717,0.0,1.6008749536470224,1.6008749536470224,0.0,3.049341268356394,3.049341268356394,32500.0,-5.461010995531653e-05,-5.461010995531653e-05,-0.0001730590459673656,-0.0001730590459673656,-0.00022766915592268213,-0.00022766915592268213,-0.00022766915592268213,1,0,5.752879120879121,0.0,100.0,0.0,50.0,0.0,0.0,0.015393804002589986,0.015393804002589986,0.0,0.0,0.0,0.0,0.0,0.0,0.0,50.0,43.0,50.0,50.0,0.0,0.0,50.0,8333333.333333336,166666.66666666672,166666.66666666672,25.0,0.25,0.0,0.0,0.0,0.0,-0.0002091473406564128,3.3190958974276756,44.8,166666.66666666672,166666.66666666672,37.48726617733126,0.0,24.933560277152377,0.0,1,28.836358597947115,0.0,5.974372615369816,16.73320053068151,0.0,0.0,0.0,0.0,0.0,0.0,0.0,187.3244494544392,0.0,0.0,0.0,50.0,0.0,153.93804002589985,-0.10000000000047748,0.0,10000.0,153.93804002589985,0.0,14.0,0.015393804002589986,50.0,10000.0,153.93804002589985,0.0,14.0,0.015393804002589986,50.0,10000.0,153.93804002589985,0.0,14.0,0.015393804002589986,50.0,43.982297150257104,0.0,10000.0,153.93804002589985,0.0,1.0,1.0,0.9662379925692645
1803,2813,19,N12-14-1,27,0,Rapport des essais: de tirants sous déformation imposée de courte durée,1993,0,Switzerland,École Polytechnique Fédérale de Lausanne,Construction Materials Laboratory,"Bicher Farra, Jean-Paul Jaccoud",1150.0,1150.0,1000.0,1000.0,100.0,100,"[2,7,6]","[6,7,15]",60.0,"[0,21,0]",0,44.8,"[1,160x320,0]","[7,28,90]",2.6870389514662345,"[1,160x320,1]",[28],34125.0,"[1,160x320,2]",[28],"[0,0,0,0,0.53,32,0,Sikament320,0]",196317.0,2,558.2,[14],[50],[1],[43],[0],[0],0.0,0.0,0,0,0.0,0.0,0.0,0,0,[0],[0],[0],[0],[0],2,1a,0,0,2,2,0.0,1,32.17305036541307,0.0,209.0,28,1,0.0,0,0,0,5,0.13,0.0,0.203,187.0,187.0,0,-1,2,0,0,0,10000.0,153.93804002589985,13,0.5,CN,44.8,1.0,36.8,53.97590361445783,3.3190958974276756,5.521355691628764,4.469921408358332,4.314824666655978,3.493150636906105,7.177762399117393,3.493150636906105,2.3233671281993726,2.3233671281993726,3.8649489841401343,32500.0,0.0,1.4484663147093717,1.4484663147093717,0.0,1.6008749536470224,1.6008749536470224,0.0,3.049341268356394,3.049341268356394,32500.0,-5.461010995531653e-05,-5.461010995531653e-05,-0.0001730590459673656,-0.0001730590459673656,-0.00022766915592268213,-0.00022766915592268213,-0.00022766915592268213,1,0,5.752879120879121,0.0,100.0,0.0,50.0,0.0,0.0,0.015393804002589986,0.015393804002589986,0.0,0.0,0.0,0.0,0.0,0.0,0.0,50.0,43.0,50.0,50.0,0.0,0.0,50.0,8333333.333333336,166666.66666666672,166666.66666666672,25.0,0.25,0.0,0.0,0.0,0.0,-0.0002091473406564128,3.3190958974276756,44.8,166666.66666666672,166666.66666666672,37.48726617733126,0.0,24.933560277152377,0.0,1,28.836358597947115,0.0,5.974372615369816,16.73320053068151,0.0,0.0,0.0,0.0,0.0,0.0,0.0,187.3244494544392,0.0,0.0,0.0,50.0,0.0,153.93804002589985,-0.10000000000047748,0.0,10000.0,153.93804002589985,0.0,14.0,0.015393804002589986,50.0,10000.0,153.93804002589985,0.0,14.0,0.015393804002589986,50.0,10000.0,153.93804002589985,0.0,14.0,0.015393804002589986,50.0,43.982297150257104,0.0,10000.0,153.93804002589985,0.0,1.0,1.0,1.1157112731877143
1804,2814,19,N12-14-1,9,0,Rapport des essais: de tirants sous déformation imposée de courte durée,1993,0,Switzerland,École Polytechnique Fédérale de Lausanne,Construction Materials Laboratory,"Bicher Farra, Jean-Paul Jaccoud",1150.0,1150.0,1000.0,1000.0,100.0,100,"[2,7,6]","[6,7,15]",60.0,"[0,21,0]",0,44.8,"[1,160x320,0]","[7,28,90]",2.6870389514662345,"[1,160x320,1]",[28],34125.0,"[1,160x320,2]",[28],"[0,0,0,0,0.53,32,0,Sikament320,0]",196317.0,2,558.2,[14],[50],[1],[43],[0],[0],0.0,0.0,0,0,0.0,0.0,0.0,0,0,[0],[0],[0],[0],[0],2,1a,0,0,2,2,0.0,1,26.323404844428875,0.0,171.0,28,1,0.0,0,0,0,2,0.07,0.0,0.083,515.0,515.0,0,-1,2,0,0,0,10000.0,153.93804002589985,13,0.5,CN,44.8,1.0,36.8,53.97590361445783,3.3190958974276756,5.521355691628764,4.469921408358332,4.314824666655978,3.493150636906105,7.177762399117393,3.493150636906105,2.3233671281993726,2.3233671281993726,3.8649489841401343,32500.0,0.0,1.4484663147093717,1.4484663147093717,0.0,1.6008749536470224,1.6008749536470224,0.0,3.049341268356394,3.049341268356394,32500.0,-5.461010995531653e-05,-5.461010995531653e-05,-0.0001730590459673656,-0.0001730590459673656,-0.00022766915592268213,-0.00022766915592268213,-0.00022766915592268213,1,0,5.752879120879121,0.0,100.0,0.0,50.0,0.0,0.0,0.015393804002589986,0.015393804002589986,0.0,0.0,0.0,0.0,0.0,0.0,0.0,50.0,43.0,50.0,50.0,0.0,0.0,50.0,8333333.333333336,166666.66666666672,166666.66666666672,25.0,0.25,0.0,0.0,0.0,0.0,-0.0002091473406564128,3.3190958974276756,44.8,166666.66666666672,166666.66666666672,37.48726617733126,0.0,24.933560277152377,0.0,1,28.836358597947115,0.0,5.974372615369816,16.73320053068151,0.0,0.0,0.0,0.0,0.0,0.0,0.0,187.3244494544392,0.0,0.0,0.0,50.0,0.0,153.93804002589985,-0.10000000000047748,0.0,10000.0,153.93804002589985,0.0,14.0,0.015393804002589986,50.0,10000.0,153.93804002589985,0.0,14.0,0.015393804002589986,50.0,10000.0,153.93804002589985,0.0,14.0,0.015393804002589986,50.0,43.982297150257104,0.0,10000.0,153.93804002589985,0.0,1.0,1.0,0.9128546780626754
1806,2816,19,N12-14-1,26,0,Rapport des essais: de tirants sous déformation imposée de courte durée,1993,0,Switzerland,École Polytechnique Fédérale de Lausanne,Construction Materials Laboratory,"Bicher Farra, Jean-Paul Jaccoud",1150.0,1150.0,1000.0,1000.0,100.0,100,"[2,7,6]","[6,7,15]",60.0,"[0,21,0]",0,44.8,"[1,160x320,0]","[7,28,90]",2.6870389514662345,"[1,160x320,1]",[28],34125.0,"[1,160x320,2]",[28],"[0,0,0,0,0.53,32,0,Sikament320,0]",196317.0,2,558.2,[14],[50],[1],[43],[0],[0],0.0,0.0,0,0,0.0,0.0,0.0,0,0,[0],[0],[0],[0],[0],2,1a,0,0,2,2,0.0,1,29.09428956489507,0.0,189.0,28,1,0.0,0,0,0,5,0.12,0.0,0.195,186.0,186.0,0,-1,2,0,0,0,10000.0,153.93804002589985,13,0.5,CN,44.8,1.0,36.8,53.97590361445783,3.3190958974276756,5.521355691628764,4.469921408358332,4.314824666655978,3.493150636906105,7.177762399117393,3.493150636906105,2.3233671281993726,2.3233671281993726,3.8649489841401343,32500.0,0.0,1.4484663147093717,1.4484663147093717,0.0,1.6008749536470224,1.6008749536470224,0.0,3.049341268356394,3.049341268356394,32500.0,-5.461010995531653e-05,-5.461010995531653e-05,-0.0001730590459673656,-0.0001730590459673656,-0.00022766915592268213,-0.00022766915592268213,-0.00022766915592268213,1,0,5.752879120879121,0.0,100.0,0.0,50.0,0.0,0.0,0.015393804002589986,0.015393804002589986,0.0,0.0,0.0,0.0,0.0,0.0,0.0,50.0,43.0,50.0,50.0,0.0,0.0,50.0,8333333.333333336,166666.66666666672,166666.66666666672,25.0,0.25,0.0,0.0,0.0,0.0,-0.0002091473406564128,3.3190958974276756,44.8,166666.66666666672,166666.66666666672,37.48726617733126,0.0,24.933560277152377,0.0,1,28.836358597947115,0.0,5.974372615369816,16.73320053068151,0.0,0.0,0.0,0.0,0.0,0.0,0.0,187.3244494544392,0.0,0.0,0.0,50.0,0.0,153.93804002589985,-0.10000000000047748,0.0,10000.0,153.93804002589985,0.0,14.0,0.015393804002589986,50.0,10000.0,153.93804002589985,0.0,14.0,0.015393804002589986,50.0,10000.0,153.93804002589985,0.0,14.0,0.015393804002589986,50.0,43.982297150257104,0.0,10000.0,153.93804002589985,0.0,1.0,1.0,1.008944644174536
