Repository: iavdesch/Research

Readme
======

The supporting files are related to the study "A method for determining the performance of formulas for calculating the crack width and spacing in reinforced concrete elements".

The following files are relevant:
Research/Method_comparing_CWFs/Data_processing_for_GitHuB_Final (contains the data processing of the database "Crack width and crack spacing in reinforced and prestressed concrete elements: database")
Research/Method_comparing_CWFs/CWF_analysis_for_GitHuB_Final (contains the evaluation of the different crack width formulas)

File: Method_comparing_CWFs/Datasets_used/Working_database_no_hordijk_initshrink.csv (part 33 of 84)
,ID,EPID,ELID,LOADID,DOI,title,year,journal,country,institution,laboratory,authors,Ltot,Lspan,Lcons,Lmeas,h,b,hc,thc,RH,Temp,pd,fcm,catfcm,tfcm,fctm,catfctm,tfctm,Ecm,catEcm,tEcm,mix,Es,fsr,fy,phi,zs,nbl,clat,phit,st,phiw,sw,type,method,fpk,fp01k,Ep,rel,fpr,npl,phip,Ap,zp,cplat,catf,epsin,catcal,selfw,typew,locw,epsc,Nrep,N,M,sigs,t0,t,PL,catp,t0p,tp,ncr,wm,wk,wmax,sm,smax,indLR,indNP,indtfcm,indtfctm,indtEcm,slab,Ac,Astot,ts,sc,class_C,fcm28,Bcc,fck28,fcm_cube_150,fctm28,fctmfl28,fctmfl,fct095_28,fct095,fct095fl_28,fct095fl,fct005,fct005_28,fct005fl,Ecm28,phi_bc,phi_bc_prestress,phi_bc_prior_load,phi_dc,phi_dc_prestress,phi_dc_prior_load,phi_creep,phi_creep_prestress,phi_creep_prior_load,Ecm0,eps_cbs,eps_cbs_prestress,eps_cds,eps_cds_prestress,shrinkage,shrinkage_prestress,shrinkage_init,bondLR,bondPR,ae,ap,sxLR,sxNP,zstot,zstensinit,Astensinit,rhotot,rhotensinit,At,Aw,Aptot,zptot,zeta1,zeta,phi_peq,ry,cy,ry0,rx,ryp,cyp,cog,Izz,Wb,Wt,rho,qself,Mself,ep,Mp,pre_loss,initstrain,fctmorg,fcmorg,W_Ib,W_It,Ncr095,Mcr095,Ncr005,Mcr005,CS,Ncr,Mcr,tau_bms,tau_max,xcinit,epsinit,dpsigs,xc,eps,epsbot,sigssimpl,sigsr,dpsigsr,xc_sr,eps_sr,zstottens,zptottens,Astens,Actens,Aptens,Aceff_MC2020,Aseff_MC2020,Apeff_MC2020,phi_eq_MC2020,rhoeff_MC2020,hceff_MC2020,Aceff_FPR,Aseff_FPR,Apeff_FPR,phi_eq_FPR,rhoeff_FPR,hceff_FPR,Aceff_SMTCM,Aseff_SMTCM,Apeff_SMTCM,phi_eq_SMTCM,rhoeff_SMTCM,hceff_SMTCM,sumcirc_SMTCM,sumcirc_p_SMTCM,Actensstate1,Astensstate1,Aptensstate1,r,p,k1
1807,2817,19,N12-14-1,30,0,Rapport des essais: de tirants sous déformation imposée de courte durée,1993,0,Switzerland,École Polytechnique Fédérale de Lausanne,Construction Materials Laboratory,"Bicher Farra, Jean-Paul Jaccoud",1150.0,1150.0,1000.0,1000.0,100.0,100,"[2,7,6]","[6,7,15]",60.0,"[0,21,0]",0,44.8,"[1,160x320,0]","[7,28,90]",2.6870389514662345,"[1,160x320,1]",[28],34125.0,"[1,160x320,2]",[28],"[0,0,0,0,0.53,32,0,Sikament320,0]",196317.0,2,558.2,[14],[50],[1],[43],[0],[0],0.0,0.0,0,0,0.0,0.0,0.0,0,0,[0],[0],[0],[0],[0],2,1a,0,0,2,2,0.0,1,44.94990768756276,0.0,292.0,28,1,0.0,0,0,0,5,0.23,0.0,0.309,190.0,324.64029883762703,0,-1,2,0,0,0,10000.0,153.93804002589985,13,0.5,CN,44.8,1.0,36.8,53.97590361445783,3.3190958974276756,5.521355691628764,4.469921408358332,4.314824666655978,3.493150636906105,7.177762399117393,3.493150636906105,2.3233671281993726,2.3233671281993726,3.8649489841401343,32500.0,0.0,1.4484663147093717,1.4484663147093717,0.0,1.6008749536470224,1.6008749536470224,0.0,3.049341268356394,3.049341268356394,32500.0,-5.461010995531653e-05,-5.461010995531653e-05,-0.0001730590459673656,-0.0001730590459673656,-0.00022766915592268213,-0.00022766915592268213,-0.00022766915592268213,1,0,5.752879120879121,0.0,100.0,0.0,50.0,0.0,0.0,0.015393804002589986,0.015393804002589986,0.0,0.0,0.0,0.0,0.0,0.0,0.0,50.0,43.0,50.0,50.0,0.0,0.0,50.0,8333333.333333336,166666.66666666672,166666.66666666672,25.0,0.25,0.0,0.0,0.0,0.0,-0.0002091473406564128,3.3190958974276756,44.8,166666.66666666672,166666.66666666672,37.48726617733126,0.0,24.933560277152377,0.0,2,28.836358597947115,0.0,5.974372615369816,16.73320053068151,0.0,0.0,0.0,0.0,0.0,0.0,0.0,187.3244494544392,0.0,0.0,0.0,50.0,0.0,153.93804002589985,-0.10000000000047748,0.0,10000.0,153.93804002589985,0.0,14.0,0.015393804002589986,50.0,10000.0,153.93804002589985,0.0,14.0,0.015393804002589986,50.0,10000.0,153.93804002589985,0.0,14.0,0.015393804002589986,50.0,43.982297150257104,0.0,10000.0,153.93804002589985,0.0,0.5852631379415743,0.7193488569184822,1.5587927835924047
1809,2819,19,N12-14-1,14,0,Rapport des essais: de tirants sous déformation imposée de courte durée,1993,0,Switzerland,École Polytechnique Fédérale de Lausanne,Construction Materials Laboratory,"Bicher Farra, Jean-Paul Jaccoud",1150.0,1150.0,1000.0,1000.0,100.0,100,"[2,7,6]","[6,7,15]",60.0,"[0,21,0]",0,44.8,"[1,160x320,0]","[7,28,90]",2.6870389514662345,"[1,160x320,1]",[28],34125.0,"[1,160x320,2]",[28],"[0,0,0,0,0.53,32,0,Sikament320,0]",196317.0,2,558.2,[14],[50],[1],[43],[0],[0],0.0,0.0,0,0,0.0,0.0,0.0,0,0,[0],[0],[0],[0],[0],2,1a,0,0,2,2,0.0,1,26.323404844428875,0.0,171.0,28,1,0.0,0,0,0,3,0.06,0.0,0.06,262.0,262.0,0,-1,2,0,0,0,10000.0,153.93804002589985,13,0.5,CN,44.8,1.0,36.8,53.97590361445783,3.3190958974276756,5.521355691628764,4.469921408358332,4.314824666655978,3.493150636906105,7.177762399117393,3.493150636906105,2.3233671281993726,2.3233671281993726,3.8649489841401343,32500.0,0.0,1.4484663147093717,1.4484663147093717,0.0,1.6008749536470224,1.6008749536470224,0.0,3.049341268356394,3.049341268356394,32500.0,-5.461010995531653e-05,-5.461010995531653e-05,-0.0001730590459673656,-0.0001730590459673656,-0.00022766915592268213,-0.00022766915592268213,-0.00022766915592268213,1,0,5.752879120879121,0.0,100.0,0.0,50.0,0.0,0.0,0.015393804002589986,0.015393804002589986,0.0,0.0,0.0,0.0,0.0,0.0,0.0,50.0,43.0,50.0,50.0,0.0,0.0,50.0,8333333.333333336,166666.66666666672,166666.66666666672,25.0,0.25,0.0,0.0,0.0,0.0,-0.0002091473406564128,3.3190958974276756,44.8,166666.66666666672,166666.66666666672,37.48726617733126,0.0,24.933560277152377,0.0,1,28.836358597947115,0.0,5.974372615369816,16.73320053068151,0.0,0.0,0.0,0.0,0.0,0.0,0.0,187.3244494544392,0.0,0.0,0.0,50.0,0.0,153.93804002589985,-0.10000000000047748,0.0,10000.0,153.93804002589985,0.0,14.0,0.015393804002589986,50.0,10000.0,153.93804002589985,0.0,14.0,0.015393804002589986,50.0,10000.0,153.93804002589985,0.0,14.0,0.015393804002589986,50.0,43.982297150257104,0.0,10000.0,153.93804002589985,0.0,1.0,1.0,0.9128546780626754
1813,2823,19,N12-14-1,29,0,Rapport des essais: de tirants sous déformation imposée de courte durée,1993,0,Switzerland,École Polytechnique Fédérale de Lausanne,Construction Materials Laboratory,"Bicher Farra, Jean-Paul Jaccoud",1150.0,1150.0,1000.0,1000.0,100.0,100,"[2,7,6]","[6,7,15]",60.0,"[0,21,0]",0,44.8,"[1,160x320,0]","[7,28,90]",2.6870389514662345,"[1,160x320,1]",[28],34125.0,"[1,160x320,2]",[28],"[0,0,0,0,0.53,32,0,Sikament320,0]",196317.0,2,558.2,[14],[50],[1],[43],[0],[0],0.0,0.0,0,0,0.0,0.0,0.0,0,0,[0],[0],[0],[0],[0],2,1a,0,0,2,2,0.0,1,40.17782844675986,0.0,261.0,28,1,0.0,0,0,0,5,0.19,0.0,0.273,188.0,303.8032862908739,0,-1,2,0,0,0,10000.0,153.93804002589985,13,0.5,CN,44.8,1.0,36.8,53.97590361445783,3.3190958974276756,5.521355691628764,4.469921408358332,4.314824666655978,3.493150636906105,7.177762399117393,3.493150636906105,2.3233671281993726,2.3233671281993726,3.8649489841401343,32500.0,0.0,1.4484663147093717,1.4484663147093717,0.0,1.6008749536470224,1.6008749536470224,0.0,3.049341268356394,3.049341268356394,32500.0,-5.461010995531653e-05,-5.461010995531653e-05,-0.0001730590459673656,-0.0001730590459673656,-0.00022766915592268213,-0.00022766915592268213,-0.00022766915592268213,1,0,5.752879120879121,0.0,100.0,0.0,50.0,0.0,0.0,0.015393804002589986,0.015393804002589986,0.0,0.0,0.0,0.0,0.0,0.0,0.0,50.0,43.0,50.0,50.0,0.0,0.0,50.0,8333333.333333336,166666.66666666672,166666.66666666672,25.0,0.25,0.0,0.0,0.0,0.0,-0.0002091473406564128,3.3190958974276756,44.8,166666.66666666672,166666.66666666672,37.48726617733126,0.0,24.933560277152377,0.0,2,28.836358597947115,0.0,5.974372615369816,16.73320053068151,0.0,0.0,0.0,0.0,0.0,0.0,0.0,187.3244494544392,0.0,0.0,0.0,50.0,0.0,153.93804002589985,-0.10000000000047748,0.0,10000.0,153.93804002589985,0.0,14.0,0.015393804002589986,50.0,10000.0,153.93804002589985,0.0,14.0,0.015393804002589986,50.0,10000.0,153.93804002589985,0.0,14.0,0.015393804002589986,50.0,43.982297150257104,0.0,10000.0,153.93804002589985,0.0,0.6188214824641527,0.776017193340542,1.3933045086219782
1814,2824,19,N12-14-1,17,0,Rapport des essais: de tirants sous déformation imposée de courte durée,1993,0,Switzerland,École Polytechnique Fédérale de Lausanne,Construction Materials Laboratory,"Bicher Farra, Jean-Paul Jaccoud",1150.0,1150.0,1000.0,1000.0,100.0,100,"[2,7,6]","[6,7,15]",60.0,"[0,21,0]",0,44.8,"[1,160x320,0]","[7,28,90]",2.6870389514662345,"[1,160x320,1]",[28],34125.0,"[1,160x320,2]",[28],"[0,0,0,0,0.53,32,0,Sikament320,0]",196317.0,2,558.2,[14],[50],[1],[43],[0],[0],0.0,0.0,0,0,0.0,0.0,0.0,0,0,[0],[0],[0],[0],[0],2,1a,0,0,2,2,0.0,1,27.70884720466197,0.0,180.0,28,1,0.0,0,0,0,4,0.07,0.0,0.07,214.0,214.0,0,-1,2,0,0,0,10000.0,153.93804002589985,13,0.5,CN,44.8,1.0,36.8,53.97590361445783,3.3190958974276756,5.521355691628764,4.469921408358332,4.314824666655978,3.493150636906105,7.177762399117393,3.493150636906105,2.3233671281993726,2.3233671281993726,3.8649489841401343,32500.0,0.0,1.4484663147093717,1.4484663147093717,0.0,1.6008749536470224,1.6008749536470224,0.0,3.049341268356394,3.049341268356394,32500.0,-5.461010995531653e-05,-5.461010995531653e-05,-0.0001730590459673656,-0.0001730590459673656,-0.00022766915592268213,-0.00022766915592268213,-0.00022766915592268213,1,0,5.752879120879121,0.0,100.0,0.0,50.0,0.0,0.0,0.015393804002589986,0.015393804002589986,0.0,0.0,0.0,0.0,0.0,0.0,0.0,50.0,43.0,50.0,50.0,0.0,0.0,50.0,8333333.333333336,166666.66666666672,166666.66666666672,25.0,0.25,0.0,0.0,0.0,0.0,-0.0002091473406564128,3.3190958974276756,44.8,166666.66666666672,166666.66666666672,37.48726617733126,0.0,24.933560277152377,0.0,1,28.836358597947115,0.0,5.974372615369816,16.73320053068151,0.0,0.0,0.0,0.0,0.0,0.0,0.0,187.3244494544392,0.0,0.0,0.0,50.0,0.0,153.93804002589985,-0.10000000000047748,0.0,10000.0,153.93804002589985,0.0,14.0,0.015393804002589986,50.0,10000.0,153.93804002589985,0.0,14.0,0.015393804002589986,50.0,10000.0,153.93804002589985,0.0,14.0,0.015393804002589986,50.0,43.982297150257104,0.0,10000.0,153.93804002589985,0.0,1.0,1.0,0.9608996611186056
1815,2825,19,N12-14-1,16,0,Rapport des essais: de tirants sous déformation imposée de courte durée,1993,0,Switzerland,École Polytechnique Fédérale de Lausanne,Construction Materials Laboratory,"Bicher Farra, Jean-Paul Jaccoud",1150.0,1150.0,1000.0,1000.0,100.0,100,"[2,7,6]","[6,7,15]",60.0,"[0,21,0]",0,44.8,"[1,160x320,0]","[7,28,90]",2.6870389514662345,"[1,160x320,1]",[28],34125.0,"[1,160x320,2]",[28],"[0,0,0,0,0.53,32,0,Sikament320,0]",196317.0,2,558.2,[14],[50],[1],[43],[0],[0],0.0,0.0,0,0,0.0,0.0,0.0,0,0,[0],[0],[0],[0],[0],2,1a,0,0,2,2,0.0,1,26.323404844428875,0.0,171.0,28,1,0.0,0,0,0,4,0.07,0.0,0.097,268.0,268.0,0,-1,2,0,0,0,10000.0,153.93804002589985,13,0.5,CN,44.8,1.0,36.8,53.97590361445783,3.3190958974276756,5.521355691628764,4.469921408358332,4.314824666655978,3.493150636906105,7.177762399117393,3.493150636906105,2.3233671281993726,2.3233671281993726,3.8649489841401343,32500.0,0.0,1.4484663147093717,1.4484663147093717,0.0,1.6008749536470224,1.6008749536470224,0.0,3.049341268356394,3.049341268356394,32500.0,-5.461010995531653e-05,-5.461010995531653e-05,-0.0001730590459673656,-0.0001730590459673656,-0.00022766915592268213,-0.00022766915592268213,-0.00022766915592268213,1,0,5.752879120879121,0.0,100.0,0.0,50.0,0.0,0.0,0.015393804002589986,0.015393804002589986,0.0,0.0,0.0,0.0,0.0,0.0,0.0,50.0,43.0,50.0,50.0,0.0,0.0,50.0,8333333.333333336,166666.66666666672,166666.66666666672,25.0,0.25,0.0,0.0,0.0,0.0,-0.0002091473406564128,3.3190958974276756,44.8,166666.66666666672,166666.66666666672,37.48726617733126,0.0,24.933560277152377,0.0,1,28.836358597947115,0.0,5.974372615369816,16.73320053068151,0.0,0.0,0.0,0.0,0.0,0.0,0.0,187.3244494544392,0.0,0.0,0.0,50.0,0.0,153.93804002589985,-0.10000000000047748,0.0,10000.0,153.93804002589985,0.0,14.0,0.015393804002589986,50.0,10000.0,153.93804002589985,0.0,14.0,0.015393804002589986,50.0,10000.0,153.93804002589985,0.0,14.0,0.015393804002589986,50.0,43.982297150257104,0.0,10000.0,153.93804002589985,0.0,1.0,1.0,0.9128546780626754
1816,2826,19,N12-14-1,20,0,Rapport des essais: de tirants sous déformation imposée de courte durée,1993,0,Switzerland,École Polytechnique Fédérale de Lausanne,Construction Materials Laboratory,"Bicher Farra, Jean-Paul Jaccoud",1150.0,1150.0,1000.0,1000.0,100.0,100,"[2,7,6]","[6,7,15]",60.0,"[0,21,0]",0,44.8,"[1,160x320,0]","[7,28,90]",2.6870389514662345,"[1,160x320,1]",[28],34125.0,"[1,160x320,2]",[28],"[0,0,0,0,0.53,32,0,Sikament320,0]",196317.0,2,558.2,[14],[50],[1],[43],[0],[0],0.0,0.0,0,0,0.0,0.0,0.0,0,0,[0],[0],[0],[0],[0],2,1a,0,0,2,2,0.0,1,27.400971124610173,0.0,178.0,28,1,0.0,0,0,0,4,0.08,0.0,0.08,219.0,219.0,0,-1,2,0,0,0,10000.0,153.93804002589985,13,0.5,CN,44.8,1.0,36.8,53.97590361445783,3.3190958974276756,5.521355691628764,4.469921408358332,4.314824666655978,3.493150636906105,7.177762399117393,3.493150636906105,2.3233671281993726,2.3233671281993726,3.8649489841401343,32500.0,0.0,1.4484663147093717,1.4484663147093717,0.0,1.6008749536470224,1.6008749536470224,0.0,3.049341268356394,3.049341268356394,32500.0,-5.461010995531653e-05,-5.461010995531653e-05,-0.0001730590459673656,-0.0001730590459673656,-0.00022766915592268213,-0.00022766915592268213,-0.00022766915592268213,1,0,5.752879120879121,0.0,100.0,0.0,50.0,0.0,0.0,0.015393804002589986,0.015393804002589986,0.0,0.0,0.0,0.0,0.0,0.0,0.0,50.0,43.0,50.0,50.0,0.0,0.0,50.0,8333333.333333336,166666.66666666672,166666.66666666672,25.0,0.25,0.0,0.0,0.0,0.0,-0.0002091473406564128,3.3190958974276756,44.8,166666.66666666672,166666.66666666672,37.48726617733126,0.0,24.933560277152377,0.0,1,28.836358597947115,0.0,5.974372615369816,16.73320053068151,0.0,0.0,0.0,0.0,0.0,0.0,0.0,187.3244494544392,0.0,0.0,0.0,50.0,0.0,153.93804002589985,-0.10000000000047748,0.0,10000.0,153.93804002589985,0.0,14.0,0.015393804002589986,50.0,10000.0,153.93804002589985,0.0,14.0,0.015393804002589986,50.0,10000.0,153.93804002589985,0.0,14.0,0.015393804002589986,50.0,43.982297150257104,0.0,10000.0,153.93804002589985,0.0,1.0,1.0,0.9502229982172878
1817,2827,19,N12-14-1,25,0,Rapport des essais: de tirants sous déformation imposée de courte durée,1993,0,Switzerland,École Polytechnique Fédérale de Lausanne,Construction Materials Laboratory,"Bicher Farra, Jean-Paul Jaccoud",1150.0,1150.0,1000.0,1000.0,100.0,100,"[2,7,6]","[6,7,15]",60.0,"[0,21,0]",0,44.8,"[1,160x320,0]","[7,28,90]",2.6870389514662345,"[1,160x320,1]",[28],34125.0,"[1,160x320,2]",[28],"[0,0,0,0,0.53,32,0,Sikament320,0]",196317.0,2,558.2,[14],[50],[1],[43],[0],[0],0.0,0.0,0,0,0.0,0.0,0.0,0,0,[0],[0],[0],[0],[0],2,1a,0,0,2,2,0.0,1,33.25061664559437,0.0,216.0,28,1,0.0,0,0,0,5,0.14,0.0,0.208,186.0,186.0,0,-1,2,0,0,0,10000.0,153.93804002589985,13,0.5,CN,44.8,1.0,36.8,53.97590361445783,3.3190958974276756,5.521355691628764,4.469921408358332,4.314824666655978,3.493150636906105,7.177762399117393,3.493150636906105,2.3233671281993726,2.3233671281993726,3.8649489841401343,32500.0,0.0,1.4484663147093717,1.4484663147093717,0.0,1.6008749536470224,1.6008749536470224,0.0,3.049341268356394,3.049341268356394,32500.0,-5.461010995531653e-05,-5.461010995531653e-05,-0.0001730590459673656,-0.0001730590459673656,-0.00022766915592268213,-0.00022766915592268213,-0.00022766915592268213,1,0,5.752879120879121,0.0,100.0,0.0,50.0,0.0,0.0,0.015393804002589986,0.015393804002589986,0.0,0.0,0.0,0.0,0.0,0.0,0.0,50.0,43.0,50.0,50.0,0.0,0.0,50.0,8333333.333333336,166666.66666666672,166666.66666666672,25.0,0.25,0.0,0.0,0.0,0.0,-0.0002091473406564128,3.3190958974276756,44.8,166666.66666666672,166666.66666666672,37.48726617733126,0.0,24.933560277152377,0.0,1,28.836358597947115,0.0,5.974372615369816,16.73320053068151,0.0,0.0,0.0,0.0,0.0,0.0,0.0,187.3244494544392,0.0,0.0,0.0,50.0,0.0,153.93804002589985,-0.10000000000047748,0.0,10000.0,153.93804002589985,0.0,14.0,0.015393804002589986,50.0,10000.0,153.93804002589985,0.0,14.0,0.015393804002589986,50.0,10000.0,153.93804002589985,0.0,14.0,0.015393804002589986,50.0,43.982297150257104,0.0,10000.0,153.93804002589985,0.0,1.0,1.0,1.1530795933423268
1818,2828,19,N12-14-1,21,0,Rapport des essais: de tirants sous déformation imposée de courte durée,1993,0,Switzerland,École Polytechnique Fédérale de Lausanne,Construction Materials Laboratory,"Bicher Farra, Jean-Paul Jaccoud",1150.0,1150.0,1000.0,1000.0,100.0,100,"[2,7,6]","[6,7,15]",60.0,"[0,21,0]",0,44.8,"[1,160x320,0]","[7,28,90]",2.6870389514662345,"[1,160x320,1]",[28],34125.0,"[1,160x320,2]",[28],"[0,0,0,0,0.53,32,0,Sikament320,0]",196317.0,2,558.2,[14],[50],[1],[43],[0],[0],0.0,0.0,0,0,0.0,0.0,0.0,0,0,[0],[0],[0],[0],[0],2,1a,0,0,2,2,0.0,1,26.323404844428875,0.0,171.0,28,1,0.0,0,0,0,4,0.08,0.0,0.129,220.0,220.0,0,-1,2,0,0,0,10000.0,153.93804002589985,13,0.5,CN,44.8,1.0,36.8,53.97590361445783,3.3190958974276756,5.521355691628764,4.469921408358332,4.314824666655978,3.493150636906105,7.177762399117393,3.493150636906105,2.3233671281993726,2.3233671281993726,3.8649489841401343,32500.0,0.0,1.4484663147093717,1.4484663147093717,0.0,1.6008749536470224,1.6008749536470224,0.0,3.049341268356394,3.049341268356394,32500.0,-5.461010995531653e-05,-5.461010995531653e-05,-0.0001730590459673656,-0.0001730590459673656,-0.00022766915592268213,-0.00022766915592268213,-0.00022766915592268213,1,0,5.752879120879121,0.0,100.0,0.0,50.0,0.0,0.0,0.015393804002589986,0.015393804002589986,0.0,0.0,0.0,0.0,0.0,0.0,0.0,50.0,43.0,50.0,50.0,0.0,0.0,50.0,8333333.333333336,166666.66666666672,166666.66666666672,25.0,0.25,0.0,0.0,0.0,0.0,-0.0002091473406564128,3.3190958974276756,44.8,166666.66666666672,166666.66666666672,37.48726617733126,0.0,24.933560277152377,0.0,1,28.836358597947115,0.0,5.974372615369816,16.73320053068151,0.0,0.0,0.0,0.0,0.0,0.0,0.0,187.3244494544392,0.0,0.0,0.0,50.0,0.0,153.93804002589985,-0.10000000000047748,0.0,10000.0,153.93804002589985,0.0,14.0,0.015393804002589986,50.0,10000.0,153.93804002589985,0.0,14.0,0.015393804002589986,50.0,10000.0,153.93804002589985,0.0,14.0,0.015393804002589986,50.0,43.982297150257104,0.0,10000.0,153.93804002589985,0.0,1.0,1.0,0.9128546780626754
1819,2829,19,N12-14-1,10,0,Rapport des essais: de tirants sous déformation imposée de courte durée,1993,0,Switzerland,École Polytechnique Fédérale de Lausanne,Construction Materials Laboratory,"Bicher Farra, Jean-Paul Jaccoud",1150.0,1150.0,1000.0,1000.0,100.0,100,"[2,7,6]","[6,7,15]",60.0,"[0,21,0]",0,44.8,"[1,160x320,0]","[7,28,90]",2.6870389514662345,"[1,160x320,1]",[28],34125.0,"[1,160x320,2]",[28],"[0,0,0,0,0.53,32,0,Sikament320,0]",196317.0,2,558.2,[14],[50],[1],[43],[0],[0],0.0,0.0,0,0,0.0,0.0,0.0,0,0,[0],[0],[0],[0],[0],2,1a,0,0,2,2,0.0,1,26.169466804402976,0.0,170.0,28,1,0.0,0,0,0,2,0.06,0.0,0.06,327.0,327.0,0,-1,2,0,0,0,10000.0,153.93804002589985,13,0.5,CN,44.8,1.0,36.8,53.97590361445783,3.3190958974276756,5.521355691628764,4.469921408358332,4.314824666655978,3.493150636906105,7.177762399117393,3.493150636906105,2.3233671281993726,2.3233671281993726,3.8649489841401343,32500.0,0.0,1.4484663147093717,1.4484663147093717,0.0,1.6008749536470224,1.6008749536470224,0.0,3.049341268356394,3.049341268356394,32500.0,-5.461010995531653e-05,-5.461010995531653e-05,-0.0001730590459673656,-0.0001730590459673656,-0.00022766915592268213,-0.00022766915592268213,-0.00022766915592268213,1,0,5.752879120879121,0.0,100.0,0.0,50.0,0.0,0.0,0.015393804002589986,0.015393804002589986,0.0,0.0,0.0,0.0,0.0,0.0,0.0,50.0,43.0,50.0,50.0,0.0,0.0,50.0,8333333.333333336,166666.66666666672,166666.66666666672,25.0,0.25,0.0,0.0,0.0,0.0,-0.0002091473406564128,3.3190958974276756,44.8,166666.66666666672,166666.66666666672,37.48726617733126,0.0,24.933560277152377,0.0,1,28.836358597947115,0.0,5.974372615369816,16.73320053068151,0.0,0.0,0.0,0.0,0.0,0.0,0.0,187.3244494544392,0.0,0.0,0.0,50.0,0.0,153.93804002589985,-0.10000000000047748,0.0,10000.0,153.93804002589985,0.0,14.0,0.015393804002589986,50.0,10000.0,153.93804002589985,0.0,14.0,0.015393804002589986,50.0,10000.0,153.93804002589985,0.0,14.0,0.015393804002589986,50.0,43.982297150257104,0.0,10000.0,153.93804002589985,0.0,1.0,1.0,0.9075163466120165
1820,2830,19,N12-14-1,13,0,Rapport des essais: de tirants sous déformation imposée de courte durée,1993,0,Switzerland,École Polytechnique Fédérale de Lausanne,Construction Materials Laboratory,"Bicher Farra, Jean-Paul Jaccoud",1150.0,1150.0,1000.0,1000.0,100.0,100,"[2,7,6]","[6,7,15]",60.0,"[0,21,0]",0,44.8,"[1,160x320,0]","[7,28,90]",2.6870389514662345,"[1,160x320,1]",[28],34125.0,"[1,160x320,2]",[28],"[0,0,0,0,0.53,32,0,Sikament320,0]",196317.0,2,558.2,[14],[50],[1],[43],[0],[0],0.0,0.0,0,0,0.0,0.0,0.0,0,0,[0],[0],[0],[0],[0],2,1a,0,0,2,2,0.0,1,26.169466804402976,0.0,170.0,28,1,0.0,0,0,0,3,0.07,0.0,0.09,355.0,355.0,0,-1,2,0,0,0,10000.0,153.93804002589985,13,0.5,CN,44.8,1.0,36.8,53.97590361445783,3.3190958974276756,5.521355691628764,4.469921408358332,4.314824666655978,3.493150636906105,7.177762399117393,3.493150636906105,2.3233671281993726,2.3233671281993726,3.8649489841401343,32500.0,0.0,1.4484663147093717,1.4484663147093717,0.0,1.6008749536470224,1.6008749536470224,0.0,3.049341268356394,3.049341268356394,32500.0,-5.461010995531653e-05,-5.461010995531653e-05,-0.0001730590459673656,-0.0001730590459673656,-0.00022766915592268213,-0.00022766915592268213,-0.00022766915592268213,1,0,5.752879120879121,0.0,100.0,0.0,50.0,0.0,0.0,0.015393804002589986,0.015393804002589986,0.0,0.0,0.0,0.0,0.0,0.0,0.0,50.0,43.0,50.0,50.0,0.0,0.0,50.0,8333333.333333336,166666.66666666672,166666.66666666672,25.0,0.25,0.0,0.0,0.0,0.0,-0.0002091473406564128,3.3190958974276756,44.8,166666.66666666672,166666.66666666672,37.48726617733126,0.0,24.933560277152377,0.0,1,28.836358597947115,0.0,5.974372615369816,16.73320053068151,0.0,0.0,0.0,0.0,0.0,0.0,0.0,187.3244494544392,0.0,0.0,0.0,50.0,0.0,153.93804002589985,-0.10000000000047748,0.0,10000.0,153.93804002589985,0.0,14.0,0.015393804002589986,50.0,10000.0,153.93804002589985,0.0,14.0,0.015393804002589986,50.0,10000.0,153.93804002589985,0.0,14.0,0.015393804002589986,50.0,43.982297150257104,0.0,10000.0,153.93804002589985,0.0,1.0,1.0,0.9075163466120165
1827,2837,19,N12-14-2,19,0,Rapport des essais: de tirants sous déformation imposée de courte durée,1993,0,Switzerland,École Polytechnique Fédérale de Lausanne,Construction Materials Laboratory,"Bicher Farra, Jean-Paul Jaccoud",1150.0,1150.0,1000.0,1000.0,100.0,100,"[2,7,6]","[6,7,15]",60.0,"[0,21,0]",0,44.8,"[1,160x320,0]","[7,28,90]",2.6870389514662345,"[1,160x320,1]",[28],34125.0,"[1,160x320,2]",[28],"[0,0,0,0,0.53,32,0,Sikament320,0]",196317.0,2,558.2,[14],[50],[1],[43],[0],[0],0.0,0.0,0,0,0.0,0.0,0.0,0,0,[0],[0],[0],[0],[0],2,1a,0,0,2,2,0.0,1,25.09190052422168,0.0,163.0,28,1,0.0,0,0,0,5,0.1,0.0,0.158,186.0,186.0,0,-1,2,0,0,0,10000.0,153.93804002589985,13,0.5,CN,44.8,1.0,36.8,53.97590361445783,3.3190958974276756,5.521355691628764,4.469921408358332,4.314824666655978,3.493150636906105,7.177762399117393,3.493150636906105,2.3233671281993726,2.3233671281993726,3.8649489841401343,32500.0,0.0,1.4484663147093717,1.4484663147093717,0.0,1.6008749536470224,1.6008749536470224,0.0,3.049341268356394,3.049341268356394,32500.0,-5.461010995531653e-05,-5.461010995531653e-05,-0.0001730590459673656,-0.0001730590459673656,-0.00022766915592268213,-0.00022766915592268213,-0.00022766915592268213,1,0,5.752879120879121,0.0,100.0,0.0,50.0,0.0,0.0,0.015393804002589986,0.015393804002589986,0.0,0.0,0.0,0.0,0.0,0.0,0.0,50.0,43.0,50.0,50.0,0.0,0.0,50.0,8333333.333333336,166666.66666666672,166666.66666666672,25.0,0.25,0.0,0.0,0.0,0.0,-0.0002091473406564128,3.3190958974276756,44.8,166666.66666666672,166666.66666666672,37.48726617733126,0.0,24.933560277152377,0.0,1,28.836358597947115,0.0,5.974372615369816,16.73320053068151,0.0,0.0,0.0,0.0,0.0,0.0,0.0,187.3244494544392,0.0,0.0,0.0,50.0,0.0,153.93804002589985,-0.10000000000047748,0.0,10000.0,153.93804002589985,0.0,14.0,0.015393804002589986,50.0,10000.0,153.93804002589985,0.0,14.0,0.015393804002589986,50.0,10000.0,153.93804002589985,0.0,14.0,0.015393804002589986,50.0,43.982297150257104,0.0,10000.0,153.93804002589985,0.0,1.0,1.0,0.8701480264574041
1828,2838,19,N12-14-2,26,0,Rapport des essais: de tirants sous déformation imposée de courte durée,1993,0,Switzerland,École Polytechnique Fédérale de Lausanne,Construction Materials Laboratory,"Bicher Farra, Jean-Paul Jaccoud",1150.0,1150.0,1000.0,1000.0,100.0,100,"[2,7,6]","[6,7,15]",60.0,"[0,21,0]",0,44.8,"[1,160x320,0]","[7,28,90]",2.6870389514662345,"[1,160x320,1]",[28],34125.0,"[1,160x320,2]",[28],"[0,0,0,0,0.53,32,0,Sikament320,0]",196317.0,2,558.2,[14],[50],[1],[43],[0],[0],0.0,0.0,0,0,0.0,0.0,0.0,0,0,[0],[0],[0],[0],[0],2,1a,0,0,2,2,0.0,1,45.103845727588656,0.0,293.0,28,1,0.0,0,0,0,5,0.25,0.0,0.338,190.0,325.1062998217318,0,-1,2,0,0,0,10000.0,153.93804002589985,13,0.5,CN,44.8,1.0,36.8,53.97590361445783,3.3190958974276756,5.521355691628764,4.469921408358332,4.314824666655978,3.493150636906105,7.177762399117393,3.493150636906105,2.3233671281993726,2.3233671281993726,3.8649489841401343,32500.0,0.0,1.4484663147093717,1.4484663147093717,0.0,1.6008749536470224,1.6008749536470224,0.0,3.049341268356394,3.049341268356394,32500.0,-5.461010995531653e-05,-5.461010995531653e-05,-0.0001730590459673656,-0.0001730590459673656,-0.00022766915592268213,-0.00022766915592268213,-0.00022766915592268213,1,0,5.752879120879121,0.0,100.0,0.0,50.0,0.0,0.0,0.015393804002589986,0.015393804002589986,0.0,0.0,0.0,0.0,0.0,0.0,0.0,50.0,43.0,50.0,50.0,0.0,0.0,50.0,8333333.333333336,166666.66666666672,166666.66666666672,25.0,0.25,0.0,0.0,0.0,0.0,-0.0002091473406564128,3.3190958974276756,44.8,166666.66666666672,166666.66666666672,37.48726617733126,0.0,24.933560277152377,0.0,2,28.836358597947115,0.0,5.974372615369816,16.73320053068151,0.0,0.0,0.0,0.0,0.0,0.0,0.0,187.3244494544392,0.0,0.0,0.0,50.0,0.0,153.93804002589985,-0.10000000000047748,0.0,10000.0,153.93804002589985,0.0,14.0,0.015393804002589986,50.0,10000.0,153.93804002589985,0.0,14.0,0.015393804002589986,50.0,10000.0,153.93804002589985,0.0,14.0,0.015393804002589986,50.0,43.982297150257104,0.0,10000.0,153.93804002589985,0.0,0.5844242332559666,0.7178495480951099,1.5641311150430637
1829,2839,19,N12-14-2,17,0,Rapport des essais: de tirants sous déformation imposée de courte durée,1993,0,Switzerland,École Polytechnique Fédérale de Lausanne,Construction Materials Laboratory,"Bicher Farra, Jean-Paul Jaccoud",1150.0,1150.0,1000.0,1000.0,100.0,100,"[2,7,6]","[6,7,15]",60.0,"[0,21,0]",0,44.8,"[1,160x320,0]","[7,28,90]",2.6870389514662345,"[1,160x320,1]",[28],34125.0,"[1,160x320,2]",[28],"[0,0,0,0,0.53,32,0,Sikament320,0]",196317.0,2,558.2,[14],[50],[1],[43],[0],[0],0.0,0.0,0,0,0.0,0.0,0.0,0,0,[0],[0],[0],[0],[0],2,1a,0,0,2,2,0.0,1,26.169466804402976,0.0,170.0,28,1,0.0,0,0,0,4,0.11,0.0,0.152,227.0,227.0,0,-1,2,0,0,0,10000.0,153.93804002589985,13,0.5,CN,44.8,1.0,36.8,53.97590361445783,3.3190958974276756,5.521355691628764,4.469921408358332,4.314824666655978,3.493150636906105,7.177762399117393,3.493150636906105,2.3233671281993726,2.3233671281993726,3.8649489841401343,32500.0,0.0,1.4484663147093717,1.4484663147093717,0.0,1.6008749536470224,1.6008749536470224,0.0,3.049341268356394,3.049341268356394,32500.0,-5.461010995531653e-05,-5.461010995531653e-05,-0.0001730590459673656,-0.0001730590459673656,-0.00022766915592268213,-0.00022766915592268213,-0.00022766915592268213,1,0,5.752879120879121,0.0,100.0,0.0,50.0,0.0,0.0,0.015393804002589986,0.015393804002589986,0.0,0.0,0.0,0.0,0.0,0.0,0.0,50.0,43.0,50.0,50.0,0.0,0.0,50.0,8333333.333333336,166666.66666666672,166666.66666666672,25.0,0.25,0.0,0.0,0.0,0.0,-0.0002091473406564128,3.3190958974276756,44.8,166666.66666666672,166666.66666666672,37.48726617733126,0.0,24.933560277152377,0.0,1,28.836358597947115,0.0,5.974372615369816,16.73320053068151,0.0,0.0,0.0,0.0,0.0,0.0,0.0,187.3244494544392,0.0,0.0,0.0,50.0,0.0,153.93804002589985,-0.10000000000047748,0.0,10000.0,153.93804002589985,0.0,14.0,0.015393804002589986,50.0,10000.0,153.93804002589985,0.0,14.0,0.015393804002589986,50.0,10000.0,153.93804002589985,0.0,14.0,0.015393804002589986,50.0,43.982297150257104,0.0,10000.0,153.93804002589985,0.0,1.0,1.0,0.9075163466120165
1831,2841,19,N12-14-2,14,0,Rapport des essais: de tirants sous déformation imposée de courte durée,1993,0,Switzerland,École Polytechnique Fédérale de Lausanne,Construction Materials Laboratory,"Bicher Farra, Jean-Paul Jaccoud",1150.0,1150.0,1000.0,1000.0,100.0,100,"[2,7,6]","[6,7,15]",60.0,"[0,21,0]",0,44.8,"[1,160x320,0]","[7,28,90]",2.6870389514662345,"[1,160x320,1]",[28],34125.0,"[1,160x320,2]",[28],"[0,0,0,0,0.53,32,0,Sikament320,0]",196317.0,2,558.2,[14],[50],[1],[43],[0],[0],0.0,0.0,0,0,0.0,0.0,0.0,0,0,[0],[0],[0],[0],[0],2,1a,0,0,2,2,0.0,1,26.015528764377077,0.0,169.0,28,1,0.0,0,0,0,4,0.09,0.0,0.09,223.0,223.0,0,-1,2,0,0,0,10000.0,153.93804002589985,13,0.5,CN,44.8,1.0,36.8,53.97590361445783,3.3190958974276756,5.521355691628764,4.469921408358332,4.314824666655978,3.493150636906105,7.177762399117393,3.493150636906105,2.3233671281993726,2.3233671281993726,3.8649489841401343,32500.0,0.0,1.4484663147093717,1.4484663147093717,0.0,1.6008749536470224,1.6008749536470224,0.0,3.049341268356394,3.049341268356394,32500.0,-5.461010995531653e-05,-5.461010995531653e-05,-0.0001730590459673656,-0.0001730590459673656,-0.00022766915592268213,-0.00022766915592268213,-0.00022766915592268213,1,0,5.752879120879121,0.0,100.0,0.0,50.0,0.0,0.0,0.015393804002589986,0.015393804002589986,0.0,0.0,0.0,0.0,0.0,0.0,0.0,50.0,43.0,50.0,50.0,0.0,0.0,50.0,8333333.333333336,166666.66666666672,166666.66666666672,25.0,0.25,0.0,0.0,0.0,0.0,-0.0002091473406564128,3.3190958974276756,44.8,166666.66666666672,166666.66666666672,37.48726617733126,0.0,24.933560277152377,0.0,1,28.836358597947115,0.0,5.974372615369816,16.73320053068151,0.0,0.0,0.0,0.0,0.0,0.0,0.0,187.3244494544392,0.0,0.0,0.0,50.0,0.0,153.93804002589985,-0.10000000000047748,0.0,10000.0,153.93804002589985,0.0,14.0,0.015393804002589986,50.0,10000.0,153.93804002589985,0.0,14.0,0.015393804002589986,50.0,10000.0,153.93804002589985,0.0,14.0,0.015393804002589986,50.0,43.982297150257104,0.0,10000.0,153.93804002589985,0.0,1.0,1.0,0.9021780151613576
1833,2843,19,N12-14-2,13,0,Rapport des essais: de tirants sous déformation imposée de courte durée,1993,0,Switzerland,École Polytechnique Fédérale de Lausanne,Construction Materials Laboratory,"Bicher Farra, Jean-Paul Jaccoud",1150.0,1150.0,1000.0,1000.0,100.0,100,"[2,7,6]","[6,7,15]",60.0,"[0,21,0]",0,44.8,"[1,160x320,0]","[7,28,90]",2.6870389514662345,"[1,160x320,1]",[28],34125.0,"[1,160x320,2]",[28],"[0,0,0,0,0.53,32,0,Sikament320,0]",196317.0,2,558.2,[14],[50],[1],[43],[0],[0],0.0,0.0,0,0,0.0,0.0,0.0,0,0,[0],[0],[0],[0],[0],2,1a,0,0,2,2,0.0,1,26.323404844428875,0.0,171.0,28,1,0.0,0,0,0,3,0.1,0.0,0.151,283.0,283.0,0,-1,2,0,0,0,10000.0,153.93804002589985,13,0.5,CN,44.8,1.0,36.8,53.97590361445783,3.3190958974276756,5.521355691628764,4.469921408358332,4.314824666655978,3.493150636906105,7.177762399117393,3.493150636906105,2.3233671281993726,2.3233671281993726,3.8649489841401343,32500.0,0.0,1.4484663147093717,1.4484663147093717,0.0,1.6008749536470224,1.6008749536470224,0.0,3.049341268356394,3.049341268356394,32500.0,-5.461010995531653e-05,-5.461010995531653e-05,-0.0001730590459673656,-0.0001730590459673656,-0.00022766915592268213,-0.00022766915592268213,-0.00022766915592268213,1,0,5.752879120879121,0.0,100.0,0.0,50.0,0.0,0.0,0.015393804002589986,0.015393804002589986,0.0,0.0,0.0,0.0,0.0,0.0,0.0,50.0,43.0,50.0,50.0,0.0,0.0,50.0,8333333.333333336,166666.66666666672,166666.66666666672,25.0,0.25,0.0,0.0,0.0,0.0,-0.0002091473406564128,3.3190958974276756,44.8,166666.66666666672,166666.66666666672,37.48726617733126,0.0,24.933560277152377,0.0,1,28.836358597947115,0.0,5.974372615369816,16.73320053068151,0.0,0.0,0.0,0.0,0.0,0.0,0.0,187.3244494544392,0.0,0.0,0.0,50.0,0.0,153.93804002589985,-0.10000000000047748,0.0,10000.0,153.93804002589985,0.0,14.0,0.015393804002589986,50.0,10000.0,153.93804002589985,0.0,14.0,0.015393804002589986,50.0,10000.0,153.93804002589985,0.0,14.0,0.015393804002589986,50.0,43.982297150257104,0.0,10000.0,153.93804002589985,0.0,1.0,1.0,0.9128546780626754
1834,2844,19,N12-14-2,25,0,Rapport des essais: de tirants sous déformation imposée de courte durée,1993,0,Switzerland,École Polytechnique Fédérale de Lausanne,Construction Materials Laboratory,"Bicher Farra, Jean-Paul Jaccoud",1150.0,1150.0,1000.0,1000.0,100.0,100,"[2,7,6]","[6,7,15]",60.0,"[0,21,0]",0,44.8,"[1,160x320,0]","[7,28,90]",2.6870389514662345,"[1,160x320,1]",[28],34125.0,"[1,160x320,2]",[28],"[0,0,0,0,0.53,32,0,Sikament320,0]",196317.0,2,558.2,[14],[50],[1],[43],[0],[0],0.0,0.0,0,0,0.0,0.0,0.0,0,0,[0],[0],[0],[0],[0],2,1a,0,0,2,2,0.0,1,40.17782844675986,0.0,261.0,28,1,0.0,0,0,0,5,0.2,0.0,0.274,189.0,305.419261217953,0,-1,2,0,0,0,10000.0,153.93804002589985,13,0.5,CN,44.8,1.0,36.8,53.97590361445783,3.3190958974276756,5.521355691628764,4.469921408358332,4.314824666655978,3.493150636906105,7.177762399117393,3.493150636906105,2.3233671281993726,2.3233671281993726,3.8649489841401343,32500.0,0.0,1.4484663147093717,1.4484663147093717,0.0,1.6008749536470224,1.6008749536470224,0.0,3.049341268356394,3.049341268356394,32500.0,-5.461010995531653e-05,-5.461010995531653e-05,-0.0001730590459673656,-0.0001730590459673656,-0.00022766915592268213,-0.00022766915592268213,-0.00022766915592268213,1,0,5.752879120879121,0.0,100.0,0.0,50.0,0.0,0.0,0.015393804002589986,0.015393804002589986,0.0,0.0,0.0,0.0,0.0,0.0,0.0,50.0,43.0,50.0,50.0,0.0,0.0,50.0,8333333.333333336,166666.66666666672,166666.66666666672,25.0,0.25,0.0,0.0,0.0,0.0,-0.0002091473406564128,3.3190958974276756,44.8,166666.66666666672,166666.66666666672,37.48726617733126,0.0,24.933560277152377,0.0,2,28.836358597947115,0.0,5.974372615369816,16.73320053068151,0.0,0.0,0.0,0.0,0.0,0.0,0.0,187.3244494544392,0.0,0.0,0.0,50.0,0.0,153.93804002589985,-0.10000000000047748,0.0,10000.0,153.93804002589985,0.0,14.0,0.015393804002589986,50.0,10000.0,153.93804002589985,0.0,14.0,0.015393804002589986,50.0,10000.0,153.93804002589985,0.0,14.0,0.015393804002589986,50.0,43.982297150257104,0.0,10000.0,153.93804002589985,0.0,0.6188214824641527,0.776017193340542,1.3933045086219782
1835,2845,19,N12-14-2,23,0,Rapport des essais: de tirants sous déformation imposée de courte durée,1993,0,Switzerland,École Polytechnique Fédérale de Lausanne,Construction Materials Laboratory,"Bicher Farra, Jean-Paul Jaccoud",1150.0,1150.0,1000.0,1000.0,100.0,100,"[2,7,6]","[6,7,15]",60.0,"[0,21,0]",0,44.8,"[1,160x320,0]","[7,28,90]",2.6870389514662345,"[1,160x320,1]",[28],34125.0,"[1,160x320,2]",[28],"[0,0,0,0,0.53,32,0,Sikament320,0]",196317.0,2,558.2,[14],[50],[1],[43],[0],[0],0.0,0.0,0,0,0.0,0.0,0.0,0,0,[0],[0],[0],[0],[0],2,1a,0,0,2,2,0.0,1,35.09787312590517,0.0,227.99999999999997,28,1,0.0,0,0,0,5,0.16,0.0,0.227,188.0,188.0,0,-1,2,0,0,0,10000.0,153.93804002589985,13,0.5,CN,44.8,1.0,36.8,53.97590361445783,3.3190958974276756,5.521355691628764,4.469921408358332,4.314824666655978,3.493150636906105,7.177762399117393,3.493150636906105,2.3233671281993726,2.3233671281993726,3.8649489841401343,32500.0,0.0,1.4484663147093717,1.4484663147093717,0.0,1.6008749536470224,1.6008749536470224,0.0,3.049341268356394,3.049341268356394,32500.0,-5.461010995531653e-05,-5.461010995531653e-05,-0.0001730590459673656,-0.0001730590459673656,-0.00022766915592268213,-0.00022766915592268213,-0.00022766915592268213,1,0,5.752879120879121,0.0,100.0,0.0,50.0,0.0,0.0,0.015393804002589986,0.015393804002589986,0.0,0.0,0.0,0.0,0.0,0.0,0.0,50.0,43.0,50.0,50.0,0.0,0.0,50.0,8333333.333333336,166666.66666666672,166666.66666666672,25.0,0.25,0.0,0.0,0.0,0.0,-0.0002091473406564128,3.3190958974276756,44.8,166666.66666666672,166666.66666666672,37.48726617733126,0.0,24.933560277152377,0.0,1,28.836358597947115,0.0,5.974372615369816,16.73320053068151,0.0,0.0,0.0,0.0,0.0,0.0,0.0,187.3244494544392,0.0,0.0,0.0,50.0,0.0,153.93804002589985,-0.10000000000047748,0.0,10000.0,153.93804002589985,0.0,14.0,0.015393804002589986,50.0,10000.0,153.93804002589985,0.0,14.0,0.015393804002589986,50.0,10000.0,153.93804002589985,0.0,14.0,0.015393804002589986,50.0,43.982297150257104,0.0,10000.0,153.93804002589985,0.0,1.0,1.0,1.217139570750234
1837,2847,19,N12-14-2,24,0,Rapport des essais: de tirants sous déformation imposée de courte durée,1993,0,Switzerland,École Polytechnique Fédérale de Lausanne,Construction Materials Laboratory,"Bicher Farra, Jean-Paul Jaccoud",1150.0,1150.0,1000.0,1000.0,100.0,100,"[2,7,6]","[6,7,15]",60.0,"[0,21,0]",0,44.8,"[1,160x320,0]","[7,28,90]",2.6870389514662345,"[1,160x320,1]",[28],34125.0,"[1,160x320,2]",[28],"[0,0,0,0,0.53,32,0,Sikament320,0]",196317.0,2,558.2,[14],[50],[1],[43],[0],[0],0.0,0.0,0,0,0.0,0.0,0.0,0,0,[0],[0],[0],[0],[0],2,1a,0,0,2,2,0.0,1,38.02269588639726,0.0,247.0,28,1,0.0,0,0,0,5,0.18,0.0,0.251,189.0,294.9276584090287,0,-1,2,0,0,0,10000.0,153.93804002589985,13,0.5,CN,44.8,1.0,36.8,53.97590361445783,3.3190958974276756,5.521355691628764,4.469921408358332,4.314824666655978,3.493150636906105,7.177762399117393,3.493150636906105,2.3233671281993726,2.3233671281993726,3.8649489841401343,32500.0,0.0,1.4484663147093717,1.4484663147093717,0.0,1.6008749536470224,1.6008749536470224,0.0,3.049341268356394,3.049341268356394,32500.0,-5.461010995531653e-05,-5.461010995531653e-05,-0.0001730590459673656,-0.0001730590459673656,-0.00022766915592268213,-0.00022766915592268213,-0.00022766915592268213,1,0,5.752879120879121,0.0,100.0,0.0,50.0,0.0,0.0,0.015393804002589986,0.015393804002589986,0.0,0.0,0.0,0.0,0.0,0.0,0.0,50.0,43.0,50.0,50.0,0.0,0.0,50.0,8333333.333333336,166666.66666666672,166666.66666666672,25.0,0.25,0.0,0.0,0.0,0.0,-0.0002091473406564128,3.3190958974276756,44.8,166666.66666666672,166666.66666666672,37.48726617733126,0.0,24.933560277152377,0.0,2,28.836358597947115,0.0,5.974372615369816,16.73320053068151,0.0,0.0,0.0,0.0,0.0,0.0,0.0,187.3244494544392,0.0,0.0,0.0,50.0,0.0,153.93804002589985,-0.10000000000047748,0.0,10000.0,153.93804002589985,0.0,14.0,0.015393804002589986,50.0,10000.0,153.93804002589985,0.0,14.0,0.015393804002589986,50.0,10000.0,153.93804002589985,0.0,14.0,0.015393804002589986,50.0,43.982297150257104,0.0,10000.0,153.93804002589985,0.0,0.6408351153620189,0.8098894097774082,1.318567868312753
1838,2848,19,N12-14-2,20,0,Rapport des essais: de tirants sous déformation imposée de courte durée,1993,0,Switzerland,École Polytechnique Fédérale de Lausanne,Construction Materials Laboratory,"Bicher Farra, Jean-Paul Jaccoud",1150.0,1150.0,1000.0,1000.0,100.0,100,"[2,7,6]","[6,7,15]",60.0,"[0,21,0]",0,44.8,"[1,160x320,0]","[7,28,90]",2.6870389514662345,"[1,160x320,1]",[28],34125.0,"[1,160x320,2]",[28],"[0,0,0,0,0.53,32,0,Sikament320,0]",196317.0,2,558.2,[14],[50],[1],[43],[0],[0],0.0,0.0,0,0,0.0,0.0,0.0,0,0,[0],[0],[0],[0],[0],2,1a,0,0,2,2,0.0,1,27.554909164636072,0.0,179.0,28,1,0.0,0,0,0,5,0.11,0.0,0.171,187.0,187.0,0,-1,2,0,0,0,10000.0,153.93804002589985,13,0.5,CN,44.8,1.0,36.8,53.97590361445783,3.3190958974276756,5.521355691628764,4.469921408358332,4.314824666655978,3.493150636906105,7.177762399117393,3.493150636906105,2.3233671281993726,2.3233671281993726,3.8649489841401343,32500.0,0.0,1.4484663147093717,1.4484663147093717,0.0,1.6008749536470224,1.6008749536470224,0.0,3.049341268356394,3.049341268356394,32500.0,-5.461010995531653e-05,-5.461010995531653e-05,-0.0001730590459673656,-0.0001730590459673656,-0.00022766915592268213,-0.00022766915592268213,-0.00022766915592268213,1,0,5.752879120879121,0.0,100.0,0.0,50.0,0.0,0.0,0.015393804002589986,0.015393804002589986,0.0,0.0,0.0,0.0,0.0,0.0,0.0,50.0,43.0,50.0,50.0,0.0,0.0,50.0,8333333.333333336,166666.66666666672,166666.66666666672,25.0,0.25,0.0,0.0,0.0,0.0,-0.0002091473406564128,3.3190958974276756,44.8,166666.66666666672,166666.66666666672,37.48726617733126,0.0,24.933560277152377,0.0,1,28.836358597947115,0.0,5.974372615369816,16.73320053068151,0.0,0.0,0.0,0.0,0.0,0.0,0.0,187.3244494544392,0.0,0.0,0.0,50.0,0.0,153.93804002589985,-0.10000000000047748,0.0,10000.0,153.93804002589985,0.0,14.0,0.015393804002589986,50.0,10000.0,153.93804002589985,0.0,14.0,0.015393804002589986,50.0,10000.0,153.93804002589985,0.0,14.0,0.015393804002589986,50.0,43.982297150257104,0.0,10000.0,153.93804002589985,0.0,1.0,1.0,0.9555613296679467
