Repository: iavdesch/Research

Readme
======

The supporting files are related to the study "A method for determining the performance of formulas for calculating the crack width and spacing in reinforced concrete elements".

The following files are relevant:
Research/Method_comparing_CWFs/Data_processing_for_GitHuB_Final (contains the data processing of the database "Crack width and crack spacing in reinforced and prestressed concrete elements: database")
Research/Method_comparing_CWFs/CWF_analysis_for_GitHuB_Final (contains the evaluation of the different crack width formulas)

File: Method_comparing_CWFs/Datasets_used/Working_database_no_hordijk_initshrink.csv (part 34 of 84)
,ID,EPID,ELID,LOADID,DOI,title,year,journal,country,institution,laboratory,authors,Ltot,Lspan,Lcons,Lmeas,h,b,hc,thc,RH,Temp,pd,fcm,catfcm,tfcm,fctm,catfctm,tfctm,Ecm,catEcm,tEcm,mix,Es,fsr,fy,phi,zs,nbl,clat,phit,st,phiw,sw,type,method,fpk,fp01k,Ep,rel,fpr,npl,phip,Ap,zp,cplat,catf,epsin,catcal,selfw,typew,locw,epsc,Nrep,N,M,sigs,t0,t,PL,catp,t0p,tp,ncr,wm,wk,wmax,sm,smax,indLR,indNP,indtfcm,indtfctm,indtEcm,slab,Ac,Astot,ts,sc,class_C,fcm28,Bcc,fck28,fcm_cube_150,fctm28,fctmfl28,fctmfl,fct095_28,fct095,fct095fl_28,fct095fl,fct005,fct005_28,fct005fl,Ecm28,phi_bc,phi_bc_prestress,phi_bc_prior_load,phi_dc,phi_dc_prestress,phi_dc_prior_load,phi_creep,phi_creep_prestress,phi_creep_prior_load,Ecm0,eps_cbs,eps_cbs_prestress,eps_cds,eps_cds_prestress,shrinkage,shrinkage_prestress,shrinkage_init,bondLR,bondPR,ae,ap,sxLR,sxNP,zstot,zstensinit,Astensinit,rhotot,rhotensinit,At,Aw,Aptot,zptot,zeta1,zeta,phi_peq,ry,cy,ry0,rx,ryp,cyp,cog,Izz,Wb,Wt,rho,qself,Mself,ep,Mp,pre_loss,initstrain,fctmorg,fcmorg,W_Ib,W_It,Ncr095,Mcr095,Ncr005,Mcr005,CS,Ncr,Mcr,tau_bms,tau_max,xcinit,epsinit,dpsigs,xc,eps,epsbot,sigssimpl,sigsr,dpsigsr,xc_sr,eps_sr,zstottens,zptottens,Astens,Actens,Aptens,Aceff_MC2020,Aseff_MC2020,Apeff_MC2020,phi_eq_MC2020,rhoeff_MC2020,hceff_MC2020,Aceff_FPR,Aseff_FPR,Apeff_FPR,phi_eq_FPR,rhoeff_FPR,hceff_FPR,Aceff_SMTCM,Aseff_SMTCM,Apeff_SMTCM,phi_eq_SMTCM,rhoeff_SMTCM,hceff_SMTCM,sumcirc_SMTCM,sumcirc_p_SMTCM,Actensstate1,Astensstate1,Aptensstate1,r,p,k1
1841,2851,19,N12-14-2,22,0,Rapport des essais: de tirants sous déformation imposée de courte durée,1993,0,Switzerland,École Polytechnique Fédérale de Lausanne,Construction Materials Laboratory,"Bicher Farra, Jean-Paul Jaccoud",1150.0,1150.0,1000.0,1000.0,100.0,100,"[2,7,6]","[6,7,15]",60.0,"[0,21,0]",0,44.8,"[1,160x320,0]","[7,28,90]",2.6870389514662345,"[1,160x320,1]",[28],34125.0,"[1,160x320,2]",[28],"[0,0,0,0,0.53,32,0,Sikament320,0]",196317.0,2,558.2,[14],[50],[1],[43],[0],[0],0.0,0.0,0,0,0.0,0.0,0.0,0,0,[0],[0],[0],[0],[0],2,1a,0,0,2,2,0.0,1,32.788802525516665,0.0,212.99999999999997,28,1,0.0,0,0,0,5,0.14,0.0,0.209,188.0,188.0,0,-1,2,0,0,0,10000.0,153.93804002589985,13,0.5,CN,44.8,1.0,36.8,53.97590361445783,3.3190958974276756,5.521355691628764,4.469921408358332,4.314824666655978,3.493150636906105,7.177762399117393,3.493150636906105,2.3233671281993726,2.3233671281993726,3.8649489841401343,32500.0,0.0,1.4484663147093717,1.4484663147093717,0.0,1.6008749536470224,1.6008749536470224,0.0,3.049341268356394,3.049341268356394,32500.0,-5.461010995531653e-05,-5.461010995531653e-05,-0.0001730590459673656,-0.0001730590459673656,-0.00022766915592268213,-0.00022766915592268213,-0.00022766915592268213,1,0,5.752879120879121,0.0,100.0,0.0,50.0,0.0,0.0,0.015393804002589986,0.015393804002589986,0.0,0.0,0.0,0.0,0.0,0.0,0.0,50.0,43.0,50.0,50.0,0.0,0.0,50.0,8333333.333333336,166666.66666666672,166666.66666666672,25.0,0.25,0.0,0.0,0.0,0.0,-0.0002091473406564128,3.3190958974276756,44.8,166666.66666666672,166666.66666666672,37.48726617733126,0.0,24.933560277152377,0.0,1,28.836358597947115,0.0,5.974372615369816,16.73320053068151,0.0,0.0,0.0,0.0,0.0,0.0,0.0,187.3244494544392,0.0,0.0,0.0,50.0,0.0,153.93804002589985,-0.10000000000047748,0.0,10000.0,153.93804002589985,0.0,14.0,0.015393804002589986,50.0,10000.0,153.93804002589985,0.0,14.0,0.015393804002589986,50.0,10000.0,153.93804002589985,0.0,14.0,0.015393804002589986,50.0,43.982297150257104,0.0,10000.0,153.93804002589985,0.0,1.0,1.0,1.1370645989903498
1845,2855,19,N12-14-2,21,0,Rapport des essais: de tirants sous déformation imposée de courte durée,1993,0,Switzerland,École Polytechnique Fédérale de Lausanne,Construction Materials Laboratory,"Bicher Farra, Jean-Paul Jaccoud",1150.0,1150.0,1000.0,1000.0,100.0,100,"[2,7,6]","[6,7,15]",60.0,"[0,21,0]",0,44.8,"[1,160x320,0]","[7,28,90]",2.6870389514662345,"[1,160x320,1]",[28],34125.0,"[1,160x320,2]",[28],"[0,0,0,0,0.53,32,0,Sikament320,0]",196317.0,2,558.2,[14],[50],[1],[43],[0],[0],0.0,0.0,0,0,0.0,0.0,0.0,0,0,[0],[0],[0],[0],[0],2,1a,0,0,2,2,0.0,1,30.17185584507637,0.0,196.0,28,1,0.0,0,0,0,5,0.13,0.0,0.188,187.0,187.0,0,-1,2,0,0,0,10000.0,153.93804002589985,13,0.5,CN,44.8,1.0,36.8,53.97590361445783,3.3190958974276756,5.521355691628764,4.469921408358332,4.314824666655978,3.493150636906105,7.177762399117393,3.493150636906105,2.3233671281993726,2.3233671281993726,3.8649489841401343,32500.0,0.0,1.4484663147093717,1.4484663147093717,0.0,1.6008749536470224,1.6008749536470224,0.0,3.049341268356394,3.049341268356394,32500.0,-5.461010995531653e-05,-5.461010995531653e-05,-0.0001730590459673656,-0.0001730590459673656,-0.00022766915592268213,-0.00022766915592268213,-0.00022766915592268213,1,0,5.752879120879121,0.0,100.0,0.0,50.0,0.0,0.0,0.015393804002589986,0.015393804002589986,0.0,0.0,0.0,0.0,0.0,0.0,0.0,50.0,43.0,50.0,50.0,0.0,0.0,50.0,8333333.333333336,166666.66666666672,166666.66666666672,25.0,0.25,0.0,0.0,0.0,0.0,-0.0002091473406564128,3.3190958974276756,44.8,166666.66666666672,166666.66666666672,37.48726617733126,0.0,24.933560277152377,0.0,1,28.836358597947115,0.0,5.974372615369816,16.73320053068151,0.0,0.0,0.0,0.0,0.0,0.0,0.0,187.3244494544392,0.0,0.0,0.0,50.0,0.0,153.93804002589985,-0.10000000000047748,0.0,10000.0,153.93804002589985,0.0,14.0,0.015393804002589986,50.0,10000.0,153.93804002589985,0.0,14.0,0.015393804002589986,50.0,10000.0,153.93804002589985,0.0,14.0,0.015393804002589986,50.0,43.982297150257104,0.0,10000.0,153.93804002589985,0.0,1.0,1.0,1.0463129643291482
1847,2857,19,N12-14-2,27,0,Rapport des essais: de tirants sous déformation imposée de courte durée,1993,0,Switzerland,École Polytechnique Fédérale de Lausanne,Construction Materials Laboratory,"Bicher Farra, Jean-Paul Jaccoud",1150.0,1150.0,1000.0,1000.0,100.0,100,"[2,7,6]","[6,7,15]",60.0,"[0,21,0]",0,44.8,"[1,160x320,0]","[7,28,90]",2.6870389514662345,"[1,160x320,1]",[28],34125.0,"[1,160x320,2]",[28],"[0,0,0,0,0.53,32,0,Sikament320,0]",196317.0,2,558.2,[14],[50],[1],[43],[0],[0],0.0,0.0,0,0,0.0,0.0,0.0,0,0,[0],[0],[0],[0],[0],2,1a,0,0,2,2,0.0,1,50.18380104844336,0.0,326.0,28,1,0.0,0,0,0,5,0.29,0.0,0.395,190.0,337.89923846810126,0,-1,2,0,0,0,10000.0,153.93804002589985,13,0.5,CN,44.8,1.0,36.8,53.97590361445783,3.3190958974276756,5.521355691628764,4.469921408358332,4.314824666655978,3.493150636906105,7.177762399117393,3.493150636906105,2.3233671281993726,2.3233671281993726,3.8649489841401343,32500.0,0.0,1.4484663147093717,1.4484663147093717,0.0,1.6008749536470224,1.6008749536470224,0.0,3.049341268356394,3.049341268356394,32500.0,-5.461010995531653e-05,-5.461010995531653e-05,-0.0001730590459673656,-0.0001730590459673656,-0.00022766915592268213,-0.00022766915592268213,-0.00022766915592268213,1,0,5.752879120879121,0.0,100.0,0.0,50.0,0.0,0.0,0.015393804002589986,0.015393804002589986,0.0,0.0,0.0,0.0,0.0,0.0,0.0,50.0,43.0,50.0,50.0,0.0,0.0,50.0,8333333.333333336,166666.66666666672,166666.66666666672,25.0,0.25,0.0,0.0,0.0,0.0,-0.0002091473406564128,3.3190958974276756,44.8,166666.66666666672,166666.66666666672,37.48726617733126,0.0,24.933560277152377,0.0,2,28.836358597947115,0.0,5.974372615369816,16.73320053068151,0.0,0.0,0.0,0.0,0.0,0.0,0.0,187.3244494544392,0.0,0.0,0.0,50.0,0.0,153.93804002589985,-0.10000000000047748,0.0,10000.0,153.93804002589985,0.0,14.0,0.015393804002589986,50.0,10000.0,153.93804002589985,0.0,14.0,0.015393804002589986,50.0,10000.0,153.93804002589985,0.0,14.0,0.015393804002589986,50.0,43.982297150257104,0.0,10000.0,153.93804002589985,0.0,0.5622978046987714,0.6766512984627086,1.7402960529148082
1849,2859,19,N12-14-2,18,0,Rapport des essais: de tirants sous déformation imposée de courte durée,1993,0,Switzerland,École Polytechnique Fédérale de Lausanne,Construction Materials Laboratory,"Bicher Farra, Jean-Paul Jaccoud",1150.0,1150.0,1000.0,1000.0,100.0,100,"[2,7,6]","[6,7,15]",60.0,"[0,21,0]",0,44.8,"[1,160x320,0]","[7,28,90]",2.6870389514662345,"[1,160x320,1]",[28],34125.0,"[1,160x320,2]",[28],"[0,0,0,0,0.53,32,0,Sikament320,0]",196317.0,2,558.2,[14],[50],[1],[43],[0],[0],0.0,0.0,0,0,0.0,0.0,0.0,0,0,[0],[0],[0],[0],[0],2,1a,0,0,2,2,0.0,1,27.554909164636072,0.0,179.0,28,1,0.0,0,0,0,5,0.1,0.0,0.1,186.0,186.0,0,-1,2,0,0,0,10000.0,153.93804002589985,13,0.5,CN,44.8,1.0,36.8,53.97590361445783,3.3190958974276756,5.521355691628764,4.469921408358332,4.314824666655978,3.493150636906105,7.177762399117393,3.493150636906105,2.3233671281993726,2.3233671281993726,3.8649489841401343,32500.0,0.0,1.4484663147093717,1.4484663147093717,0.0,1.6008749536470224,1.6008749536470224,0.0,3.049341268356394,3.049341268356394,32500.0,-5.461010995531653e-05,-5.461010995531653e-05,-0.0001730590459673656,-0.0001730590459673656,-0.00022766915592268213,-0.00022766915592268213,-0.00022766915592268213,1,0,5.752879120879121,0.0,100.0,0.0,50.0,0.0,0.0,0.015393804002589986,0.015393804002589986,0.0,0.0,0.0,0.0,0.0,0.0,0.0,50.0,43.0,50.0,50.0,0.0,0.0,50.0,8333333.333333336,166666.66666666672,166666.66666666672,25.0,0.25,0.0,0.0,0.0,0.0,-0.0002091473406564128,3.3190958974276756,44.8,166666.66666666672,166666.66666666672,37.48726617733126,0.0,24.933560277152377,0.0,1,28.836358597947115,0.0,5.974372615369816,16.73320053068151,0.0,0.0,0.0,0.0,0.0,0.0,0.0,187.3244494544392,0.0,0.0,0.0,50.0,0.0,153.93804002589985,-0.10000000000047748,0.0,10000.0,153.93804002589985,0.0,14.0,0.015393804002589986,50.0,10000.0,153.93804002589985,0.0,14.0,0.015393804002589986,50.0,10000.0,153.93804002589985,0.0,14.0,0.015393804002589986,50.0,43.982297150257104,0.0,10000.0,153.93804002589985,0.0,1.0,1.0,0.9555613296679467
1850,2860,19,N12-14-3,13,0,Rapport des essais: de tirants sous déformation imposée de courte durée,1993,0,Switzerland,École Polytechnique Fédérale de Lausanne,Construction Materials Laboratory,"Bicher Farra, Jean-Paul Jaccoud",1150.0,1150.0,1000.0,1000.0,100.0,100,"[2,7,6]","[6,7,15]",60.0,"[0,21,0]",0,44.8,"[1,160x320,0]","[7,28,90]",2.6870389514662345,"[1,160x320,1]",[28],34125.0,"[1,160x320,2]",[28],"[0,0,0,0,0.53,32,0,Sikament320,0]",196317.0,2,558.2,[14],[50],[1],[43],[0],[0],0.0,0.0,0,0,0.0,0.0,0.0,0,0,[0],[0],[0],[0],[0],2,1a,0,0,2,2,0.0,1,27.70884720466197,0.0,180.0,28,1,0.0,0,0,0,3,0.08,0.0,0.08,273.0,273.0,0,-1,2,0,0,0,10000.0,153.93804002589985,13,0.5,CN,44.8,1.0,36.8,53.97590361445783,3.3190958974276756,5.521355691628764,4.469921408358332,4.314824666655978,3.493150636906105,7.177762399117393,3.493150636906105,2.3233671281993726,2.3233671281993726,3.8649489841401343,32500.0,0.0,1.4484663147093717,1.4484663147093717,0.0,1.6008749536470224,1.6008749536470224,0.0,3.049341268356394,3.049341268356394,32500.0,-5.461010995531653e-05,-5.461010995531653e-05,-0.0001730590459673656,-0.0001730590459673656,-0.00022766915592268213,-0.00022766915592268213,-0.00022766915592268213,1,0,5.752879120879121,0.0,100.0,0.0,50.0,0.0,0.0,0.015393804002589986,0.015393804002589986,0.0,0.0,0.0,0.0,0.0,0.0,0.0,50.0,43.0,50.0,50.0,0.0,0.0,50.0,8333333.333333336,166666.66666666672,166666.66666666672,25.0,0.25,0.0,0.0,0.0,0.0,-0.0002091473406564128,3.3190958974276756,44.8,166666.66666666672,166666.66666666672,37.48726617733126,0.0,24.933560277152377,0.0,1,28.836358597947115,0.0,5.974372615369816,16.73320053068151,0.0,0.0,0.0,0.0,0.0,0.0,0.0,187.3244494544392,0.0,0.0,0.0,50.0,0.0,153.93804002589985,-0.10000000000047748,0.0,10000.0,153.93804002589985,0.0,14.0,0.015393804002589986,50.0,10000.0,153.93804002589985,0.0,14.0,0.015393804002589986,50.0,10000.0,153.93804002589985,0.0,14.0,0.015393804002589986,50.0,43.982297150257104,0.0,10000.0,153.93804002589985,0.0,1.0,1.0,0.9608996611186056
1851,2861,19,N12-14-3,34,0,Rapport des essais: de tirants sous déformation imposée de courte durée,1993,0,Switzerland,École Polytechnique Fédérale de Lausanne,Construction Materials Laboratory,"Bicher Farra, Jean-Paul Jaccoud",1150.0,1150.0,1000.0,1000.0,100.0,100,"[2,7,6]","[6,7,15]",60.0,"[0,21,0]",0,44.8,"[1,160x320,0]","[7,28,90]",2.6870389514662345,"[1,160x320,1]",[28],34125.0,"[1,160x320,2]",[28],"[0,0,0,0,0.53,32,0,Sikament320,0]",196317.0,2,558.2,[14],[50],[1],[43],[0],[0],0.0,0.0,0,0,0.0,0.0,0.0,0,0,[0],[0],[0],[0],[0],2,1a,0,0,2,2,0.0,1,50.18380104844336,0.0,326.0,28,1,0.0,0,0,0,7,0.22,0.0,0.34,139.0,247.1999691950846,0,-1,2,0,0,0,10000.0,153.93804002589985,13,0.5,CN,44.8,1.0,36.8,53.97590361445783,3.3190958974276756,5.521355691628764,4.469921408358332,4.314824666655978,3.493150636906105,7.177762399117393,3.493150636906105,2.3233671281993726,2.3233671281993726,3.8649489841401343,32500.0,0.0,1.4484663147093717,1.4484663147093717,0.0,1.6008749536470224,1.6008749536470224,0.0,3.049341268356394,3.049341268356394,32500.0,-5.461010995531653e-05,-5.461010995531653e-05,-0.0001730590459673656,-0.0001730590459673656,-0.00022766915592268213,-0.00022766915592268213,-0.00022766915592268213,1,0,5.752879120879121,0.0,100.0,0.0,50.0,0.0,0.0,0.015393804002589986,0.015393804002589986,0.0,0.0,0.0,0.0,0.0,0.0,0.0,50.0,43.0,50.0,50.0,0.0,0.0,50.0,8333333.333333336,166666.66666666672,166666.66666666672,25.0,0.25,0.0,0.0,0.0,0.0,-0.0002091473406564128,3.3190958974276756,44.8,166666.66666666672,166666.66666666672,37.48726617733126,0.0,24.933560277152377,0.0,2,28.836358597947115,0.0,5.974372615369816,16.73320053068151,0.0,0.0,0.0,0.0,0.0,0.0,0.0,187.3244494544392,0.0,0.0,0.0,50.0,0.0,153.93804002589985,-0.10000000000047748,0.0,10000.0,153.93804002589985,0.0,14.0,0.015393804002589986,50.0,10000.0,153.93804002589985,0.0,14.0,0.015393804002589986,50.0,10000.0,153.93804002589985,0.0,14.0,0.015393804002589986,50.0,43.982297150257104,0.0,10000.0,153.93804002589985,0.0,0.5622978046987714,0.6766512984627086,1.7402960529148082
1853,2863,19,N12-14-3,15,0,Rapport des essais: de tirants sous déformation imposée de courte durée,1993,0,Switzerland,École Polytechnique Fédérale de Lausanne,Construction Materials Laboratory,"Bicher Farra, Jean-Paul Jaccoud",1150.0,1150.0,1000.0,1000.0,100.0,100,"[2,7,6]","[6,7,15]",60.0,"[0,21,0]",0,44.8,"[1,160x320,0]","[7,28,90]",2.6870389514662345,"[1,160x320,1]",[28],34125.0,"[1,160x320,2]",[28],"[0,0,0,0,0.53,32,0,Sikament320,0]",196317.0,2,558.2,[14],[50],[1],[43],[0],[0],0.0,0.0,0,0,0.0,0.0,0.0,0,0,[0],[0],[0],[0],[0],2,1a,0,0,2,2,0.0,1,26.323404844428875,0.0,171.0,28,1,0.0,0,0,0,3,0.09,0.0,0.109,281.0,281.0,0,-1,2,0,0,0,10000.0,153.93804002589985,13,0.5,CN,44.8,1.0,36.8,53.97590361445783,3.3190958974276756,5.521355691628764,4.469921408358332,4.314824666655978,3.493150636906105,7.177762399117393,3.493150636906105,2.3233671281993726,2.3233671281993726,3.8649489841401343,32500.0,0.0,1.4484663147093717,1.4484663147093717,0.0,1.6008749536470224,1.6008749536470224,0.0,3.049341268356394,3.049341268356394,32500.0,-5.461010995531653e-05,-5.461010995531653e-05,-0.0001730590459673656,-0.0001730590459673656,-0.00022766915592268213,-0.00022766915592268213,-0.00022766915592268213,1,0,5.752879120879121,0.0,100.0,0.0,50.0,0.0,0.0,0.015393804002589986,0.015393804002589986,0.0,0.0,0.0,0.0,0.0,0.0,0.0,50.0,43.0,50.0,50.0,0.0,0.0,50.0,8333333.333333336,166666.66666666672,166666.66666666672,25.0,0.25,0.0,0.0,0.0,0.0,-0.0002091473406564128,3.3190958974276756,44.8,166666.66666666672,166666.66666666672,37.48726617733126,0.0,24.933560277152377,0.0,1,28.836358597947115,0.0,5.974372615369816,16.73320053068151,0.0,0.0,0.0,0.0,0.0,0.0,0.0,187.3244494544392,0.0,0.0,0.0,50.0,0.0,153.93804002589985,-0.10000000000047748,0.0,10000.0,153.93804002589985,0.0,14.0,0.015393804002589986,50.0,10000.0,153.93804002589985,0.0,14.0,0.015393804002589986,50.0,10000.0,153.93804002589985,0.0,14.0,0.015393804002589986,50.0,43.982297150257104,0.0,10000.0,153.93804002589985,0.0,1.0,1.0,0.9128546780626754
1854,2864,19,N12-14-3,30,0,Rapport des essais: de tirants sous déformation imposée de courte durée,1993,0,Switzerland,École Polytechnique Fédérale de Lausanne,Construction Materials Laboratory,"Bicher Farra, Jean-Paul Jaccoud",1150.0,1150.0,1000.0,1000.0,100.0,100,"[2,7,6]","[6,7,15]",60.0,"[0,21,0]",0,44.8,"[1,160x320,0]","[7,28,90]",2.6870389514662345,"[1,160x320,1]",[28],34125.0,"[1,160x320,2]",[28],"[0,0,0,0,0.53,32,0,Sikament320,0]",196317.0,2,558.2,[14],[50],[1],[43],[0],[0],0.0,0.0,0,0,0.0,0.0,0.0,0,0,[0],[0],[0],[0],[0],2,1a,0,0,2,2,0.0,1,40.02389040673396,0.0,260.0,28,1,0.0,0,0,0,6,0.17,0.0,0.224,159.0,256.3629342886122,0,-1,2,0,0,0,10000.0,153.93804002589985,13,0.5,CN,44.8,1.0,36.8,53.97590361445783,3.3190958974276756,5.521355691628764,4.469921408358332,4.314824666655978,3.493150636906105,7.177762399117393,3.493150636906105,2.3233671281993726,2.3233671281993726,3.8649489841401343,32500.0,0.0,1.4484663147093717,1.4484663147093717,0.0,1.6008749536470224,1.6008749536470224,0.0,3.049341268356394,3.049341268356394,32500.0,-5.461010995531653e-05,-5.461010995531653e-05,-0.0001730590459673656,-0.0001730590459673656,-0.00022766915592268213,-0.00022766915592268213,-0.00022766915592268213,1,0,5.752879120879121,0.0,100.0,0.0,50.0,0.0,0.0,0.015393804002589986,0.015393804002589986,0.0,0.0,0.0,0.0,0.0,0.0,0.0,50.0,43.0,50.0,50.0,0.0,0.0,50.0,8333333.333333336,166666.66666666672,166666.66666666672,25.0,0.25,0.0,0.0,0.0,0.0,-0.0002091473406564128,3.3190958974276756,44.8,166666.66666666672,166666.66666666672,37.48726617733126,0.0,24.933560277152377,0.0,2,28.836358597947115,0.0,5.974372615369816,16.73320053068151,0.0,0.0,0.0,0.0,0.0,0.0,0.0,187.3244494544392,0.0,0.0,0.0,50.0,0.0,153.93804002589985,-0.10000000000047748,0.0,10000.0,153.93804002589985,0.0,14.0,0.015393804002589986,50.0,10000.0,153.93804002589985,0.0,14.0,0.015393804002589986,50.0,10000.0,153.93804002589985,0.0,14.0,0.015393804002589986,50.0,43.982297150257104,0.0,10000.0,153.93804002589985,0.0,0.6202144644708993,0.778236188417757,1.3879661771713192
1856,2866,19,N12-14-3,8,0,Rapport des essais: de tirants sous déformation imposée de courte durée,1993,0,Switzerland,École Polytechnique Fédérale de Lausanne,Construction Materials Laboratory,"Bicher Farra, Jean-Paul Jaccoud",1150.0,1150.0,1000.0,1000.0,100.0,100,"[2,7,6]","[6,7,15]",60.0,"[0,21,0]",0,44.8,"[1,160x320,0]","[7,28,90]",2.6870389514662345,"[1,160x320,1]",[28],34125.0,"[1,160x320,2]",[28],"[0,0,0,0,0.53,32,0,Sikament320,0]",196317.0,2,558.2,[14],[50],[1],[43],[0],[0],0.0,0.0,0,0,0.0,0.0,0.0,0,0,[0],[0],[0],[0],[0],2,1a,0,0,2,2,0.0,1,25.245838564247578,0.0,164.0,28,1,0.0,0,0,0,1,0.09,0.0,0.092,585.0,585.0,0,-1,2,0,0,0,10000.0,153.93804002589985,13,0.5,CN,44.8,1.0,36.8,53.97590361445783,3.3190958974276756,5.521355691628764,4.469921408358332,4.314824666655978,3.493150636906105,7.177762399117393,3.493150636906105,2.3233671281993726,2.3233671281993726,3.8649489841401343,32500.0,0.0,1.4484663147093717,1.4484663147093717,0.0,1.6008749536470224,1.6008749536470224,0.0,3.049341268356394,3.049341268356394,32500.0,-5.461010995531653e-05,-5.461010995531653e-05,-0.0001730590459673656,-0.0001730590459673656,-0.00022766915592268213,-0.00022766915592268213,-0.00022766915592268213,1,0,5.752879120879121,0.0,100.0,0.0,50.0,0.0,0.0,0.015393804002589986,0.015393804002589986,0.0,0.0,0.0,0.0,0.0,0.0,0.0,50.0,43.0,50.0,50.0,0.0,0.0,50.0,8333333.333333336,166666.66666666672,166666.66666666672,25.0,0.25,0.0,0.0,0.0,0.0,-0.0002091473406564128,3.3190958974276756,44.8,166666.66666666672,166666.66666666672,37.48726617733126,0.0,24.933560277152377,0.0,1,28.836358597947115,0.0,5.974372615369816,16.73320053068151,0.0,0.0,0.0,0.0,0.0,0.0,0.0,187.3244494544392,0.0,0.0,0.0,50.0,0.0,153.93804002589985,-0.10000000000047748,0.0,10000.0,153.93804002589985,0.0,14.0,0.015393804002589986,50.0,10000.0,153.93804002589985,0.0,14.0,0.015393804002589986,50.0,10000.0,153.93804002589985,0.0,14.0,0.015393804002589986,50.0,43.982297150257104,0.0,10000.0,153.93804002589985,0.0,1.0,1.0,0.875486357908063
1857,2867,19,N12-14-3,32,0,Rapport des essais: de tirants sous déformation imposée de courte durée,1993,0,Switzerland,École Polytechnique Fédérale de Lausanne,Construction Materials Laboratory,"Bicher Farra, Jean-Paul Jaccoud",1150.0,1150.0,1000.0,1000.0,100.0,100,"[2,7,6]","[6,7,15]",60.0,"[0,21,0]",0,44.8,"[1,160x320,0]","[7,28,90]",2.6870389514662345,"[1,160x320,1]",[28],34125.0,"[1,160x320,2]",[28],"[0,0,0,0,0.53,32,0,Sikament320,0]",196317.0,2,558.2,[14],[50],[1],[43],[0],[0],0.0,0.0,0,0,0.0,0.0,0.0,0,0,[0],[0],[0],[0],[0],2,1a,0,0,2,2,0.0,1,49.87592496839156,0.0,324.0,28,1,0.0,0,0,0,7,0.21,0.0,0.3093891105482202,139.0,246.72272609148223,0,-1,2,0,0,0,10000.0,153.93804002589985,13,0.5,CN,44.8,1.0,36.8,53.97590361445783,3.3190958974276756,5.521355691628764,4.469921408358332,4.314824666655978,3.493150636906105,7.177762399117393,3.493150636906105,2.3233671281993726,2.3233671281993726,3.8649489841401343,32500.0,0.0,1.4484663147093717,1.4484663147093717,0.0,1.6008749536470224,1.6008749536470224,0.0,3.049341268356394,3.049341268356394,32500.0,-5.461010995531653e-05,-5.461010995531653e-05,-0.0001730590459673656,-0.0001730590459673656,-0.00022766915592268213,-0.00022766915592268213,-0.00022766915592268213,1,0,5.752879120879121,0.0,100.0,0.0,50.0,0.0,0.0,0.015393804002589986,0.015393804002589986,0.0,0.0,0.0,0.0,0.0,0.0,0.0,50.0,43.0,50.0,50.0,0.0,0.0,50.0,8333333.333333336,166666.66666666672,166666.66666666672,25.0,0.25,0.0,0.0,0.0,0.0,-0.0002091473406564128,3.3190958974276756,44.8,166666.66666666672,166666.66666666672,37.48726617733126,0.0,24.933560277152377,0.0,2,28.836358597947115,0.0,5.974372615369816,16.73320053068151,0.0,0.0,0.0,0.0,0.0,0.0,0.0,187.3244494544392,0.0,0.0,0.0,50.0,0.0,153.93804002589985,-0.10000000000047748,0.0,10000.0,153.93804002589985,0.0,14.0,0.015393804002589986,50.0,10000.0,153.93804002589985,0.0,14.0,0.015393804002589986,50.0,10000.0,153.93804002589985,0.0,14.0,0.015393804002589986,50.0,43.982297150257104,0.0,10000.0,153.93804002589985,0.0,0.5633854740582764,0.6787569207846124,1.7296193900134904
1858,2868,19,N12-14-3,22,0,Rapport des essais: de tirants sous déformation imposée de courte durée,1993,0,Switzerland,École Polytechnique Fédérale de Lausanne,Construction Materials Laboratory,"Bicher Farra, Jean-Paul Jaccoud",1150.0,1150.0,1000.0,1000.0,100.0,100,"[2,7,6]","[6,7,15]",60.0,"[0,21,0]",0,44.8,"[1,160x320,0]","[7,28,90]",2.6870389514662345,"[1,160x320,1]",[28],34125.0,"[1,160x320,2]",[28],"[0,0,0,0,0.53,32,0,Sikament320,0]",196317.0,2,558.2,[14],[50],[1],[43],[0],[0],0.0,0.0,0,0,0.0,0.0,0.0,0,0,[0],[0],[0],[0],[0],2,1a,0,0,2,2,0.0,1,28.016723284713773,0.0,182.0,28,1,0.0,0,0,0,5,0.09,0.0,0.119,184.0,184.0,0,-1,2,0,0,0,10000.0,153.93804002589985,13,0.5,CN,44.8,1.0,36.8,53.97590361445783,3.3190958974276756,5.521355691628764,4.469921408358332,4.314824666655978,3.493150636906105,7.177762399117393,3.493150636906105,2.3233671281993726,2.3233671281993726,3.8649489841401343,32500.0,0.0,1.4484663147093717,1.4484663147093717,0.0,1.6008749536470224,1.6008749536470224,0.0,3.049341268356394,3.049341268356394,32500.0,-5.461010995531653e-05,-5.461010995531653e-05,-0.0001730590459673656,-0.0001730590459673656,-0.00022766915592268213,-0.00022766915592268213,-0.00022766915592268213,1,0,5.752879120879121,0.0,100.0,0.0,50.0,0.0,0.0,0.015393804002589986,0.015393804002589986,0.0,0.0,0.0,0.0,0.0,0.0,0.0,50.0,43.0,50.0,50.0,0.0,0.0,50.0,8333333.333333336,166666.66666666672,166666.66666666672,25.0,0.25,0.0,0.0,0.0,0.0,-0.0002091473406564128,3.3190958974276756,44.8,166666.66666666672,166666.66666666672,37.48726617733126,0.0,24.933560277152377,0.0,1,28.836358597947115,0.0,5.974372615369816,16.73320053068151,0.0,0.0,0.0,0.0,0.0,0.0,0.0,187.3244494544392,0.0,0.0,0.0,50.0,0.0,153.93804002589985,-0.10000000000047748,0.0,10000.0,153.93804002589985,0.0,14.0,0.015393804002589986,50.0,10000.0,153.93804002589985,0.0,14.0,0.015393804002589986,50.0,10000.0,153.93804002589985,0.0,14.0,0.015393804002589986,50.0,43.982297150257104,0.0,10000.0,153.93804002589985,0.0,1.0,1.0,0.9715763240199236
1861,2871,19,N12-14-3,12,0,Rapport des essais: de tirants sous déformation imposée de courte durée,1993,0,Switzerland,École Polytechnique Fédérale de Lausanne,Construction Materials Laboratory,"Bicher Farra, Jean-Paul Jaccoud",1150.0,1150.0,1000.0,1000.0,100.0,100,"[2,7,6]","[6,7,15]",60.0,"[0,21,0]",0,44.8,"[1,160x320,0]","[7,28,90]",2.6870389514662345,"[1,160x320,1]",[28],34125.0,"[1,160x320,2]",[28],"[0,0,0,0,0.53,32,0,Sikament320,0]",196317.0,2,558.2,[14],[50],[1],[43],[0],[0],0.0,0.0,0,0,0.0,0.0,0.0,0,0,[0],[0],[0],[0],[0],2,1a,0,0,2,2,0.0,1,26.169466804402976,0.0,170.0,28,1,0.0,0,0,0,2,0.09,0.0,0.101,374.0,374.0,0,-1,2,0,0,0,10000.0,153.93804002589985,13,0.5,CN,44.8,1.0,36.8,53.97590361445783,3.3190958974276756,5.521355691628764,4.469921408358332,4.314824666655978,3.493150636906105,7.177762399117393,3.493150636906105,2.3233671281993726,2.3233671281993726,3.8649489841401343,32500.0,0.0,1.4484663147093717,1.4484663147093717,0.0,1.6008749536470224,1.6008749536470224,0.0,3.049341268356394,3.049341268356394,32500.0,-5.461010995531653e-05,-5.461010995531653e-05,-0.0001730590459673656,-0.0001730590459673656,-0.00022766915592268213,-0.00022766915592268213,-0.00022766915592268213,1,0,5.752879120879121,0.0,100.0,0.0,50.0,0.0,0.0,0.015393804002589986,0.015393804002589986,0.0,0.0,0.0,0.0,0.0,0.0,0.0,50.0,43.0,50.0,50.0,0.0,0.0,50.0,8333333.333333336,166666.66666666672,166666.66666666672,25.0,0.25,0.0,0.0,0.0,0.0,-0.0002091473406564128,3.3190958974276756,44.8,166666.66666666672,166666.66666666672,37.48726617733126,0.0,24.933560277152377,0.0,1,28.836358597947115,0.0,5.974372615369816,16.73320053068151,0.0,0.0,0.0,0.0,0.0,0.0,0.0,187.3244494544392,0.0,0.0,0.0,50.0,0.0,153.93804002589985,-0.10000000000047748,0.0,10000.0,153.93804002589985,0.0,14.0,0.015393804002589986,50.0,10000.0,153.93804002589985,0.0,14.0,0.015393804002589986,50.0,10000.0,153.93804002589985,0.0,14.0,0.015393804002589986,50.0,43.982297150257104,0.0,10000.0,153.93804002589985,0.0,1.0,1.0,0.9075163466120165
1864,2874,19,N12-14-3,16,0,Rapport des essais: de tirants sous déformation imposée de courte durée,1993,0,Switzerland,École Polytechnique Fédérale de Lausanne,Construction Materials Laboratory,"Bicher Farra, Jean-Paul Jaccoud",1150.0,1150.0,1000.0,1000.0,100.0,100,"[2,7,6]","[6,7,15]",60.0,"[0,21,0]",0,44.8,"[1,160x320,0]","[7,28,90]",2.6870389514662345,"[1,160x320,1]",[28],34125.0,"[1,160x320,2]",[28],"[0,0,0,0,0.53,32,0,Sikament320,0]",196317.0,2,558.2,[14],[50],[1],[43],[0],[0],0.0,0.0,0,0,0.0,0.0,0.0,0,0,[0],[0],[0],[0],[0],2,1a,0,0,2,2,0.0,1,28.016723284713773,0.0,182.0,28,1,0.0,0,0,0,3,0.1,0.0,0.114,281.0,281.0,0,-1,2,0,0,0,10000.0,153.93804002589985,13,0.5,CN,44.8,1.0,36.8,53.97590361445783,3.3190958974276756,5.521355691628764,4.469921408358332,4.314824666655978,3.493150636906105,7.177762399117393,3.493150636906105,2.3233671281993726,2.3233671281993726,3.8649489841401343,32500.0,0.0,1.4484663147093717,1.4484663147093717,0.0,1.6008749536470224,1.6008749536470224,0.0,3.049341268356394,3.049341268356394,32500.0,-5.461010995531653e-05,-5.461010995531653e-05,-0.0001730590459673656,-0.0001730590459673656,-0.00022766915592268213,-0.00022766915592268213,-0.00022766915592268213,1,0,5.752879120879121,0.0,100.0,0.0,50.0,0.0,0.0,0.015393804002589986,0.015393804002589986,0.0,0.0,0.0,0.0,0.0,0.0,0.0,50.0,43.0,50.0,50.0,0.0,0.0,50.0,8333333.333333336,166666.66666666672,166666.66666666672,25.0,0.25,0.0,0.0,0.0,0.0,-0.0002091473406564128,3.3190958974276756,44.8,166666.66666666672,166666.66666666672,37.48726617733126,0.0,24.933560277152377,0.0,1,28.836358597947115,0.0,5.974372615369816,16.73320053068151,0.0,0.0,0.0,0.0,0.0,0.0,0.0,187.3244494544392,0.0,0.0,0.0,50.0,0.0,153.93804002589985,-0.10000000000047748,0.0,10000.0,153.93804002589985,0.0,14.0,0.015393804002589986,50.0,10000.0,153.93804002589985,0.0,14.0,0.015393804002589986,50.0,10000.0,153.93804002589985,0.0,14.0,0.015393804002589986,50.0,43.982297150257104,0.0,10000.0,153.93804002589985,0.0,1.0,1.0,0.9715763240199236
1866,2876,19,N12-14-3,21,0,Rapport des essais: de tirants sous déformation imposée de courte durée,1993,0,Switzerland,École Polytechnique Fédérale de Lausanne,Construction Materials Laboratory,"Bicher Farra, Jean-Paul Jaccoud",1150.0,1150.0,1000.0,1000.0,100.0,100,"[2,7,6]","[6,7,15]",60.0,"[0,21,0]",0,44.8,"[1,160x320,0]","[7,28,90]",2.6870389514662345,"[1,160x320,1]",[28],34125.0,"[1,160x320,2]",[28],"[0,0,0,0,0.53,32,0,Sikament320,0]",196317.0,2,558.2,[14],[50],[1],[43],[0],[0],0.0,0.0,0,0,0.0,0.0,0.0,0,0,[0],[0],[0],[0],[0],2,1a,0,0,2,2,0.0,1,26.169466804402976,0.0,170.0,28,1,0.0,0,0,0,5,0.09,0.0,0.115,185.0,185.0,0,-1,2,0,0,0,10000.0,153.93804002589985,13,0.5,CN,44.8,1.0,36.8,53.97590361445783,3.3190958974276756,5.521355691628764,4.469921408358332,4.314824666655978,3.493150636906105,7.177762399117393,3.493150636906105,2.3233671281993726,2.3233671281993726,3.8649489841401343,32500.0,0.0,1.4484663147093717,1.4484663147093717,0.0,1.6008749536470224,1.6008749536470224,0.0,3.049341268356394,3.049341268356394,32500.0,-5.461010995531653e-05,-5.461010995531653e-05,-0.0001730590459673656,-0.0001730590459673656,-0.00022766915592268213,-0.00022766915592268213,-0.00022766915592268213,1,0,5.752879120879121,0.0,100.0,0.0,50.0,0.0,0.0,0.015393804002589986,0.015393804002589986,0.0,0.0,0.0,0.0,0.0,0.0,0.0,50.0,43.0,50.0,50.0,0.0,0.0,50.0,8333333.333333336,166666.66666666672,166666.66666666672,25.0,0.25,0.0,0.0,0.0,0.0,-0.0002091473406564128,3.3190958974276756,44.8,166666.66666666672,166666.66666666672,37.48726617733126,0.0,24.933560277152377,0.0,1,28.836358597947115,0.0,5.974372615369816,16.73320053068151,0.0,0.0,0.0,0.0,0.0,0.0,0.0,187.3244494544392,0.0,0.0,0.0,50.0,0.0,153.93804002589985,-0.10000000000047748,0.0,10000.0,153.93804002589985,0.0,14.0,0.015393804002589986,50.0,10000.0,153.93804002589985,0.0,14.0,0.015393804002589986,50.0,10000.0,153.93804002589985,0.0,14.0,0.015393804002589986,50.0,43.982297150257104,0.0,10000.0,153.93804002589985,0.0,1.0,1.0,0.9075163466120165
1867,2877,19,N12-14-3,27,0,Rapport des essais: de tirants sous déformation imposée de courte durée,1993,0,Switzerland,École Polytechnique Fédérale de Lausanne,Construction Materials Laboratory,"Bicher Farra, Jean-Paul Jaccoud",1150.0,1150.0,1000.0,1000.0,100.0,100,"[2,7,6]","[6,7,15]",60.0,"[0,21,0]",0,44.8,"[1,160x320,0]","[7,28,90]",2.6870389514662345,"[1,160x320,1]",[28],34125.0,"[1,160x320,2]",[28],"[0,0,0,0,0.53,32,0,Sikament320,0]",196317.0,2,558.2,[14],[50],[1],[43],[0],[0],0.0,0.0,0,0,0.0,0.0,0.0,0,0,[0],[0],[0],[0],[0],2,1a,0,0,2,2,0.0,1,30.63366996515407,0.0,199.0,28,1,0.0,0,0,0,6,0.11,0.0,0.129,158.0,158.0,0,-1,2,0,0,0,10000.0,153.93804002589985,13,0.5,CN,44.8,1.0,36.8,53.97590361445783,3.3190958974276756,5.521355691628764,4.469921408358332,4.314824666655978,3.493150636906105,7.177762399117393,3.493150636906105,2.3233671281993726,2.3233671281993726,3.8649489841401343,32500.0,0.0,1.4484663147093717,1.4484663147093717,0.0,1.6008749536470224,1.6008749536470224,0.0,3.049341268356394,3.049341268356394,32500.0,-5.461010995531653e-05,-5.461010995531653e-05,-0.0001730590459673656,-0.0001730590459673656,-0.00022766915592268213,-0.00022766915592268213,-0.00022766915592268213,1,0,5.752879120879121,0.0,100.0,0.0,50.0,0.0,0.0,0.015393804002589986,0.015393804002589986,0.0,0.0,0.0,0.0,0.0,0.0,0.0,50.0,43.0,50.0,50.0,0.0,0.0,50.0,8333333.333333336,166666.66666666672,166666.66666666672,25.0,0.25,0.0,0.0,0.0,0.0,-0.0002091473406564128,3.3190958974276756,44.8,166666.66666666672,166666.66666666672,37.48726617733126,0.0,24.933560277152377,0.0,1,28.836358597947115,0.0,5.974372615369816,16.73320053068151,0.0,0.0,0.0,0.0,0.0,0.0,0.0,187.3244494544392,0.0,0.0,0.0,50.0,0.0,153.93804002589985,-0.10000000000047748,0.0,10000.0,153.93804002589985,0.0,14.0,0.015393804002589986,50.0,10000.0,153.93804002589985,0.0,14.0,0.015393804002589986,50.0,10000.0,153.93804002589985,0.0,14.0,0.015393804002589986,50.0,43.982297150257104,0.0,10000.0,153.93804002589985,0.0,1.0,1.0,1.0623279586811252
1868,2878,19,N12-14-3,9,0,Rapport des essais: de tirants sous déformation imposée de courte durée,1993,0,Switzerland,École Polytechnique Fédérale de Lausanne,Construction Materials Laboratory,"Bicher Farra, Jean-Paul Jaccoud",1150.0,1150.0,1000.0,1000.0,100.0,100,"[2,7,6]","[6,7,15]",60.0,"[0,21,0]",0,44.8,"[1,160x320,0]","[7,28,90]",2.6870389514662345,"[1,160x320,1]",[28],34125.0,"[1,160x320,2]",[28],"[0,0,0,0,0.53,32,0,Sikament320,0]",196317.0,2,558.2,[14],[50],[1],[43],[0],[0],0.0,0.0,0,0,0.0,0.0,0.0,0,0,[0],[0],[0],[0],[0],2,1a,0,0,2,2,0.0,1,26.015528764377077,0.0,169.0,28,1,0.0,0,0,0,2,0.07,0.0,0.07,353.0,353.0,0,-1,2,0,0,0,10000.0,153.93804002589985,13,0.5,CN,44.8,1.0,36.8,53.97590361445783,3.3190958974276756,5.521355691628764,4.469921408358332,4.314824666655978,3.493150636906105,7.177762399117393,3.493150636906105,2.3233671281993726,2.3233671281993726,3.8649489841401343,32500.0,0.0,1.4484663147093717,1.4484663147093717,0.0,1.6008749536470224,1.6008749536470224,0.0,3.049341268356394,3.049341268356394,32500.0,-5.461010995531653e-05,-5.461010995531653e-05,-0.0001730590459673656,-0.0001730590459673656,-0.00022766915592268213,-0.00022766915592268213,-0.00022766915592268213,1,0,5.752879120879121,0.0,100.0,0.0,50.0,0.0,0.0,0.015393804002589986,0.015393804002589986,0.0,0.0,0.0,0.0,0.0,0.0,0.0,50.0,43.0,50.0,50.0,0.0,0.0,50.0,8333333.333333336,166666.66666666672,166666.66666666672,25.0,0.25,0.0,0.0,0.0,0.0,-0.0002091473406564128,3.3190958974276756,44.8,166666.66666666672,166666.66666666672,37.48726617733126,0.0,24.933560277152377,0.0,1,28.836358597947115,0.0,5.974372615369816,16.73320053068151,0.0,0.0,0.0,0.0,0.0,0.0,0.0,187.3244494544392,0.0,0.0,0.0,50.0,0.0,153.93804002589985,-0.10000000000047748,0.0,10000.0,153.93804002589985,0.0,14.0,0.015393804002589986,50.0,10000.0,153.93804002589985,0.0,14.0,0.015393804002589986,50.0,10000.0,153.93804002589985,0.0,14.0,0.015393804002589986,50.0,43.982297150257104,0.0,10000.0,153.93804002589985,0.0,1.0,1.0,0.9021780151613576
1870,2880,19,N12-14-3,26,0,Rapport des essais: de tirants sous déformation imposée de courte durée,1993,0,Switzerland,École Polytechnique Fédérale de Lausanne,Construction Materials Laboratory,"Bicher Farra, Jean-Paul Jaccoud",1150.0,1150.0,1000.0,1000.0,100.0,100,"[2,7,6]","[6,7,15]",60.0,"[0,21,0]",0,44.8,"[1,160x320,0]","[7,28,90]",2.6870389514662345,"[1,160x320,1]",[28],34125.0,"[1,160x320,2]",[28],"[0,0,0,0,0.53,32,0,Sikament320,0]",196317.0,2,558.2,[14],[50],[1],[43],[0],[0],0.0,0.0,0,0,0.0,0.0,0.0,0,0,[0],[0],[0],[0],[0],2,1a,0,0,2,2,0.0,1,30.17185584507637,0.0,196.0,28,1,0.0,0,0,0,6,0.1,0.0,0.126,158.0,158.0,0,-1,2,0,0,0,10000.0,153.93804002589985,13,0.5,CN,44.8,1.0,36.8,53.97590361445783,3.3190958974276756,5.521355691628764,4.469921408358332,4.314824666655978,3.493150636906105,7.177762399117393,3.493150636906105,2.3233671281993726,2.3233671281993726,3.8649489841401343,32500.0,0.0,1.4484663147093717,1.4484663147093717,0.0,1.6008749536470224,1.6008749536470224,0.0,3.049341268356394,3.049341268356394,32500.0,-5.461010995531653e-05,-5.461010995531653e-05,-0.0001730590459673656,-0.0001730590459673656,-0.00022766915592268213,-0.00022766915592268213,-0.00022766915592268213,1,0,5.752879120879121,0.0,100.0,0.0,50.0,0.0,0.0,0.015393804002589986,0.015393804002589986,0.0,0.0,0.0,0.0,0.0,0.0,0.0,50.0,43.0,50.0,50.0,0.0,0.0,50.0,8333333.333333336,166666.66666666672,166666.66666666672,25.0,0.25,0.0,0.0,0.0,0.0,-0.0002091473406564128,3.3190958974276756,44.8,166666.66666666672,166666.66666666672,37.48726617733126,0.0,24.933560277152377,0.0,1,28.836358597947115,0.0,5.974372615369816,16.73320053068151,0.0,0.0,0.0,0.0,0.0,0.0,0.0,187.3244494544392,0.0,0.0,0.0,50.0,0.0,153.93804002589985,-0.10000000000047748,0.0,10000.0,153.93804002589985,0.0,14.0,0.015393804002589986,50.0,10000.0,153.93804002589985,0.0,14.0,0.015393804002589986,50.0,10000.0,153.93804002589985,0.0,14.0,0.015393804002589986,50.0,43.982297150257104,0.0,10000.0,153.93804002589985,0.0,1.0,1.0,1.0463129643291482
1871,2881,19,N12-14-3,33,0,Rapport des essais: de tirants sous déformation imposée de courte durée,1993,0,Switzerland,École Polytechnique Fédérale de Lausanne,Construction Materials Laboratory,"Bicher Farra, Jean-Paul Jaccoud",1150.0,1150.0,1000.0,1000.0,100.0,100,"[2,7,6]","[6,7,15]",60.0,"[0,21,0]",0,44.8,"[1,160x320,0]","[7,28,90]",2.6870389514662345,"[1,160x320,1]",[28],34125.0,"[1,160x320,2]",[28],"[0,0,0,0,0.53,32,0,Sikament320,0]",196317.0,2,558.2,[14],[50],[1],[43],[0],[0],0.0,0.0,0,0,0.0,0.0,0.0,0,0,[0],[0],[0],[0],[0],2,1a,0,0,2,2,0.0,1,47.874730448054855,0.0,311.0,28,1,0.0,0,0,0,7,0.21,0.0,0.332,139.0,243.36126891306742,0,-1,2,0,0,0,10000.0,153.93804002589985,13,0.5,CN,44.8,1.0,36.8,53.97590361445783,3.3190958974276756,5.521355691628764,4.469921408358332,4.314824666655978,3.493150636906105,7.177762399117393,3.493150636906105,2.3233671281993726,2.3233671281993726,3.8649489841401343,32500.0,0.0,1.4484663147093717,1.4484663147093717,0.0,1.6008749536470224,1.6008749536470224,0.0,3.049341268356394,3.049341268356394,32500.0,-5.461010995531653e-05,-5.461010995531653e-05,-0.0001730590459673656,-0.0001730590459673656,-0.00022766915592268213,-0.00022766915592268213,-0.00022766915592268213,1,0,5.752879120879121,0.0,100.0,0.0,50.0,0.0,0.0,0.015393804002589986,0.015393804002589986,0.0,0.0,0.0,0.0,0.0,0.0,0.0,50.0,43.0,50.0,50.0,0.0,0.0,50.0,8333333.333333336,166666.66666666672,166666.66666666672,25.0,0.25,0.0,0.0,0.0,0.0,-0.0002091473406564128,3.3190958974276756,44.8,166666.66666666672,166666.66666666672,37.48726617733126,0.0,24.933560277152377,0.0,2,28.836358597947115,0.0,5.974372615369816,16.73320053068151,0.0,0.0,0.0,0.0,0.0,0.0,0.0,187.3244494544392,0.0,0.0,0.0,50.0,0.0,153.93804002589985,-0.10000000000047748,0.0,10000.0,153.93804002589985,0.0,14.0,0.015393804002589986,50.0,10000.0,153.93804002589985,0.0,14.0,0.015393804002589986,50.0,10000.0,153.93804002589985,0.0,14.0,0.015393804002589986,50.0,43.982297150257104,0.0,10000.0,153.93804002589985,0.0,0.5711673045625557,0.6935664854931347,1.6602210811549243
1872,2882,19,N12-14-3,25,0,Rapport des essais: de tirants sous déformation imposée de courte durée,1993,0,Switzerland,École Polytechnique Fédérale de Lausanne,Construction Materials Laboratory,"Bicher Farra, Jean-Paul Jaccoud",1150.0,1150.0,1000.0,1000.0,100.0,100,"[2,7,6]","[6,7,15]",60.0,"[0,21,0]",0,44.8,"[1,160x320,0]","[7,28,90]",2.6870389514662345,"[1,160x320,1]",[28],34125.0,"[1,160x320,2]",[28],"[0,0,0,0,0.53,32,0,Sikament320,0]",196317.0,2,558.2,[14],[50],[1],[43],[0],[0],0.0,0.0,0,0,0.0,0.0,0.0,0,0,[0],[0],[0],[0],[0],2,1a,0,0,2,2,0.0,1,27.400971124610173,0.0,178.0,28,1,0.0,0,0,0,6,0.1,0.0,0.123,157.0,157.0,0,-1,2,0,0,0,10000.0,153.93804002589985,13,0.5,CN,44.8,1.0,36.8,53.97590361445783,3.3190958974276756,5.521355691628764,4.469921408358332,4.314824666655978,3.493150636906105,7.177762399117393,3.493150636906105,2.3233671281993726,2.3233671281993726,3.8649489841401343,32500.0,0.0,1.4484663147093717,1.4484663147093717,0.0,1.6008749536470224,1.6008749536470224,0.0,3.049341268356394,3.049341268356394,32500.0,-5.461010995531653e-05,-5.461010995531653e-05,-0.0001730590459673656,-0.0001730590459673656,-0.00022766915592268213,-0.00022766915592268213,-0.00022766915592268213,1,0,5.752879120879121,0.0,100.0,0.0,50.0,0.0,0.0,0.015393804002589986,0.015393804002589986,0.0,0.0,0.0,0.0,0.0,0.0,0.0,50.0,43.0,50.0,50.0,0.0,0.0,50.0,8333333.333333336,166666.66666666672,166666.66666666672,25.0,0.25,0.0,0.0,0.0,0.0,-0.0002091473406564128,3.3190958974276756,44.8,166666.66666666672,166666.66666666672,37.48726617733126,0.0,24.933560277152377,0.0,1,28.836358597947115,0.0,5.974372615369816,16.73320053068151,0.0,0.0,0.0,0.0,0.0,0.0,0.0,187.3244494544392,0.0,0.0,0.0,50.0,0.0,153.93804002589985,-0.10000000000047748,0.0,10000.0,153.93804002589985,0.0,14.0,0.015393804002589986,50.0,10000.0,153.93804002589985,0.0,14.0,0.015393804002589986,50.0,10000.0,153.93804002589985,0.0,14.0,0.015393804002589986,50.0,43.982297150257104,0.0,10000.0,153.93804002589985,0.0,1.0,1.0,0.9502229982172878
