Repository: iavdesch/Research

Readme
======

The supporting files are related to the study "A method for determining the performance of formulas for calculating the crack width and spacing in reinforced concrete elements".

The following files are relevant:
Research/Method_comparing_CWFs/Data_processing_for_GitHuB_Final (contains the data processing of the database "Crack width and crack spacing in reinforced and prestressed concrete elements: database")
Research/Method_comparing_CWFs/CWF_analysis_for_GitHuB_Final (contains the evaluation of the different crack width formulas)

File: Method_comparing_CWFs/Datasets_used/Working_database_no_hordijk_initshrink.csv (part 35 of 84)
,ID,EPID,ELID,LOADID,DOI,title,year,journal,country,institution,laboratory,authors,Ltot,Lspan,Lcons,Lmeas,h,b,hc,thc,RH,Temp,pd,fcm,catfcm,tfcm,fctm,catfctm,tfctm,Ecm,catEcm,tEcm,mix,Es,fsr,fy,phi,zs,nbl,clat,phit,st,phiw,sw,type,method,fpk,fp01k,Ep,rel,fpr,npl,phip,Ap,zp,cplat,catf,epsin,catcal,selfw,typew,locw,epsc,Nrep,N,M,sigs,t0,t,PL,catp,t0p,tp,ncr,wm,wk,wmax,sm,smax,indLR,indNP,indtfcm,indtfctm,indtEcm,slab,Ac,Astot,ts,sc,class_C,fcm28,Bcc,fck28,fcm_cube_150,fctm28,fctmfl28,fctmfl,fct095_28,fct095,fct095fl_28,fct095fl,fct005,fct005_28,fct005fl,Ecm28,phi_bc,phi_bc_prestress,phi_bc_prior_load,phi_dc,phi_dc_prestress,phi_dc_prior_load,phi_creep,phi_creep_prestress,phi_creep_prior_load,Ecm0,eps_cbs,eps_cbs_prestress,eps_cds,eps_cds_prestress,shrinkage,shrinkage_prestress,shrinkage_init,bondLR,bondPR,ae,ap,sxLR,sxNP,zstot,zstensinit,Astensinit,rhotot,rhotensinit,At,Aw,Aptot,zptot,zeta1,zeta,phi_peq,ry,cy,ry0,rx,ryp,cyp,cog,Izz,Wb,Wt,rho,qself,Mself,ep,Mp,pre_loss,initstrain,fctmorg,fcmorg,W_Ib,W_It,Ncr095,Mcr095,Ncr005,Mcr005,CS,Ncr,Mcr,tau_bms,tau_max,xcinit,epsinit,dpsigs,xc,eps,epsbot,sigssimpl,sigsr,dpsigsr,xc_sr,eps_sr,zstottens,zptottens,Astens,Actens,Aptens,Aceff_MC2020,Aseff_MC2020,Apeff_MC2020,phi_eq_MC2020,rhoeff_MC2020,hceff_MC2020,Aceff_FPR,Aseff_FPR,Apeff_FPR,phi_eq_FPR,rhoeff_FPR,hceff_FPR,Aceff_SMTCM,Aseff_SMTCM,Apeff_SMTCM,phi_eq_SMTCM,rhoeff_SMTCM,hceff_SMTCM,sumcirc_SMTCM,sumcirc_p_SMTCM,Actensstate1,Astensstate1,Aptensstate1,r,p,k1
1873,2883,19,N12-14-3,19,0,Rapport des essais: de tirants sous déformation imposée de courte durée,1993,0,Switzerland,École Polytechnique Fédérale de Lausanne,Construction Materials Laboratory,"Bicher Farra, Jean-Paul Jaccoud",1150.0,1150.0,1000.0,1000.0,100.0,100,"[2,7,6]","[6,7,15]",60.0,"[0,21,0]",0,44.8,"[1,160x320,0]","[7,28,90]",2.6870389514662345,"[1,160x320,1]",[28],34125.0,"[1,160x320,2]",[28],"[0,0,0,0,0.53,32,0,Sikament320,0]",196317.0,2,558.2,[14],[50],[1],[43],[0],[0],0.0,0.0,0,0,0.0,0.0,0.0,0,0,[0],[0],[0],[0],[0],2,1a,0,0,2,2,0.0,1,27.86278524468787,0.0,181.0,28,1,0.0,0,0,0,5,0.09,0.0,0.09,183.0,183.0,0,-1,2,0,0,0,10000.0,153.93804002589985,13,0.5,CN,44.8,1.0,36.8,53.97590361445783,3.3190958974276756,5.521355691628764,4.469921408358332,4.314824666655978,3.493150636906105,7.177762399117393,3.493150636906105,2.3233671281993726,2.3233671281993726,3.8649489841401343,32500.0,0.0,1.4484663147093717,1.4484663147093717,0.0,1.6008749536470224,1.6008749536470224,0.0,3.049341268356394,3.049341268356394,32500.0,-5.461010995531653e-05,-5.461010995531653e-05,-0.0001730590459673656,-0.0001730590459673656,-0.00022766915592268213,-0.00022766915592268213,-0.00022766915592268213,1,0,5.752879120879121,0.0,100.0,0.0,50.0,0.0,0.0,0.015393804002589986,0.015393804002589986,0.0,0.0,0.0,0.0,0.0,0.0,0.0,50.0,43.0,50.0,50.0,0.0,0.0,50.0,8333333.333333336,166666.66666666672,166666.66666666672,25.0,0.25,0.0,0.0,0.0,0.0,-0.0002091473406564128,3.3190958974276756,44.8,166666.66666666672,166666.66666666672,37.48726617733126,0.0,24.933560277152377,0.0,1,28.836358597947115,0.0,5.974372615369816,16.73320053068151,0.0,0.0,0.0,0.0,0.0,0.0,0.0,187.3244494544392,0.0,0.0,0.0,50.0,0.0,153.93804002589985,-0.10000000000047748,0.0,10000.0,153.93804002589985,0.0,14.0,0.015393804002589986,50.0,10000.0,153.93804002589985,0.0,14.0,0.015393804002589986,50.0,10000.0,153.93804002589985,0.0,14.0,0.015393804002589986,50.0,43.982297150257104,0.0,10000.0,153.93804002589985,0.0,1.0,1.0,0.9662379925692645
1874,2884,19,N12-14-3,17,0,Rapport des essais: de tirants sous déformation imposée de courte durée,1993,0,Switzerland,École Polytechnique Fédérale de Lausanne,Construction Materials Laboratory,"Bicher Farra, Jean-Paul Jaccoud",1150.0,1150.0,1000.0,1000.0,100.0,100,"[2,7,6]","[6,7,15]",60.0,"[0,21,0]",0,44.8,"[1,160x320,0]","[7,28,90]",2.6870389514662345,"[1,160x320,1]",[28],34125.0,"[1,160x320,2]",[28],"[0,0,0,0,0.53,32,0,Sikament320,0]",196317.0,2,558.2,[14],[50],[1],[43],[0],[0],0.0,0.0,0,0,0.0,0.0,0.0,0,0,[0],[0],[0],[0],[0],2,1a,0,0,2,2,0.0,1,27.86278524468787,0.0,181.0,28,1,0.0,0,0,0,4,0.09,0.0,0.09,222.0,222.0,0,-1,2,0,0,0,10000.0,153.93804002589985,13,0.5,CN,44.8,1.0,36.8,53.97590361445783,3.3190958974276756,5.521355691628764,4.469921408358332,4.314824666655978,3.493150636906105,7.177762399117393,3.493150636906105,2.3233671281993726,2.3233671281993726,3.8649489841401343,32500.0,0.0,1.4484663147093717,1.4484663147093717,0.0,1.6008749536470224,1.6008749536470224,0.0,3.049341268356394,3.049341268356394,32500.0,-5.461010995531653e-05,-5.461010995531653e-05,-0.0001730590459673656,-0.0001730590459673656,-0.00022766915592268213,-0.00022766915592268213,-0.00022766915592268213,1,0,5.752879120879121,0.0,100.0,0.0,50.0,0.0,0.0,0.015393804002589986,0.015393804002589986,0.0,0.0,0.0,0.0,0.0,0.0,0.0,50.0,43.0,50.0,50.0,0.0,0.0,50.0,8333333.333333336,166666.66666666672,166666.66666666672,25.0,0.25,0.0,0.0,0.0,0.0,-0.0002091473406564128,3.3190958974276756,44.8,166666.66666666672,166666.66666666672,37.48726617733126,0.0,24.933560277152377,0.0,1,28.836358597947115,0.0,5.974372615369816,16.73320053068151,0.0,0.0,0.0,0.0,0.0,0.0,0.0,187.3244494544392,0.0,0.0,0.0,50.0,0.0,153.93804002589985,-0.10000000000047748,0.0,10000.0,153.93804002589985,0.0,14.0,0.015393804002589986,50.0,10000.0,153.93804002589985,0.0,14.0,0.015393804002589986,50.0,10000.0,153.93804002589985,0.0,14.0,0.015393804002589986,50.0,43.982297150257104,0.0,10000.0,153.93804002589985,0.0,1.0,1.0,0.9662379925692645
1875,2885,19,N12-14-3,24,0,Rapport des essais: de tirants sous déformation imposée de courte durée,1993,0,Switzerland,École Polytechnique Fédérale de Lausanne,Construction Materials Laboratory,"Bicher Farra, Jean-Paul Jaccoud",1150.0,1150.0,1000.0,1000.0,100.0,100,"[2,7,6]","[6,7,15]",60.0,"[0,21,0]",0,44.8,"[1,160x320,0]","[7,28,90]",2.6870389514662345,"[1,160x320,1]",[28],34125.0,"[1,160x320,2]",[28],"[0,0,0,0,0.53,32,0,Sikament320,0]",196317.0,2,558.2,[14],[50],[1],[43],[0],[0],0.0,0.0,0,0,0.0,0.0,0.0,0,0,[0],[0],[0],[0],[0],2,1a,0,0,2,2,0.0,1,30.47973192512817,0.0,198.0,28,1,0.0,0,0,0,6,0.1,0.0,0.1,157.0,157.0,0,-1,2,0,0,0,10000.0,153.93804002589985,13,0.5,CN,44.8,1.0,36.8,53.97590361445783,3.3190958974276756,5.521355691628764,4.469921408358332,4.314824666655978,3.493150636906105,7.177762399117393,3.493150636906105,2.3233671281993726,2.3233671281993726,3.8649489841401343,32500.0,0.0,1.4484663147093717,1.4484663147093717,0.0,1.6008749536470224,1.6008749536470224,0.0,3.049341268356394,3.049341268356394,32500.0,-5.461010995531653e-05,-5.461010995531653e-05,-0.0001730590459673656,-0.0001730590459673656,-0.00022766915592268213,-0.00022766915592268213,-0.00022766915592268213,1,0,5.752879120879121,0.0,100.0,0.0,50.0,0.0,0.0,0.015393804002589986,0.015393804002589986,0.0,0.0,0.0,0.0,0.0,0.0,0.0,50.0,43.0,50.0,50.0,0.0,0.0,50.0,8333333.333333336,166666.66666666672,166666.66666666672,25.0,0.25,0.0,0.0,0.0,0.0,-0.0002091473406564128,3.3190958974276756,44.8,166666.66666666672,166666.66666666672,37.48726617733126,0.0,24.933560277152377,0.0,1,28.836358597947115,0.0,5.974372615369816,16.73320053068151,0.0,0.0,0.0,0.0,0.0,0.0,0.0,187.3244494544392,0.0,0.0,0.0,50.0,0.0,153.93804002589985,-0.10000000000047748,0.0,10000.0,153.93804002589985,0.0,14.0,0.015393804002589986,50.0,10000.0,153.93804002589985,0.0,14.0,0.015393804002589986,50.0,10000.0,153.93804002589985,0.0,14.0,0.015393804002589986,50.0,43.982297150257104,0.0,10000.0,153.93804002589985,0.0,1.0,1.0,1.0569896272304662
1876,2886,19,N12-14-3,28,0,Rapport des essais: de tirants sous déformation imposée de courte durée,1993,0,Switzerland,École Polytechnique Fédérale de Lausanne,Construction Materials Laboratory,"Bicher Farra, Jean-Paul Jaccoud",1150.0,1150.0,1000.0,1000.0,100.0,100,"[2,7,6]","[6,7,15]",60.0,"[0,21,0]",0,44.8,"[1,160x320,0]","[7,28,90]",2.6870389514662345,"[1,160x320,1]",[28],34125.0,"[1,160x320,2]",[28],"[0,0,0,0,0.53,32,0,Sikament320,0]",196317.0,2,558.2,[14],[50],[1],[43],[0],[0],0.0,0.0,0,0,0.0,0.0,0.0,0,0,[0],[0],[0],[0],[0],2,1a,0,0,2,2,0.0,1,32.788802525516665,0.0,212.99999999999997,28,1,0.0,0,0,0,6,0.11,0.0,0.136,158.0,158.0,0,-1,2,0,0,0,10000.0,153.93804002589985,13,0.5,CN,44.8,1.0,36.8,53.97590361445783,3.3190958974276756,5.521355691628764,4.469921408358332,4.314824666655978,3.493150636906105,7.177762399117393,3.493150636906105,2.3233671281993726,2.3233671281993726,3.8649489841401343,32500.0,0.0,1.4484663147093717,1.4484663147093717,0.0,1.6008749536470224,1.6008749536470224,0.0,3.049341268356394,3.049341268356394,32500.0,-5.461010995531653e-05,-5.461010995531653e-05,-0.0001730590459673656,-0.0001730590459673656,-0.00022766915592268213,-0.00022766915592268213,-0.00022766915592268213,1,0,5.752879120879121,0.0,100.0,0.0,50.0,0.0,0.0,0.015393804002589986,0.015393804002589986,0.0,0.0,0.0,0.0,0.0,0.0,0.0,50.0,43.0,50.0,50.0,0.0,0.0,50.0,8333333.333333336,166666.66666666672,166666.66666666672,25.0,0.25,0.0,0.0,0.0,0.0,-0.0002091473406564128,3.3190958974276756,44.8,166666.66666666672,166666.66666666672,37.48726617733126,0.0,24.933560277152377,0.0,1,28.836358597947115,0.0,5.974372615369816,16.73320053068151,0.0,0.0,0.0,0.0,0.0,0.0,0.0,187.3244494544392,0.0,0.0,0.0,50.0,0.0,153.93804002589985,-0.10000000000047748,0.0,10000.0,153.93804002589985,0.0,14.0,0.015393804002589986,50.0,10000.0,153.93804002589985,0.0,14.0,0.015393804002589986,50.0,10000.0,153.93804002589985,0.0,14.0,0.015393804002589986,50.0,43.982297150257104,0.0,10000.0,153.93804002589985,0.0,1.0,1.0,1.1370645989903498
1877,2887,19,N12-14-3,18,0,Rapport des essais: de tirants sous déformation imposée de courte durée,1993,0,Switzerland,École Polytechnique Fédérale de Lausanne,Construction Materials Laboratory,"Bicher Farra, Jean-Paul Jaccoud",1150.0,1150.0,1000.0,1000.0,100.0,100,"[2,7,6]","[6,7,15]",60.0,"[0,21,0]",0,44.8,"[1,160x320,0]","[7,28,90]",2.6870389514662345,"[1,160x320,1]",[28],34125.0,"[1,160x320,2]",[28],"[0,0,0,0,0.53,32,0,Sikament320,0]",196317.0,2,558.2,[14],[50],[1],[43],[0],[0],0.0,0.0,0,0,0.0,0.0,0.0,0,0,[0],[0],[0],[0],[0],2,1a,0,0,2,2,0.0,1,24.93796248419578,0.0,162.0,28,1,0.0,0,0,0,4,0.09,0.0,0.116,222.0,222.0,0,-1,2,0,0,0,10000.0,153.93804002589985,13,0.5,CN,44.8,1.0,36.8,53.97590361445783,3.3190958974276756,5.521355691628764,4.469921408358332,4.314824666655978,3.493150636906105,7.177762399117393,3.493150636906105,2.3233671281993726,2.3233671281993726,3.8649489841401343,32500.0,0.0,1.4484663147093717,1.4484663147093717,0.0,1.6008749536470224,1.6008749536470224,0.0,3.049341268356394,3.049341268356394,32500.0,-5.461010995531653e-05,-5.461010995531653e-05,-0.0001730590459673656,-0.0001730590459673656,-0.00022766915592268213,-0.00022766915592268213,-0.00022766915592268213,1,0,5.752879120879121,0.0,100.0,0.0,50.0,0.0,0.0,0.015393804002589986,0.015393804002589986,0.0,0.0,0.0,0.0,0.0,0.0,0.0,50.0,43.0,50.0,50.0,0.0,0.0,50.0,8333333.333333336,166666.66666666672,166666.66666666672,25.0,0.25,0.0,0.0,0.0,0.0,-0.0002091473406564128,3.3190958974276756,44.8,166666.66666666672,166666.66666666672,37.48726617733126,0.0,24.933560277152377,0.0,1,28.836358597947115,0.0,5.974372615369816,16.73320053068151,0.0,0.0,0.0,0.0,0.0,0.0,0.0,187.3244494544392,0.0,0.0,0.0,50.0,0.0,153.93804002589985,-0.10000000000047748,0.0,10000.0,153.93804002589985,0.0,14.0,0.015393804002589986,50.0,10000.0,153.93804002589985,0.0,14.0,0.015393804002589986,50.0,10000.0,153.93804002589985,0.0,14.0,0.015393804002589986,50.0,43.982297150257104,0.0,10000.0,153.93804002589985,0.0,1.0,1.0,0.8648096950067452
1879,2889,19,N12-14-3,31,0,Rapport des essais: de tirants sous déformation imposée de courte durée,1993,0,Switzerland,École Polytechnique Fédérale de Lausanne,Construction Materials Laboratory,"Bicher Farra, Jean-Paul Jaccoud",1150.0,1150.0,1000.0,1000.0,100.0,100,"[2,7,6]","[6,7,15]",60.0,"[0,21,0]",0,44.8,"[1,160x320,0]","[7,28,90]",2.6870389514662345,"[1,160x320,1]",[28],34125.0,"[1,160x320,2]",[28],"[0,0,0,0,0.53,32,0,Sikament320,0]",196317.0,2,558.2,[14],[50],[1],[43],[0],[0],0.0,0.0,0,0,0.0,0.0,0.0,0,0,[0],[0],[0],[0],[0],2,1a,0,0,2,2,0.0,1,45.103845727588656,0.0,293.0,28,1,0.0,0,0,0,6,0.2,0.0,0.284,160.0,273.7737261656689,0,-1,2,0,0,0,10000.0,153.93804002589985,13,0.5,CN,44.8,1.0,36.8,53.97590361445783,3.3190958974276756,5.521355691628764,4.469921408358332,4.314824666655978,3.493150636906105,7.177762399117393,3.493150636906105,2.3233671281993726,2.3233671281993726,3.8649489841401343,32500.0,0.0,1.4484663147093717,1.4484663147093717,0.0,1.6008749536470224,1.6008749536470224,0.0,3.049341268356394,3.049341268356394,32500.0,-5.461010995531653e-05,-5.461010995531653e-05,-0.0001730590459673656,-0.0001730590459673656,-0.00022766915592268213,-0.00022766915592268213,-0.00022766915592268213,1,0,5.752879120879121,0.0,100.0,0.0,50.0,0.0,0.0,0.015393804002589986,0.015393804002589986,0.0,0.0,0.0,0.0,0.0,0.0,0.0,50.0,43.0,50.0,50.0,0.0,0.0,50.0,8333333.333333336,166666.66666666672,166666.66666666672,25.0,0.25,0.0,0.0,0.0,0.0,-0.0002091473406564128,3.3190958974276756,44.8,166666.66666666672,166666.66666666672,37.48726617733126,0.0,24.933560277152377,0.0,2,28.836358597947115,0.0,5.974372615369816,16.73320053068151,0.0,0.0,0.0,0.0,0.0,0.0,0.0,187.3244494544392,0.0,0.0,0.0,50.0,0.0,153.93804002589985,-0.10000000000047748,0.0,10000.0,153.93804002589985,0.0,14.0,0.015393804002589986,50.0,10000.0,153.93804002589985,0.0,14.0,0.015393804002589986,50.0,10000.0,153.93804002589985,0.0,14.0,0.015393804002589986,50.0,43.982297150257104,0.0,10000.0,153.93804002589985,0.0,0.5844242332559666,0.7178495480951099,1.5641311150430637
1880,2890,19,N12-14-3,23,0,Rapport des essais: de tirants sous déformation imposée de courte durée,1993,0,Switzerland,École Polytechnique Fédérale de Lausanne,Construction Materials Laboratory,"Bicher Farra, Jean-Paul Jaccoud",1150.0,1150.0,1000.0,1000.0,100.0,100,"[2,7,6]","[6,7,15]",60.0,"[0,21,0]",0,44.8,"[1,160x320,0]","[7,28,90]",2.6870389514662345,"[1,160x320,1]",[28],34125.0,"[1,160x320,2]",[28],"[0,0,0,0,0.53,32,0,Sikament320,0]",196317.0,2,558.2,[14],[50],[1],[43],[0],[0],0.0,0.0,0,0,0.0,0.0,0.0,0,0,[0],[0],[0],[0],[0],2,1a,0,0,2,2,0.0,1,30.17185584507637,0.0,196.0,28,1,0.0,0,0,0,5,0.1,0.0,0.127,185.0,185.0,0,-1,2,0,0,0,10000.0,153.93804002589985,13,0.5,CN,44.8,1.0,36.8,53.97590361445783,3.3190958974276756,5.521355691628764,4.469921408358332,4.314824666655978,3.493150636906105,7.177762399117393,3.493150636906105,2.3233671281993726,2.3233671281993726,3.8649489841401343,32500.0,0.0,1.4484663147093717,1.4484663147093717,0.0,1.6008749536470224,1.6008749536470224,0.0,3.049341268356394,3.049341268356394,32500.0,-5.461010995531653e-05,-5.461010995531653e-05,-0.0001730590459673656,-0.0001730590459673656,-0.00022766915592268213,-0.00022766915592268213,-0.00022766915592268213,1,0,5.752879120879121,0.0,100.0,0.0,50.0,0.0,0.0,0.015393804002589986,0.015393804002589986,0.0,0.0,0.0,0.0,0.0,0.0,0.0,50.0,43.0,50.0,50.0,0.0,0.0,50.0,8333333.333333336,166666.66666666672,166666.66666666672,25.0,0.25,0.0,0.0,0.0,0.0,-0.0002091473406564128,3.3190958974276756,44.8,166666.66666666672,166666.66666666672,37.48726617733126,0.0,24.933560277152377,0.0,1,28.836358597947115,0.0,5.974372615369816,16.73320053068151,0.0,0.0,0.0,0.0,0.0,0.0,0.0,187.3244494544392,0.0,0.0,0.0,50.0,0.0,153.93804002589985,-0.10000000000047748,0.0,10000.0,153.93804002589985,0.0,14.0,0.015393804002589986,50.0,10000.0,153.93804002589985,0.0,14.0,0.015393804002589986,50.0,10000.0,153.93804002589985,0.0,14.0,0.015393804002589986,50.0,43.982297150257104,0.0,10000.0,153.93804002589985,0.0,1.0,1.0,1.0463129643291482
1881,2891,19,N12-14-3,29,0,Rapport des essais: de tirants sous déformation imposée de courte durée,1993,0,Switzerland,École Polytechnique Fédérale de Lausanne,Construction Materials Laboratory,"Bicher Farra, Jean-Paul Jaccoud",1150.0,1150.0,1000.0,1000.0,100.0,100,"[2,7,6]","[6,7,15]",60.0,"[0,21,0]",0,44.8,"[1,160x320,0]","[7,28,90]",2.6870389514662345,"[1,160x320,1]",[28],34125.0,"[1,160x320,2]",[28],"[0,0,0,0,0.53,32,0,Sikament320,0]",196317.0,2,558.2,[14],[50],[1],[43],[0],[0],0.0,0.0,0,0,0.0,0.0,0.0,0,0,[0],[0],[0],[0],[0],2,1a,0,0,2,2,0.0,1,35.09787312590517,0.0,227.99999999999997,28,1,0.0,0,0,0,6,0.13,0.0,0.163,158.0,158.0,0,-1,2,0,0,0,10000.0,153.93804002589985,13,0.5,CN,44.8,1.0,36.8,53.97590361445783,3.3190958974276756,5.521355691628764,4.469921408358332,4.314824666655978,3.493150636906105,7.177762399117393,3.493150636906105,2.3233671281993726,2.3233671281993726,3.8649489841401343,32500.0,0.0,1.4484663147093717,1.4484663147093717,0.0,1.6008749536470224,1.6008749536470224,0.0,3.049341268356394,3.049341268356394,32500.0,-5.461010995531653e-05,-5.461010995531653e-05,-0.0001730590459673656,-0.0001730590459673656,-0.00022766915592268213,-0.00022766915592268213,-0.00022766915592268213,1,0,5.752879120879121,0.0,100.0,0.0,50.0,0.0,0.0,0.015393804002589986,0.015393804002589986,0.0,0.0,0.0,0.0,0.0,0.0,0.0,50.0,43.0,50.0,50.0,0.0,0.0,50.0,8333333.333333336,166666.66666666672,166666.66666666672,25.0,0.25,0.0,0.0,0.0,0.0,-0.0002091473406564128,3.3190958974276756,44.8,166666.66666666672,166666.66666666672,37.48726617733126,0.0,24.933560277152377,0.0,1,28.836358597947115,0.0,5.974372615369816,16.73320053068151,0.0,0.0,0.0,0.0,0.0,0.0,0.0,187.3244494544392,0.0,0.0,0.0,50.0,0.0,153.93804002589985,-0.10000000000047748,0.0,10000.0,153.93804002589985,0.0,14.0,0.015393804002589986,50.0,10000.0,153.93804002589985,0.0,14.0,0.015393804002589986,50.0,10000.0,153.93804002589985,0.0,14.0,0.015393804002589986,50.0,43.982297150257104,0.0,10000.0,153.93804002589985,0.0,1.0,1.0,1.217139570750234
1899,2909,19,N12-20-1,35,0,Rapport des essais: de tirants sous déformation imposée de courte durée,1993,0,Switzerland,École Polytechnique Fédérale de Lausanne,Construction Materials Laboratory,"Bicher Farra, Jean-Paul Jaccoud",1150.0,1150.0,1000.0,1000.0,100.0,100,"[2,7,6]","[6,7,15]",60.0,"[0,21,0]",0,44.8,"[1,160x320,0]","[7,28,90]",2.1238165223851464,"[1,160x320,1]",[28],34125.0,"[1,160x320,2]",[28],"[0,0,0,0,0.53,32,0,Sikament320,0]",197500.0,2,531.6,[20],[50],[1],[40],[0],[0],0.0,0.0,0,0,0.0,0.0,0.0,0,0,[0],[0],[0],[0],[0],2,1a,0,0,2,2,0.0,1,68.4867198482575,0.0,218.0,28,1,0.0,0,0,0,7,0.15,0.0,0.2,136.0,251.4101577994978,0,-1,2,0,0,0,10000.0,314.1592653589793,13,0.5,CN,44.8,1.0,36.8,53.97590361445783,3.3190958974276756,5.521355691628764,3.532994166554345,4.314824666655978,2.7609614791006902,7.177762399117393,2.7609614791006902,2.3233671281993726,2.3233671281993726,3.8649489841401343,32500.0,0.0,1.4484663147093717,1.4484663147093717,0.0,1.6008749536470224,1.6008749536470224,0.0,3.049341268356394,3.049341268356394,32500.0,-5.461010995531653e-05,-5.461010995531653e-05,-0.0001730590459673656,-0.0001730590459673656,-0.00022766915592268213,-0.00022766915592268213,-0.00022766915592268213,1,0,5.787545787545787,0.0,100.0,0.0,50.0,0.0,0.0,0.031415926535897934,0.031415926535897934,0.0,0.0,0.0,0.0,0.0,0.0,0.0,50.0,40.0,50.0,50.0,0.0,0.0,50.00000000000001,8333333.333333336,166666.66666666674,166666.6666666667,25.0,0.25,0.0,0.0,0.0,0.0,-0.00019264265408993402,3.3190958974276756,44.8,166666.66666666674,166666.6666666667,31.76224405971034,0.0,26.728135950021905,0.0,2,24.43249543054642,0.0,5.974372615369816,16.73320053068151,0.0,0.0,0.0,0.0,0.0,0.0,0.0,77.77104839683217,0.0,0.0,0.0,50.0,0.0,314.1592653589793,-0.10000000000047748,0.0,10000.0,314.1592653589793,0.0,20.0,0.031415926535897934,50.0,10000.0,314.1592653589793,0.0,20.0,0.031415926535897934,50.0,10000.0,314.1592653589793,0.0,20.0,0.031415926535897934,50.0,62.83185307179586,0.0,10000.0,314.1592653589793,0.0,0.5409487078420332,0.5995366232757088,2.803099668756423
1908,2918,19,N12-20-1,33,0,Rapport des essais: de tirants sous déformation imposée de courte durée,1993,0,Switzerland,École Polytechnique Fédérale de Lausanne,Construction Materials Laboratory,"Bicher Farra, Jean-Paul Jaccoud",1150.0,1150.0,1000.0,1000.0,100.0,100,"[2,7,6]","[6,7,15]",60.0,"[0,21,0]",0,44.8,"[1,160x320,0]","[7,28,90]",2.1238165223851464,"[1,160x320,1]",[28],34125.0,"[1,160x320,2]",[28],"[0,0,0,0,0.53,32,0,Sikament320,0]",197500.0,2,531.6,[20],[50],[1],[40],[0],[0],0.0,0.0,0,0,0.0,0.0,0.0,0,0,[0],[0],[0],[0],[0],2,1a,0,0,2,2,0.0,1,49.323004661359754,0.0,157.0,28,1,0.0,0,0,0,7,0.1,0.0,0.136,135.0,234.0949079593757,0,-1,2,0,0,0,10000.0,314.1592653589793,13,0.5,CN,44.8,1.0,36.8,53.97590361445783,3.3190958974276756,5.521355691628764,3.532994166554345,4.314824666655978,2.7609614791006902,7.177762399117393,2.7609614791006902,2.3233671281993726,2.3233671281993726,3.8649489841401343,32500.0,0.0,1.4484663147093717,1.4484663147093717,0.0,1.6008749536470224,1.6008749536470224,0.0,3.049341268356394,3.049341268356394,32500.0,-5.461010995531653e-05,-5.461010995531653e-05,-0.0001730590459673656,-0.0001730590459673656,-0.00022766915592268213,-0.00022766915592268213,-0.00022766915592268213,1,0,5.787545787545787,0.0,100.0,0.0,50.0,0.0,0.0,0.031415926535897934,0.031415926535897934,0.0,0.0,0.0,0.0,0.0,0.0,0.0,50.0,40.0,50.0,50.0,0.0,0.0,50.00000000000001,8333333.333333336,166666.66666666674,166666.6666666667,25.0,0.25,0.0,0.0,0.0,0.0,-0.00019264265408993402,3.3190958974276756,44.8,166666.66666666674,166666.6666666667,31.76224405971034,0.0,26.728135950021905,0.0,2,24.43249543054642,0.0,5.974372615369816,16.73320053068151,0.0,0.0,0.0,0.0,0.0,0.0,0.0,77.77104839683217,0.0,0.0,0.0,50.0,0.0,314.1592653589793,-0.10000000000047748,0.0,10000.0,314.1592653589793,0.0,20.0,0.031415926535897934,50.0,10000.0,314.1592653589793,0.0,20.0,0.031415926535897934,50.0,10000.0,314.1592653589793,0.0,20.0,0.031415926535897934,50.0,62.83185307179586,0.0,10000.0,314.1592653589793,0.0,0.576689177807437,0.665977788399526,2.018746091719075
1916,2926,19,N12-20-1,34,0,Rapport des essais: de tirants sous déformation imposée de courte durée,1993,0,Switzerland,École Polytechnique Fédérale de Lausanne,Construction Materials Laboratory,"Bicher Farra, Jean-Paul Jaccoud",1150.0,1150.0,1000.0,1000.0,100.0,100,"[2,7,6]","[6,7,15]",60.0,"[0,21,0]",0,44.8,"[1,160x320,0]","[7,28,90]",2.1238165223851464,"[1,160x320,1]",[28],34125.0,"[1,160x320,2]",[28],"[0,0,0,0,0.53,32,0,Sikament320,0]",197500.0,2,531.6,[20],[50],[1],[40],[0],[0],0.0,0.0,0,0,0.0,0.0,0.0,0,0,[0],[0],[0],[0],[0],2,1a,0,0,2,2,0.0,1,59.37610115284709,0.0,189.0,28,1,0.0,0,0,0,7,0.13,0.0,0.167,136.0,245.65480984094367,0,-1,2,0,0,0,10000.0,314.1592653589793,13,0.5,CN,44.8,1.0,36.8,53.97590361445783,3.3190958974276756,5.521355691628764,3.532994166554345,4.314824666655978,2.7609614791006902,7.177762399117393,2.7609614791006902,2.3233671281993726,2.3233671281993726,3.8649489841401343,32500.0,0.0,1.4484663147093717,1.4484663147093717,0.0,1.6008749536470224,1.6008749536470224,0.0,3.049341268356394,3.049341268356394,32500.0,-5.461010995531653e-05,-5.461010995531653e-05,-0.0001730590459673656,-0.0001730590459673656,-0.00022766915592268213,-0.00022766915592268213,-0.00022766915592268213,1,0,5.787545787545787,0.0,100.0,0.0,50.0,0.0,0.0,0.031415926535897934,0.031415926535897934,0.0,0.0,0.0,0.0,0.0,0.0,0.0,50.0,40.0,50.0,50.0,0.0,0.0,50.00000000000001,8333333.333333336,166666.66666666674,166666.6666666667,25.0,0.25,0.0,0.0,0.0,0.0,-0.00019264265408993402,3.3190958974276756,44.8,166666.66666666674,166666.6666666667,31.76224405971034,0.0,26.728135950021905,0.0,2,24.43249543054642,0.0,5.974372615369816,16.73320053068151,0.0,0.0,0.0,0.0,0.0,0.0,0.0,77.77104839683217,0.0,0.0,0.0,50.0,0.0,314.1592653589793,-0.10000000000047748,0.0,10000.0,314.1592653589793,0.0,20.0,0.031415926535897934,50.0,10000.0,314.1592653589793,0.0,20.0,0.031415926535897934,50.0,10000.0,314.1592653589793,0.0,20.0,0.031415926535897934,50.0,62.83185307179586,0.0,10000.0,314.1592653589793,0.0,0.5536223780354927,0.6237787439219887,2.430210263279651
1932,2942,19,N12-20-2,31,0,Rapport des essais: de tirants sous déformation imposée de courte durée,1993,0,Switzerland,École Polytechnique Fédérale de Lausanne,Construction Materials Laboratory,"Bicher Farra, Jean-Paul Jaccoud",1150.0,1150.0,1000.0,1000.0,100.0,100,"[2,7,6]","[6,7,15]",60.0,"[0,21,0]",0,44.8,"[1,160x320,0]","[7,28,90]",2.1238165223851464,"[1,160x320,1]",[28],34125.0,"[1,160x320,2]",[28],"[0,0,0,0,0.53,32,0,Sikament320,0]",197500.0,2,531.6,[20],[50],[1],[40],[0],[0],0.0,0.0,0,0,0.0,0.0,0.0,0,0,[0],[0],[0],[0],[0],2,1a,0,0,2,2,0.0,1,62.83185307179586,0.0,200.0,28,1,0.0,0,0,0,6,0.15,0.0,0.179,155.0,282.76167604964525,0,-1,2,0,0,0,10000.0,314.1592653589793,13,0.5,CN,44.8,1.0,36.8,53.97590361445783,3.3190958974276756,5.521355691628764,3.532994166554345,4.314824666655978,2.7609614791006902,7.177762399117393,2.7609614791006902,2.3233671281993726,2.3233671281993726,3.8649489841401343,32500.0,0.0,1.4484663147093717,1.4484663147093717,0.0,1.6008749536470224,1.6008749536470224,0.0,3.049341268356394,3.049341268356394,32500.0,-5.461010995531653e-05,-5.461010995531653e-05,-0.0001730590459673656,-0.0001730590459673656,-0.00022766915592268213,-0.00022766915592268213,-0.00022766915592268213,1,0,5.787545787545787,0.0,100.0,0.0,50.0,0.0,0.0,0.031415926535897934,0.031415926535897934,0.0,0.0,0.0,0.0,0.0,0.0,0.0,50.0,40.0,50.0,50.0,0.0,0.0,50.00000000000001,8333333.333333336,166666.66666666674,166666.6666666667,25.0,0.25,0.0,0.0,0.0,0.0,-0.00019264265408993402,3.3190958974276756,44.8,166666.66666666674,166666.6666666667,31.76224405971034,0.0,26.728135950021905,0.0,2,24.43249543054642,0.0,5.974372615369816,16.73320053068151,0.0,0.0,0.0,0.0,0.0,0.0,0.0,77.77104839683217,0.0,0.0,0.0,50.0,0.0,314.1592653589793,-0.10000000000047748,0.0,10000.0,314.1592653589793,0.0,20.0,0.031415926535897934,50.0,10000.0,314.1592653589793,0.0,20.0,0.031415926535897934,50.0,10000.0,314.1592653589793,0.0,20.0,0.031415926535897934,50.0,62.83185307179586,0.0,10000.0,314.1592653589793,0.0,0.5481648084897695,0.6134483931731601,2.5716510722535992
1936,2946,19,N12-20-2,29,0,Rapport des essais: de tirants sous déformation imposée de courte durée,1993,0,Switzerland,École Polytechnique Fédérale de Lausanne,Construction Materials Laboratory,"Bicher Farra, Jean-Paul Jaccoud",1150.0,1150.0,1000.0,1000.0,100.0,100,"[2,7,6]","[6,7,15]",60.0,"[0,21,0]",0,44.8,"[1,160x320,0]","[7,28,90]",2.1238165223851464,"[1,160x320,1]",[28],34125.0,"[1,160x320,2]",[28],"[0,0,0,0,0.53,32,0,Sikament320,0]",197500.0,2,531.6,[20],[50],[1],[40],[0],[0],0.0,0.0,0,0,0.0,0.0,0.0,0,0,[0],[0],[0],[0],[0],2,1a,0,0,2,2,0.0,1,49.323004661359754,0.0,157.0,28,1,0.0,0,0,0,6,0.1,0.0,0.124,154.0,267.04159870921376,0,-1,2,0,0,0,10000.0,314.1592653589793,13,0.5,CN,44.8,1.0,36.8,53.97590361445783,3.3190958974276756,5.521355691628764,3.532994166554345,4.314824666655978,2.7609614791006902,7.177762399117393,2.7609614791006902,2.3233671281993726,2.3233671281993726,3.8649489841401343,32500.0,0.0,1.4484663147093717,1.4484663147093717,0.0,1.6008749536470224,1.6008749536470224,0.0,3.049341268356394,3.049341268356394,32500.0,-5.461010995531653e-05,-5.461010995531653e-05,-0.0001730590459673656,-0.0001730590459673656,-0.00022766915592268213,-0.00022766915592268213,-0.00022766915592268213,1,0,5.787545787545787,0.0,100.0,0.0,50.0,0.0,0.0,0.031415926535897934,0.031415926535897934,0.0,0.0,0.0,0.0,0.0,0.0,0.0,50.0,40.0,50.0,50.0,0.0,0.0,50.00000000000001,8333333.333333336,166666.66666666674,166666.6666666667,25.0,0.25,0.0,0.0,0.0,0.0,-0.00019264265408993402,3.3190958974276756,44.8,166666.66666666674,166666.6666666667,31.76224405971034,0.0,26.728135950021905,0.0,2,24.43249543054642,0.0,5.974372615369816,16.73320053068151,0.0,0.0,0.0,0.0,0.0,0.0,0.0,77.77104839683217,0.0,0.0,0.0,50.0,0.0,314.1592653589793,-0.10000000000047748,0.0,10000.0,314.1592653589793,0.0,20.0,0.031415926535897934,50.0,10000.0,314.1592653589793,0.0,20.0,0.031415926535897934,50.0,10000.0,314.1592653589793,0.0,20.0,0.031415926535897934,50.0,62.83185307179586,0.0,10000.0,314.1592653589793,0.0,0.576689177807437,0.665977788399526,2.018746091719075
1943,2953,19,N12-20-2,30,0,Rapport des essais: de tirants sous déformation imposée de courte durée,1993,0,Switzerland,École Polytechnique Fédérale de Lausanne,Construction Materials Laboratory,"Bicher Farra, Jean-Paul Jaccoud",1150.0,1150.0,1000.0,1000.0,100.0,100,"[2,7,6]","[6,7,15]",60.0,"[0,21,0]",0,44.8,"[1,160x320,0]","[7,28,90]",2.1238165223851464,"[1,160x320,1]",[28],34125.0,"[1,160x320,2]",[28],"[0,0,0,0,0.53,32,0,Sikament320,0]",197500.0,2,531.6,[20],[50],[1],[40],[0],[0],0.0,0.0,0,0,0.0,0.0,0.0,0,0,[0],[0],[0],[0],[0],2,1a,0,0,2,2,0.0,1,59.37610115284709,0.0,189.0,28,1,0.0,0,0,0,6,0.14,0.0,0.162,155.0,279.9742318040167,0,-1,2,0,0,0,10000.0,314.1592653589793,13,0.5,CN,44.8,1.0,36.8,53.97590361445783,3.3190958974276756,5.521355691628764,3.532994166554345,4.314824666655978,2.7609614791006902,7.177762399117393,2.7609614791006902,2.3233671281993726,2.3233671281993726,3.8649489841401343,32500.0,0.0,1.4484663147093717,1.4484663147093717,0.0,1.6008749536470224,1.6008749536470224,0.0,3.049341268356394,3.049341268356394,32500.0,-5.461010995531653e-05,-5.461010995531653e-05,-0.0001730590459673656,-0.0001730590459673656,-0.00022766915592268213,-0.00022766915592268213,-0.00022766915592268213,1,0,5.787545787545787,0.0,100.0,0.0,50.0,0.0,0.0,0.031415926535897934,0.031415926535897934,0.0,0.0,0.0,0.0,0.0,0.0,0.0,50.0,40.0,50.0,50.0,0.0,0.0,50.00000000000001,8333333.333333336,166666.66666666674,166666.6666666667,25.0,0.25,0.0,0.0,0.0,0.0,-0.00019264265408993402,3.3190958974276756,44.8,166666.66666666674,166666.6666666667,31.76224405971034,0.0,26.728135950021905,0.0,2,24.43249543054642,0.0,5.974372615369816,16.73320053068151,0.0,0.0,0.0,0.0,0.0,0.0,0.0,77.77104839683217,0.0,0.0,0.0,50.0,0.0,314.1592653589793,-0.10000000000047748,0.0,10000.0,314.1592653589793,0.0,20.0,0.031415926535897934,50.0,10000.0,314.1592653589793,0.0,20.0,0.031415926535897934,50.0,10000.0,314.1592653589793,0.0,20.0,0.031415926535897934,50.0,62.83185307179586,0.0,10000.0,314.1592653589793,0.0,0.5536223780354927,0.6237787439219887,2.430210263279651
1944,2954,19,N12-20-2,33,0,Rapport des essais: de tirants sous déformation imposée de courte durée,1993,0,Switzerland,École Polytechnique Fédérale de Lausanne,Construction Materials Laboratory,"Bicher Farra, Jean-Paul Jaccoud",1150.0,1150.0,1000.0,1000.0,100.0,100,"[2,7,6]","[6,7,15]",60.0,"[0,21,0]",0,44.8,"[1,160x320,0]","[7,28,90]",2.1238165223851464,"[1,160x320,1]",[28],34125.0,"[1,160x320,2]",[28],"[0,0,0,0,0.53,32,0,Sikament320,0]",197500.0,2,531.6,[20],[50],[1],[40],[0],[0],0.0,0.0,0,0,0.0,0.0,0.0,0,0,[0],[0],[0],[0],[0],2,1a,0,0,2,2,0.0,1,68.4867198482575,0.0,218.0,28,1,0.0,0,0,0,6,0.17,0.0,0.197,155.0,286.53363572736885,0,-1,2,0,0,0,10000.0,314.1592653589793,13,0.5,CN,44.8,1.0,36.8,53.97590361445783,3.3190958974276756,5.521355691628764,3.532994166554345,4.314824666655978,2.7609614791006902,7.177762399117393,2.7609614791006902,2.3233671281993726,2.3233671281993726,3.8649489841401343,32500.0,0.0,1.4484663147093717,1.4484663147093717,0.0,1.6008749536470224,1.6008749536470224,0.0,3.049341268356394,3.049341268356394,32500.0,-5.461010995531653e-05,-5.461010995531653e-05,-0.0001730590459673656,-0.0001730590459673656,-0.00022766915592268213,-0.00022766915592268213,-0.00022766915592268213,1,0,5.787545787545787,0.0,100.0,0.0,50.0,0.0,0.0,0.031415926535897934,0.031415926535897934,0.0,0.0,0.0,0.0,0.0,0.0,0.0,50.0,40.0,50.0,50.0,0.0,0.0,50.00000000000001,8333333.333333336,166666.66666666674,166666.6666666667,25.0,0.25,0.0,0.0,0.0,0.0,-0.00019264265408993402,3.3190958974276756,44.8,166666.66666666674,166666.6666666667,31.76224405971034,0.0,26.728135950021905,0.0,2,24.43249543054642,0.0,5.974372615369816,16.73320053068151,0.0,0.0,0.0,0.0,0.0,0.0,0.0,77.77104839683217,0.0,0.0,0.0,50.0,0.0,314.1592653589793,-0.10000000000047748,0.0,10000.0,314.1592653589793,0.0,20.0,0.031415926535897934,50.0,10000.0,314.1592653589793,0.0,20.0,0.031415926535897934,50.0,10000.0,314.1592653589793,0.0,20.0,0.031415926535897934,50.0,62.83185307179586,0.0,10000.0,314.1592653589793,0.0,0.5409487078420332,0.5995366232757088,2.803099668756423
1947,2957,19,N12-20-2,32,0,Rapport des essais: de tirants sous déformation imposée de courte durée,1993,0,Switzerland,École Polytechnique Fédérale de Lausanne,Construction Materials Laboratory,"Bicher Farra, Jean-Paul Jaccoud",1150.0,1150.0,1000.0,1000.0,100.0,100,"[2,7,6]","[6,7,15]",60.0,"[0,21,0]",0,44.8,"[1,160x320,0]","[7,28,90]",2.1238165223851464,"[1,160x320,1]",[28],34125.0,"[1,160x320,2]",[28],"[0,0,0,0,0.53,32,0,Sikament320,0]",197500.0,2,531.6,[20],[50],[1],[40],[0],[0],0.0,0.0,0,0,0.0,0.0,0.0,0,0,[0],[0],[0],[0],[0],2,1a,0,0,2,2,0.0,1,64.71680866394973,0.0,205.99999999999997,28,1,0.0,0,0,0,6,0.16,0.0,0.185,155.0,284.11710289021414,0,-1,2,0,0,0,10000.0,314.1592653589793,13,0.5,CN,44.8,1.0,36.8,53.97590361445783,3.3190958974276756,5.521355691628764,3.532994166554345,4.314824666655978,2.7609614791006902,7.177762399117393,2.7609614791006902,2.3233671281993726,2.3233671281993726,3.8649489841401343,32500.0,0.0,1.4484663147093717,1.4484663147093717,0.0,1.6008749536470224,1.6008749536470224,0.0,3.049341268356394,3.049341268356394,32500.0,-5.461010995531653e-05,-5.461010995531653e-05,-0.0001730590459673656,-0.0001730590459673656,-0.00022766915592268213,-0.00022766915592268213,-0.00022766915592268213,1,0,5.787545787545787,0.0,100.0,0.0,50.0,0.0,0.0,0.031415926535897934,0.031415926535897934,0.0,0.0,0.0,0.0,0.0,0.0,0.0,50.0,40.0,50.0,50.0,0.0,0.0,50.00000000000001,8333333.333333336,166666.66666666674,166666.6666666667,25.0,0.25,0.0,0.0,0.0,0.0,-0.00019264265408993402,3.3190958974276756,44.8,166666.66666666674,166666.6666666667,31.76224405971034,0.0,26.728135950021905,0.0,2,24.43249543054642,0.0,5.974372615369816,16.73320053068151,0.0,0.0,0.0,0.0,0.0,0.0,0.0,77.77104839683217,0.0,0.0,0.0,50.0,0.0,314.1592653589793,-0.10000000000047748,0.0,10000.0,314.1592653589793,0.0,20.0,0.031415926535897934,50.0,10000.0,314.1592653589793,0.0,20.0,0.031415926535897934,50.0,10000.0,314.1592653589793,0.0,20.0,0.031415926535897934,50.0,62.83185307179586,0.0,10000.0,314.1592653589793,0.0,0.5455496991319584,0.6084422511357351,2.648800604421207
1962,2972,19,N12-20-3,19,0,Rapport des essais: de tirants sous déformation imposée de courte durée,1993,0,Switzerland,École Polytechnique Fédérale de Lausanne,Construction Materials Laboratory,"Bicher Farra, Jean-Paul Jaccoud",1150.0,1150.0,1000.0,1000.0,100.0,100,"[2,7,6]","[6,7,15]",60.0,"[0,21,0]",0,44.8,"[1,160x320,0]","[7,28,90]",2.1238165223851464,"[1,160x320,1]",[28],34125.0,"[1,160x320,2]",[28],"[0,0,0,0,0.53,32,0,Sikament320,0]",197500.0,2,531.6,[20],[50],[1],[40],[0],[0],0.0,0.0,0,0,0.0,0.0,0.0,0,0,[0],[0],[0],[0],[0],2,1a,0,0,2,2,0.0,1,59.69026041820607,0.0,190.0,28,1,0.0,0,0,0,6,0.14,0.0,0.183,154.0,278.4374217685763,0,-1,2,0,0,0,10000.0,314.1592653589793,13,0.5,CN,44.8,1.0,36.8,53.97590361445783,3.3190958974276756,5.521355691628764,3.532994166554345,4.314824666655978,2.7609614791006902,7.177762399117393,2.7609614791006902,2.3233671281993726,2.3233671281993726,3.8649489841401343,32500.0,0.0,1.4484663147093717,1.4484663147093717,0.0,1.6008749536470224,1.6008749536470224,0.0,3.049341268356394,3.049341268356394,32500.0,-5.461010995531653e-05,-5.461010995531653e-05,-0.0001730590459673656,-0.0001730590459673656,-0.00022766915592268213,-0.00022766915592268213,-0.00022766915592268213,1,0,5.787545787545787,0.0,100.0,0.0,50.0,0.0,0.0,0.031415926535897934,0.031415926535897934,0.0,0.0,0.0,0.0,0.0,0.0,0.0,50.0,40.0,50.0,50.0,0.0,0.0,50.00000000000001,8333333.333333336,166666.66666666674,166666.6666666667,25.0,0.25,0.0,0.0,0.0,0.0,-0.00019264265408993402,3.3190958974276756,44.8,166666.66666666674,166666.6666666667,31.76224405971034,0.0,26.728135950021905,0.0,2,24.43249543054642,0.0,5.974372615369816,16.73320053068151,0.0,0.0,0.0,0.0,0.0,0.0,0.0,77.77104839683217,0.0,0.0,0.0,50.0,0.0,314.1592653589793,-0.10000000000047748,0.0,10000.0,314.1592653589793,0.0,20.0,0.031415926535897934,50.0,10000.0,314.1592653589793,0.0,20.0,0.031415926535897934,50.0,10000.0,314.1592653589793,0.0,20.0,0.031415926535897934,50.0,62.83185307179586,0.0,10000.0,314.1592653589793,0.0,0.5530865751515158,0.6227711875933771,2.4430685186409193
1967,2977,19,N12-20-3,20,0,Rapport des essais: de tirants sous déformation imposée de courte durée,1993,0,Switzerland,École Polytechnique Fédérale de Lausanne,Construction Materials Laboratory,"Bicher Farra, Jean-Paul Jaccoud",1150.0,1150.0,1000.0,1000.0,100.0,100,"[2,7,6]","[6,7,15]",60.0,"[0,21,0]",0,44.8,"[1,160x320,0]","[7,28,90]",2.1238165223851464,"[1,160x320,1]",[28],34125.0,"[1,160x320,2]",[28],"[0,0,0,0,0.53,32,0,Sikament320,0]",197500.0,2,531.6,[20],[50],[1],[40],[0],[0],0.0,0.0,0,0,0.0,0.0,0.0,0,0,[0],[0],[0],[0],[0],2,1a,0,0,2,2,0.0,1,62.51769380643689,0.0,199.0,28,1,0.0,0,0,0,6,0.15,0.0,0.192,154.0,280.70238811282456,0,-1,2,0,0,0,10000.0,314.1592653589793,13,0.5,CN,44.8,1.0,36.8,53.97590361445783,3.3190958974276756,5.521355691628764,3.532994166554345,4.314824666655978,2.7609614791006902,7.177762399117393,2.7609614791006902,2.3233671281993726,2.3233671281993726,3.8649489841401343,32500.0,0.0,1.4484663147093717,1.4484663147093717,0.0,1.6008749536470224,1.6008749536470224,0.0,3.049341268356394,3.049341268356394,32500.0,-5.461010995531653e-05,-5.461010995531653e-05,-0.0001730590459673656,-0.0001730590459673656,-0.00022766915592268213,-0.00022766915592268213,-0.00022766915592268213,1,0,5.787545787545787,0.0,100.0,0.0,50.0,0.0,0.0,0.031415926535897934,0.031415926535897934,0.0,0.0,0.0,0.0,0.0,0.0,0.0,50.0,40.0,50.0,50.0,0.0,0.0,50.00000000000001,8333333.333333336,166666.66666666674,166666.6666666667,25.0,0.25,0.0,0.0,0.0,0.0,-0.00019264265408993402,3.3190958974276756,44.8,166666.66666666674,166666.6666666667,31.76224405971034,0.0,26.728135950021905,0.0,2,24.43249543054642,0.0,5.974372615369816,16.73320053068151,0.0,0.0,0.0,0.0,0.0,0.0,0.0,77.77104839683217,0.0,0.0,0.0,50.0,0.0,314.1592653589793,-0.10000000000047748,0.0,10000.0,314.1592653589793,0.0,20.0,0.031415926535897934,50.0,10000.0,314.1592653589793,0.0,20.0,0.031415926535897934,50.0,10000.0,314.1592653589793,0.0,20.0,0.031415926535897934,50.0,62.83185307179586,0.0,10000.0,314.1592653589793,0.0,0.5486237613985021,0.6143230795859048,2.558792816892331
1968,2978,19,N12-20-3,18,0,Rapport des essais: de tirants sous déformation imposée de courte durée,1993,0,Switzerland,École Polytechnique Fédérale de Lausanne,Construction Materials Laboratory,"Bicher Farra, Jean-Paul Jaccoud",1150.0,1150.0,1000.0,1000.0,100.0,100,"[2,7,6]","[6,7,15]",60.0,"[0,21,0]",0,44.8,"[1,160x320,0]","[7,28,90]",2.1238165223851464,"[1,160x320,1]",[28],34125.0,"[1,160x320,2]",[28],"[0,0,0,0,0.53,32,0,Sikament320,0]",197500.0,2,531.6,[20],[50],[1],[40],[0],[0],0.0,0.0,0,0,0.0,0.0,0.0,0,0,[0],[0],[0],[0],[0],2,1a,0,0,2,2,0.0,1,49.323004661359754,0.0,157.0,28,1,0.0,0,0,0,6,0.11,0.0,0.144,153.0,265.3075623539591,0,-1,2,0,0,0,10000.0,314.1592653589793,13,0.5,CN,44.8,1.0,36.8,53.97590361445783,3.3190958974276756,5.521355691628764,3.532994166554345,4.314824666655978,2.7609614791006902,7.177762399117393,2.7609614791006902,2.3233671281993726,2.3233671281993726,3.8649489841401343,32500.0,0.0,1.4484663147093717,1.4484663147093717,0.0,1.6008749536470224,1.6008749536470224,0.0,3.049341268356394,3.049341268356394,32500.0,-5.461010995531653e-05,-5.461010995531653e-05,-0.0001730590459673656,-0.0001730590459673656,-0.00022766915592268213,-0.00022766915592268213,-0.00022766915592268213,1,0,5.787545787545787,0.0,100.0,0.0,50.0,0.0,0.0,0.031415926535897934,0.031415926535897934,0.0,0.0,0.0,0.0,0.0,0.0,0.0,50.0,40.0,50.0,50.0,0.0,0.0,50.00000000000001,8333333.333333336,166666.66666666674,166666.6666666667,25.0,0.25,0.0,0.0,0.0,0.0,-0.00019264265408993402,3.3190958974276756,44.8,166666.66666666674,166666.6666666667,31.76224405971034,0.0,26.728135950021905,0.0,2,24.43249543054642,0.0,5.974372615369816,16.73320053068151,0.0,0.0,0.0,0.0,0.0,0.0,0.0,77.77104839683217,0.0,0.0,0.0,50.0,0.0,314.1592653589793,-0.10000000000047748,0.0,10000.0,314.1592653589793,0.0,20.0,0.031415926535897934,50.0,10000.0,314.1592653589793,0.0,20.0,0.031415926535897934,50.0,10000.0,314.1592653589793,0.0,20.0,0.031415926535897934,50.0,62.83185307179586,0.0,10000.0,314.1592653589793,0.0,0.576689177807437,0.665977788399526,2.018746091719075
