Repository: iavdesch/Research

Readme
======

The supporting files are related to the study "A method for determining the performance of formulas for calculating the crack width and spacing in reinforced concrete elements".

The following files are relevant:
Research/Method_comparing_CWFs/Data_processing_for_GitHuB_Final (contains the data processing of the database "Crack width and crack spacing in reinforced and prestressed concrete elements: database")
Research/Method_comparing_CWFs/CWF_analysis_for_GitHuB_Final (contains the evaluation of the different crack width formulas)

File: Method_comparing_CWFs/Datasets_used/Working_database_no_hordijk_initshrink.csv (part 36 of 84)
,ID,EPID,ELID,LOADID,DOI,title,year,journal,country,institution,laboratory,authors,Ltot,Lspan,Lcons,Lmeas,h,b,hc,thc,RH,Temp,pd,fcm,catfcm,tfcm,fctm,catfctm,tfctm,Ecm,catEcm,tEcm,mix,Es,fsr,fy,phi,zs,nbl,clat,phit,st,phiw,sw,type,method,fpk,fp01k,Ep,rel,fpr,npl,phip,Ap,zp,cplat,catf,epsin,catcal,selfw,typew,locw,epsc,Nrep,N,M,sigs,t0,t,PL,catp,t0p,tp,ncr,wm,wk,wmax,sm,smax,indLR,indNP,indtfcm,indtfctm,indtEcm,slab,Ac,Astot,ts,sc,class_C,fcm28,Bcc,fck28,fcm_cube_150,fctm28,fctmfl28,fctmfl,fct095_28,fct095,fct095fl_28,fct095fl,fct005,fct005_28,fct005fl,Ecm28,phi_bc,phi_bc_prestress,phi_bc_prior_load,phi_dc,phi_dc_prestress,phi_dc_prior_load,phi_creep,phi_creep_prestress,phi_creep_prior_load,Ecm0,eps_cbs,eps_cbs_prestress,eps_cds,eps_cds_prestress,shrinkage,shrinkage_prestress,shrinkage_init,bondLR,bondPR,ae,ap,sxLR,sxNP,zstot,zstensinit,Astensinit,rhotot,rhotensinit,At,Aw,Aptot,zptot,zeta1,zeta,phi_peq,ry,cy,ry0,rx,ryp,cyp,cog,Izz,Wb,Wt,rho,qself,Mself,ep,Mp,pre_loss,initstrain,fctmorg,fcmorg,W_Ib,W_It,Ncr095,Mcr095,Ncr005,Mcr005,CS,Ncr,Mcr,tau_bms,tau_max,xcinit,epsinit,dpsigs,xc,eps,epsbot,sigssimpl,sigsr,dpsigsr,xc_sr,eps_sr,zstottens,zptottens,Astens,Actens,Aptens,Aceff_MC2020,Aseff_MC2020,Apeff_MC2020,phi_eq_MC2020,rhoeff_MC2020,hceff_MC2020,Aceff_FPR,Aseff_FPR,Apeff_FPR,phi_eq_FPR,rhoeff_FPR,hceff_FPR,Aceff_SMTCM,Aseff_SMTCM,Apeff_SMTCM,phi_eq_SMTCM,rhoeff_SMTCM,hceff_SMTCM,sumcirc_SMTCM,sumcirc_p_SMTCM,Actensstate1,Astensstate1,Aptensstate1,r,p,k1
1970,2980,19,N12-20-3,21,0,Rapport des essais: de tirants sous déformation imposée de courte durée,1993,0,Switzerland,École Polytechnique Fédérale de Lausanne,Construction Materials Laboratory,"Bicher Farra, Jean-Paul Jaccoud",1150.0,1150.0,1000.0,1000.0,100.0,100,"[2,7,6]","[6,7,15]",60.0,"[0,21,0]",0,44.8,"[1,160x320,0]","[7,28,90]",2.1238165223851464,"[1,160x320,1]",[28],34125.0,"[1,160x320,2]",[28],"[0,0,0,0,0.53,32,0,Sikament320,0]",197500.0,2,531.6,[20],[50],[1],[40],[0],[0],0.0,0.0,0,0,0.0,0.0,0.0,0,0,[0],[0],[0],[0],[0],2,1a,0,0,2,2,0.0,1,68.4867198482575,0.0,218.0,28,1,0.0,0,0,0,6,0.17,0.0,0.195,154.0,284.6850316259019,0,-1,2,0,0,0,10000.0,314.1592653589793,13,0.5,CN,44.8,1.0,36.8,53.97590361445783,3.3190958974276756,5.521355691628764,3.532994166554345,4.314824666655978,2.7609614791006902,7.177762399117393,2.7609614791006902,2.3233671281993726,2.3233671281993726,3.8649489841401343,32500.0,0.0,1.4484663147093717,1.4484663147093717,0.0,1.6008749536470224,1.6008749536470224,0.0,3.049341268356394,3.049341268356394,32500.0,-5.461010995531653e-05,-5.461010995531653e-05,-0.0001730590459673656,-0.0001730590459673656,-0.00022766915592268213,-0.00022766915592268213,-0.00022766915592268213,1,0,5.787545787545787,0.0,100.0,0.0,50.0,0.0,0.0,0.031415926535897934,0.031415926535897934,0.0,0.0,0.0,0.0,0.0,0.0,0.0,50.0,40.0,50.0,50.0,0.0,0.0,50.00000000000001,8333333.333333336,166666.66666666674,166666.6666666667,25.0,0.25,0.0,0.0,0.0,0.0,-0.00019264265408993402,3.3190958974276756,44.8,166666.66666666674,166666.6666666667,31.76224405971034,0.0,26.728135950021905,0.0,2,24.43249543054642,0.0,5.974372615369816,16.73320053068151,0.0,0.0,0.0,0.0,0.0,0.0,0.0,77.77104839683217,0.0,0.0,0.0,50.0,0.0,314.1592653589793,-0.10000000000047748,0.0,10000.0,314.1592653589793,0.0,20.0,0.031415926535897934,50.0,10000.0,314.1592653589793,0.0,20.0,0.031415926535897934,50.0,10000.0,314.1592653589793,0.0,20.0,0.031415926535897934,50.0,62.83185307179586,0.0,10000.0,314.1592653589793,0.0,0.5409487078420332,0.5995366232757088,2.803099668756423
1974,2984,19,N20-10-1,15,0,Rapport des essais: de tirants sous déformation imposée de courte durée,1993,0,Switzerland,École Polytechnique Fédérale de Lausanne,Construction Materials Laboratory,"Bicher Farra, Jean-Paul Jaccoud",1150.0,1150.0,1000.0,1000.0,100.0,100,"[2,7,6]","[6,7,15]",60.0,"[0,21,0]",0,32.4,"[1,160x320,0]","[7,28,90]",2.1665360402151643,"[1,160x320,1]",[28],30240.0,"[1,160x320,2]",[28],"[0,0,0,0,0.50,32,0,Sikament320,0]",200533.0,2,579.3,[10],[50],[1],[45],[0],[0],0.0,0.0,0,0,0.0,0.0,0.0,0,0,[0],[0],[0],[0],[0],2,1a,0,0,2,2,0.0,1,20.97013096271187,0.0,267.0,28,1,0.0,0,0,0,3,0.16,0.0,0.209,303.0,303.0,0,-1,2,0,0,0,10000.0,78.53981633974483,13,0.5,CN,32.4,1.0,24.4,39.036144578313255,2.523758563675186,4.1983025319166645,3.6040585950022264,3.280886132777742,2.816496852279714,5.457793291491664,2.816496852279714,1.7666309945726302,1.7666309945726302,2.938811772341665,28800.0,0.0,1.8172785581591222,1.8172785581591222,0.0,2.480868831118032,2.480868831118032,0.0,4.298147389277154,4.298147389277154,28800.0,-3.32785059351105e-05,-3.32785059351105e-05,-0.00020534487986318314,-0.00020534487986318314,-0.00023862338579829363,-0.00023862338579829363,-0.00023862338579829363,1,0,6.6313822751322755,0.0,100.0,0.0,50.0,0.0,0.0,0.007853981633974483,0.007853981633974483,0.0,0.0,0.0,0.0,0.0,0.0,0.0,50.0,45.0,50.0,50.0,0.0,0.0,50.0,8333333.333333336,166666.66666666672,166666.66666666672,25.0,0.25,0.0,0.0,0.0,0.0,-0.0002268104716627109,2.523758563675186,32.4,166666.66666666672,166666.66666666672,29.410670521095735,0.0,18.447669157405905,0.0,1,22.62359270853518,0.0,4.542765414615335,14.230249470757707,0.0,0.0,0.0,0.0,0.0,0.0,0.0,288.05252880489076,0.0,0.0,0.0,50.0,0.0,78.53981633974483,-0.10000000000047748,0.0,10000.0,78.53981633974483,0.0,10.0,0.007853981633974483,50.0,10000.0,78.53981633974483,0.0,10.0,0.007853981633974483,50.0,10000.0,78.53981633974483,0.0,10.0,0.007853981633974483,50.0,31.41592653589793,0.0,10000.0,78.53981633974483,0.0,1.0,1.0,0.9269142718786875
1975,2985,19,N20-10-1,12,0,Rapport des essais: de tirants sous déformation imposée de courte durée,1993,0,Switzerland,École Polytechnique Fédérale de Lausanne,Construction Materials Laboratory,"Bicher Farra, Jean-Paul Jaccoud",1150.0,1150.0,1000.0,1000.0,100.0,100,"[2,7,6]","[6,7,15]",60.0,"[0,21,0]",0,32.4,"[1,160x320,0]","[7,28,90]",2.1665360402151643,"[1,160x320,1]",[28],30240.0,"[1,160x320,2]",[28],"[0,0,0,0,0.50,32,0,Sikament320,0]",200533.0,2,579.3,[10],[50],[1],[45],[0],[0],0.0,0.0,0,0,0.0,0.0,0.0,0,0,[0],[0],[0],[0],[0],2,1a,0,0,2,2,0.0,1,22.30530784048753,0.0,284.0,28,1,0.0,0,0,0,2,0.17,0.0,0.201,427.0,427.0,0,-1,2,0,0,0,10000.0,78.53981633974483,13,0.5,CN,32.4,1.0,24.4,39.036144578313255,2.523758563675186,4.1983025319166645,3.6040585950022264,3.280886132777742,2.816496852279714,5.457793291491664,2.816496852279714,1.7666309945726302,1.7666309945726302,2.938811772341665,28800.0,0.0,1.8172785581591222,1.8172785581591222,0.0,2.480868831118032,2.480868831118032,0.0,4.298147389277154,4.298147389277154,28800.0,-3.32785059351105e-05,-3.32785059351105e-05,-0.00020534487986318314,-0.00020534487986318314,-0.00023862338579829363,-0.00023862338579829363,-0.00023862338579829363,1,0,6.6313822751322755,0.0,100.0,0.0,50.0,0.0,0.0,0.007853981633974483,0.007853981633974483,0.0,0.0,0.0,0.0,0.0,0.0,0.0,50.0,45.0,50.0,50.0,0.0,0.0,50.0,8333333.333333336,166666.66666666672,166666.66666666672,25.0,0.25,0.0,0.0,0.0,0.0,-0.0002268104716627109,2.523758563675186,32.4,166666.66666666672,166666.66666666672,29.410670521095735,0.0,18.447669157405905,0.0,1,22.62359270853518,0.0,4.542765414615335,14.230249470757707,0.0,0.0,0.0,0.0,0.0,0.0,0.0,288.05252880489076,0.0,0.0,0.0,50.0,0.0,78.53981633974483,-0.10000000000047748,0.0,10000.0,78.53981633974483,0.0,10.0,0.007853981633974483,50.0,10000.0,78.53981633974483,0.0,10.0,0.007853981633974483,50.0,10000.0,78.53981633974483,0.0,10.0,0.007853981633974483,50.0,31.41592653589793,0.0,10000.0,78.53981633974483,0.0,1.0,1.0,0.985931285443997
1976,2986,19,N20-10-1,20,0,Rapport des essais: de tirants sous déformation imposée de courte durée,1993,0,Switzerland,École Polytechnique Fédérale de Lausanne,Construction Materials Laboratory,"Bicher Farra, Jean-Paul Jaccoud",1150.0,1150.0,1000.0,1000.0,100.0,100,"[2,7,6]","[6,7,15]",60.0,"[0,21,0]",0,32.4,"[1,160x320,0]","[7,28,90]",2.1665360402151643,"[1,160x320,1]",[28],30240.0,"[1,160x320,2]",[28],"[0,0,0,0,0.50,32,0,Sikament320,0]",200533.0,2,579.3,[10],[50],[1],[45],[0],[0],0.0,0.0,0,0,0.0,0.0,0.0,0,0,[0],[0],[0],[0],[0],2,1a,0,0,2,2,0.0,1,23.71902453460294,0.0,302.0,28,1,0.0,0,0,0,4,0.18,0.0,0.243,234.0,234.0,0,-1,2,0,0,0,10000.0,78.53981633974483,13,0.5,CN,32.4,1.0,24.4,39.036144578313255,2.523758563675186,4.1983025319166645,3.6040585950022264,3.280886132777742,2.816496852279714,5.457793291491664,2.816496852279714,1.7666309945726302,1.7666309945726302,2.938811772341665,28800.0,0.0,1.8172785581591222,1.8172785581591222,0.0,2.480868831118032,2.480868831118032,0.0,4.298147389277154,4.298147389277154,28800.0,-3.32785059351105e-05,-3.32785059351105e-05,-0.00020534487986318314,-0.00020534487986318314,-0.00023862338579829363,-0.00023862338579829363,-0.00023862338579829363,1,0,6.6313822751322755,0.0,100.0,0.0,50.0,0.0,0.0,0.007853981633974483,0.007853981633974483,0.0,0.0,0.0,0.0,0.0,0.0,0.0,50.0,45.0,50.0,50.0,0.0,0.0,50.0,8333333.333333336,166666.66666666672,166666.66666666672,25.0,0.25,0.0,0.0,0.0,0.0,-0.0002268104716627109,2.523758563675186,32.4,166666.66666666672,166666.66666666672,29.410670521095735,0.0,18.447669157405905,0.0,1,22.62359270853518,0.0,4.542765414615335,14.230249470757707,0.0,0.0,0.0,0.0,0.0,0.0,0.0,288.05252880489076,0.0,0.0,0.0,50.0,0.0,78.53981633974483,-0.10000000000047748,0.0,10000.0,78.53981633974483,0.0,10.0,0.007853981633974483,50.0,10000.0,78.53981633974483,0.0,10.0,0.007853981633974483,50.0,10000.0,78.53981633974483,0.0,10.0,0.007853981633974483,50.0,31.41592653589793,0.0,10000.0,78.53981633974483,0.0,1.0,1.0,1.0484198880425604
1977,2987,19,N20-10-1,8,0,Rapport des essais: de tirants sous déformation imposée de courte durée,1993,0,Switzerland,École Polytechnique Fédérale de Lausanne,Construction Materials Laboratory,"Bicher Farra, Jean-Paul Jaccoud",1150.0,1150.0,1000.0,1000.0,100.0,100,"[2,7,6]","[6,7,15]",60.0,"[0,21,0]",0,32.4,"[1,160x320,0]","[7,28,90]",2.1665360402151643,"[1,160x320,1]",[28],30240.0,"[1,160x320,2]",[28],"[0,0,0,0,0.50,32,0,Sikament320,0]",200533.0,2,579.3,[10],[50],[1],[45],[0],[0],0.0,0.0,0,0,0.0,0.0,0.0,0,0,[0],[0],[0],[0],[0],2,1a,0,0,2,2,0.0,1,20.97013096271187,0.0,267.0,28,1,0.0,0,0,0,2,0.11,0.0,0.11,398.0,398.0,0,-1,2,0,0,0,10000.0,78.53981633974483,13,0.5,CN,32.4,1.0,24.4,39.036144578313255,2.523758563675186,4.1983025319166645,3.6040585950022264,3.280886132777742,2.816496852279714,5.457793291491664,2.816496852279714,1.7666309945726302,1.7666309945726302,2.938811772341665,28800.0,0.0,1.8172785581591222,1.8172785581591222,0.0,2.480868831118032,2.480868831118032,0.0,4.298147389277154,4.298147389277154,28800.0,-3.32785059351105e-05,-3.32785059351105e-05,-0.00020534487986318314,-0.00020534487986318314,-0.00023862338579829363,-0.00023862338579829363,-0.00023862338579829363,1,0,6.6313822751322755,0.0,100.0,0.0,50.0,0.0,0.0,0.007853981633974483,0.007853981633974483,0.0,0.0,0.0,0.0,0.0,0.0,0.0,50.0,45.0,50.0,50.0,0.0,0.0,50.0,8333333.333333336,166666.66666666672,166666.66666666672,25.0,0.25,0.0,0.0,0.0,0.0,-0.0002268104716627109,2.523758563675186,32.4,166666.66666666672,166666.66666666672,29.410670521095735,0.0,18.447669157405905,0.0,1,22.62359270853518,0.0,4.542765414615335,14.230249470757707,0.0,0.0,0.0,0.0,0.0,0.0,0.0,288.05252880489076,0.0,0.0,0.0,50.0,0.0,78.53981633974483,-0.10000000000047748,0.0,10000.0,78.53981633974483,0.0,10.0,0.007853981633974483,50.0,10000.0,78.53981633974483,0.0,10.0,0.007853981633974483,50.0,10000.0,78.53981633974483,0.0,10.0,0.007853981633974483,50.0,31.41592653589793,0.0,10000.0,78.53981633974483,0.0,1.0,1.0,0.9269142718786875
1978,2988,19,N20-10-1,10,0,Rapport des essais: de tirants sous déformation imposée de courte durée,1993,0,Switzerland,École Polytechnique Fédérale de Lausanne,Construction Materials Laboratory,"Bicher Farra, Jean-Paul Jaccoud",1150.0,1150.0,1000.0,1000.0,100.0,100,"[2,7,6]","[6,7,15]",60.0,"[0,21,0]",0,32.4,"[1,160x320,0]","[7,28,90]",2.1665360402151643,"[1,160x320,1]",[28],30240.0,"[1,160x320,2]",[28],"[0,0,0,0,0.50,32,0,Sikament320,0]",200533.0,2,579.3,[10],[50],[1],[45],[0],[0],0.0,0.0,0,0,0.0,0.0,0.0,0,0,[0],[0],[0],[0],[0],2,1a,0,0,2,2,0.0,1,19.00663555421825,0.0,242.0,28,1,0.0,0,0,0,2,0.13,0.0,0.149,417.0,417.0,0,-1,2,0,0,0,10000.0,78.53981633974483,13,0.5,CN,32.4,1.0,24.4,39.036144578313255,2.523758563675186,4.1983025319166645,3.6040585950022264,3.280886132777742,2.816496852279714,5.457793291491664,2.816496852279714,1.7666309945726302,1.7666309945726302,2.938811772341665,28800.0,0.0,1.8172785581591222,1.8172785581591222,0.0,2.480868831118032,2.480868831118032,0.0,4.298147389277154,4.298147389277154,28800.0,-3.32785059351105e-05,-3.32785059351105e-05,-0.00020534487986318314,-0.00020534487986318314,-0.00023862338579829363,-0.00023862338579829363,-0.00023862338579829363,1,0,6.6313822751322755,0.0,100.0,0.0,50.0,0.0,0.0,0.007853981633974483,0.007853981633974483,0.0,0.0,0.0,0.0,0.0,0.0,0.0,50.0,45.0,50.0,50.0,0.0,0.0,50.0,8333333.333333336,166666.66666666672,166666.66666666672,25.0,0.25,0.0,0.0,0.0,0.0,-0.0002268104716627109,2.523758563675186,32.4,166666.66666666672,166666.66666666672,29.410670521095735,0.0,18.447669157405905,0.0,1,22.62359270853518,0.0,4.542765414615335,14.230249470757707,0.0,0.0,0.0,0.0,0.0,0.0,0.0,288.05252880489076,0.0,0.0,0.0,50.0,0.0,78.53981633974483,-0.10000000000047748,0.0,10000.0,78.53981633974483,0.0,10.0,0.007853981633974483,50.0,10000.0,78.53981633974483,0.0,10.0,0.007853981633974483,50.0,10000.0,78.53981633974483,0.0,10.0,0.007853981633974483,50.0,31.41592653589793,0.0,10000.0,78.53981633974483,0.0,1.0,1.0,0.8401245460473497
1979,2989,19,N20-10-1,21,0,Rapport des essais: de tirants sous déformation imposée de courte durée,1993,0,Switzerland,École Polytechnique Fédérale de Lausanne,Construction Materials Laboratory,"Bicher Farra, Jean-Paul Jaccoud",1150.0,1150.0,1000.0,1000.0,100.0,100,"[2,7,6]","[6,7,15]",60.0,"[0,21,0]",0,32.4,"[1,160x320,0]","[7,28,90]",2.1665360402151643,"[1,160x320,1]",[28],30240.0,"[1,160x320,2]",[28],"[0,0,0,0,0.50,32,0,Sikament320,0]",200533.0,2,579.3,[10],[50],[1],[45],[0],[0],0.0,0.0,0,0,0.0,0.0,0.0,0,0,[0],[0],[0],[0],[0],2,1a,0,0,2,2,0.0,1,25.99667920845554,0.0,331.0,28,1,0.0,0,0,0,4,0.2,0.0,0.269,235.0,235.0,0,-1,2,0,0,0,10000.0,78.53981633974483,13,0.5,CN,32.4,1.0,24.4,39.036144578313255,2.523758563675186,4.1983025319166645,3.6040585950022264,3.280886132777742,2.816496852279714,5.457793291491664,2.816496852279714,1.7666309945726302,1.7666309945726302,2.938811772341665,28800.0,0.0,1.8172785581591222,1.8172785581591222,0.0,2.480868831118032,2.480868831118032,0.0,4.298147389277154,4.298147389277154,28800.0,-3.32785059351105e-05,-3.32785059351105e-05,-0.00020534487986318314,-0.00020534487986318314,-0.00023862338579829363,-0.00023862338579829363,-0.00023862338579829363,1,0,6.6313822751322755,0.0,100.0,0.0,50.0,0.0,0.0,0.007853981633974483,0.007853981633974483,0.0,0.0,0.0,0.0,0.0,0.0,0.0,50.0,45.0,50.0,50.0,0.0,0.0,50.0,8333333.333333336,166666.66666666672,166666.66666666672,25.0,0.25,0.0,0.0,0.0,0.0,-0.0002268104716627109,2.523758563675186,32.4,166666.66666666672,166666.66666666672,29.410670521095735,0.0,18.447669157405905,0.0,1,22.62359270853518,0.0,4.542765414615335,14.230249470757707,0.0,0.0,0.0,0.0,0.0,0.0,0.0,288.05252880489076,0.0,0.0,0.0,50.0,0.0,78.53981633974483,-0.10000000000047748,0.0,10000.0,78.53981633974483,0.0,10.0,0.007853981633974483,50.0,10000.0,78.53981633974483,0.0,10.0,0.007853981633974483,50.0,10000.0,78.53981633974483,0.0,10.0,0.007853981633974483,50.0,31.41592653589793,0.0,10000.0,78.53981633974483,0.0,1.0,1.0,1.149095970006912
1980,2990,19,N20-10-1,4,0,Rapport des essais: de tirants sous déformation imposée de courte durée,1993,0,Switzerland,École Polytechnique Fédérale de Lausanne,Construction Materials Laboratory,"Bicher Farra, Jean-Paul Jaccoud",1150.0,1150.0,1000.0,1000.0,100.0,100,"[2,7,6]","[6,7,15]",60.0,"[0,21,0]",0,32.4,"[1,160x320,0]","[7,28,90]",2.1665360402151643,"[1,160x320,1]",[28],30240.0,"[1,160x320,2]",[28],"[0,0,0,0,0.50,32,0,Sikament320,0]",200533.0,2,579.3,[10],[50],[1],[45],[0],[0],0.0,0.0,0,0,0.0,0.0,0.0,0,0,[0],[0],[0],[0],[0],2,1a,0,0,2,2,0.0,1,18.928095737878508,0.0,241.00000000000003,28,1,0.0,0,0,0,1,0.07,0.0,0.07,543.0,543.0,0,-1,2,0,0,0,10000.0,78.53981633974483,13,0.5,CN,32.4,1.0,24.4,39.036144578313255,2.523758563675186,4.1983025319166645,3.6040585950022264,3.280886132777742,2.816496852279714,5.457793291491664,2.816496852279714,1.7666309945726302,1.7666309945726302,2.938811772341665,28800.0,0.0,1.8172785581591222,1.8172785581591222,0.0,2.480868831118032,2.480868831118032,0.0,4.298147389277154,4.298147389277154,28800.0,-3.32785059351105e-05,-3.32785059351105e-05,-0.00020534487986318314,-0.00020534487986318314,-0.00023862338579829363,-0.00023862338579829363,-0.00023862338579829363,1,0,6.6313822751322755,0.0,100.0,0.0,50.0,0.0,0.0,0.007853981633974483,0.007853981633974483,0.0,0.0,0.0,0.0,0.0,0.0,0.0,50.0,45.0,50.0,50.0,0.0,0.0,50.0,8333333.333333336,166666.66666666672,166666.66666666672,25.0,0.25,0.0,0.0,0.0,0.0,-0.0002268104716627109,2.523758563675186,32.4,166666.66666666672,166666.66666666672,29.410670521095735,0.0,18.447669157405905,0.0,1,22.62359270853518,0.0,4.542765414615335,14.230249470757707,0.0,0.0,0.0,0.0,0.0,0.0,0.0,288.05252880489076,0.0,0.0,0.0,50.0,0.0,78.53981633974483,-0.10000000000047748,0.0,10000.0,78.53981633974483,0.0,10.0,0.007853981633974483,50.0,10000.0,78.53981633974483,0.0,10.0,0.007853981633974483,50.0,10000.0,78.53981633974483,0.0,10.0,0.007853981633974483,50.0,31.41592653589793,0.0,10000.0,78.53981633974483,0.0,1.0,1.0,0.8366529570140963
1981,2991,19,N20-10-1,13,0,Rapport des essais: de tirants sous déformation imposée de courte durée,1993,0,Switzerland,École Polytechnique Fédérale de Lausanne,Construction Materials Laboratory,"Bicher Farra, Jean-Paul Jaccoud",1150.0,1150.0,1000.0,1000.0,100.0,100,"[2,7,6]","[6,7,15]",60.0,"[0,21,0]",0,32.4,"[1,160x320,0]","[7,28,90]",2.1665360402151643,"[1,160x320,1]",[28],30240.0,"[1,160x320,2]",[28],"[0,0,0,0,0.50,32,0,Sikament320,0]",200533.0,2,579.3,[10],[50],[1],[45],[0],[0],0.0,0.0,0,0,0.0,0.0,0.0,0,0,[0],[0],[0],[0],[0],2,1a,0,0,2,2,0.0,1,22.148228207808042,0.0,282.0,28,1,0.0,0,0,0,3,0.15,0.0,0.15,298.0,298.0,0,-1,2,0,0,0,10000.0,78.53981633974483,13,0.5,CN,32.4,1.0,24.4,39.036144578313255,2.523758563675186,4.1983025319166645,3.6040585950022264,3.280886132777742,2.816496852279714,5.457793291491664,2.816496852279714,1.7666309945726302,1.7666309945726302,2.938811772341665,28800.0,0.0,1.8172785581591222,1.8172785581591222,0.0,2.480868831118032,2.480868831118032,0.0,4.298147389277154,4.298147389277154,28800.0,-3.32785059351105e-05,-3.32785059351105e-05,-0.00020534487986318314,-0.00020534487986318314,-0.00023862338579829363,-0.00023862338579829363,-0.00023862338579829363,1,0,6.6313822751322755,0.0,100.0,0.0,50.0,0.0,0.0,0.007853981633974483,0.007853981633974483,0.0,0.0,0.0,0.0,0.0,0.0,0.0,50.0,45.0,50.0,50.0,0.0,0.0,50.0,8333333.333333336,166666.66666666672,166666.66666666672,25.0,0.25,0.0,0.0,0.0,0.0,-0.0002268104716627109,2.523758563675186,32.4,166666.66666666672,166666.66666666672,29.410670521095735,0.0,18.447669157405905,0.0,1,22.62359270853518,0.0,4.542765414615335,14.230249470757707,0.0,0.0,0.0,0.0,0.0,0.0,0.0,288.05252880489076,0.0,0.0,0.0,50.0,0.0,78.53981633974483,-0.10000000000047748,0.0,10000.0,78.53981633974483,0.0,10.0,0.007853981633974483,50.0,10000.0,78.53981633974483,0.0,10.0,0.007853981633974483,50.0,10000.0,78.53981633974483,0.0,10.0,0.007853981633974483,50.0,31.41592653589793,0.0,10000.0,78.53981633974483,0.0,1.0,1.0,0.9789881073774901
1988,2998,19,N20-10-1,18,0,Rapport des essais: de tirants sous déformation imposée de courte durée,1993,0,Switzerland,École Polytechnique Fédérale de Lausanne,Construction Materials Laboratory,"Bicher Farra, Jean-Paul Jaccoud",1150.0,1150.0,1000.0,1000.0,100.0,100,"[2,7,6]","[6,7,15]",60.0,"[0,21,0]",0,32.4,"[1,160x320,0]","[7,28,90]",2.1665360402151643,"[1,160x320,1]",[28],30240.0,"[1,160x320,2]",[28],"[0,0,0,0,0.50,32,0,Sikament320,0]",200533.0,2,579.3,[10],[50],[1],[45],[0],[0],0.0,0.0,0,0,0.0,0.0,0.0,0,0,[0],[0],[0],[0],[0],2,1a,0,0,2,2,0.0,1,20.891591146372125,0.0,266.0,28,1,0.0,0,0,0,4,0.16,0.0,0.225,233.0,233.0,0,-1,2,0,0,0,10000.0,78.53981633974483,13,0.5,CN,32.4,1.0,24.4,39.036144578313255,2.523758563675186,4.1983025319166645,3.6040585950022264,3.280886132777742,2.816496852279714,5.457793291491664,2.816496852279714,1.7666309945726302,1.7666309945726302,2.938811772341665,28800.0,0.0,1.8172785581591222,1.8172785581591222,0.0,2.480868831118032,2.480868831118032,0.0,4.298147389277154,4.298147389277154,28800.0,-3.32785059351105e-05,-3.32785059351105e-05,-0.00020534487986318314,-0.00020534487986318314,-0.00023862338579829363,-0.00023862338579829363,-0.00023862338579829363,1,0,6.6313822751322755,0.0,100.0,0.0,50.0,0.0,0.0,0.007853981633974483,0.007853981633974483,0.0,0.0,0.0,0.0,0.0,0.0,0.0,50.0,45.0,50.0,50.0,0.0,0.0,50.0,8333333.333333336,166666.66666666672,166666.66666666672,25.0,0.25,0.0,0.0,0.0,0.0,-0.0002268104716627109,2.523758563675186,32.4,166666.66666666672,166666.66666666672,29.410670521095735,0.0,18.447669157405905,0.0,1,22.62359270853518,0.0,4.542765414615335,14.230249470757707,0.0,0.0,0.0,0.0,0.0,0.0,0.0,288.05252880489076,0.0,0.0,0.0,50.0,0.0,78.53981633974483,-0.10000000000047748,0.0,10000.0,78.53981633974483,0.0,10.0,0.007853981633974483,50.0,10000.0,78.53981633974483,0.0,10.0,0.007853981633974483,50.0,10000.0,78.53981633974483,0.0,10.0,0.007853981633974483,50.0,31.41592653589793,0.0,10000.0,78.53981633974483,0.0,1.0,1.0,0.923442682845434
1990,3000,19,N20-10-1,14,0,Rapport des essais: de tirants sous déformation imposée de courte durée,1993,0,Switzerland,École Polytechnique Fédérale de Lausanne,Construction Materials Laboratory,"Bicher Farra, Jean-Paul Jaccoud",1150.0,1150.0,1000.0,1000.0,100.0,100,"[2,7,6]","[6,7,15]",60.0,"[0,21,0]",0,32.4,"[1,160x320,0]","[7,28,90]",2.1665360402151643,"[1,160x320,1]",[28],30240.0,"[1,160x320,2]",[28],"[0,0,0,0,0.50,32,0,Sikament320,0]",200533.0,2,579.3,[10],[50],[1],[45],[0],[0],0.0,0.0,0,0,0.0,0.0,0.0,0,0,[0],[0],[0],[0],[0],2,1a,0,0,2,2,0.0,1,18.613936472519526,0.0,237.00000000000003,28,1,0.0,0,0,0,3,0.15,0.0,0.197,298.0,298.0,0,-1,2,0,0,0,10000.0,78.53981633974483,13,0.5,CN,32.4,1.0,24.4,39.036144578313255,2.523758563675186,4.1983025319166645,3.6040585950022264,3.280886132777742,2.816496852279714,5.457793291491664,2.816496852279714,1.7666309945726302,1.7666309945726302,2.938811772341665,28800.0,0.0,1.8172785581591222,1.8172785581591222,0.0,2.480868831118032,2.480868831118032,0.0,4.298147389277154,4.298147389277154,28800.0,-3.32785059351105e-05,-3.32785059351105e-05,-0.00020534487986318314,-0.00020534487986318314,-0.00023862338579829363,-0.00023862338579829363,-0.00023862338579829363,1,0,6.6313822751322755,0.0,100.0,0.0,50.0,0.0,0.0,0.007853981633974483,0.007853981633974483,0.0,0.0,0.0,0.0,0.0,0.0,0.0,50.0,45.0,50.0,50.0,0.0,0.0,50.0,8333333.333333336,166666.66666666672,166666.66666666672,25.0,0.25,0.0,0.0,0.0,0.0,-0.0002268104716627109,2.523758563675186,32.4,166666.66666666672,166666.66666666672,29.410670521095735,0.0,18.447669157405905,0.0,1,22.62359270853518,0.0,4.542765414615335,14.230249470757707,0.0,0.0,0.0,0.0,0.0,0.0,0.0,288.05252880489076,0.0,0.0,0.0,50.0,0.0,78.53981633974483,-0.10000000000047748,0.0,10000.0,78.53981633974483,0.0,10.0,0.007853981633974483,50.0,10000.0,78.53981633974483,0.0,10.0,0.007853981633974483,50.0,10000.0,78.53981633974483,0.0,10.0,0.007853981633974483,50.0,31.41592653589793,0.0,10000.0,78.53981633974483,0.0,1.0,1.0,0.8227666008810822
1991,3001,19,N20-10-1,7,0,Rapport des essais: de tirants sous déformation imposée de courte durée,1993,0,Switzerland,École Polytechnique Fédérale de Lausanne,Construction Materials Laboratory,"Bicher Farra, Jean-Paul Jaccoud",1150.0,1150.0,1000.0,1000.0,100.0,100,"[2,7,6]","[6,7,15]",60.0,"[0,21,0]",0,32.4,"[1,160x320,0]","[7,28,90]",2.1665360402151643,"[1,160x320,1]",[28],30240.0,"[1,160x320,2]",[28],"[0,0,0,0,0.50,32,0,Sikament320,0]",200533.0,2,579.3,[10],[50],[1],[45],[0],[0],0.0,0.0,0,0,0.0,0.0,0.0,0,0,[0],[0],[0],[0],[0],2,1a,0,0,2,2,0.0,1,19.00663555421825,0.0,242.0,28,1,0.0,0,0,0,1,0.12,0.0,0.13,687.0,687.0,0,-1,2,0,0,0,10000.0,78.53981633974483,13,0.5,CN,32.4,1.0,24.4,39.036144578313255,2.523758563675186,4.1983025319166645,3.6040585950022264,3.280886132777742,2.816496852279714,5.457793291491664,2.816496852279714,1.7666309945726302,1.7666309945726302,2.938811772341665,28800.0,0.0,1.8172785581591222,1.8172785581591222,0.0,2.480868831118032,2.480868831118032,0.0,4.298147389277154,4.298147389277154,28800.0,-3.32785059351105e-05,-3.32785059351105e-05,-0.00020534487986318314,-0.00020534487986318314,-0.00023862338579829363,-0.00023862338579829363,-0.00023862338579829363,1,0,6.6313822751322755,0.0,100.0,0.0,50.0,0.0,0.0,0.007853981633974483,0.007853981633974483,0.0,0.0,0.0,0.0,0.0,0.0,0.0,50.0,45.0,50.0,50.0,0.0,0.0,50.0,8333333.333333336,166666.66666666672,166666.66666666672,25.0,0.25,0.0,0.0,0.0,0.0,-0.0002268104716627109,2.523758563675186,32.4,166666.66666666672,166666.66666666672,29.410670521095735,0.0,18.447669157405905,0.0,1,22.62359270853518,0.0,4.542765414615335,14.230249470757707,0.0,0.0,0.0,0.0,0.0,0.0,0.0,288.05252880489076,0.0,0.0,0.0,50.0,0.0,78.53981633974483,-0.10000000000047748,0.0,10000.0,78.53981633974483,0.0,10.0,0.007853981633974483,50.0,10000.0,78.53981633974483,0.0,10.0,0.007853981633974483,50.0,10000.0,78.53981633974483,0.0,10.0,0.007853981633974483,50.0,31.41592653589793,0.0,10000.0,78.53981633974483,0.0,1.0,1.0,0.8401245460473497
1993,3003,19,N20-10-1,16,0,Rapport des essais: de tirants sous déformation imposée de courte durée,1993,0,Switzerland,École Polytechnique Fédérale de Lausanne,Construction Materials Laboratory,"Bicher Farra, Jean-Paul Jaccoud",1150.0,1150.0,1000.0,1000.0,100.0,100,"[2,7,6]","[6,7,15]",60.0,"[0,21,0]",0,32.4,"[1,160x320,0]","[7,28,90]",2.1665360402151643,"[1,160x320,1]",[28],30240.0,"[1,160x320,2]",[28],"[0,0,0,0,0.50,32,0,Sikament320,0]",200533.0,2,579.3,[10],[50],[1],[45],[0],[0],0.0,0.0,0,0,0.0,0.0,0.0,0,0,[0],[0],[0],[0],[0],2,1a,0,0,2,2,0.0,1,22.226768024147788,0.0,283.0,28,1,0.0,0,0,0,3,0.17,0.0,0.218,303.0,303.0,0,-1,2,0,0,0,10000.0,78.53981633974483,13,0.5,CN,32.4,1.0,24.4,39.036144578313255,2.523758563675186,4.1983025319166645,3.6040585950022264,3.280886132777742,2.816496852279714,5.457793291491664,2.816496852279714,1.7666309945726302,1.7666309945726302,2.938811772341665,28800.0,0.0,1.8172785581591222,1.8172785581591222,0.0,2.480868831118032,2.480868831118032,0.0,4.298147389277154,4.298147389277154,28800.0,-3.32785059351105e-05,-3.32785059351105e-05,-0.00020534487986318314,-0.00020534487986318314,-0.00023862338579829363,-0.00023862338579829363,-0.00023862338579829363,1,0,6.6313822751322755,0.0,100.0,0.0,50.0,0.0,0.0,0.007853981633974483,0.007853981633974483,0.0,0.0,0.0,0.0,0.0,0.0,0.0,50.0,45.0,50.0,50.0,0.0,0.0,50.0,8333333.333333336,166666.66666666672,166666.66666666672,25.0,0.25,0.0,0.0,0.0,0.0,-0.0002268104716627109,2.523758563675186,32.4,166666.66666666672,166666.66666666672,29.410670521095735,0.0,18.447669157405905,0.0,1,22.62359270853518,0.0,4.542765414615335,14.230249470757707,0.0,0.0,0.0,0.0,0.0,0.0,0.0,288.05252880489076,0.0,0.0,0.0,50.0,0.0,78.53981633974483,-0.10000000000047748,0.0,10000.0,78.53981633974483,0.0,10.0,0.007853981633974483,50.0,10000.0,78.53981633974483,0.0,10.0,0.007853981633974483,50.0,10000.0,78.53981633974483,0.0,10.0,0.007853981633974483,50.0,31.41592653589793,0.0,10000.0,78.53981633974483,0.0,1.0,1.0,0.9824596964107436
1994,3004,19,N20-10-1,19,0,Rapport des essais: de tirants sous déformation imposée de courte durée,1993,0,Switzerland,École Polytechnique Fédérale de Lausanne,Construction Materials Laboratory,"Bicher Farra, Jean-Paul Jaccoud",1150.0,1150.0,1000.0,1000.0,100.0,100,"[2,7,6]","[6,7,15]",60.0,"[0,21,0]",0,32.4,"[1,160x320,0]","[7,28,90]",2.1665360402151643,"[1,160x320,1]",[28],30240.0,"[1,160x320,2]",[28],"[0,0,0,0,0.50,32,0,Sikament320,0]",200533.0,2,579.3,[10],[50],[1],[45],[0],[0],0.0,0.0,0,0,0.0,0.0,0.0,0,0,[0],[0],[0],[0],[0],2,1a,0,0,2,2,0.0,1,22.30530784048753,0.0,284.0,28,1,0.0,0,0,0,4,0.17,0.0,0.231,234.0,234.0,0,-1,2,0,0,0,10000.0,78.53981633974483,13,0.5,CN,32.4,1.0,24.4,39.036144578313255,2.523758563675186,4.1983025319166645,3.6040585950022264,3.280886132777742,2.816496852279714,5.457793291491664,2.816496852279714,1.7666309945726302,1.7666309945726302,2.938811772341665,28800.0,0.0,1.8172785581591222,1.8172785581591222,0.0,2.480868831118032,2.480868831118032,0.0,4.298147389277154,4.298147389277154,28800.0,-3.32785059351105e-05,-3.32785059351105e-05,-0.00020534487986318314,-0.00020534487986318314,-0.00023862338579829363,-0.00023862338579829363,-0.00023862338579829363,1,0,6.6313822751322755,0.0,100.0,0.0,50.0,0.0,0.0,0.007853981633974483,0.007853981633974483,0.0,0.0,0.0,0.0,0.0,0.0,0.0,50.0,45.0,50.0,50.0,0.0,0.0,50.0,8333333.333333336,166666.66666666672,166666.66666666672,25.0,0.25,0.0,0.0,0.0,0.0,-0.0002268104716627109,2.523758563675186,32.4,166666.66666666672,166666.66666666672,29.410670521095735,0.0,18.447669157405905,0.0,1,22.62359270853518,0.0,4.542765414615335,14.230249470757707,0.0,0.0,0.0,0.0,0.0,0.0,0.0,288.05252880489076,0.0,0.0,0.0,50.0,0.0,78.53981633974483,-0.10000000000047748,0.0,10000.0,78.53981633974483,0.0,10.0,0.007853981633974483,50.0,10000.0,78.53981633974483,0.0,10.0,0.007853981633974483,50.0,10000.0,78.53981633974483,0.0,10.0,0.007853981633974483,50.0,31.41592653589793,0.0,10000.0,78.53981633974483,0.0,1.0,1.0,0.985931285443997
1996,3006,19,N20-10-1,11,0,Rapport des essais: de tirants sous déformation imposée de courte durée,1993,0,Switzerland,École Polytechnique Fédérale de Lausanne,Construction Materials Laboratory,"Bicher Farra, Jean-Paul Jaccoud",1150.0,1150.0,1000.0,1000.0,100.0,100,"[2,7,6]","[6,7,15]",60.0,"[0,21,0]",0,32.4,"[1,160x320,0]","[7,28,90]",2.1665360402151643,"[1,160x320,1]",[28],30240.0,"[1,160x320,2]",[28],"[0,0,0,0,0.50,32,0,Sikament320,0]",200533.0,2,579.3,[10],[50],[1],[45],[0],[0],0.0,0.0,0,0,0.0,0.0,0.0,0,0,[0],[0],[0],[0],[0],2,1a,0,0,2,2,0.0,1,20.97013096271187,0.0,267.0,28,1,0.0,0,0,0,2,0.14,0.0,0.161,419.0,419.0,0,-1,2,0,0,0,10000.0,78.53981633974483,13,0.5,CN,32.4,1.0,24.4,39.036144578313255,2.523758563675186,4.1983025319166645,3.6040585950022264,3.280886132777742,2.816496852279714,5.457793291491664,2.816496852279714,1.7666309945726302,1.7666309945726302,2.938811772341665,28800.0,0.0,1.8172785581591222,1.8172785581591222,0.0,2.480868831118032,2.480868831118032,0.0,4.298147389277154,4.298147389277154,28800.0,-3.32785059351105e-05,-3.32785059351105e-05,-0.00020534487986318314,-0.00020534487986318314,-0.00023862338579829363,-0.00023862338579829363,-0.00023862338579829363,1,0,6.6313822751322755,0.0,100.0,0.0,50.0,0.0,0.0,0.007853981633974483,0.007853981633974483,0.0,0.0,0.0,0.0,0.0,0.0,0.0,50.0,45.0,50.0,50.0,0.0,0.0,50.0,8333333.333333336,166666.66666666672,166666.66666666672,25.0,0.25,0.0,0.0,0.0,0.0,-0.0002268104716627109,2.523758563675186,32.4,166666.66666666672,166666.66666666672,29.410670521095735,0.0,18.447669157405905,0.0,1,22.62359270853518,0.0,4.542765414615335,14.230249470757707,0.0,0.0,0.0,0.0,0.0,0.0,0.0,288.05252880489076,0.0,0.0,0.0,50.0,0.0,78.53981633974483,-0.10000000000047748,0.0,10000.0,78.53981633974483,0.0,10.0,0.007853981633974483,50.0,10000.0,78.53981633974483,0.0,10.0,0.007853981633974483,50.0,10000.0,78.53981633974483,0.0,10.0,0.007853981633974483,50.0,31.41592653589793,0.0,10000.0,78.53981633974483,0.0,1.0,1.0,0.9269142718786875
1997,3007,19,N20-10-1,17,0,Rapport des essais: de tirants sous déformation imposée de courte durée,1993,0,Switzerland,École Polytechnique Fédérale de Lausanne,Construction Materials Laboratory,"Bicher Farra, Jean-Paul Jaccoud",1150.0,1150.0,1000.0,1000.0,100.0,100,"[2,7,6]","[6,7,15]",60.0,"[0,21,0]",0,32.4,"[1,160x320,0]","[7,28,90]",2.1665360402151643,"[1,160x320,1]",[28],30240.0,"[1,160x320,2]",[28],"[0,0,0,0,0.50,32,0,Sikament320,0]",200533.0,2,579.3,[10],[50],[1],[45],[0],[0],0.0,0.0,0,0,0.0,0.0,0.0,0,0,[0],[0],[0],[0],[0],2,1a,0,0,2,2,0.0,1,23.71902453460294,0.0,302.0,28,1,0.0,0,0,0,4,0.16,0.0,0.16,233.0,233.0,0,-1,2,0,0,0,10000.0,78.53981633974483,13,0.5,CN,32.4,1.0,24.4,39.036144578313255,2.523758563675186,4.1983025319166645,3.6040585950022264,3.280886132777742,2.816496852279714,5.457793291491664,2.816496852279714,1.7666309945726302,1.7666309945726302,2.938811772341665,28800.0,0.0,1.8172785581591222,1.8172785581591222,0.0,2.480868831118032,2.480868831118032,0.0,4.298147389277154,4.298147389277154,28800.0,-3.32785059351105e-05,-3.32785059351105e-05,-0.00020534487986318314,-0.00020534487986318314,-0.00023862338579829363,-0.00023862338579829363,-0.00023862338579829363,1,0,6.6313822751322755,0.0,100.0,0.0,50.0,0.0,0.0,0.007853981633974483,0.007853981633974483,0.0,0.0,0.0,0.0,0.0,0.0,0.0,50.0,45.0,50.0,50.0,0.0,0.0,50.0,8333333.333333336,166666.66666666672,166666.66666666672,25.0,0.25,0.0,0.0,0.0,0.0,-0.0002268104716627109,2.523758563675186,32.4,166666.66666666672,166666.66666666672,29.410670521095735,0.0,18.447669157405905,0.0,1,22.62359270853518,0.0,4.542765414615335,14.230249470757707,0.0,0.0,0.0,0.0,0.0,0.0,0.0,288.05252880489076,0.0,0.0,0.0,50.0,0.0,78.53981633974483,-0.10000000000047748,0.0,10000.0,78.53981633974483,0.0,10.0,0.007853981633974483,50.0,10000.0,78.53981633974483,0.0,10.0,0.007853981633974483,50.0,10000.0,78.53981633974483,0.0,10.0,0.007853981633974483,50.0,31.41592653589793,0.0,10000.0,78.53981633974483,0.0,1.0,1.0,1.0484198880425604
1998,3008,19,N20-10-2,4,0,Rapport des essais: de tirants sous déformation imposée de courte durée,1993,0,Switzerland,École Polytechnique Fédérale de Lausanne,Construction Materials Laboratory,"Bicher Farra, Jean-Paul Jaccoud",1150.0,1150.0,1000.0,1000.0,100.0,100,"[2,7,6]","[6,7,15]",60.0,"[0,21,0]",0,32.4,"[1,160x320,0]","[7,28,90]",2.1665360402151643,"[1,160x320,1]",[28],30240.0,"[1,160x320,2]",[28],"[0,0,0,0,0.50,32,0,Sikament320,0]",200533.0,2,579.3,[10],[50],[1],[45],[0],[0],0.0,0.0,0,0,0.0,0.0,0.0,0,0,[0],[0],[0],[0],[0],2,1a,0,0,2,2,0.0,1,21.519909677090084,0.0,274.0,28,1,0.0,0,0,0,1,0.08,0.0,0.08,546.0,546.0,0,-1,2,0,0,0,10000.0,78.53981633974483,13,0.5,CN,32.4,1.0,24.4,39.036144578313255,2.523758563675186,4.1983025319166645,3.6040585950022264,3.280886132777742,2.816496852279714,5.457793291491664,2.816496852279714,1.7666309945726302,1.7666309945726302,2.938811772341665,28800.0,0.0,1.8172785581591222,1.8172785581591222,0.0,2.480868831118032,2.480868831118032,0.0,4.298147389277154,4.298147389277154,28800.0,-3.32785059351105e-05,-3.32785059351105e-05,-0.00020534487986318314,-0.00020534487986318314,-0.00023862338579829363,-0.00023862338579829363,-0.00023862338579829363,1,0,6.6313822751322755,0.0,100.0,0.0,50.0,0.0,0.0,0.007853981633974483,0.007853981633974483,0.0,0.0,0.0,0.0,0.0,0.0,0.0,50.0,45.0,50.0,50.0,0.0,0.0,50.0,8333333.333333336,166666.66666666672,166666.66666666672,25.0,0.25,0.0,0.0,0.0,0.0,-0.0002268104716627109,2.523758563675186,32.4,166666.66666666672,166666.66666666672,29.410670521095735,0.0,18.447669157405905,0.0,1,22.62359270853518,0.0,4.542765414615335,14.230249470757707,0.0,0.0,0.0,0.0,0.0,0.0,0.0,288.05252880489076,0.0,0.0,0.0,50.0,0.0,78.53981633974483,-0.10000000000047748,0.0,10000.0,78.53981633974483,0.0,10.0,0.007853981633974483,50.0,10000.0,78.53981633974483,0.0,10.0,0.007853981633974483,50.0,10000.0,78.53981633974483,0.0,10.0,0.007853981633974483,50.0,31.41592653589793,0.0,10000.0,78.53981633974483,0.0,1.0,1.0,0.951215395111462
1999,3009,19,N20-10-2,13,0,Rapport des essais: de tirants sous déformation imposée de courte durée,1993,0,Switzerland,École Polytechnique Fédérale de Lausanne,Construction Materials Laboratory,"Bicher Farra, Jean-Paul Jaccoud",1150.0,1150.0,1000.0,1000.0,100.0,100,"[2,7,6]","[6,7,15]",60.0,"[0,21,0]",0,32.4,"[1,160x320,0]","[7,28,90]",2.1665360402151643,"[1,160x320,1]",[28],30240.0,"[1,160x320,2]",[28],"[0,0,0,0,0.50,32,0,Sikament320,0]",200533.0,2,579.3,[10],[50],[1],[45],[0],[0],0.0,0.0,0,0,0.0,0.0,0.0,0,0,[0],[0],[0],[0],[0],2,1a,0,0,2,2,0.0,1,21.362830044410597,0.0,272.0,28,1,0.0,0,0,0,3,0.15,0.0,0.157,301.0,301.0,0,-1,2,0,0,0,10000.0,78.53981633974483,13,0.5,CN,32.4,1.0,24.4,39.036144578313255,2.523758563675186,4.1983025319166645,3.6040585950022264,3.280886132777742,2.816496852279714,5.457793291491664,2.816496852279714,1.7666309945726302,1.7666309945726302,2.938811772341665,28800.0,0.0,1.8172785581591222,1.8172785581591222,0.0,2.480868831118032,2.480868831118032,0.0,4.298147389277154,4.298147389277154,28800.0,-3.32785059351105e-05,-3.32785059351105e-05,-0.00020534487986318314,-0.00020534487986318314,-0.00023862338579829363,-0.00023862338579829363,-0.00023862338579829363,1,0,6.6313822751322755,0.0,100.0,0.0,50.0,0.0,0.0,0.007853981633974483,0.007853981633974483,0.0,0.0,0.0,0.0,0.0,0.0,0.0,50.0,45.0,50.0,50.0,0.0,0.0,50.0,8333333.333333336,166666.66666666672,166666.66666666672,25.0,0.25,0.0,0.0,0.0,0.0,-0.0002268104716627109,2.523758563675186,32.4,166666.66666666672,166666.66666666672,29.410670521095735,0.0,18.447669157405905,0.0,1,22.62359270853518,0.0,4.542765414615335,14.230249470757707,0.0,0.0,0.0,0.0,0.0,0.0,0.0,288.05252880489076,0.0,0.0,0.0,50.0,0.0,78.53981633974483,-0.10000000000047748,0.0,10000.0,78.53981633974483,0.0,10.0,0.007853981633974483,50.0,10000.0,78.53981633974483,0.0,10.0,0.007853981633974483,50.0,10000.0,78.53981633974483,0.0,10.0,0.007853981633974483,50.0,31.41592653589793,0.0,10000.0,78.53981633974483,0.0,1.0,1.0,0.9442722170449551
2001,3011,19,N20-10-2,18,0,Rapport des essais: de tirants sous déformation imposée de courte durée,1993,0,Switzerland,École Polytechnique Fédérale de Lausanne,Construction Materials Laboratory,"Bicher Farra, Jean-Paul Jaccoud",1150.0,1150.0,1000.0,1000.0,100.0,100,"[2,7,6]","[6,7,15]",60.0,"[0,21,0]",0,32.4,"[1,160x320,0]","[7,28,90]",2.1665360402151643,"[1,160x320,1]",[28],30240.0,"[1,160x320,2]",[28],"[0,0,0,0,0.50,32,0,Sikament320,0]",200533.0,2,579.3,[10],[50],[1],[45],[0],[0],0.0,0.0,0,0,0.0,0.0,0.0,0,0,[0],[0],[0],[0],[0],2,1a,0,0,2,2,0.0,1,23.012166187545237,0.0,293.0,28,1,0.0,0,0,0,4,0.19,0.0,0.212,236.0,236.0,0,-1,2,0,0,0,10000.0,78.53981633974483,13,0.5,CN,32.4,1.0,24.4,39.036144578313255,2.523758563675186,4.1983025319166645,3.6040585950022264,3.280886132777742,2.816496852279714,5.457793291491664,2.816496852279714,1.7666309945726302,1.7666309945726302,2.938811772341665,28800.0,0.0,1.8172785581591222,1.8172785581591222,0.0,2.480868831118032,2.480868831118032,0.0,4.298147389277154,4.298147389277154,28800.0,-3.32785059351105e-05,-3.32785059351105e-05,-0.00020534487986318314,-0.00020534487986318314,-0.00023862338579829363,-0.00023862338579829363,-0.00023862338579829363,1,0,6.6313822751322755,0.0,100.0,0.0,50.0,0.0,0.0,0.007853981633974483,0.007853981633974483,0.0,0.0,0.0,0.0,0.0,0.0,0.0,50.0,45.0,50.0,50.0,0.0,0.0,50.0,8333333.333333336,166666.66666666672,166666.66666666672,25.0,0.25,0.0,0.0,0.0,0.0,-0.0002268104716627109,2.523758563675186,32.4,166666.66666666672,166666.66666666672,29.410670521095735,0.0,18.447669157405905,0.0,1,22.62359270853518,0.0,4.542765414615335,14.230249470757707,0.0,0.0,0.0,0.0,0.0,0.0,0.0,288.05252880489076,0.0,0.0,0.0,50.0,0.0,78.53981633974483,-0.10000000000047748,0.0,10000.0,78.53981633974483,0.0,10.0,0.007853981633974483,50.0,10000.0,78.53981633974483,0.0,10.0,0.007853981633974483,50.0,10000.0,78.53981633974483,0.0,10.0,0.007853981633974483,50.0,31.41592653589793,0.0,10000.0,78.53981633974483,0.0,1.0,1.0,1.0171755867432788
2002,3012,19,N20-10-2,16,0,Rapport des essais: de tirants sous déformation imposée de courte durée,1993,0,Switzerland,École Polytechnique Fédérale de Lausanne,Construction Materials Laboratory,"Bicher Farra, Jean-Paul Jaccoud",1150.0,1150.0,1000.0,1000.0,100.0,100,"[2,7,6]","[6,7,15]",60.0,"[0,21,0]",0,32.4,"[1,160x320,0]","[7,28,90]",2.1665360402151643,"[1,160x320,1]",[28],30240.0,"[1,160x320,2]",[28],"[0,0,0,0,0.50,32,0,Sikament320,0]",200533.0,2,579.3,[10],[50],[1],[45],[0],[0],0.0,0.0,0,0,0.0,0.0,0.0,0,0,[0],[0],[0],[0],[0],2,1a,0,0,2,2,0.0,1,25.761059759436307,0.0,328.0,28,1,0.0,0,0,0,4,0.18,0.0,0.18,233.0,233.0,0,-1,2,0,0,0,10000.0,78.53981633974483,13,0.5,CN,32.4,1.0,24.4,39.036144578313255,2.523758563675186,4.1983025319166645,3.6040585950022264,3.280886132777742,2.816496852279714,5.457793291491664,2.816496852279714,1.7666309945726302,1.7666309945726302,2.938811772341665,28800.0,0.0,1.8172785581591222,1.8172785581591222,0.0,2.480868831118032,2.480868831118032,0.0,4.298147389277154,4.298147389277154,28800.0,-3.32785059351105e-05,-3.32785059351105e-05,-0.00020534487986318314,-0.00020534487986318314,-0.00023862338579829363,-0.00023862338579829363,-0.00023862338579829363,1,0,6.6313822751322755,0.0,100.0,0.0,50.0,0.0,0.0,0.007853981633974483,0.007853981633974483,0.0,0.0,0.0,0.0,0.0,0.0,0.0,50.0,45.0,50.0,50.0,0.0,0.0,50.0,8333333.333333336,166666.66666666672,166666.66666666672,25.0,0.25,0.0,0.0,0.0,0.0,-0.0002268104716627109,2.523758563675186,32.4,166666.66666666672,166666.66666666672,29.410670521095735,0.0,18.447669157405905,0.0,1,22.62359270853518,0.0,4.542765414615335,14.230249470757707,0.0,0.0,0.0,0.0,0.0,0.0,0.0,288.05252880489076,0.0,0.0,0.0,50.0,0.0,78.53981633974483,-0.10000000000047748,0.0,10000.0,78.53981633974483,0.0,10.0,0.007853981633974483,50.0,10000.0,78.53981633974483,0.0,10.0,0.007853981633974483,50.0,10000.0,78.53981633974483,0.0,10.0,0.007853981633974483,50.0,31.41592653589793,0.0,10000.0,78.53981633974483,0.0,1.0,1.0,1.1386812029071518
