Repository: iavdesch/Research

Readme
======

The supporting files are related to the study "A method for determining the performance of formulas for calculating the crack width and spacing in reinforced concrete elements".

The following files are relevant:
Research/Method_comparing_CWFs/Data_processing_for_GitHuB_Final (contains the data processing of the database "Crack width and crack spacing in reinforced and prestressed concrete elements: database")
Research/Method_comparing_CWFs/CWF_analysis_for_GitHuB_Final (contains the evaluation of the different crack width formulas)

File: Method_comparing_CWFs/Datasets_used/Working_database_no_hordijk_initshrink.csv (part 37 of 84)
,ID,EPID,ELID,LOADID,DOI,title,year,journal,country,institution,laboratory,authors,Ltot,Lspan,Lcons,Lmeas,h,b,hc,thc,RH,Temp,pd,fcm,catfcm,tfcm,fctm,catfctm,tfctm,Ecm,catEcm,tEcm,mix,Es,fsr,fy,phi,zs,nbl,clat,phit,st,phiw,sw,type,method,fpk,fp01k,Ep,rel,fpr,npl,phip,Ap,zp,cplat,catf,epsin,catcal,selfw,typew,locw,epsc,Nrep,N,M,sigs,t0,t,PL,catp,t0p,tp,ncr,wm,wk,wmax,sm,smax,indLR,indNP,indtfcm,indtfctm,indtEcm,slab,Ac,Astot,ts,sc,class_C,fcm28,Bcc,fck28,fcm_cube_150,fctm28,fctmfl28,fctmfl,fct095_28,fct095,fct095fl_28,fct095fl,fct005,fct005_28,fct005fl,Ecm28,phi_bc,phi_bc_prestress,phi_bc_prior_load,phi_dc,phi_dc_prestress,phi_dc_prior_load,phi_creep,phi_creep_prestress,phi_creep_prior_load,Ecm0,eps_cbs,eps_cbs_prestress,eps_cds,eps_cds_prestress,shrinkage,shrinkage_prestress,shrinkage_init,bondLR,bondPR,ae,ap,sxLR,sxNP,zstot,zstensinit,Astensinit,rhotot,rhotensinit,At,Aw,Aptot,zptot,zeta1,zeta,phi_peq,ry,cy,ry0,rx,ryp,cyp,cog,Izz,Wb,Wt,rho,qself,Mself,ep,Mp,pre_loss,initstrain,fctmorg,fcmorg,W_Ib,W_It,Ncr095,Mcr095,Ncr005,Mcr005,CS,Ncr,Mcr,tau_bms,tau_max,xcinit,epsinit,dpsigs,xc,eps,epsbot,sigssimpl,sigsr,dpsigsr,xc_sr,eps_sr,zstottens,zptottens,Astens,Actens,Aptens,Aceff_MC2020,Aseff_MC2020,Apeff_MC2020,phi_eq_MC2020,rhoeff_MC2020,hceff_MC2020,Aceff_FPR,Aseff_FPR,Apeff_FPR,phi_eq_FPR,rhoeff_FPR,hceff_FPR,Aceff_SMTCM,Aseff_SMTCM,Apeff_SMTCM,phi_eq_SMTCM,rhoeff_SMTCM,hceff_SMTCM,sumcirc_SMTCM,sumcirc_p_SMTCM,Actensstate1,Astensstate1,Aptensstate1,r,p,k1
2003,3013,19,N20-10-2,10,0,Rapport des essais: de tirants sous déformation imposée de courte durée,1993,0,Switzerland,École Polytechnique Fédérale de Lausanne,Construction Materials Laboratory,"Bicher Farra, Jean-Paul Jaccoud",1150.0,1150.0,1000.0,1000.0,100.0,100,"[2,7,6]","[6,7,15]",60.0,"[0,21,0]",0,32.4,"[1,160x320,0]","[7,28,90]",2.1665360402151643,"[1,160x320,1]",[28],30240.0,"[1,160x320,2]",[28],"[0,0,0,0,0.50,32,0,Sikament320,0]",200533.0,2,579.3,[10],[50],[1],[45],[0],[0],0.0,0.0,0,0,0.0,0.0,0.0,0,0,[0],[0],[0],[0],[0],2,1a,0,0,2,2,0.0,1,21.284290228070848,0.0,271.0,28,1,0.0,0,0,0,2,0.14,0.0,0.144,417.0,417.0,0,-1,2,0,0,0,10000.0,78.53981633974483,13,0.5,CN,32.4,1.0,24.4,39.036144578313255,2.523758563675186,4.1983025319166645,3.6040585950022264,3.280886132777742,2.816496852279714,5.457793291491664,2.816496852279714,1.7666309945726302,1.7666309945726302,2.938811772341665,28800.0,0.0,1.8172785581591222,1.8172785581591222,0.0,2.480868831118032,2.480868831118032,0.0,4.298147389277154,4.298147389277154,28800.0,-3.32785059351105e-05,-3.32785059351105e-05,-0.00020534487986318314,-0.00020534487986318314,-0.00023862338579829363,-0.00023862338579829363,-0.00023862338579829363,1,0,6.6313822751322755,0.0,100.0,0.0,50.0,0.0,0.0,0.007853981633974483,0.007853981633974483,0.0,0.0,0.0,0.0,0.0,0.0,0.0,50.0,45.0,50.0,50.0,0.0,0.0,50.0,8333333.333333336,166666.66666666672,166666.66666666672,25.0,0.25,0.0,0.0,0.0,0.0,-0.0002268104716627109,2.523758563675186,32.4,166666.66666666672,166666.66666666672,29.410670521095735,0.0,18.447669157405905,0.0,1,22.62359270853518,0.0,4.542765414615335,14.230249470757707,0.0,0.0,0.0,0.0,0.0,0.0,0.0,288.05252880489076,0.0,0.0,0.0,50.0,0.0,78.53981633974483,-0.10000000000047748,0.0,10000.0,78.53981633974483,0.0,10.0,0.007853981633974483,50.0,10000.0,78.53981633974483,0.0,10.0,0.007853981633974483,50.0,10000.0,78.53981633974483,0.0,10.0,0.007853981633974483,50.0,31.41592653589793,0.0,10000.0,78.53981633974483,0.0,1.0,1.0,0.9408006280117014
2005,3015,19,N20-10-2,11,0,Rapport des essais: de tirants sous déformation imposée de courte durée,1993,0,Switzerland,École Polytechnique Fédérale de Lausanne,Construction Materials Laboratory,"Bicher Farra, Jean-Paul Jaccoud",1150.0,1150.0,1000.0,1000.0,100.0,100,"[2,7,6]","[6,7,15]",60.0,"[0,21,0]",0,32.4,"[1,160x320,0]","[7,28,90]",2.1665360402151643,"[1,160x320,1]",[28],30240.0,"[1,160x320,2]",[28],"[0,0,0,0,0.50,32,0,Sikament320,0]",200533.0,2,579.3,[10],[50],[1],[45],[0],[0],0.0,0.0,0,0,0.0,0.0,0.0,0,0,[0],[0],[0],[0],[0],2,1a,0,0,2,2,0.0,1,22.933626371205488,0.0,292.0,28,1,0.0,0,0,0,3,0.13,0.0,0.13,294.0,294.0,0,-1,2,0,0,0,10000.0,78.53981633974483,13,0.5,CN,32.4,1.0,24.4,39.036144578313255,2.523758563675186,4.1983025319166645,3.6040585950022264,3.280886132777742,2.816496852279714,5.457793291491664,2.816496852279714,1.7666309945726302,1.7666309945726302,2.938811772341665,28800.0,0.0,1.8172785581591222,1.8172785581591222,0.0,2.480868831118032,2.480868831118032,0.0,4.298147389277154,4.298147389277154,28800.0,-3.32785059351105e-05,-3.32785059351105e-05,-0.00020534487986318314,-0.00020534487986318314,-0.00023862338579829363,-0.00023862338579829363,-0.00023862338579829363,1,0,6.6313822751322755,0.0,100.0,0.0,50.0,0.0,0.0,0.007853981633974483,0.007853981633974483,0.0,0.0,0.0,0.0,0.0,0.0,0.0,50.0,45.0,50.0,50.0,0.0,0.0,50.0,8333333.333333336,166666.66666666672,166666.66666666672,25.0,0.25,0.0,0.0,0.0,0.0,-0.0002268104716627109,2.523758563675186,32.4,166666.66666666672,166666.66666666672,29.410670521095735,0.0,18.447669157405905,0.0,1,22.62359270853518,0.0,4.542765414615335,14.230249470757707,0.0,0.0,0.0,0.0,0.0,0.0,0.0,288.05252880489076,0.0,0.0,0.0,50.0,0.0,78.53981633974483,-0.10000000000047748,0.0,10000.0,78.53981633974483,0.0,10.0,0.007853981633974483,50.0,10000.0,78.53981633974483,0.0,10.0,0.007853981633974483,50.0,10000.0,78.53981633974483,0.0,10.0,0.007853981633974483,50.0,31.41592653589793,0.0,10000.0,78.53981633974483,0.0,1.0,1.0,1.013703997710025
2006,3016,19,N20-10-2,19,0,Rapport des essais: de tirants sous déformation imposée de courte durée,1993,0,Switzerland,École Polytechnique Fédérale de Lausanne,Construction Materials Laboratory,"Bicher Farra, Jean-Paul Jaccoud",1150.0,1150.0,1000.0,1000.0,100.0,100,"[2,7,6]","[6,7,15]",60.0,"[0,21,0]",0,32.4,"[1,160x320,0]","[7,28,90]",2.1665360402151643,"[1,160x320,1]",[28],30240.0,"[1,160x320,2]",[28],"[0,0,0,0,0.50,32,0,Sikament320,0]",200533.0,2,579.3,[10],[50],[1],[45],[0],[0],0.0,0.0,0,0,0.0,0.0,0.0,0,0,[0],[0],[0],[0],[0],2,1a,0,0,2,2,0.0,1,25.761059759436307,0.0,328.0,28,1,0.0,0,0,0,4,0.21,0.0,0.232,235.0,235.0,0,-1,2,0,0,0,10000.0,78.53981633974483,13,0.5,CN,32.4,1.0,24.4,39.036144578313255,2.523758563675186,4.1983025319166645,3.6040585950022264,3.280886132777742,2.816496852279714,5.457793291491664,2.816496852279714,1.7666309945726302,1.7666309945726302,2.938811772341665,28800.0,0.0,1.8172785581591222,1.8172785581591222,0.0,2.480868831118032,2.480868831118032,0.0,4.298147389277154,4.298147389277154,28800.0,-3.32785059351105e-05,-3.32785059351105e-05,-0.00020534487986318314,-0.00020534487986318314,-0.00023862338579829363,-0.00023862338579829363,-0.00023862338579829363,1,0,6.6313822751322755,0.0,100.0,0.0,50.0,0.0,0.0,0.007853981633974483,0.007853981633974483,0.0,0.0,0.0,0.0,0.0,0.0,0.0,50.0,45.0,50.0,50.0,0.0,0.0,50.0,8333333.333333336,166666.66666666672,166666.66666666672,25.0,0.25,0.0,0.0,0.0,0.0,-0.0002268104716627109,2.523758563675186,32.4,166666.66666666672,166666.66666666672,29.410670521095735,0.0,18.447669157405905,0.0,1,22.62359270853518,0.0,4.542765414615335,14.230249470757707,0.0,0.0,0.0,0.0,0.0,0.0,0.0,288.05252880489076,0.0,0.0,0.0,50.0,0.0,78.53981633974483,-0.10000000000047748,0.0,10000.0,78.53981633974483,0.0,10.0,0.007853981633974483,50.0,10000.0,78.53981633974483,0.0,10.0,0.007853981633974483,50.0,10000.0,78.53981633974483,0.0,10.0,0.007853981633974483,50.0,31.41592653589793,0.0,10000.0,78.53981633974483,0.0,1.0,1.0,1.1386812029071518
2008,3018,19,N20-10-2,15,0,Rapport des essais: de tirants sous déformation imposée de courte durée,1993,0,Switzerland,École Polytechnique Fédérale de Lausanne,Construction Materials Laboratory,"Bicher Farra, Jean-Paul Jaccoud",1150.0,1150.0,1000.0,1000.0,100.0,100,"[2,7,6]","[6,7,15]",60.0,"[0,21,0]",0,32.4,"[1,160x320,0]","[7,28,90]",2.1665360402151643,"[1,160x320,1]",[28],30240.0,"[1,160x320,2]",[28],"[0,0,0,0,0.50,32,0,Sikament320,0]",200533.0,2,579.3,[10],[50],[1],[45],[0],[0],0.0,0.0,0,0,0.0,0.0,0.0,0,0,[0],[0],[0],[0],[0],2,1a,0,0,2,2,0.0,1,25.13274122871835,0.0,320.0,28,1,0.0,0,0,0,3,0.19,0.0,0.209,303.0,303.0,0,-1,2,0,0,0,10000.0,78.53981633974483,13,0.5,CN,32.4,1.0,24.4,39.036144578313255,2.523758563675186,4.1983025319166645,3.6040585950022264,3.280886132777742,2.816496852279714,5.457793291491664,2.816496852279714,1.7666309945726302,1.7666309945726302,2.938811772341665,28800.0,0.0,1.8172785581591222,1.8172785581591222,0.0,2.480868831118032,2.480868831118032,0.0,4.298147389277154,4.298147389277154,28800.0,-3.32785059351105e-05,-3.32785059351105e-05,-0.00020534487986318314,-0.00020534487986318314,-0.00023862338579829363,-0.00023862338579829363,-0.00023862338579829363,1,0,6.6313822751322755,0.0,100.0,0.0,50.0,0.0,0.0,0.007853981633974483,0.007853981633974483,0.0,0.0,0.0,0.0,0.0,0.0,0.0,50.0,45.0,50.0,50.0,0.0,0.0,50.0,8333333.333333336,166666.66666666672,166666.66666666672,25.0,0.25,0.0,0.0,0.0,0.0,-0.0002268104716627109,2.523758563675186,32.4,166666.66666666672,166666.66666666672,29.410670521095735,0.0,18.447669157405905,0.0,1,22.62359270853518,0.0,4.542765414615335,14.230249470757707,0.0,0.0,0.0,0.0,0.0,0.0,0.0,288.05252880489076,0.0,0.0,0.0,50.0,0.0,78.53981633974483,-0.10000000000047748,0.0,10000.0,78.53981633974483,0.0,10.0,0.007853981633974483,50.0,10000.0,78.53981633974483,0.0,10.0,0.007853981633974483,50.0,10000.0,78.53981633974483,0.0,10.0,0.007853981633974483,50.0,31.41592653589793,0.0,10000.0,78.53981633974483,0.0,1.0,1.0,1.1109084906411237
2009,3019,19,N20-10-2,7,0,Rapport des essais: de tirants sous déformation imposée de courte durée,1993,0,Switzerland,École Polytechnique Fédérale de Lausanne,Construction Materials Laboratory,"Bicher Farra, Jean-Paul Jaccoud",1150.0,1150.0,1000.0,1000.0,100.0,100,"[2,7,6]","[6,7,15]",60.0,"[0,21,0]",0,32.4,"[1,160x320,0]","[7,28,90]",2.1665360402151643,"[1,160x320,1]",[28],30240.0,"[1,160x320,2]",[28],"[0,0,0,0,0.50,32,0,Sikament320,0]",200533.0,2,579.3,[10],[50],[1],[45],[0],[0],0.0,0.0,0,0,0.0,0.0,0.0,0,0,[0],[0],[0],[0],[0],2,1a,0,0,2,2,0.0,1,21.12721059539136,0.0,269.0,28,1,0.0,0,0,0,2,0.11,0.0,0.11,396.0,396.0,0,-1,2,0,0,0,10000.0,78.53981633974483,13,0.5,CN,32.4,1.0,24.4,39.036144578313255,2.523758563675186,4.1983025319166645,3.6040585950022264,3.280886132777742,2.816496852279714,5.457793291491664,2.816496852279714,1.7666309945726302,1.7666309945726302,2.938811772341665,28800.0,0.0,1.8172785581591222,1.8172785581591222,0.0,2.480868831118032,2.480868831118032,0.0,4.298147389277154,4.298147389277154,28800.0,-3.32785059351105e-05,-3.32785059351105e-05,-0.00020534487986318314,-0.00020534487986318314,-0.00023862338579829363,-0.00023862338579829363,-0.00023862338579829363,1,0,6.6313822751322755,0.0,100.0,0.0,50.0,0.0,0.0,0.007853981633974483,0.007853981633974483,0.0,0.0,0.0,0.0,0.0,0.0,0.0,50.0,45.0,50.0,50.0,0.0,0.0,50.0,8333333.333333336,166666.66666666672,166666.66666666672,25.0,0.25,0.0,0.0,0.0,0.0,-0.0002268104716627109,2.523758563675186,32.4,166666.66666666672,166666.66666666672,29.410670521095735,0.0,18.447669157405905,0.0,1,22.62359270853518,0.0,4.542765414615335,14.230249470757707,0.0,0.0,0.0,0.0,0.0,0.0,0.0,288.05252880489076,0.0,0.0,0.0,50.0,0.0,78.53981633974483,-0.10000000000047748,0.0,10000.0,78.53981633974483,0.0,10.0,0.007853981633974483,50.0,10000.0,78.53981633974483,0.0,10.0,0.007853981633974483,50.0,10000.0,78.53981633974483,0.0,10.0,0.007853981633974483,50.0,31.41592653589793,0.0,10000.0,78.53981633974483,0.0,1.0,1.0,0.9338574499451945
2012,3022,19,N20-10-2,6,0,Rapport des essais: de tirants sous déformation imposée de courte durée,1993,0,Switzerland,École Polytechnique Fédérale de Lausanne,Construction Materials Laboratory,"Bicher Farra, Jean-Paul Jaccoud",1150.0,1150.0,1000.0,1000.0,100.0,100,"[2,7,6]","[6,7,15]",60.0,"[0,21,0]",0,32.4,"[1,160x320,0]","[7,28,90]",2.1665360402151643,"[1,160x320,1]",[28],30240.0,"[1,160x320,2]",[28],"[0,0,0,0,0.50,32,0,Sikament320,0]",200533.0,2,579.3,[10],[50],[1],[45],[0],[0],0.0,0.0,0,0,0.0,0.0,0.0,0,0,[0],[0],[0],[0],[0],2,1a,0,0,2,2,0.0,1,19.00663555421825,0.0,242.0,28,1,0.0,0,0,0,1,0.11,0.0,0.118,658.0,658.0,0,-1,2,0,0,0,10000.0,78.53981633974483,13,0.5,CN,32.4,1.0,24.4,39.036144578313255,2.523758563675186,4.1983025319166645,3.6040585950022264,3.280886132777742,2.816496852279714,5.457793291491664,2.816496852279714,1.7666309945726302,1.7666309945726302,2.938811772341665,28800.0,0.0,1.8172785581591222,1.8172785581591222,0.0,2.480868831118032,2.480868831118032,0.0,4.298147389277154,4.298147389277154,28800.0,-3.32785059351105e-05,-3.32785059351105e-05,-0.00020534487986318314,-0.00020534487986318314,-0.00023862338579829363,-0.00023862338579829363,-0.00023862338579829363,1,0,6.6313822751322755,0.0,100.0,0.0,50.0,0.0,0.0,0.007853981633974483,0.007853981633974483,0.0,0.0,0.0,0.0,0.0,0.0,0.0,50.0,45.0,50.0,50.0,0.0,0.0,50.0,8333333.333333336,166666.66666666672,166666.66666666672,25.0,0.25,0.0,0.0,0.0,0.0,-0.0002268104716627109,2.523758563675186,32.4,166666.66666666672,166666.66666666672,29.410670521095735,0.0,18.447669157405905,0.0,1,22.62359270853518,0.0,4.542765414615335,14.230249470757707,0.0,0.0,0.0,0.0,0.0,0.0,0.0,288.05252880489076,0.0,0.0,0.0,50.0,0.0,78.53981633974483,-0.10000000000047748,0.0,10000.0,78.53981633974483,0.0,10.0,0.007853981633974483,50.0,10000.0,78.53981633974483,0.0,10.0,0.007853981633974483,50.0,10000.0,78.53981633974483,0.0,10.0,0.007853981633974483,50.0,31.41592653589793,0.0,10000.0,78.53981633974483,0.0,1.0,1.0,0.8401245460473497
2013,3023,19,N20-10-2,14,0,Rapport des essais: de tirants sous déformation imposée de courte durée,1993,0,Switzerland,École Polytechnique Fédérale de Lausanne,Construction Materials Laboratory,"Bicher Farra, Jean-Paul Jaccoud",1150.0,1150.0,1000.0,1000.0,100.0,100,"[2,7,6]","[6,7,15]",60.0,"[0,21,0]",0,32.4,"[1,160x320,0]","[7,28,90]",2.1665360402151643,"[1,160x320,1]",[28],30240.0,"[1,160x320,2]",[28],"[0,0,0,0,0.50,32,0,Sikament320,0]",200533.0,2,579.3,[10],[50],[1],[45],[0],[0],0.0,0.0,0,0,0.0,0.0,0.0,0,0,[0],[0],[0],[0],[0],2,1a,0,0,2,2,0.0,1,23.012166187545237,0.0,293.0,28,1,0.0,0,0,0,3,0.17,0.0,0.177,301.0,301.0,0,-1,2,0,0,0,10000.0,78.53981633974483,13,0.5,CN,32.4,1.0,24.4,39.036144578313255,2.523758563675186,4.1983025319166645,3.6040585950022264,3.280886132777742,2.816496852279714,5.457793291491664,2.816496852279714,1.7666309945726302,1.7666309945726302,2.938811772341665,28800.0,0.0,1.8172785581591222,1.8172785581591222,0.0,2.480868831118032,2.480868831118032,0.0,4.298147389277154,4.298147389277154,28800.0,-3.32785059351105e-05,-3.32785059351105e-05,-0.00020534487986318314,-0.00020534487986318314,-0.00023862338579829363,-0.00023862338579829363,-0.00023862338579829363,1,0,6.6313822751322755,0.0,100.0,0.0,50.0,0.0,0.0,0.007853981633974483,0.007853981633974483,0.0,0.0,0.0,0.0,0.0,0.0,0.0,50.0,45.0,50.0,50.0,0.0,0.0,50.0,8333333.333333336,166666.66666666672,166666.66666666672,25.0,0.25,0.0,0.0,0.0,0.0,-0.0002268104716627109,2.523758563675186,32.4,166666.66666666672,166666.66666666672,29.410670521095735,0.0,18.447669157405905,0.0,1,22.62359270853518,0.0,4.542765414615335,14.230249470757707,0.0,0.0,0.0,0.0,0.0,0.0,0.0,288.05252880489076,0.0,0.0,0.0,50.0,0.0,78.53981633974483,-0.10000000000047748,0.0,10000.0,78.53981633974483,0.0,10.0,0.007853981633974483,50.0,10000.0,78.53981633974483,0.0,10.0,0.007853981633974483,50.0,10000.0,78.53981633974483,0.0,10.0,0.007853981633974483,50.0,31.41592653589793,0.0,10000.0,78.53981633974483,0.0,1.0,1.0,1.0171755867432788
2015,3025,19,N20-10-2,9,0,Rapport des essais: de tirants sous déformation imposée de courte durée,1993,0,Switzerland,École Polytechnique Fédérale de Lausanne,Construction Materials Laboratory,"Bicher Farra, Jean-Paul Jaccoud",1150.0,1150.0,1000.0,1000.0,100.0,100,"[2,7,6]","[6,7,15]",60.0,"[0,21,0]",0,32.4,"[1,160x320,0]","[7,28,90]",2.1665360402151643,"[1,160x320,1]",[28],30240.0,"[1,160x320,2]",[28],"[0,0,0,0,0.50,32,0,Sikament320,0]",200533.0,2,579.3,[10],[50],[1],[45],[0],[0],0.0,0.0,0,0,0.0,0.0,0.0,0,0,[0],[0],[0],[0],[0],2,1a,0,0,2,2,0.0,1,19.00663555421825,0.0,242.0,28,1,0.0,0,0,0,2,0.12,0.0,0.135,415.0,415.0,0,-1,2,0,0,0,10000.0,78.53981633974483,13,0.5,CN,32.4,1.0,24.4,39.036144578313255,2.523758563675186,4.1983025319166645,3.6040585950022264,3.280886132777742,2.816496852279714,5.457793291491664,2.816496852279714,1.7666309945726302,1.7666309945726302,2.938811772341665,28800.0,0.0,1.8172785581591222,1.8172785581591222,0.0,2.480868831118032,2.480868831118032,0.0,4.298147389277154,4.298147389277154,28800.0,-3.32785059351105e-05,-3.32785059351105e-05,-0.00020534487986318314,-0.00020534487986318314,-0.00023862338579829363,-0.00023862338579829363,-0.00023862338579829363,1,0,6.6313822751322755,0.0,100.0,0.0,50.0,0.0,0.0,0.007853981633974483,0.007853981633974483,0.0,0.0,0.0,0.0,0.0,0.0,0.0,50.0,45.0,50.0,50.0,0.0,0.0,50.0,8333333.333333336,166666.66666666672,166666.66666666672,25.0,0.25,0.0,0.0,0.0,0.0,-0.0002268104716627109,2.523758563675186,32.4,166666.66666666672,166666.66666666672,29.410670521095735,0.0,18.447669157405905,0.0,1,22.62359270853518,0.0,4.542765414615335,14.230249470757707,0.0,0.0,0.0,0.0,0.0,0.0,0.0,288.05252880489076,0.0,0.0,0.0,50.0,0.0,78.53981633974483,-0.10000000000047748,0.0,10000.0,78.53981633974483,0.0,10.0,0.007853981633974483,50.0,10000.0,78.53981633974483,0.0,10.0,0.007853981633974483,50.0,10000.0,78.53981633974483,0.0,10.0,0.007853981633974483,50.0,31.41592653589793,0.0,10000.0,78.53981633974483,0.0,1.0,1.0,0.8401245460473497
2016,3026,19,N20-10-2,12,0,Rapport des essais: de tirants sous déformation imposée de courte durée,1993,0,Switzerland,École Polytechnique Fédérale de Lausanne,Construction Materials Laboratory,"Bicher Farra, Jean-Paul Jaccoud",1150.0,1150.0,1000.0,1000.0,100.0,100,"[2,7,6]","[6,7,15]",60.0,"[0,21,0]",0,32.4,"[1,160x320,0]","[7,28,90]",2.1665360402151643,"[1,160x320,1]",[28],30240.0,"[1,160x320,2]",[28],"[0,0,0,0,0.50,32,0,Sikament320,0]",200533.0,2,579.3,[10],[50],[1],[45],[0],[0],0.0,0.0,0,0,0.0,0.0,0.0,0,0,[0],[0],[0],[0],[0],2,1a,0,0,2,2,0.0,1,18.84955592153876,0.0,239.99999999999997,28,1,0.0,0,0,0,3,0.13,0.0,0.15,294.0,294.0,0,-1,2,0,0,0,10000.0,78.53981633974483,13,0.5,CN,32.4,1.0,24.4,39.036144578313255,2.523758563675186,4.1983025319166645,3.6040585950022264,3.280886132777742,2.816496852279714,5.457793291491664,2.816496852279714,1.7666309945726302,1.7666309945726302,2.938811772341665,28800.0,0.0,1.8172785581591222,1.8172785581591222,0.0,2.480868831118032,2.480868831118032,0.0,4.298147389277154,4.298147389277154,28800.0,-3.32785059351105e-05,-3.32785059351105e-05,-0.00020534487986318314,-0.00020534487986318314,-0.00023862338579829363,-0.00023862338579829363,-0.00023862338579829363,1,0,6.6313822751322755,0.0,100.0,0.0,50.0,0.0,0.0,0.007853981633974483,0.007853981633974483,0.0,0.0,0.0,0.0,0.0,0.0,0.0,50.0,45.0,50.0,50.0,0.0,0.0,50.0,8333333.333333336,166666.66666666672,166666.66666666672,25.0,0.25,0.0,0.0,0.0,0.0,-0.0002268104716627109,2.523758563675186,32.4,166666.66666666672,166666.66666666672,29.410670521095735,0.0,18.447669157405905,0.0,1,22.62359270853518,0.0,4.542765414615335,14.230249470757707,0.0,0.0,0.0,0.0,0.0,0.0,0.0,288.05252880489076,0.0,0.0,0.0,50.0,0.0,78.53981633974483,-0.10000000000047748,0.0,10000.0,78.53981633974483,0.0,10.0,0.007853981633974483,50.0,10000.0,78.53981633974483,0.0,10.0,0.007853981633974483,50.0,10000.0,78.53981633974483,0.0,10.0,0.007853981633974483,50.0,31.41592653589793,0.0,10000.0,78.53981633974483,0.0,1.0,1.0,0.8331813679808426
2019,3029,19,N20-10-2,17,0,Rapport des essais: de tirants sous déformation imposée de courte durée,1993,0,Switzerland,École Polytechnique Fédérale de Lausanne,Construction Materials Laboratory,"Bicher Farra, Jean-Paul Jaccoud",1150.0,1150.0,1000.0,1000.0,100.0,100,"[2,7,6]","[6,7,15]",60.0,"[0,21,0]",0,32.4,"[1,160x320,0]","[7,28,90]",2.1665360402151643,"[1,160x320,1]",[28],30240.0,"[1,160x320,2]",[28],"[0,0,0,0,0.50,32,0,Sikament320,0]",200533.0,2,579.3,[10],[50],[1],[45],[0],[0],0.0,0.0,0,0,0.0,0.0,0.0,0,0,[0],[0],[0],[0],[0],2,1a,0,0,2,2,0.0,1,21.362830044410597,0.0,272.0,28,1,0.0,0,0,0,4,0.18,0.0,0.205,233.0,233.0,0,-1,2,0,0,0,10000.0,78.53981633974483,13,0.5,CN,32.4,1.0,24.4,39.036144578313255,2.523758563675186,4.1983025319166645,3.6040585950022264,3.280886132777742,2.816496852279714,5.457793291491664,2.816496852279714,1.7666309945726302,1.7666309945726302,2.938811772341665,28800.0,0.0,1.8172785581591222,1.8172785581591222,0.0,2.480868831118032,2.480868831118032,0.0,4.298147389277154,4.298147389277154,28800.0,-3.32785059351105e-05,-3.32785059351105e-05,-0.00020534487986318314,-0.00020534487986318314,-0.00023862338579829363,-0.00023862338579829363,-0.00023862338579829363,1,0,6.6313822751322755,0.0,100.0,0.0,50.0,0.0,0.0,0.007853981633974483,0.007853981633974483,0.0,0.0,0.0,0.0,0.0,0.0,0.0,50.0,45.0,50.0,50.0,0.0,0.0,50.0,8333333.333333336,166666.66666666672,166666.66666666672,25.0,0.25,0.0,0.0,0.0,0.0,-0.0002268104716627109,2.523758563675186,32.4,166666.66666666672,166666.66666666672,29.410670521095735,0.0,18.447669157405905,0.0,1,22.62359270853518,0.0,4.542765414615335,14.230249470757707,0.0,0.0,0.0,0.0,0.0,0.0,0.0,288.05252880489076,0.0,0.0,0.0,50.0,0.0,78.53981633974483,-0.10000000000047748,0.0,10000.0,78.53981633974483,0.0,10.0,0.007853981633974483,50.0,10000.0,78.53981633974483,0.0,10.0,0.007853981633974483,50.0,10000.0,78.53981633974483,0.0,10.0,0.007853981633974483,50.0,31.41592653589793,0.0,10000.0,78.53981633974483,0.0,1.0,1.0,0.9442722170449551
2020,3030,19,N20-10-3,13,0,Rapport des essais: de tirants sous déformation imposée de courte durée,1993,0,Switzerland,École Polytechnique Fédérale de Lausanne,Construction Materials Laboratory,"Bicher Farra, Jean-Paul Jaccoud",1150.0,1150.0,1000.0,1000.0,100.0,100,"[2,7,6]","[6,7,15]",60.0,"[0,21,0]",0,32.4,"[1,160x320,0]","[7,28,90]",2.1665360402151643,"[1,160x320,1]",[28],30240.0,"[1,160x320,2]",[28],"[0,0,0,0,0.50,32,0,Sikament320,0]",200533.0,2,579.3,[10],[50],[1],[45],[0],[0],0.0,0.0,0,0,0.0,0.0,0.0,0,0,[0],[0],[0],[0],[0],2,1a,0,0,2,2,0.0,1,23.483405085583705,0.0,299.0,28,1,0.0,0,0,0,2,0.21,0.0,0.248,435.0,435.0,0,-1,2,0,0,0,10000.0,78.53981633974483,13,0.5,CN,32.4,1.0,24.4,39.036144578313255,2.523758563675186,4.1983025319166645,3.6040585950022264,3.280886132777742,2.816496852279714,5.457793291491664,2.816496852279714,1.7666309945726302,1.7666309945726302,2.938811772341665,28800.0,0.0,1.8172785581591222,1.8172785581591222,0.0,2.480868831118032,2.480868831118032,0.0,4.298147389277154,4.298147389277154,28800.0,-3.32785059351105e-05,-3.32785059351105e-05,-0.00020534487986318314,-0.00020534487986318314,-0.00023862338579829363,-0.00023862338579829363,-0.00023862338579829363,1,0,6.6313822751322755,0.0,100.0,0.0,50.0,0.0,0.0,0.007853981633974483,0.007853981633974483,0.0,0.0,0.0,0.0,0.0,0.0,0.0,50.0,45.0,50.0,50.0,0.0,0.0,50.0,8333333.333333336,166666.66666666672,166666.66666666672,25.0,0.25,0.0,0.0,0.0,0.0,-0.0002268104716627109,2.523758563675186,32.4,166666.66666666672,166666.66666666672,29.410670521095735,0.0,18.447669157405905,0.0,1,22.62359270853518,0.0,4.542765414615335,14.230249470757707,0.0,0.0,0.0,0.0,0.0,0.0,0.0,288.05252880489076,0.0,0.0,0.0,50.0,0.0,78.53981633974483,-0.10000000000047748,0.0,10000.0,78.53981633974483,0.0,10.0,0.007853981633974483,50.0,10000.0,78.53981633974483,0.0,10.0,0.007853981633974483,50.0,10000.0,78.53981633974483,0.0,10.0,0.007853981633974483,50.0,31.41592653589793,0.0,10000.0,78.53981633974483,0.0,1.0,1.0,1.0380051209427998
2021,3031,19,N20-10-3,9,0,Rapport des essais: de tirants sous déformation imposée de courte durée,1993,0,Switzerland,École Polytechnique Fédérale de Lausanne,Construction Materials Laboratory,"Bicher Farra, Jean-Paul Jaccoud",1150.0,1150.0,1000.0,1000.0,100.0,100,"[2,7,6]","[6,7,15]",60.0,"[0,21,0]",0,32.4,"[1,160x320,0]","[7,28,90]",2.1665360402151643,"[1,160x320,1]",[28],30240.0,"[1,160x320,2]",[28],"[0,0,0,0,0.50,32,0,Sikament320,0]",200533.0,2,579.3,[10],[50],[1],[45],[0],[0],0.0,0.0,0,0,0.0,0.0,0.0,0,0,[0],[0],[0],[0],[0],2,1a,0,0,2,2,0.0,1,21.519909677090084,0.0,274.0,28,1,0.0,0,0,0,2,0.11,0.0,0.151,399.0,399.0,0,-1,2,0,0,0,10000.0,78.53981633974483,13,0.5,CN,32.4,1.0,24.4,39.036144578313255,2.523758563675186,4.1983025319166645,3.6040585950022264,3.280886132777742,2.816496852279714,5.457793291491664,2.816496852279714,1.7666309945726302,1.7666309945726302,2.938811772341665,28800.0,0.0,1.8172785581591222,1.8172785581591222,0.0,2.480868831118032,2.480868831118032,0.0,4.298147389277154,4.298147389277154,28800.0,-3.32785059351105e-05,-3.32785059351105e-05,-0.00020534487986318314,-0.00020534487986318314,-0.00023862338579829363,-0.00023862338579829363,-0.00023862338579829363,1,0,6.6313822751322755,0.0,100.0,0.0,50.0,0.0,0.0,0.007853981633974483,0.007853981633974483,0.0,0.0,0.0,0.0,0.0,0.0,0.0,50.0,45.0,50.0,50.0,0.0,0.0,50.0,8333333.333333336,166666.66666666672,166666.66666666672,25.0,0.25,0.0,0.0,0.0,0.0,-0.0002268104716627109,2.523758563675186,32.4,166666.66666666672,166666.66666666672,29.410670521095735,0.0,18.447669157405905,0.0,1,22.62359270853518,0.0,4.542765414615335,14.230249470757707,0.0,0.0,0.0,0.0,0.0,0.0,0.0,288.05252880489076,0.0,0.0,0.0,50.0,0.0,78.53981633974483,-0.10000000000047748,0.0,10000.0,78.53981633974483,0.0,10.0,0.007853981633974483,50.0,10000.0,78.53981633974483,0.0,10.0,0.007853981633974483,50.0,10000.0,78.53981633974483,0.0,10.0,0.007853981633974483,50.0,31.41592653589793,0.0,10000.0,78.53981633974483,0.0,1.0,1.0,0.951215395111462
2022,3032,19,N20-10-3,14,0,Rapport des essais: de tirants sous déformation imposée de courte durée,1993,0,Switzerland,École Polytechnique Fédérale de Lausanne,Construction Materials Laboratory,"Bicher Farra, Jean-Paul Jaccoud",1150.0,1150.0,1000.0,1000.0,100.0,100,"[2,7,6]","[6,7,15]",60.0,"[0,21,0]",0,32.4,"[1,160x320,0]","[7,28,90]",2.1665360402151643,"[1,160x320,1]",[28],30240.0,"[1,160x320,2]",[28],"[0,0,0,0,0.50,32,0,Sikament320,0]",200533.0,2,579.3,[10],[50],[1],[45],[0],[0],0.0,0.0,0,0,0.0,0.0,0.0,0,0,[0],[0],[0],[0],[0],2,1a,0,0,2,2,0.0,1,23.954643983622173,0.0,305.0,28,1,0.0,0,0,0,3,0.18,0.0,0.18,302.0,302.0,0,-1,2,0,0,0,10000.0,78.53981633974483,13,0.5,CN,32.4,1.0,24.4,39.036144578313255,2.523758563675186,4.1983025319166645,3.6040585950022264,3.280886132777742,2.816496852279714,5.457793291491664,2.816496852279714,1.7666309945726302,1.7666309945726302,2.938811772341665,28800.0,0.0,1.8172785581591222,1.8172785581591222,0.0,2.480868831118032,2.480868831118032,0.0,4.298147389277154,4.298147389277154,28800.0,-3.32785059351105e-05,-3.32785059351105e-05,-0.00020534487986318314,-0.00020534487986318314,-0.00023862338579829363,-0.00023862338579829363,-0.00023862338579829363,1,0,6.6313822751322755,0.0,100.0,0.0,50.0,0.0,0.0,0.007853981633974483,0.007853981633974483,0.0,0.0,0.0,0.0,0.0,0.0,0.0,50.0,45.0,50.0,50.0,0.0,0.0,50.0,8333333.333333336,166666.66666666672,166666.66666666672,25.0,0.25,0.0,0.0,0.0,0.0,-0.0002268104716627109,2.523758563675186,32.4,166666.66666666672,166666.66666666672,29.410670521095735,0.0,18.447669157405905,0.0,1,22.62359270853518,0.0,4.542765414615335,14.230249470757707,0.0,0.0,0.0,0.0,0.0,0.0,0.0,288.05252880489076,0.0,0.0,0.0,50.0,0.0,78.53981633974483,-0.10000000000047748,0.0,10000.0,78.53981633974483,0.0,10.0,0.007853981633974483,50.0,10000.0,78.53981633974483,0.0,10.0,0.007853981633974483,50.0,10000.0,78.53981633974483,0.0,10.0,0.007853981633974483,50.0,31.41592653589793,0.0,10000.0,78.53981633974483,0.0,1.0,1.0,1.058834655142321
2024,3034,19,N20-10-3,19,0,Rapport des essais: de tirants sous déformation imposée de courte durée,1993,0,Switzerland,École Polytechnique Fédérale de Lausanne,Construction Materials Laboratory,"Bicher Farra, Jean-Paul Jaccoud",1150.0,1150.0,1000.0,1000.0,100.0,100,"[2,7,6]","[6,7,15]",60.0,"[0,21,0]",0,32.4,"[1,160x320,0]","[7,28,90]",2.1665360402151643,"[1,160x320,1]",[28],30240.0,"[1,160x320,2]",[28],"[0,0,0,0,0.50,32,0,Sikament320,0]",200533.0,2,579.3,[10],[50],[1],[45],[0],[0],0.0,0.0,0,0,0.0,0.0,0.0,0,0,[0],[0],[0],[0],[0],2,1a,0,0,2,2,0.0,1,27.01769682087222,0.0,344.0,28,1,0.0,0,0,0,4,0.22,0.0,0.22,236.0,236.0,0,-1,2,0,0,0,10000.0,78.53981633974483,13,0.5,CN,32.4,1.0,24.4,39.036144578313255,2.523758563675186,4.1983025319166645,3.6040585950022264,3.280886132777742,2.816496852279714,5.457793291491664,2.816496852279714,1.7666309945726302,1.7666309945726302,2.938811772341665,28800.0,0.0,1.8172785581591222,1.8172785581591222,0.0,2.480868831118032,2.480868831118032,0.0,4.298147389277154,4.298147389277154,28800.0,-3.32785059351105e-05,-3.32785059351105e-05,-0.00020534487986318314,-0.00020534487986318314,-0.00023862338579829363,-0.00023862338579829363,-0.00023862338579829363,1,0,6.6313822751322755,0.0,100.0,0.0,50.0,0.0,0.0,0.007853981633974483,0.007853981633974483,0.0,0.0,0.0,0.0,0.0,0.0,0.0,50.0,45.0,50.0,50.0,0.0,0.0,50.0,8333333.333333336,166666.66666666672,166666.66666666672,25.0,0.25,0.0,0.0,0.0,0.0,-0.0002268104716627109,2.523758563675186,32.4,166666.66666666672,166666.66666666672,29.410670521095735,0.0,18.447669157405905,0.0,1,22.62359270853518,0.0,4.542765414615335,14.230249470757707,0.0,0.0,0.0,0.0,0.0,0.0,0.0,288.05252880489076,0.0,0.0,0.0,50.0,0.0,78.53981633974483,-0.10000000000047748,0.0,10000.0,78.53981633974483,0.0,10.0,0.007853981633974483,50.0,10000.0,78.53981633974483,0.0,10.0,0.007853981633974483,50.0,10000.0,78.53981633974483,0.0,10.0,0.007853981633974483,50.0,31.41592653589793,0.0,10000.0,78.53981633974483,0.0,1.0,1.0,1.1942266274392077
2025,3035,19,N20-10-3,18,0,Rapport des essais: de tirants sous déformation imposée de courte durée,1993,0,Switzerland,École Polytechnique Fédérale de Lausanne,Construction Materials Laboratory,"Bicher Farra, Jean-Paul Jaccoud",1150.0,1150.0,1000.0,1000.0,100.0,100,"[2,7,6]","[6,7,15]",60.0,"[0,21,0]",0,32.4,"[1,160x320,0]","[7,28,90]",2.1665360402151643,"[1,160x320,1]",[28],30240.0,"[1,160x320,2]",[28],"[0,0,0,0,0.50,32,0,Sikament320,0]",200533.0,2,579.3,[10],[50],[1],[45],[0],[0],0.0,0.0,0,0,0.0,0.0,0.0,0,0,[0],[0],[0],[0],[0],2,1a,0,0,2,2,0.0,1,26.075219024795285,0.0,332.0,28,1,0.0,0,0,0,3,0.26,0.0,0.282,309.0,309.0,0,-1,2,0,0,0,10000.0,78.53981633974483,13,0.5,CN,32.4,1.0,24.4,39.036144578313255,2.523758563675186,4.1983025319166645,3.6040585950022264,3.280886132777742,2.816496852279714,5.457793291491664,2.816496852279714,1.7666309945726302,1.7666309945726302,2.938811772341665,28800.0,0.0,1.8172785581591222,1.8172785581591222,0.0,2.480868831118032,2.480868831118032,0.0,4.298147389277154,4.298147389277154,28800.0,-3.32785059351105e-05,-3.32785059351105e-05,-0.00020534487986318314,-0.00020534487986318314,-0.00023862338579829363,-0.00023862338579829363,-0.00023862338579829363,1,0,6.6313822751322755,0.0,100.0,0.0,50.0,0.0,0.0,0.007853981633974483,0.007853981633974483,0.0,0.0,0.0,0.0,0.0,0.0,0.0,50.0,45.0,50.0,50.0,0.0,0.0,50.0,8333333.333333336,166666.66666666672,166666.66666666672,25.0,0.25,0.0,0.0,0.0,0.0,-0.0002268104716627109,2.523758563675186,32.4,166666.66666666672,166666.66666666672,29.410670521095735,0.0,18.447669157405905,0.0,1,22.62359270853518,0.0,4.542765414615335,14.230249470757707,0.0,0.0,0.0,0.0,0.0,0.0,0.0,288.05252880489076,0.0,0.0,0.0,50.0,0.0,78.53981633974483,-0.10000000000047748,0.0,10000.0,78.53981633974483,0.0,10.0,0.007853981633974483,50.0,10000.0,78.53981633974483,0.0,10.0,0.007853981633974483,50.0,10000.0,78.53981633974483,0.0,10.0,0.007853981633974483,50.0,31.41592653589793,0.0,10000.0,78.53981633974483,0.0,1.0,1.0,1.1525675590401656
2027,3037,19,N20-10-3,11,0,Rapport des essais: de tirants sous déformation imposée de courte durée,1993,0,Switzerland,École Polytechnique Fédérale de Lausanne,Construction Materials Laboratory,"Bicher Farra, Jean-Paul Jaccoud",1150.0,1150.0,1000.0,1000.0,100.0,100,"[2,7,6]","[6,7,15]",60.0,"[0,21,0]",0,32.4,"[1,160x320,0]","[7,28,90]",2.1665360402151643,"[1,160x320,1]",[28],30240.0,"[1,160x320,2]",[28],"[0,0,0,0,0.50,32,0,Sikament320,0]",200533.0,2,579.3,[10],[50],[1],[45],[0],[0],0.0,0.0,0,0,0.0,0.0,0.0,0,0,[0],[0],[0],[0],[0],2,1a,0,0,2,2,0.0,1,19.634954084936208,0.0,250.00000000000003,28,1,0.0,0,0,0,2,0.14,0.0,0.154,420.0,420.0,0,-1,2,0,0,0,10000.0,78.53981633974483,13,0.5,CN,32.4,1.0,24.4,39.036144578313255,2.523758563675186,4.1983025319166645,3.6040585950022264,3.280886132777742,2.816496852279714,5.457793291491664,2.816496852279714,1.7666309945726302,1.7666309945726302,2.938811772341665,28800.0,0.0,1.8172785581591222,1.8172785581591222,0.0,2.480868831118032,2.480868831118032,0.0,4.298147389277154,4.298147389277154,28800.0,-3.32785059351105e-05,-3.32785059351105e-05,-0.00020534487986318314,-0.00020534487986318314,-0.00023862338579829363,-0.00023862338579829363,-0.00023862338579829363,1,0,6.6313822751322755,0.0,100.0,0.0,50.0,0.0,0.0,0.007853981633974483,0.007853981633974483,0.0,0.0,0.0,0.0,0.0,0.0,0.0,50.0,45.0,50.0,50.0,0.0,0.0,50.0,8333333.333333336,166666.66666666672,166666.66666666672,25.0,0.25,0.0,0.0,0.0,0.0,-0.0002268104716627109,2.523758563675186,32.4,166666.66666666672,166666.66666666672,29.410670521095735,0.0,18.447669157405905,0.0,1,22.62359270853518,0.0,4.542765414615335,14.230249470757707,0.0,0.0,0.0,0.0,0.0,0.0,0.0,288.05252880489076,0.0,0.0,0.0,50.0,0.0,78.53981633974483,-0.10000000000047748,0.0,10000.0,78.53981633974483,0.0,10.0,0.007853981633974483,50.0,10000.0,78.53981633974483,0.0,10.0,0.007853981633974483,50.0,10000.0,78.53981633974483,0.0,10.0,0.007853981633974483,50.0,31.41592653589793,0.0,10000.0,78.53981633974483,0.0,1.0,1.0,0.8678972583133777
2028,3038,19,N20-10-3,16,0,Rapport des essais: de tirants sous déformation imposée de courte durée,1993,0,Switzerland,École Polytechnique Fédérale de Lausanne,Construction Materials Laboratory,"Bicher Farra, Jean-Paul Jaccoud",1150.0,1150.0,1000.0,1000.0,100.0,100,"[2,7,6]","[6,7,15]",60.0,"[0,21,0]",0,32.4,"[1,160x320,0]","[7,28,90]",2.1665360402151643,"[1,160x320,1]",[28],30240.0,"[1,160x320,2]",[28],"[0,0,0,0,0.50,32,0,Sikament320,0]",200533.0,2,579.3,[10],[50],[1],[45],[0],[0],0.0,0.0,0,0,0.0,0.0,0.0,0,0,[0],[0],[0],[0],[0],2,1a,0,0,2,2,0.0,1,21.519909677090084,0.0,274.0,28,1,0.0,0,0,0,3,0.2,0.0,0.249,308.0,308.0,0,-1,2,0,0,0,10000.0,78.53981633974483,13,0.5,CN,32.4,1.0,24.4,39.036144578313255,2.523758563675186,4.1983025319166645,3.6040585950022264,3.280886132777742,2.816496852279714,5.457793291491664,2.816496852279714,1.7666309945726302,1.7666309945726302,2.938811772341665,28800.0,0.0,1.8172785581591222,1.8172785581591222,0.0,2.480868831118032,2.480868831118032,0.0,4.298147389277154,4.298147389277154,28800.0,-3.32785059351105e-05,-3.32785059351105e-05,-0.00020534487986318314,-0.00020534487986318314,-0.00023862338579829363,-0.00023862338579829363,-0.00023862338579829363,1,0,6.6313822751322755,0.0,100.0,0.0,50.0,0.0,0.0,0.007853981633974483,0.007853981633974483,0.0,0.0,0.0,0.0,0.0,0.0,0.0,50.0,45.0,50.0,50.0,0.0,0.0,50.0,8333333.333333336,166666.66666666672,166666.66666666672,25.0,0.25,0.0,0.0,0.0,0.0,-0.0002268104716627109,2.523758563675186,32.4,166666.66666666672,166666.66666666672,29.410670521095735,0.0,18.447669157405905,0.0,1,22.62359270853518,0.0,4.542765414615335,14.230249470757707,0.0,0.0,0.0,0.0,0.0,0.0,0.0,288.05252880489076,0.0,0.0,0.0,50.0,0.0,78.53981633974483,-0.10000000000047748,0.0,10000.0,78.53981633974483,0.0,10.0,0.007853981633974483,50.0,10000.0,78.53981633974483,0.0,10.0,0.007853981633974483,50.0,10000.0,78.53981633974483,0.0,10.0,0.007853981633974483,50.0,31.41592653589793,0.0,10000.0,78.53981633974483,0.0,1.0,1.0,0.951215395111462
2031,3041,19,N20-10-3,7,0,Rapport des essais: de tirants sous déformation imposée de courte durée,1993,0,Switzerland,École Polytechnique Fédérale de Lausanne,Construction Materials Laboratory,"Bicher Farra, Jean-Paul Jaccoud",1150.0,1150.0,1000.0,1000.0,100.0,100,"[2,7,6]","[6,7,15]",60.0,"[0,21,0]",0,32.4,"[1,160x320,0]","[7,28,90]",2.1665360402151643,"[1,160x320,1]",[28],30240.0,"[1,160x320,2]",[28],"[0,0,0,0,0.50,32,0,Sikament320,0]",200533.0,2,579.3,[10],[50],[1],[45],[0],[0],0.0,0.0,0,0,0.0,0.0,0.0,0,0,[0],[0],[0],[0],[0],2,1a,0,0,2,2,0.0,1,19.556414268596463,0.0,248.99999999999997,28,1,0.0,0,0,0,1,0.11,0.0,0.121,654.0,654.0,0,-1,2,0,0,0,10000.0,78.53981633974483,13,0.5,CN,32.4,1.0,24.4,39.036144578313255,2.523758563675186,4.1983025319166645,3.6040585950022264,3.280886132777742,2.816496852279714,5.457793291491664,2.816496852279714,1.7666309945726302,1.7666309945726302,2.938811772341665,28800.0,0.0,1.8172785581591222,1.8172785581591222,0.0,2.480868831118032,2.480868831118032,0.0,4.298147389277154,4.298147389277154,28800.0,-3.32785059351105e-05,-3.32785059351105e-05,-0.00020534487986318314,-0.00020534487986318314,-0.00023862338579829363,-0.00023862338579829363,-0.00023862338579829363,1,0,6.6313822751322755,0.0,100.0,0.0,50.0,0.0,0.0,0.007853981633974483,0.007853981633974483,0.0,0.0,0.0,0.0,0.0,0.0,0.0,50.0,45.0,50.0,50.0,0.0,0.0,50.0,8333333.333333336,166666.66666666672,166666.66666666672,25.0,0.25,0.0,0.0,0.0,0.0,-0.0002268104716627109,2.523758563675186,32.4,166666.66666666672,166666.66666666672,29.410670521095735,0.0,18.447669157405905,0.0,1,22.62359270853518,0.0,4.542765414615335,14.230249470757707,0.0,0.0,0.0,0.0,0.0,0.0,0.0,288.05252880489076,0.0,0.0,0.0,50.0,0.0,78.53981633974483,-0.10000000000047748,0.0,10000.0,78.53981633974483,0.0,10.0,0.007853981633974483,50.0,10000.0,78.53981633974483,0.0,10.0,0.007853981633974483,50.0,10000.0,78.53981633974483,0.0,10.0,0.007853981633974483,50.0,31.41592653589793,0.0,10000.0,78.53981633974483,0.0,1.0,1.0,0.8644256692801242
2035,3045,19,N20-10-3,17,0,Rapport des essais: de tirants sous déformation imposée de courte durée,1993,0,Switzerland,École Polytechnique Fédérale de Lausanne,Construction Materials Laboratory,"Bicher Farra, Jean-Paul Jaccoud",1150.0,1150.0,1000.0,1000.0,100.0,100,"[2,7,6]","[6,7,15]",60.0,"[0,21,0]",0,32.4,"[1,160x320,0]","[7,28,90]",2.1665360402151643,"[1,160x320,1]",[28],30240.0,"[1,160x320,2]",[28],"[0,0,0,0,0.50,32,0,Sikament320,0]",200533.0,2,579.3,[10],[50],[1],[45],[0],[0],0.0,0.0,0,0,0.0,0.0,0.0,0,0,[0],[0],[0],[0],[0],2,1a,0,0,2,2,0.0,1,24.111723616301663,0.0,307.0,28,1,0.0,0,0,0,3,0.23,0.0,0.262,308.0,308.0,0,-1,2,0,0,0,10000.0,78.53981633974483,13,0.5,CN,32.4,1.0,24.4,39.036144578313255,2.523758563675186,4.1983025319166645,3.6040585950022264,3.280886132777742,2.816496852279714,5.457793291491664,2.816496852279714,1.7666309945726302,1.7666309945726302,2.938811772341665,28800.0,0.0,1.8172785581591222,1.8172785581591222,0.0,2.480868831118032,2.480868831118032,0.0,4.298147389277154,4.298147389277154,28800.0,-3.32785059351105e-05,-3.32785059351105e-05,-0.00020534487986318314,-0.00020534487986318314,-0.00023862338579829363,-0.00023862338579829363,-0.00023862338579829363,1,0,6.6313822751322755,0.0,100.0,0.0,50.0,0.0,0.0,0.007853981633974483,0.007853981633974483,0.0,0.0,0.0,0.0,0.0,0.0,0.0,50.0,45.0,50.0,50.0,0.0,0.0,50.0,8333333.333333336,166666.66666666672,166666.66666666672,25.0,0.25,0.0,0.0,0.0,0.0,-0.0002268104716627109,2.523758563675186,32.4,166666.66666666672,166666.66666666672,29.410670521095735,0.0,18.447669157405905,0.0,1,22.62359270853518,0.0,4.542765414615335,14.230249470757707,0.0,0.0,0.0,0.0,0.0,0.0,0.0,288.05252880489076,0.0,0.0,0.0,50.0,0.0,78.53981633974483,-0.10000000000047748,0.0,10000.0,78.53981633974483,0.0,10.0,0.007853981633974483,50.0,10000.0,78.53981633974483,0.0,10.0,0.007853981633974483,50.0,10000.0,78.53981633974483,0.0,10.0,0.007853981633974483,50.0,31.41592653589793,0.0,10000.0,78.53981633974483,0.0,1.0,1.0,1.065777833208828
2037,3047,19,N20-10-3,15,0,Rapport des essais: de tirants sous déformation imposée de courte durée,1993,0,Switzerland,École Polytechnique Fédérale de Lausanne,Construction Materials Laboratory,"Bicher Farra, Jean-Paul Jaccoud",1150.0,1150.0,1000.0,1000.0,100.0,100,"[2,7,6]","[6,7,15]",60.0,"[0,21,0]",0,32.4,"[1,160x320,0]","[7,28,90]",2.1665360402151643,"[1,160x320,1]",[28],30240.0,"[1,160x320,2]",[28],"[0,0,0,0,0.50,32,0,Sikament320,0]",200533.0,2,579.3,[10],[50],[1],[45],[0],[0],0.0,0.0,0,0,0.0,0.0,0.0,0,0,[0],[0],[0],[0],[0],2,1a,0,0,2,2,0.0,1,19.32079481957723,0.0,246.0,28,1,0.0,0,0,0,3,0.18,0.0,0.242,302.0,302.0,0,-1,2,0,0,0,10000.0,78.53981633974483,13,0.5,CN,32.4,1.0,24.4,39.036144578313255,2.523758563675186,4.1983025319166645,3.6040585950022264,3.280886132777742,2.816496852279714,5.457793291491664,2.816496852279714,1.7666309945726302,1.7666309945726302,2.938811772341665,28800.0,0.0,1.8172785581591222,1.8172785581591222,0.0,2.480868831118032,2.480868831118032,0.0,4.298147389277154,4.298147389277154,28800.0,-3.32785059351105e-05,-3.32785059351105e-05,-0.00020534487986318314,-0.00020534487986318314,-0.00023862338579829363,-0.00023862338579829363,-0.00023862338579829363,1,0,6.6313822751322755,0.0,100.0,0.0,50.0,0.0,0.0,0.007853981633974483,0.007853981633974483,0.0,0.0,0.0,0.0,0.0,0.0,0.0,50.0,45.0,50.0,50.0,0.0,0.0,50.0,8333333.333333336,166666.66666666672,166666.66666666672,25.0,0.25,0.0,0.0,0.0,0.0,-0.0002268104716627109,2.523758563675186,32.4,166666.66666666672,166666.66666666672,29.410670521095735,0.0,18.447669157405905,0.0,1,22.62359270853518,0.0,4.542765414615335,14.230249470757707,0.0,0.0,0.0,0.0,0.0,0.0,0.0,288.05252880489076,0.0,0.0,0.0,50.0,0.0,78.53981633974483,-0.10000000000047748,0.0,10000.0,78.53981633974483,0.0,10.0,0.007853981633974483,50.0,10000.0,78.53981633974483,0.0,10.0,0.007853981633974483,50.0,10000.0,78.53981633974483,0.0,10.0,0.007853981633974483,50.0,31.41592653589793,0.0,10000.0,78.53981633974483,0.0,1.0,1.0,0.8540109021803638
