Repository: iavdesch/Research

Readme
======

The supporting files are related to the study "A method for determining the performance of formulas for calculating the crack width and spacing in reinforced concrete elements".

The following files are relevant:
Research/Method_comparing_CWFs/Data_processing_for_GitHuB_Final (contains the data processing of the database "Crack width and crack spacing in reinforced and prestressed concrete elements: database")
Research/Method_comparing_CWFs/CWF_analysis_for_GitHuB_Final (contains the evaluation of the different crack width formulas)

File: Method_comparing_CWFs/Datasets_used/Working_database_no_hordijk_initshrink.csv (part 39 of 84)
,ID,EPID,ELID,LOADID,DOI,title,year,journal,country,institution,laboratory,authors,Ltot,Lspan,Lcons,Lmeas,h,b,hc,thc,RH,Temp,pd,fcm,catfcm,tfcm,fctm,catfctm,tfctm,Ecm,catEcm,tEcm,mix,Es,fsr,fy,phi,zs,nbl,clat,phit,st,phiw,sw,type,method,fpk,fp01k,Ep,rel,fpr,npl,phip,Ap,zp,cplat,catf,epsin,catcal,selfw,typew,locw,epsc,Nrep,N,M,sigs,t0,t,PL,catp,t0p,tp,ncr,wm,wk,wmax,sm,smax,indLR,indNP,indtfcm,indtfctm,indtEcm,slab,Ac,Astot,ts,sc,class_C,fcm28,Bcc,fck28,fcm_cube_150,fctm28,fctmfl28,fctmfl,fct095_28,fct095,fct095fl_28,fct095fl,fct005,fct005_28,fct005fl,Ecm28,phi_bc,phi_bc_prestress,phi_bc_prior_load,phi_dc,phi_dc_prestress,phi_dc_prior_load,phi_creep,phi_creep_prestress,phi_creep_prior_load,Ecm0,eps_cbs,eps_cbs_prestress,eps_cds,eps_cds_prestress,shrinkage,shrinkage_prestress,shrinkage_init,bondLR,bondPR,ae,ap,sxLR,sxNP,zstot,zstensinit,Astensinit,rhotot,rhotensinit,At,Aw,Aptot,zptot,zeta1,zeta,phi_peq,ry,cy,ry0,rx,ryp,cyp,cog,Izz,Wb,Wt,rho,qself,Mself,ep,Mp,pre_loss,initstrain,fctmorg,fcmorg,W_Ib,W_It,Ncr095,Mcr095,Ncr005,Mcr005,CS,Ncr,Mcr,tau_bms,tau_max,xcinit,epsinit,dpsigs,xc,eps,epsbot,sigssimpl,sigsr,dpsigsr,xc_sr,eps_sr,zstottens,zptottens,Astens,Actens,Aptens,Aceff_MC2020,Aseff_MC2020,Apeff_MC2020,phi_eq_MC2020,rhoeff_MC2020,hceff_MC2020,Aceff_FPR,Aseff_FPR,Apeff_FPR,phi_eq_FPR,rhoeff_FPR,hceff_FPR,Aceff_SMTCM,Aseff_SMTCM,Apeff_SMTCM,phi_eq_SMTCM,rhoeff_SMTCM,hceff_SMTCM,sumcirc_SMTCM,sumcirc_p_SMTCM,Actensstate1,Astensstate1,Aptensstate1,r,p,k1
2071,3081,19,N20-14-1,27,0,Rapport des essais: de tirants sous déformation imposée de courte durée,1993,0,Switzerland,École Polytechnique Fédérale de Lausanne,Construction Materials Laboratory,"Bicher Farra, Jean-Paul Jaccoud",1150.0,1150.0,1000.0,1000.0,100.0,100,"[2,7,6]","[6,7,15]",60.0,"[0,21,0]",0,32.4,"[1,160x320,0]","[7,28,90]",1.8681427225759897,"[1,160x320,1]",[28],30240.0,"[1,160x320,2]",[28],"[0,0,0,0,0.50,32,0,Sikament320,0]",196317.0,2,558.2,[14],[50],[1],[43],[0],[0],0.0,0.0,0,0,0.0,0.0,0.0,0,0,[0],[0],[0],[0],[0],2,1a,0,0,2,2,0.0,1,26.477342884454774,0.0,172.0,28,1,0.0,0,0,0,6,0.1,0.0,0.148,157.0,243.46444187226192,0,-1,2,0,0,0,10000.0,153.93804002589985,13,0.5,CN,32.4,1.0,24.4,39.036144578313255,2.523758563675186,4.1983025319166645,3.107677745034047,3.280886132777742,2.4285855393487865,5.457793291491664,2.4285855393487865,1.7666309945726302,1.7666309945726302,2.938811772341665,28800.0,0.0,1.8172785581591222,1.8172785581591222,0.0,2.480868831118032,2.480868831118032,0.0,4.298147389277154,4.298147389277154,28800.0,-3.32785059351105e-05,-3.32785059351105e-05,-0.00020534487986318314,-0.00020534487986318314,-0.00023862338579829363,-0.00023862338579829363,-0.00023862338579829363,1,0,6.491964285714285,0.0,100.0,0.0,50.0,0.0,0.0,0.015393804002589986,0.015393804002589986,0.0,0.0,0.0,0.0,0.0,0.0,0.0,50.0,43.0,50.0,50.0,0.0,0.0,50.0,8333333.333333336,166666.66666666672,166666.66666666672,25.0,0.25,0.0,0.0,0.0,0.0,-0.00021694296777252656,2.523758563675186,32.4,166666.66666666672,166666.66666666672,26.339035566852083,0.0,19.159859039607447,0.0,2,20.26079658988622,0.0,4.542765414615335,14.230249470757707,0.0,0.0,0.0,0.0,0.0,0.0,0.0,131.61656850040035,0.0,0.0,0.0,50.0,0.0,153.93804002589985,-0.10000000000047748,0.0,10000.0,153.93804002589985,0.0,14.0,0.015393804002589986,50.0,10000.0,153.93804002589985,0.0,14.0,0.015393804002589986,50.0,10000.0,153.93804002589985,0.0,14.0,0.015393804002589986,50.0,43.982297150257104,0.0,10000.0,153.93804002589985,0.0,0.6448580285180738,0.8158055431113751,1.3068263514215295
2072,3082,19,N20-14-1,13,0,Rapport des essais: de tirants sous déformation imposée de courte durée,1993,0,Switzerland,École Polytechnique Fédérale de Lausanne,Construction Materials Laboratory,"Bicher Farra, Jean-Paul Jaccoud",1150.0,1150.0,1000.0,1000.0,100.0,100,"[2,7,6]","[6,7,15]",60.0,"[0,21,0]",0,32.4,"[1,160x320,0]","[7,28,90]",1.8681427225759897,"[1,160x320,1]",[28],30240.0,"[1,160x320,2]",[28],"[0,0,0,0,0.50,32,0,Sikament320,0]",196317.0,2,558.2,[14],[50],[1],[43],[0],[0],0.0,0.0,0,0,0.0,0.0,0.0,0,0,[0],[0],[0],[0],[0],2,1a,0,0,2,2,0.0,1,24.630086404143977,0.0,160.0,28,1,0.0,0,0,0,3,0.08,0.0,0.1,270.0,270.0,0,-1,2,0,0,0,10000.0,153.93804002589985,13,0.5,CN,32.4,1.0,24.4,39.036144578313255,2.523758563675186,4.1983025319166645,3.107677745034047,3.280886132777742,2.4285855393487865,5.457793291491664,2.4285855393487865,1.7666309945726302,1.7666309945726302,2.938811772341665,28800.0,0.0,1.8172785581591222,1.8172785581591222,0.0,2.480868831118032,2.480868831118032,0.0,4.298147389277154,4.298147389277154,28800.0,-3.32785059351105e-05,-3.32785059351105e-05,-0.00020534487986318314,-0.00020534487986318314,-0.00023862338579829363,-0.00023862338579829363,-0.00023862338579829363,1,0,6.491964285714285,0.0,100.0,0.0,50.0,0.0,0.0,0.015393804002589986,0.015393804002589986,0.0,0.0,0.0,0.0,0.0,0.0,0.0,50.0,43.0,50.0,50.0,0.0,0.0,50.0,8333333.333333336,166666.66666666672,166666.66666666672,25.0,0.25,0.0,0.0,0.0,0.0,-0.00021694296777252656,2.523758563675186,32.4,166666.66666666672,166666.66666666672,26.339035566852083,0.0,19.159859039607447,0.0,1,20.26079658988622,0.0,4.542765414615335,14.230249470757707,0.0,0.0,0.0,0.0,0.0,0.0,0.0,131.61656850040035,0.0,0.0,0.0,50.0,0.0,153.93804002589985,-0.10000000000047748,0.0,10000.0,153.93804002589985,0.0,14.0,0.015393804002589986,50.0,10000.0,153.93804002589985,0.0,14.0,0.015393804002589986,50.0,10000.0,153.93804002589985,0.0,14.0,0.015393804002589986,50.0,43.982297150257104,0.0,10000.0,153.93804002589985,0.0,1.0,1.0,1.2156524199270042
2075,3085,19,N20-14-2,23,0,Rapport des essais: de tirants sous déformation imposée de courte durée,1993,0,Switzerland,École Polytechnique Fédérale de Lausanne,Construction Materials Laboratory,"Bicher Farra, Jean-Paul Jaccoud",1150.0,1150.0,1000.0,1000.0,100.0,100,"[2,7,6]","[6,7,15]",60.0,"[0,21,0]",0,32.4,"[1,160x320,0]","[7,28,90]",1.8681427225759897,"[1,160x320,1]",[28],30240.0,"[1,160x320,2]",[28],"[0,0,0,0,0.50,32,0,Sikament320,0]",196317.0,2,558.2,[14],[50],[1],[43],[0],[0],0.0,0.0,0,0,0.0,0.0,0.0,0,0,[0],[0],[0],[0],[0],2,1a,0,0,2,2,0.0,1,27.70884720466197,0.0,180.0,28,1,0.0,0,0,0,6,0.07,0.0,0.08894903481905163,154.0,246.10092914992887,0,-1,2,0,0,0,10000.0,153.93804002589985,13,0.5,CN,32.4,1.0,24.4,39.036144578313255,2.523758563675186,4.1983025319166645,3.107677745034047,3.280886132777742,2.4285855393487865,5.457793291491664,2.4285855393487865,1.7666309945726302,1.7666309945726302,2.938811772341665,28800.0,0.0,1.8172785581591222,1.8172785581591222,0.0,2.480868831118032,2.480868831118032,0.0,4.298147389277154,4.298147389277154,28800.0,-3.32785059351105e-05,-3.32785059351105e-05,-0.00020534487986318314,-0.00020534487986318314,-0.00023862338579829363,-0.00023862338579829363,-0.00023862338579829363,1,0,6.491964285714285,0.0,100.0,0.0,50.0,0.0,0.0,0.015393804002589986,0.015393804002589986,0.0,0.0,0.0,0.0,0.0,0.0,0.0,50.0,43.0,50.0,50.0,0.0,0.0,50.0,8333333.333333336,166666.66666666672,166666.66666666672,25.0,0.25,0.0,0.0,0.0,0.0,-0.00021694296777252656,2.523758563675186,32.4,166666.66666666672,166666.66666666672,26.339035566852083,0.0,19.159859039607447,0.0,2,20.26079658988622,0.0,4.542765414615335,14.230249470757707,0.0,0.0,0.0,0.0,0.0,0.0,0.0,131.61656850040035,0.0,0.0,0.0,50.0,0.0,153.93804002589985,-0.10000000000047748,0.0,10000.0,153.93804002589985,0.0,14.0,0.015393804002589986,50.0,10000.0,153.93804002589985,0.0,14.0,0.015393804002589986,50.0,10000.0,153.93804002589985,0.0,14.0,0.015393804002589986,50.0,43.982297150257104,0.0,10000.0,153.93804002589985,0.0,0.6257595228589348,0.7869675049583225,1.3676089724178797
2076,3086,19,N20-14-2,20,0,Rapport des essais: de tirants sous déformation imposée de courte durée,1993,0,Switzerland,École Polytechnique Fédérale de Lausanne,Construction Materials Laboratory,"Bicher Farra, Jean-Paul Jaccoud",1150.0,1150.0,1000.0,1000.0,100.0,100,"[2,7,6]","[6,7,15]",60.0,"[0,21,0]",0,32.4,"[1,160x320,0]","[7,28,90]",1.8681427225759897,"[1,160x320,1]",[28],30240.0,"[1,160x320,2]",[28],"[0,0,0,0,0.50,32,0,Sikament320,0]",196317.0,2,558.2,[14],[50],[1],[43],[0],[0],0.0,0.0,0,0,0.0,0.0,0.0,0,0,[0],[0],[0],[0],[0],2,1a,0,0,2,2,0.0,1,26.169466804402976,0.0,170.0,28,1,0.0,0,0,0,5,0.07,0.0,0.09,178.0,178.0,0,-1,2,0,0,0,10000.0,153.93804002589985,13,0.5,CN,32.4,1.0,24.4,39.036144578313255,2.523758563675186,4.1983025319166645,3.107677745034047,3.280886132777742,2.4285855393487865,5.457793291491664,2.4285855393487865,1.7666309945726302,1.7666309945726302,2.938811772341665,28800.0,0.0,1.8172785581591222,1.8172785581591222,0.0,2.480868831118032,2.480868831118032,0.0,4.298147389277154,4.298147389277154,28800.0,-3.32785059351105e-05,-3.32785059351105e-05,-0.00020534487986318314,-0.00020534487986318314,-0.00023862338579829363,-0.00023862338579829363,-0.00023862338579829363,1,0,6.491964285714285,0.0,100.0,0.0,50.0,0.0,0.0,0.015393804002589986,0.015393804002589986,0.0,0.0,0.0,0.0,0.0,0.0,0.0,50.0,43.0,50.0,50.0,0.0,0.0,50.0,8333333.333333336,166666.66666666672,166666.66666666672,25.0,0.25,0.0,0.0,0.0,0.0,-0.00021694296777252656,2.523758563675186,32.4,166666.66666666672,166666.66666666672,26.339035566852083,0.0,19.159859039607447,0.0,1,20.26079658988622,0.0,4.542765414615335,14.230249470757707,0.0,0.0,0.0,0.0,0.0,0.0,0.0,131.61656850040035,0.0,0.0,0.0,50.0,0.0,153.93804002589985,-0.10000000000047748,0.0,10000.0,153.93804002589985,0.0,14.0,0.015393804002589986,50.0,10000.0,153.93804002589985,0.0,14.0,0.015393804002589986,50.0,10000.0,153.93804002589985,0.0,14.0,0.015393804002589986,50.0,43.982297150257104,0.0,10000.0,153.93804002589985,0.0,1.0,1.0,1.291630696172442
2078,3088,19,N20-14-2,33,0,Rapport des essais: de tirants sous déformation imposée de courte durée,1993,0,Switzerland,École Polytechnique Fédérale de Lausanne,Construction Materials Laboratory,"Bicher Farra, Jean-Paul Jaccoud",1150.0,1150.0,1000.0,1000.0,100.0,100,"[2,7,6]","[6,7,15]",60.0,"[0,21,0]",0,32.4,"[1,160x320,0]","[7,28,90]",1.8681427225759897,"[1,160x320,1]",[28],30240.0,"[1,160x320,2]",[28],"[0,0,0,0,0.50,32,0,Sikament320,0]",196317.0,2,558.2,[14],[50],[1],[43],[0],[0],0.0,0.0,0,0,0.0,0.0,0.0,0,0,[0],[0],[0],[0],[0],2,1a,0,0,2,2,0.0,1,35.09787312590517,0.0,227.99999999999997,28,1,0.0,0,0,0,8,0.11,0.0,0.203,122.0,216.6541831505901,0,-1,2,0,0,0,10000.0,153.93804002589985,13,0.5,CN,32.4,1.0,24.4,39.036144578313255,2.523758563675186,4.1983025319166645,3.107677745034047,3.280886132777742,2.4285855393487865,5.457793291491664,2.4285855393487865,1.7666309945726302,1.7666309945726302,2.938811772341665,28800.0,0.0,1.8172785581591222,1.8172785581591222,0.0,2.480868831118032,2.480868831118032,0.0,4.298147389277154,4.298147389277154,28800.0,-3.32785059351105e-05,-3.32785059351105e-05,-0.00020534487986318314,-0.00020534487986318314,-0.00023862338579829363,-0.00023862338579829363,-0.00023862338579829363,1,0,6.491964285714285,0.0,100.0,0.0,50.0,0.0,0.0,0.015393804002589986,0.015393804002589986,0.0,0.0,0.0,0.0,0.0,0.0,0.0,50.0,43.0,50.0,50.0,0.0,0.0,50.0,8333333.333333336,166666.66666666672,166666.66666666672,25.0,0.25,0.0,0.0,0.0,0.0,-0.00021694296777252656,2.523758563675186,32.4,166666.66666666672,166666.66666666672,26.339035566852083,0.0,19.159859039607447,0.0,2,20.26079658988622,0.0,4.542765414615335,14.230249470757707,0.0,0.0,0.0,0.0,0.0,0.0,0.0,131.61656850040035,0.0,0.0,0.0,50.0,0.0,153.93804002589985,-0.10000000000047748,0.0,10000.0,153.93804002589985,0.0,14.0,0.015393804002589986,50.0,10000.0,153.93804002589985,0.0,14.0,0.015393804002589986,50.0,10000.0,153.93804002589985,0.0,14.0,0.015393804002589986,50.0,43.982297150257104,0.0,10000.0,153.93804002589985,0.0,0.563109367314645,0.6782232653221144,1.7323046983959811
2079,3089,19,N20-14-2,18,0,Rapport des essais: de tirants sous déformation imposée de courte durée,1993,0,Switzerland,École Polytechnique Fédérale de Lausanne,Construction Materials Laboratory,"Bicher Farra, Jean-Paul Jaccoud",1150.0,1150.0,1000.0,1000.0,100.0,100,"[2,7,6]","[6,7,15]",60.0,"[0,21,0]",0,32.4,"[1,160x320,0]","[7,28,90]",1.8681427225759897,"[1,160x320,1]",[28],30240.0,"[1,160x320,2]",[28],"[0,0,0,0,0.50,32,0,Sikament320,0]",196317.0,2,558.2,[14],[50],[1],[43],[0],[0],0.0,0.0,0,0,0.0,0.0,0.0,0,0,[0],[0],[0],[0],[0],2,1a,0,0,2,2,0.0,1,24.168272284066276,0.0,157.0,28,1,0.0,0,0,0,4,0.07,0.0,0.082,215.0,215.0,0,-1,2,0,0,0,10000.0,153.93804002589985,13,0.5,CN,32.4,1.0,24.4,39.036144578313255,2.523758563675186,4.1983025319166645,3.107677745034047,3.280886132777742,2.4285855393487865,5.457793291491664,2.4285855393487865,1.7666309945726302,1.7666309945726302,2.938811772341665,28800.0,0.0,1.8172785581591222,1.8172785581591222,0.0,2.480868831118032,2.480868831118032,0.0,4.298147389277154,4.298147389277154,28800.0,-3.32785059351105e-05,-3.32785059351105e-05,-0.00020534487986318314,-0.00020534487986318314,-0.00023862338579829363,-0.00023862338579829363,-0.00023862338579829363,1,0,6.491964285714285,0.0,100.0,0.0,50.0,0.0,0.0,0.015393804002589986,0.015393804002589986,0.0,0.0,0.0,0.0,0.0,0.0,0.0,50.0,43.0,50.0,50.0,0.0,0.0,50.0,8333333.333333336,166666.66666666672,166666.66666666672,25.0,0.25,0.0,0.0,0.0,0.0,-0.00021694296777252656,2.523758563675186,32.4,166666.66666666672,166666.66666666672,26.339035566852083,0.0,19.159859039607447,0.0,1,20.26079658988622,0.0,4.542765414615335,14.230249470757707,0.0,0.0,0.0,0.0,0.0,0.0,0.0,131.61656850040035,0.0,0.0,0.0,50.0,0.0,153.93804002589985,-0.10000000000047748,0.0,10000.0,153.93804002589985,0.0,14.0,0.015393804002589986,50.0,10000.0,153.93804002589985,0.0,14.0,0.015393804002589986,50.0,10000.0,153.93804002589985,0.0,14.0,0.015393804002589986,50.0,43.982297150257104,0.0,10000.0,153.93804002589985,0.0,1.0,1.0,1.1928589370533729
2081,3091,19,N20-14-2,31,0,Rapport des essais: de tirants sous déformation imposée de courte durée,1993,0,Switzerland,École Polytechnique Fédérale de Lausanne,Construction Materials Laboratory,"Bicher Farra, Jean-Paul Jaccoud",1150.0,1150.0,1000.0,1000.0,100.0,100,"[2,7,6]","[6,7,15]",60.0,"[0,21,0]",0,32.4,"[1,160x320,0]","[7,28,90]",1.8681427225759897,"[1,160x320,1]",[28],30240.0,"[1,160x320,2]",[28],"[0,0,0,0,0.50,32,0,Sikament320,0]",196317.0,2,558.2,[14],[50],[1],[43],[0],[0],0.0,0.0,0,0,0.0,0.0,0.0,0,0,[0],[0],[0],[0],[0],2,1a,0,0,2,2,0.0,1,31.095484085231767,0.0,202.0,28,1,0.0,0,0,0,7,0.11,0.0,0.187,137.0,232.52087335800715,0,-1,2,0,0,0,10000.0,153.93804002589985,13,0.5,CN,32.4,1.0,24.4,39.036144578313255,2.523758563675186,4.1983025319166645,3.107677745034047,3.280886132777742,2.4285855393487865,5.457793291491664,2.4285855393487865,1.7666309945726302,1.7666309945726302,2.938811772341665,28800.0,0.0,1.8172785581591222,1.8172785581591222,0.0,2.480868831118032,2.480868831118032,0.0,4.298147389277154,4.298147389277154,28800.0,-3.32785059351105e-05,-3.32785059351105e-05,-0.00020534487986318314,-0.00020534487986318314,-0.00023862338579829363,-0.00023862338579829363,-0.00023862338579829363,1,0,6.491964285714285,0.0,100.0,0.0,50.0,0.0,0.0,0.015393804002589986,0.015393804002589986,0.0,0.0,0.0,0.0,0.0,0.0,0.0,50.0,43.0,50.0,50.0,0.0,0.0,50.0,8333333.333333336,166666.66666666672,166666.66666666672,25.0,0.25,0.0,0.0,0.0,0.0,-0.00021694296777252656,2.523758563675186,32.4,166666.66666666672,166666.66666666672,26.339035566852083,0.0,19.159859039607447,0.0,2,20.26079658988622,0.0,4.542765414615335,14.230249470757707,0.0,0.0,0.0,0.0,0.0,0.0,0.0,131.61656850040035,0.0,0.0,0.0,50.0,0.0,153.93804002589985,-0.10000000000047748,0.0,10000.0,153.93804002589985,0.0,14.0,0.015393804002589986,50.0,10000.0,153.93804002589985,0.0,14.0,0.015393804002589986,50.0,10000.0,153.93804002589985,0.0,14.0,0.015393804002589986,50.0,43.982297150257104,0.0,10000.0,153.93804002589985,0.0,0.5891944152001536,0.7263184347003414,1.5347611801578427
2082,3092,19,N20-14-2,26,0,Rapport des essais: de tirants sous déformation imposée de courte durée,1993,0,Switzerland,École Polytechnique Fédérale de Lausanne,Construction Materials Laboratory,"Bicher Farra, Jean-Paul Jaccoud",1150.0,1150.0,1000.0,1000.0,100.0,100,"[2,7,6]","[6,7,15]",60.0,"[0,21,0]",0,32.4,"[1,160x320,0]","[7,28,90]",1.8681427225759897,"[1,160x320,1]",[28],30240.0,"[1,160x320,2]",[28],"[0,0,0,0,0.50,32,0,Sikament320,0]",196317.0,2,558.2,[14],[50],[1],[43],[0],[0],0.0,0.0,0,0,0.0,0.0,0.0,0,0,[0],[0],[0],[0],[0],2,1a,0,0,2,2,0.0,1,27.70884720466197,0.0,180.0,28,1,0.0,0,0,0,6,0.08,0.0,0.149,154.0,246.10092914992887,0,-1,2,0,0,0,10000.0,153.93804002589985,13,0.5,CN,32.4,1.0,24.4,39.036144578313255,2.523758563675186,4.1983025319166645,3.107677745034047,3.280886132777742,2.4285855393487865,5.457793291491664,2.4285855393487865,1.7666309945726302,1.7666309945726302,2.938811772341665,28800.0,0.0,1.8172785581591222,1.8172785581591222,0.0,2.480868831118032,2.480868831118032,0.0,4.298147389277154,4.298147389277154,28800.0,-3.32785059351105e-05,-3.32785059351105e-05,-0.00020534487986318314,-0.00020534487986318314,-0.00023862338579829363,-0.00023862338579829363,-0.00023862338579829363,1,0,6.491964285714285,0.0,100.0,0.0,50.0,0.0,0.0,0.015393804002589986,0.015393804002589986,0.0,0.0,0.0,0.0,0.0,0.0,0.0,50.0,43.0,50.0,50.0,0.0,0.0,50.0,8333333.333333336,166666.66666666672,166666.66666666672,25.0,0.25,0.0,0.0,0.0,0.0,-0.00021694296777252656,2.523758563675186,32.4,166666.66666666672,166666.66666666672,26.339035566852083,0.0,19.159859039607447,0.0,2,20.26079658988622,0.0,4.542765414615335,14.230249470757707,0.0,0.0,0.0,0.0,0.0,0.0,0.0,131.61656850040035,0.0,0.0,0.0,50.0,0.0,153.93804002589985,-0.10000000000047748,0.0,10000.0,153.93804002589985,0.0,14.0,0.015393804002589986,50.0,10000.0,153.93804002589985,0.0,14.0,0.015393804002589986,50.0,10000.0,153.93804002589985,0.0,14.0,0.015393804002589986,50.0,43.982297150257104,0.0,10000.0,153.93804002589985,0.0,0.6257595228589348,0.7869675049583225,1.3676089724178797
2083,3093,19,N20-14-2,30,0,Rapport des essais: de tirants sous déformation imposée de courte durée,1993,0,Switzerland,École Polytechnique Fédérale de Lausanne,Construction Materials Laboratory,"Bicher Farra, Jean-Paul Jaccoud",1150.0,1150.0,1000.0,1000.0,100.0,100,"[2,7,6]","[6,7,15]",60.0,"[0,21,0]",0,32.4,"[1,160x320,0]","[7,28,90]",1.8681427225759897,"[1,160x320,1]",[28],30240.0,"[1,160x320,2]",[28],"[0,0,0,0,0.50,32,0,Sikament320,0]",196317.0,2,558.2,[14],[50],[1],[43],[0],[0],0.0,0.0,0,0,0.0,0.0,0.0,0,0,[0],[0],[0],[0],[0],2,1a,0,0,2,2,0.0,1,33.71243076567207,0.0,219.00000000000003,28,1,0.0,0,0,0,7,0.11,0.0,0.15879348511721225,137.0,240.04839395168133,0,-1,2,0,0,0,10000.0,153.93804002589985,13,0.5,CN,32.4,1.0,24.4,39.036144578313255,2.523758563675186,4.1983025319166645,3.107677745034047,3.280886132777742,2.4285855393487865,5.457793291491664,2.4285855393487865,1.7666309945726302,1.7666309945726302,2.938811772341665,28800.0,0.0,1.8172785581591222,1.8172785581591222,0.0,2.480868831118032,2.480868831118032,0.0,4.298147389277154,4.298147389277154,28800.0,-3.32785059351105e-05,-3.32785059351105e-05,-0.00020534487986318314,-0.00020534487986318314,-0.00023862338579829363,-0.00023862338579829363,-0.00023862338579829363,1,0,6.491964285714285,0.0,100.0,0.0,50.0,0.0,0.0,0.015393804002589986,0.015393804002589986,0.0,0.0,0.0,0.0,0.0,0.0,0.0,50.0,43.0,50.0,50.0,0.0,0.0,50.0,8333333.333333336,166666.66666666672,166666.66666666672,25.0,0.25,0.0,0.0,0.0,0.0,-0.00021694296777252656,2.523758563675186,32.4,166666.66666666672,166666.66666666672,26.339035566852083,0.0,19.159859039607447,0.0,2,20.26079658988622,0.0,4.542765414615335,14.230249470757707,0.0,0.0,0.0,0.0,0.0,0.0,0.0,131.61656850040035,0.0,0.0,0.0,50.0,0.0,153.93804002589985,-0.10000000000047748,0.0,10000.0,153.93804002589985,0.0,14.0,0.015393804002589986,50.0,10000.0,153.93804002589985,0.0,14.0,0.015393804002589986,50.0,10000.0,153.93804002589985,0.0,14.0,0.015393804002589986,50.0,43.982297150257104,0.0,10000.0,153.93804002589985,0.0,0.5707182528685293,0.6927236335848684,1.663924249775087
2084,3094,19,N20-14-2,25,0,Rapport des essais: de tirants sous déformation imposée de courte durée,1993,0,Switzerland,École Polytechnique Fédérale de Lausanne,Construction Materials Laboratory,"Bicher Farra, Jean-Paul Jaccoud",1150.0,1150.0,1000.0,1000.0,100.0,100,"[2,7,6]","[6,7,15]",60.0,"[0,21,0]",0,32.4,"[1,160x320,0]","[7,28,90]",1.8681427225759897,"[1,160x320,1]",[28],30240.0,"[1,160x320,2]",[28],"[0,0,0,0,0.50,32,0,Sikament320,0]",196317.0,2,558.2,[14],[50],[1],[43],[0],[0],0.0,0.0,0,0,0.0,0.0,0.0,0,0,[0],[0],[0],[0],[0],2,1a,0,0,2,2,0.0,1,26.169466804402976,0.0,170.0,28,1,0.0,0,0,0,6,0.07,0.0,0.141,179.0,179.0,0,-1,2,0,0,0,10000.0,153.93804002589985,13,0.5,CN,32.4,1.0,24.4,39.036144578313255,2.523758563675186,4.1983025319166645,3.107677745034047,3.280886132777742,2.4285855393487865,5.457793291491664,2.4285855393487865,1.7666309945726302,1.7666309945726302,2.938811772341665,28800.0,0.0,1.8172785581591222,1.8172785581591222,0.0,2.480868831118032,2.480868831118032,0.0,4.298147389277154,4.298147389277154,28800.0,-3.32785059351105e-05,-3.32785059351105e-05,-0.00020534487986318314,-0.00020534487986318314,-0.00023862338579829363,-0.00023862338579829363,-0.00023862338579829363,1,0,6.491964285714285,0.0,100.0,0.0,50.0,0.0,0.0,0.015393804002589986,0.015393804002589986,0.0,0.0,0.0,0.0,0.0,0.0,0.0,50.0,43.0,50.0,50.0,0.0,0.0,50.0,8333333.333333336,166666.66666666672,166666.66666666672,25.0,0.25,0.0,0.0,0.0,0.0,-0.00021694296777252656,2.523758563675186,32.4,166666.66666666672,166666.66666666672,26.339035566852083,0.0,19.159859039607447,0.0,1,20.26079658988622,0.0,4.542765414615335,14.230249470757707,0.0,0.0,0.0,0.0,0.0,0.0,0.0,131.61656850040035,0.0,0.0,0.0,50.0,0.0,153.93804002589985,-0.10000000000047748,0.0,10000.0,153.93804002589985,0.0,14.0,0.015393804002589986,50.0,10000.0,153.93804002589985,0.0,14.0,0.015393804002589986,50.0,10000.0,153.93804002589985,0.0,14.0,0.015393804002589986,50.0,43.982297150257104,0.0,10000.0,153.93804002589985,0.0,1.0,1.0,1.291630696172442
2085,3095,19,N20-14-2,32,0,Rapport des essais: de tirants sous déformation imposée de courte durée,1993,0,Switzerland,École Polytechnique Fédérale de Lausanne,Construction Materials Laboratory,"Bicher Farra, Jean-Paul Jaccoud",1150.0,1150.0,1000.0,1000.0,100.0,100,"[2,7,6]","[6,7,15]",60.0,"[0,21,0]",0,32.4,"[1,160x320,0]","[7,28,90]",1.8681427225759897,"[1,160x320,1]",[28],30240.0,"[1,160x320,2]",[28],"[0,0,0,0,0.50,32,0,Sikament320,0]",196317.0,2,558.2,[14],[50],[1],[43],[0],[0],0.0,0.0,0,0,0.0,0.0,0.0,0,0,[0],[0],[0],[0],[0],2,1a,0,0,2,2,0.0,1,36.17543940608647,0.0,235.0,28,1,0.0,0,0,0,8,0.11,0.0,0.16462245528917016,122.0,218.64677935291442,0,-1,2,0,0,0,10000.0,153.93804002589985,13,0.5,CN,32.4,1.0,24.4,39.036144578313255,2.523758563675186,4.1983025319166645,3.107677745034047,3.280886132777742,2.4285855393487865,5.457793291491664,2.4285855393487865,1.7666309945726302,1.7666309945726302,2.938811772341665,28800.0,0.0,1.8172785581591222,1.8172785581591222,0.0,2.480868831118032,2.480868831118032,0.0,4.298147389277154,4.298147389277154,28800.0,-3.32785059351105e-05,-3.32785059351105e-05,-0.00020534487986318314,-0.00020534487986318314,-0.00023862338579829363,-0.00023862338579829363,-0.00023862338579829363,1,0,6.491964285714285,0.0,100.0,0.0,50.0,0.0,0.0,0.015393804002589986,0.015393804002589986,0.0,0.0,0.0,0.0,0.0,0.0,0.0,50.0,43.0,50.0,50.0,0.0,0.0,50.0,8333333.333333336,166666.66666666672,166666.66666666672,25.0,0.25,0.0,0.0,0.0,0.0,-0.00021694296777252656,2.523758563675186,32.4,166666.66666666672,166666.66666666672,26.339035566852083,0.0,19.159859039607447,0.0,2,20.26079658988622,0.0,4.542765414615335,14.230249470757707,0.0,0.0,0.0,0.0,0.0,0.0,0.0,131.61656850040035,0.0,0.0,0.0,50.0,0.0,153.93804002589985,-0.10000000000047748,0.0,10000.0,153.93804002589985,0.0,14.0,0.015393804002589986,50.0,10000.0,153.93804002589985,0.0,14.0,0.015393804002589986,50.0,10000.0,153.93804002589985,0.0,14.0,0.015393804002589986,50.0,43.982297150257104,0.0,10000.0,153.93804002589985,0.0,0.5579775762581971,0.6681955982662132,1.7854894917677875
2087,3097,19,N20-14-2,34,0,Rapport des essais: de tirants sous déformation imposée de courte durée,1993,0,Switzerland,École Polytechnique Fédérale de Lausanne,Construction Materials Laboratory,"Bicher Farra, Jean-Paul Jaccoud",1150.0,1150.0,1000.0,1000.0,100.0,100,"[2,7,6]","[6,7,15]",60.0,"[0,21,0]",0,32.4,"[1,160x320,0]","[7,28,90]",1.8681427225759897,"[1,160x320,1]",[28],30240.0,"[1,160x320,2]",[28],"[0,0,0,0,0.50,32,0,Sikament320,0]",196317.0,2,558.2,[14],[50],[1],[43],[0],[0],0.0,0.0,0,0,0.0,0.0,0.0,0,0,[0],[0],[0],[0],[0],2,1a,0,0,2,2,0.0,1,35.86756332603466,0.0,233.0,28,1,0.0,0,0,0,8,0.12,0.0,0.206,122.0,218.0982029018349,0,-1,2,0,0,0,10000.0,153.93804002589985,13,0.5,CN,32.4,1.0,24.4,39.036144578313255,2.523758563675186,4.1983025319166645,3.107677745034047,3.280886132777742,2.4285855393487865,5.457793291491664,2.4285855393487865,1.7666309945726302,1.7666309945726302,2.938811772341665,28800.0,0.0,1.8172785581591222,1.8172785581591222,0.0,2.480868831118032,2.480868831118032,0.0,4.298147389277154,4.298147389277154,28800.0,-3.32785059351105e-05,-3.32785059351105e-05,-0.00020534487986318314,-0.00020534487986318314,-0.00023862338579829363,-0.00023862338579829363,-0.00023862338579829363,1,0,6.491964285714285,0.0,100.0,0.0,50.0,0.0,0.0,0.015393804002589986,0.015393804002589986,0.0,0.0,0.0,0.0,0.0,0.0,0.0,50.0,43.0,50.0,50.0,0.0,0.0,50.0,8333333.333333336,166666.66666666672,166666.66666666672,25.0,0.25,0.0,0.0,0.0,0.0,-0.00021694296777252656,2.523758563675186,32.4,166666.66666666672,166666.66666666672,26.339035566852083,0.0,19.159859039607447,0.0,2,20.26079658988622,0.0,4.542765414615335,14.230249470757707,0.0,0.0,0.0,0.0,0.0,0.0,0.0,131.61656850040035,0.0,0.0,0.0,50.0,0.0,153.93804002589985,-0.10000000000047748,0.0,10000.0,153.93804002589985,0.0,14.0,0.015393804002589986,50.0,10000.0,153.93804002589985,0.0,14.0,0.015393804002589986,50.0,10000.0,153.93804002589985,0.0,14.0,0.015393804002589986,50.0,43.982297150257104,0.0,10000.0,153.93804002589985,0.0,0.5593810420112068,0.6709590074212074,1.7702938365186998
2092,3102,19,N20-14-2,24,0,Rapport des essais: de tirants sous déformation imposée de courte durée,1993,0,Switzerland,École Polytechnique Fédérale de Lausanne,Construction Materials Laboratory,"Bicher Farra, Jean-Paul Jaccoud",1150.0,1150.0,1000.0,1000.0,100.0,100,"[2,7,6]","[6,7,15]",60.0,"[0,21,0]",0,32.4,"[1,160x320,0]","[7,28,90]",1.8681427225759897,"[1,160x320,1]",[28],30240.0,"[1,160x320,2]",[28],"[0,0,0,0,0.50,32,0,Sikament320,0]",196317.0,2,558.2,[14],[50],[1],[43],[0],[0],0.0,0.0,0,0,0.0,0.0,0.0,0,0,[0],[0],[0],[0],[0],2,1a,0,0,2,2,0.0,1,25.09190052422168,0.0,163.0,28,1,0.0,0,0,0,6,0.07,0.0,0.138,154.0,154.0,0,-1,2,0,0,0,10000.0,153.93804002589985,13,0.5,CN,32.4,1.0,24.4,39.036144578313255,2.523758563675186,4.1983025319166645,3.107677745034047,3.280886132777742,2.4285855393487865,5.457793291491664,2.4285855393487865,1.7666309945726302,1.7666309945726302,2.938811772341665,28800.0,0.0,1.8172785581591222,1.8172785581591222,0.0,2.480868831118032,2.480868831118032,0.0,4.298147389277154,4.298147389277154,28800.0,-3.32785059351105e-05,-3.32785059351105e-05,-0.00020534487986318314,-0.00020534487986318314,-0.00023862338579829363,-0.00023862338579829363,-0.00023862338579829363,1,0,6.491964285714285,0.0,100.0,0.0,50.0,0.0,0.0,0.015393804002589986,0.015393804002589986,0.0,0.0,0.0,0.0,0.0,0.0,0.0,50.0,43.0,50.0,50.0,0.0,0.0,50.0,8333333.333333336,166666.66666666672,166666.66666666672,25.0,0.25,0.0,0.0,0.0,0.0,-0.00021694296777252656,2.523758563675186,32.4,166666.66666666672,166666.66666666672,26.339035566852083,0.0,19.159859039607447,0.0,1,20.26079658988622,0.0,4.542765414615335,14.230249470757707,0.0,0.0,0.0,0.0,0.0,0.0,0.0,131.61656850040035,0.0,0.0,0.0,50.0,0.0,153.93804002589985,-0.10000000000047748,0.0,10000.0,153.93804002589985,0.0,14.0,0.015393804002589986,50.0,10000.0,153.93804002589985,0.0,14.0,0.015393804002589986,50.0,10000.0,153.93804002589985,0.0,14.0,0.015393804002589986,50.0,43.982297150257104,0.0,10000.0,153.93804002589985,0.0,1.0,1.0,1.2384459028006356
2094,3104,19,N20-14-2,36,0,Rapport des essais: de tirants sous déformation imposée de courte durée,1993,0,Switzerland,École Polytechnique Fédérale de Lausanne,Construction Materials Laboratory,"Bicher Farra, Jean-Paul Jaccoud",1150.0,1150.0,1000.0,1000.0,100.0,100,"[2,7,6]","[6,7,15]",60.0,"[0,21,0]",0,32.4,"[1,160x320,0]","[7,28,90]",1.8681427225759897,"[1,160x320,1]",[28],30240.0,"[1,160x320,2]",[28],"[0,0,0,0,0.50,32,0,Sikament320,0]",196317.0,2,558.2,[14],[50],[1],[43],[0],[0],0.0,0.0,0,0,0.0,0.0,0.0,0,0,[0],[0],[0],[0],[0],2,1a,0,0,2,2,0.0,1,46.02747396774406,0.0,299.0,28,1,0.0,0,0,0,8,0.17,0.0,0.276,122.0,230.22127143607838,0,-1,2,0,0,0,10000.0,153.93804002589985,13,0.5,CN,32.4,1.0,24.4,39.036144578313255,2.523758563675186,4.1983025319166645,3.107677745034047,3.280886132777742,2.4285855393487865,5.457793291491664,2.4285855393487865,1.7666309945726302,1.7666309945726302,2.938811772341665,28800.0,0.0,1.8172785581591222,1.8172785581591222,0.0,2.480868831118032,2.480868831118032,0.0,4.298147389277154,4.298147389277154,28800.0,-3.32785059351105e-05,-3.32785059351105e-05,-0.00020534487986318314,-0.00020534487986318314,-0.00023862338579829363,-0.00023862338579829363,-0.00023862338579829363,1,0,6.491964285714285,0.0,100.0,0.0,50.0,0.0,0.0,0.015393804002589986,0.015393804002589986,0.0,0.0,0.0,0.0,0.0,0.0,0.0,50.0,43.0,50.0,50.0,0.0,0.0,50.0,8333333.333333336,166666.66666666672,166666.66666666672,25.0,0.25,0.0,0.0,0.0,0.0,-0.00021694296777252656,2.523758563675186,32.4,166666.66666666672,166666.66666666672,26.339035566852083,0.0,19.159859039607447,0.0,2,20.26079658988622,0.0,4.542765414615335,14.230249470757707,0.0,0.0,0.0,0.0,0.0,0.0,0.0,131.61656850040035,0.0,0.0,0.0,50.0,0.0,153.93804002589985,-0.10000000000047748,0.0,10000.0,153.93804002589985,0.0,14.0,0.015393804002589986,50.0,10000.0,153.93804002589985,0.0,14.0,0.015393804002589986,50.0,10000.0,153.93804002589985,0.0,14.0,0.015393804002589986,50.0,43.982297150257104,0.0,10000.0,153.93804002589985,0.0,0.5299249684400846,0.6086800628967054,2.2717504597385894
2095,3105,19,N20-14-2,16,0,Rapport des essais: de tirants sous déformation imposée de courte durée,1993,0,Switzerland,École Polytechnique Fédérale de Lausanne,Construction Materials Laboratory,"Bicher Farra, Jean-Paul Jaccoud",1150.0,1150.0,1000.0,1000.0,100.0,100,"[2,7,6]","[6,7,15]",60.0,"[0,21,0]",0,32.4,"[1,160x320,0]","[7,28,90]",1.8681427225759897,"[1,160x320,1]",[28],30240.0,"[1,160x320,2]",[28],"[0,0,0,0,0.50,32,0,Sikament320,0]",196317.0,2,558.2,[14],[50],[1],[43],[0],[0],0.0,0.0,0,0,0.0,0.0,0.0,0,0,[0],[0],[0],[0],[0],2,1a,0,0,2,2,0.0,1,24.168272284066276,0.0,157.0,28,1,0.0,0,0,0,4,0.07,0.0,0.08,213.0,213.0,0,-1,2,0,0,0,10000.0,153.93804002589985,13,0.5,CN,32.4,1.0,24.4,39.036144578313255,2.523758563675186,4.1983025319166645,3.107677745034047,3.280886132777742,2.4285855393487865,5.457793291491664,2.4285855393487865,1.7666309945726302,1.7666309945726302,2.938811772341665,28800.0,0.0,1.8172785581591222,1.8172785581591222,0.0,2.480868831118032,2.480868831118032,0.0,4.298147389277154,4.298147389277154,28800.0,-3.32785059351105e-05,-3.32785059351105e-05,-0.00020534487986318314,-0.00020534487986318314,-0.00023862338579829363,-0.00023862338579829363,-0.00023862338579829363,1,0,6.491964285714285,0.0,100.0,0.0,50.0,0.0,0.0,0.015393804002589986,0.015393804002589986,0.0,0.0,0.0,0.0,0.0,0.0,0.0,50.0,43.0,50.0,50.0,0.0,0.0,50.0,8333333.333333336,166666.66666666672,166666.66666666672,25.0,0.25,0.0,0.0,0.0,0.0,-0.00021694296777252656,2.523758563675186,32.4,166666.66666666672,166666.66666666672,26.339035566852083,0.0,19.159859039607447,0.0,1,20.26079658988622,0.0,4.542765414615335,14.230249470757707,0.0,0.0,0.0,0.0,0.0,0.0,0.0,131.61656850040035,0.0,0.0,0.0,50.0,0.0,153.93804002589985,-0.10000000000047748,0.0,10000.0,153.93804002589985,0.0,14.0,0.015393804002589986,50.0,10000.0,153.93804002589985,0.0,14.0,0.015393804002589986,50.0,10000.0,153.93804002589985,0.0,14.0,0.015393804002589986,50.0,43.982297150257104,0.0,10000.0,153.93804002589985,0.0,1.0,1.0,1.1928589370533729
2097,3107,19,N20-14-2,15,0,Rapport des essais: de tirants sous déformation imposée de courte durée,1993,0,Switzerland,École Polytechnique Fédérale de Lausanne,Construction Materials Laboratory,"Bicher Farra, Jean-Paul Jaccoud",1150.0,1150.0,1000.0,1000.0,100.0,100,"[2,7,6]","[6,7,15]",60.0,"[0,21,0]",0,32.4,"[1,160x320,0]","[7,28,90]",1.8681427225759897,"[1,160x320,1]",[28],30240.0,"[1,160x320,2]",[28],"[0,0,0,0,0.50,32,0,Sikament320,0]",196317.0,2,558.2,[14],[50],[1],[43],[0],[0],0.0,0.0,0,0,0.0,0.0,0.0,0,0,[0],[0],[0],[0],[0],2,1a,0,0,2,2,0.0,1,24.168272284066276,0.0,157.0,28,1,0.0,0,0,0,3,0.08,0.0,0.08,269.0,269.0,0,-1,2,0,0,0,10000.0,153.93804002589985,13,0.5,CN,32.4,1.0,24.4,39.036144578313255,2.523758563675186,4.1983025319166645,3.107677745034047,3.280886132777742,2.4285855393487865,5.457793291491664,2.4285855393487865,1.7666309945726302,1.7666309945726302,2.938811772341665,28800.0,0.0,1.8172785581591222,1.8172785581591222,0.0,2.480868831118032,2.480868831118032,0.0,4.298147389277154,4.298147389277154,28800.0,-3.32785059351105e-05,-3.32785059351105e-05,-0.00020534487986318314,-0.00020534487986318314,-0.00023862338579829363,-0.00023862338579829363,-0.00023862338579829363,1,0,6.491964285714285,0.0,100.0,0.0,50.0,0.0,0.0,0.015393804002589986,0.015393804002589986,0.0,0.0,0.0,0.0,0.0,0.0,0.0,50.0,43.0,50.0,50.0,0.0,0.0,50.0,8333333.333333336,166666.66666666672,166666.66666666672,25.0,0.25,0.0,0.0,0.0,0.0,-0.00021694296777252656,2.523758563675186,32.4,166666.66666666672,166666.66666666672,26.339035566852083,0.0,19.159859039607447,0.0,1,20.26079658988622,0.0,4.542765414615335,14.230249470757707,0.0,0.0,0.0,0.0,0.0,0.0,0.0,131.61656850040035,0.0,0.0,0.0,50.0,0.0,153.93804002589985,-0.10000000000047748,0.0,10000.0,153.93804002589985,0.0,14.0,0.015393804002589986,50.0,10000.0,153.93804002589985,0.0,14.0,0.015393804002589986,50.0,10000.0,153.93804002589985,0.0,14.0,0.015393804002589986,50.0,43.982297150257104,0.0,10000.0,153.93804002589985,0.0,1.0,1.0,1.1928589370533729
2098,3108,19,N20-14-2,35,0,Rapport des essais: de tirants sous déformation imposée de courte durée,1993,0,Switzerland,École Polytechnique Fédérale de Lausanne,Construction Materials Laboratory,"Bicher Farra, Jean-Paul Jaccoud",1150.0,1150.0,1000.0,1000.0,100.0,100,"[2,7,6]","[6,7,15]",60.0,"[0,21,0]",0,32.4,"[1,160x320,0]","[7,28,90]",1.8681427225759897,"[1,160x320,1]",[28],30240.0,"[1,160x320,2]",[28],"[0,0,0,0,0.50,32,0,Sikament320,0]",196317.0,2,558.2,[14],[50],[1],[43],[0],[0],0.0,0.0,0,0,0.0,0.0,0.0,0,0,[0],[0],[0],[0],[0],2,1a,0,0,2,2,0.0,1,40.02389040673396,0.0,260.0,28,1,0.0,0,0,0,8,0.14,0.0,0.232,122.0,224.34329943339324,0,-1,2,0,0,0,10000.0,153.93804002589985,13,0.5,CN,32.4,1.0,24.4,39.036144578313255,2.523758563675186,4.1983025319166645,3.107677745034047,3.280886132777742,2.4285855393487865,5.457793291491664,2.4285855393487865,1.7666309945726302,1.7666309945726302,2.938811772341665,28800.0,0.0,1.8172785581591222,1.8172785581591222,0.0,2.480868831118032,2.480868831118032,0.0,4.298147389277154,4.298147389277154,28800.0,-3.32785059351105e-05,-3.32785059351105e-05,-0.00020534487986318314,-0.00020534487986318314,-0.00023862338579829363,-0.00023862338579829363,-0.00023862338579829363,1,0,6.491964285714285,0.0,100.0,0.0,50.0,0.0,0.0,0.015393804002589986,0.015393804002589986,0.0,0.0,0.0,0.0,0.0,0.0,0.0,50.0,43.0,50.0,50.0,0.0,0.0,50.0,8333333.333333336,166666.66666666672,166666.66666666672,25.0,0.25,0.0,0.0,0.0,0.0,-0.00021694296777252656,2.523758563675186,32.4,166666.66666666672,166666.66666666672,26.339035566852083,0.0,19.159859039607447,0.0,2,20.26079658988622,0.0,4.542765414615335,14.230249470757707,0.0,0.0,0.0,0.0,0.0,0.0,0.0,131.61656850040035,0.0,0.0,0.0,50.0,0.0,153.93804002589985,-0.10000000000047748,0.0,10000.0,153.93804002589985,0.0,14.0,0.015393804002589986,50.0,10000.0,153.93804002589985,0.0,14.0,0.015393804002589986,50.0,10000.0,153.93804002589985,0.0,14.0,0.015393804002589986,50.0,43.982297150257104,0.0,10000.0,153.93804002589985,0.0,0.5438094220247545,0.6392959917251955,1.9754351823813818
2099,3109,19,N20-14-2,19,0,Rapport des essais: de tirants sous déformation imposée de courte durée,1993,0,Switzerland,École Polytechnique Fédérale de Lausanne,Construction Materials Laboratory,"Bicher Farra, Jean-Paul Jaccoud",1150.0,1150.0,1000.0,1000.0,100.0,100,"[2,7,6]","[6,7,15]",60.0,"[0,21,0]",0,32.4,"[1,160x320,0]","[7,28,90]",1.8681427225759897,"[1,160x320,1]",[28],30240.0,"[1,160x320,2]",[28],"[0,0,0,0,0.50,32,0,Sikament320,0]",196317.0,2,558.2,[14],[50],[1],[43],[0],[0],0.0,0.0,0,0,0.0,0.0,0.0,0,0,[0],[0],[0],[0],[0],2,1a,0,0,2,2,0.0,1,26.169466804402976,0.0,170.0,28,1,0.0,0,0,0,4,0.08,0.0,0.08,215.0,215.0,0,-1,2,0,0,0,10000.0,153.93804002589985,13,0.5,CN,32.4,1.0,24.4,39.036144578313255,2.523758563675186,4.1983025319166645,3.107677745034047,3.280886132777742,2.4285855393487865,5.457793291491664,2.4285855393487865,1.7666309945726302,1.7666309945726302,2.938811772341665,28800.0,0.0,1.8172785581591222,1.8172785581591222,0.0,2.480868831118032,2.480868831118032,0.0,4.298147389277154,4.298147389277154,28800.0,-3.32785059351105e-05,-3.32785059351105e-05,-0.00020534487986318314,-0.00020534487986318314,-0.00023862338579829363,-0.00023862338579829363,-0.00023862338579829363,1,0,6.491964285714285,0.0,100.0,0.0,50.0,0.0,0.0,0.015393804002589986,0.015393804002589986,0.0,0.0,0.0,0.0,0.0,0.0,0.0,50.0,43.0,50.0,50.0,0.0,0.0,50.0,8333333.333333336,166666.66666666672,166666.66666666672,25.0,0.25,0.0,0.0,0.0,0.0,-0.00021694296777252656,2.523758563675186,32.4,166666.66666666672,166666.66666666672,26.339035566852083,0.0,19.159859039607447,0.0,1,20.26079658988622,0.0,4.542765414615335,14.230249470757707,0.0,0.0,0.0,0.0,0.0,0.0,0.0,131.61656850040035,0.0,0.0,0.0,50.0,0.0,153.93804002589985,-0.10000000000047748,0.0,10000.0,153.93804002589985,0.0,14.0,0.015393804002589986,50.0,10000.0,153.93804002589985,0.0,14.0,0.015393804002589986,50.0,10000.0,153.93804002589985,0.0,14.0,0.015393804002589986,50.0,43.982297150257104,0.0,10000.0,153.93804002589985,0.0,1.0,1.0,1.291630696172442
2100,3110,19,N20-14-2,14,0,Rapport des essais: de tirants sous déformation imposée de courte durée,1993,0,Switzerland,École Polytechnique Fédérale de Lausanne,Construction Materials Laboratory,"Bicher Farra, Jean-Paul Jaccoud",1150.0,1150.0,1000.0,1000.0,100.0,100,"[2,7,6]","[6,7,15]",60.0,"[0,21,0]",0,32.4,"[1,160x320,0]","[7,28,90]",1.8681427225759897,"[1,160x320,1]",[28],30240.0,"[1,160x320,2]",[28],"[0,0,0,0,0.50,32,0,Sikament320,0]",196317.0,2,558.2,[14],[50],[1],[43],[0],[0],0.0,0.0,0,0,0.0,0.0,0.0,0,0,[0],[0],[0],[0],[0],2,1a,0,0,2,2,0.0,1,23.552520123962676,0.0,153.0,28,1,0.0,0,0,0,3,0.07,0.0,0.074,266.0,266.0,0,-1,2,0,0,0,10000.0,153.93804002589985,13,0.5,CN,32.4,1.0,24.4,39.036144578313255,2.523758563675186,4.1983025319166645,3.107677745034047,3.280886132777742,2.4285855393487865,5.457793291491664,2.4285855393487865,1.7666309945726302,1.7666309945726302,2.938811772341665,28800.0,0.0,1.8172785581591222,1.8172785581591222,0.0,2.480868831118032,2.480868831118032,0.0,4.298147389277154,4.298147389277154,28800.0,-3.32785059351105e-05,-3.32785059351105e-05,-0.00020534487986318314,-0.00020534487986318314,-0.00023862338579829363,-0.00023862338579829363,-0.00023862338579829363,1,0,6.491964285714285,0.0,100.0,0.0,50.0,0.0,0.0,0.015393804002589986,0.015393804002589986,0.0,0.0,0.0,0.0,0.0,0.0,0.0,50.0,43.0,50.0,50.0,0.0,0.0,50.0,8333333.333333336,166666.66666666672,166666.66666666672,25.0,0.25,0.0,0.0,0.0,0.0,-0.00021694296777252656,2.523758563675186,32.4,166666.66666666672,166666.66666666672,26.339035566852083,0.0,19.159859039607447,0.0,1,20.26079658988622,0.0,4.542765414615335,14.230249470757707,0.0,0.0,0.0,0.0,0.0,0.0,0.0,131.61656850040035,0.0,0.0,0.0,50.0,0.0,153.93804002589985,-0.10000000000047748,0.0,10000.0,153.93804002589985,0.0,14.0,0.015393804002589986,50.0,10000.0,153.93804002589985,0.0,14.0,0.015393804002589986,50.0,10000.0,153.93804002589985,0.0,14.0,0.015393804002589986,50.0,43.982297150257104,0.0,10000.0,153.93804002589985,0.0,1.0,1.0,1.1624676265551976
