Repository: iavdesch/Research

Readme
======

The supporting files are related to the study "A method for determining the performance of formulas for calculating the crack width and spacing in reinforced concrete elements".

The following files are relevant:
Research/Method_comparing_CWFs/Data_processing_for_GitHuB_Final (contains the data processing of the database "Crack width and crack spacing in reinforced and prestressed concrete elements: database")
Research/Method_comparing_CWFs/CWF_analysis_for_GitHuB_Final (contains the evaluation of the different crack width formulas)

File: Method_comparing_CWFs/Datasets_used/Working_database_no_hordijk_initshrink.csv (part 40 of 84)
,ID,EPID,ELID,LOADID,DOI,title,year,journal,country,institution,laboratory,authors,Ltot,Lspan,Lcons,Lmeas,h,b,hc,thc,RH,Temp,pd,fcm,catfcm,tfcm,fctm,catfctm,tfctm,Ecm,catEcm,tEcm,mix,Es,fsr,fy,phi,zs,nbl,clat,phit,st,phiw,sw,type,method,fpk,fp01k,Ep,rel,fpr,npl,phip,Ap,zp,cplat,catf,epsin,catcal,selfw,typew,locw,epsc,Nrep,N,M,sigs,t0,t,PL,catp,t0p,tp,ncr,wm,wk,wmax,sm,smax,indLR,indNP,indtfcm,indtfctm,indtEcm,slab,Ac,Astot,ts,sc,class_C,fcm28,Bcc,fck28,fcm_cube_150,fctm28,fctmfl28,fctmfl,fct095_28,fct095,fct095fl_28,fct095fl,fct005,fct005_28,fct005fl,Ecm28,phi_bc,phi_bc_prestress,phi_bc_prior_load,phi_dc,phi_dc_prestress,phi_dc_prior_load,phi_creep,phi_creep_prestress,phi_creep_prior_load,Ecm0,eps_cbs,eps_cbs_prestress,eps_cds,eps_cds_prestress,shrinkage,shrinkage_prestress,shrinkage_init,bondLR,bondPR,ae,ap,sxLR,sxNP,zstot,zstensinit,Astensinit,rhotot,rhotensinit,At,Aw,Aptot,zptot,zeta1,zeta,phi_peq,ry,cy,ry0,rx,ryp,cyp,cog,Izz,Wb,Wt,rho,qself,Mself,ep,Mp,pre_loss,initstrain,fctmorg,fcmorg,W_Ib,W_It,Ncr095,Mcr095,Ncr005,Mcr005,CS,Ncr,Mcr,tau_bms,tau_max,xcinit,epsinit,dpsigs,xc,eps,epsbot,sigssimpl,sigsr,dpsigsr,xc_sr,eps_sr,zstottens,zptottens,Astens,Actens,Aptens,Aceff_MC2020,Aseff_MC2020,Apeff_MC2020,phi_eq_MC2020,rhoeff_MC2020,hceff_MC2020,Aceff_FPR,Aseff_FPR,Apeff_FPR,phi_eq_FPR,rhoeff_FPR,hceff_FPR,Aceff_SMTCM,Aseff_SMTCM,Apeff_SMTCM,phi_eq_SMTCM,rhoeff_SMTCM,hceff_SMTCM,sumcirc_SMTCM,sumcirc_p_SMTCM,Actensstate1,Astensstate1,Aptensstate1,r,p,k1
2101,3111,19,N20-14-2,28,0,Rapport des essais: de tirants sous déformation imposée de courte durée,1993,0,Switzerland,École Polytechnique Fédérale de Lausanne,Construction Materials Laboratory,"Bicher Farra, Jean-Paul Jaccoud",1150.0,1150.0,1000.0,1000.0,100.0,100,"[2,7,6]","[6,7,15]",60.0,"[0,21,0]",0,32.4,"[1,160x320,0]","[7,28,90]",1.8681427225759897,"[1,160x320,1]",[28],30240.0,"[1,160x320,2]",[28],"[0,0,0,0,0.50,32,0,Sikament320,0]",196317.0,2,558.2,[14],[50],[1],[43],[0],[0],0.0,0.0,0,0,0.0,0.0,0.0,0,0,[0],[0],[0],[0],[0],2,1a,0,0,2,2,0.0,1,32.01911232538717,0.0,208.0,28,1,0.0,0,0,0,6,0.1,0.0,0.181,156.0,268.0650802803973,0,-1,2,0,0,0,10000.0,153.93804002589985,13,0.5,CN,32.4,1.0,24.4,39.036144578313255,2.523758563675186,4.1983025319166645,3.107677745034047,3.280886132777742,2.4285855393487865,5.457793291491664,2.4285855393487865,1.7666309945726302,1.7666309945726302,2.938811772341665,28800.0,0.0,1.8172785581591222,1.8172785581591222,0.0,2.480868831118032,2.480868831118032,0.0,4.298147389277154,4.298147389277154,28800.0,-3.32785059351105e-05,-3.32785059351105e-05,-0.00020534487986318314,-0.00020534487986318314,-0.00023862338579829363,-0.00023862338579829363,-0.00023862338579829363,1,0,6.491964285714285,0.0,100.0,0.0,50.0,0.0,0.0,0.015393804002589986,0.015393804002589986,0.0,0.0,0.0,0.0,0.0,0.0,0.0,50.0,43.0,50.0,50.0,0.0,0.0,50.0,8333333.333333336,166666.66666666672,166666.66666666672,25.0,0.25,0.0,0.0,0.0,0.0,-0.00021694296777252656,2.523758563675186,32.4,166666.66666666672,166666.66666666672,26.339035566852083,0.0,19.159859039607447,0.0,2,20.26079658988622,0.0,4.542765414615335,14.230249470757707,0.0,0.0,0.0,0.0,0.0,0.0,0.0,131.61656850040035,0.0,0.0,0.0,50.0,0.0,153.93804002589985,-0.10000000000047748,0.0,10000.0,153.93804002589985,0.0,14.0,0.015393804002589986,50.0,10000.0,153.93804002589985,0.0,14.0,0.015393804002589986,50.0,10000.0,153.93804002589985,0.0,14.0,0.015393804002589986,50.0,43.982297150257104,0.0,10000.0,153.93804002589985,0.0,0.5819482337528755,0.7133992414917009,1.5803481459051054
2103,3113,19,N20-14-2,11,0,Rapport des essais: de tirants sous déformation imposée de courte durée,1993,0,Switzerland,École Polytechnique Fédérale de Lausanne,Construction Materials Laboratory,"Bicher Farra, Jean-Paul Jaccoud",1150.0,1150.0,1000.0,1000.0,100.0,100,"[2,7,6]","[6,7,15]",60.0,"[0,21,0]",0,32.4,"[1,160x320,0]","[7,28,90]",1.8681427225759897,"[1,160x320,1]",[28],30240.0,"[1,160x320,2]",[28],"[0,0,0,0,0.50,32,0,Sikament320,0]",196317.0,2,558.2,[14],[50],[1],[43],[0],[0],0.0,0.0,0,0,0.0,0.0,0.0,0,0,[0],[0],[0],[0],[0],2,1a,0,0,2,2,0.0,1,24.014334244040377,0.0,156.0,28,1,0.0,0,0,0,3,0.05,0.0,0.05,251.0,251.0,0,-1,2,0,0,0,10000.0,153.93804002589985,13,0.5,CN,32.4,1.0,24.4,39.036144578313255,2.523758563675186,4.1983025319166645,3.107677745034047,3.280886132777742,2.4285855393487865,5.457793291491664,2.4285855393487865,1.7666309945726302,1.7666309945726302,2.938811772341665,28800.0,0.0,1.8172785581591222,1.8172785581591222,0.0,2.480868831118032,2.480868831118032,0.0,4.298147389277154,4.298147389277154,28800.0,-3.32785059351105e-05,-3.32785059351105e-05,-0.00020534487986318314,-0.00020534487986318314,-0.00023862338579829363,-0.00023862338579829363,-0.00023862338579829363,1,0,6.491964285714285,0.0,100.0,0.0,50.0,0.0,0.0,0.015393804002589986,0.015393804002589986,0.0,0.0,0.0,0.0,0.0,0.0,0.0,50.0,43.0,50.0,50.0,0.0,0.0,50.0,8333333.333333336,166666.66666666672,166666.66666666672,25.0,0.25,0.0,0.0,0.0,0.0,-0.00021694296777252656,2.523758563675186,32.4,166666.66666666672,166666.66666666672,26.339035566852083,0.0,19.159859039607447,0.0,1,20.26079658988622,0.0,4.542765414615335,14.230249470757707,0.0,0.0,0.0,0.0,0.0,0.0,0.0,131.61656850040035,0.0,0.0,0.0,50.0,0.0,153.93804002589985,-0.10000000000047748,0.0,10000.0,153.93804002589985,0.0,14.0,0.015393804002589986,50.0,10000.0,153.93804002589985,0.0,14.0,0.015393804002589986,50.0,10000.0,153.93804002589985,0.0,14.0,0.015393804002589986,50.0,43.982297150257104,0.0,10000.0,153.93804002589985,0.0,1.0,1.0,1.185261109428829
2106,3116,19,N20-14-2,21,0,Rapport des essais: de tirants sous déformation imposée de courte durée,1993,0,Switzerland,École Polytechnique Fédérale de Lausanne,Construction Materials Laboratory,"Bicher Farra, Jean-Paul Jaccoud",1150.0,1150.0,1000.0,1000.0,100.0,100,"[2,7,6]","[6,7,15]",60.0,"[0,21,0]",0,32.4,"[1,160x320,0]","[7,28,90]",1.8681427225759897,"[1,160x320,1]",[28],30240.0,"[1,160x320,2]",[28],"[0,0,0,0,0.50,32,0,Sikament320,0]",196317.0,2,558.2,[14],[50],[1],[43],[0],[0],0.0,0.0,0,0,0.0,0.0,0.0,0,0,[0],[0],[0],[0],[0],2,1a,0,0,2,2,0.0,1,24.322210324092175,0.0,158.0,28,1,0.0,0,0,0,5,0.07,0.0,0.117,178.0,178.0,0,-1,2,0,0,0,10000.0,153.93804002589985,13,0.5,CN,32.4,1.0,24.4,39.036144578313255,2.523758563675186,4.1983025319166645,3.107677745034047,3.280886132777742,2.4285855393487865,5.457793291491664,2.4285855393487865,1.7666309945726302,1.7666309945726302,2.938811772341665,28800.0,0.0,1.8172785581591222,1.8172785581591222,0.0,2.480868831118032,2.480868831118032,0.0,4.298147389277154,4.298147389277154,28800.0,-3.32785059351105e-05,-3.32785059351105e-05,-0.00020534487986318314,-0.00020534487986318314,-0.00023862338579829363,-0.00023862338579829363,-0.00023862338579829363,1,0,6.491964285714285,0.0,100.0,0.0,50.0,0.0,0.0,0.015393804002589986,0.015393804002589986,0.0,0.0,0.0,0.0,0.0,0.0,0.0,50.0,43.0,50.0,50.0,0.0,0.0,50.0,8333333.333333336,166666.66666666672,166666.66666666672,25.0,0.25,0.0,0.0,0.0,0.0,-0.00021694296777252656,2.523758563675186,32.4,166666.66666666672,166666.66666666672,26.339035566852083,0.0,19.159859039607447,0.0,1,20.26079658988622,0.0,4.542765414615335,14.230249470757707,0.0,0.0,0.0,0.0,0.0,0.0,0.0,131.61656850040035,0.0,0.0,0.0,50.0,0.0,153.93804002589985,-0.10000000000047748,0.0,10000.0,153.93804002589985,0.0,14.0,0.015393804002589986,50.0,10000.0,153.93804002589985,0.0,14.0,0.015393804002589986,50.0,10000.0,153.93804002589985,0.0,14.0,0.015393804002589986,50.0,43.982297150257104,0.0,10000.0,153.93804002589985,0.0,1.0,1.0,1.2004567646779165
2107,3117,19,N20-14-2,22,0,Rapport des essais: de tirants sous déformation imposée de courte durée,1993,0,Switzerland,École Polytechnique Fédérale de Lausanne,Construction Materials Laboratory,"Bicher Farra, Jean-Paul Jaccoud",1150.0,1150.0,1000.0,1000.0,100.0,100,"[2,7,6]","[6,7,15]",60.0,"[0,21,0]",0,32.4,"[1,160x320,0]","[7,28,90]",1.8681427225759897,"[1,160x320,1]",[28],30240.0,"[1,160x320,2]",[28],"[0,0,0,0,0.50,32,0,Sikament320,0]",196317.0,2,558.2,[14],[50],[1],[43],[0],[0],0.0,0.0,0,0,0.0,0.0,0.0,0,0,[0],[0],[0],[0],[0],2,1a,0,0,2,2,0.0,1,26.169466804402976,0.0,170.0,28,1,0.0,0,0,0,5,0.07,0.0,0.131,179.0,179.0,0,-1,2,0,0,0,10000.0,153.93804002589985,13,0.5,CN,32.4,1.0,24.4,39.036144578313255,2.523758563675186,4.1983025319166645,3.107677745034047,3.280886132777742,2.4285855393487865,5.457793291491664,2.4285855393487865,1.7666309945726302,1.7666309945726302,2.938811772341665,28800.0,0.0,1.8172785581591222,1.8172785581591222,0.0,2.480868831118032,2.480868831118032,0.0,4.298147389277154,4.298147389277154,28800.0,-3.32785059351105e-05,-3.32785059351105e-05,-0.00020534487986318314,-0.00020534487986318314,-0.00023862338579829363,-0.00023862338579829363,-0.00023862338579829363,1,0,6.491964285714285,0.0,100.0,0.0,50.0,0.0,0.0,0.015393804002589986,0.015393804002589986,0.0,0.0,0.0,0.0,0.0,0.0,0.0,50.0,43.0,50.0,50.0,0.0,0.0,50.0,8333333.333333336,166666.66666666672,166666.66666666672,25.0,0.25,0.0,0.0,0.0,0.0,-0.00021694296777252656,2.523758563675186,32.4,166666.66666666672,166666.66666666672,26.339035566852083,0.0,19.159859039607447,0.0,1,20.26079658988622,0.0,4.542765414615335,14.230249470757707,0.0,0.0,0.0,0.0,0.0,0.0,0.0,131.61656850040035,0.0,0.0,0.0,50.0,0.0,153.93804002589985,-0.10000000000047748,0.0,10000.0,153.93804002589985,0.0,14.0,0.015393804002589986,50.0,10000.0,153.93804002589985,0.0,14.0,0.015393804002589986,50.0,10000.0,153.93804002589985,0.0,14.0,0.015393804002589986,50.0,43.982297150257104,0.0,10000.0,153.93804002589985,0.0,1.0,1.0,1.291630696172442
2108,3118,19,N20-14-2,29,0,Rapport des essais: de tirants sous déformation imposée de courte durée,1993,0,Switzerland,École Polytechnique Fédérale de Lausanne,Construction Materials Laboratory,"Bicher Farra, Jean-Paul Jaccoud",1150.0,1150.0,1000.0,1000.0,100.0,100,"[2,7,6]","[6,7,15]",60.0,"[0,21,0]",0,32.4,"[1,160x320,0]","[7,28,90]",1.8681427225759897,"[1,160x320,1]",[28],30240.0,"[1,160x320,2]",[28],"[0,0,0,0,0.50,32,0,Sikament320,0]",196317.0,2,558.2,[14],[50],[1],[43],[0],[0],0.0,0.0,0,0,0.0,0.0,0.0,0,0,[0],[0],[0],[0],[0],2,1a,0,0,2,2,0.0,1,31.24942212525767,0.0,203.0,28,1,0.0,0,0,0,6,0.11,0.0,0.183,157.0,267.04160247276167,0,-1,2,0,0,0,10000.0,153.93804002589985,13,0.5,CN,32.4,1.0,24.4,39.036144578313255,2.523758563675186,4.1983025319166645,3.107677745034047,3.280886132777742,2.4285855393487865,5.457793291491664,2.4285855393487865,1.7666309945726302,1.7666309945726302,2.938811772341665,28800.0,0.0,1.8172785581591222,1.8172785581591222,0.0,2.480868831118032,2.480868831118032,0.0,4.298147389277154,4.298147389277154,28800.0,-3.32785059351105e-05,-3.32785059351105e-05,-0.00020534487986318314,-0.00020534487986318314,-0.00023862338579829363,-0.00023862338579829363,-0.00023862338579829363,1,0,6.491964285714285,0.0,100.0,0.0,50.0,0.0,0.0,0.015393804002589986,0.015393804002589986,0.0,0.0,0.0,0.0,0.0,0.0,0.0,50.0,43.0,50.0,50.0,0.0,0.0,50.0,8333333.333333336,166666.66666666672,166666.66666666672,25.0,0.25,0.0,0.0,0.0,0.0,-0.00021694296777252656,2.523758563675186,32.4,166666.66666666672,166666.66666666672,26.339035566852083,0.0,19.159859039607447,0.0,2,20.26079658988622,0.0,4.542765414615335,14.230249470757707,0.0,0.0,0.0,0.0,0.0,0.0,0.0,131.61656850040035,0.0,0.0,0.0,50.0,0.0,153.93804002589985,-0.10000000000047748,0.0,10000.0,153.93804002589985,0.0,14.0,0.015393804002589986,50.0,10000.0,153.93804002589985,0.0,14.0,0.015393804002589986,50.0,10000.0,153.93804002589985,0.0,14.0,0.015393804002589986,50.0,43.982297150257104,0.0,10000.0,153.93804002589985,0.0,0.5879233742840277,0.7240751717051955,1.5423590077823865
2109,3119,19,N20-14-2,27,0,Rapport des essais: de tirants sous déformation imposée de courte durée,1993,0,Switzerland,École Polytechnique Fédérale de Lausanne,Construction Materials Laboratory,"Bicher Farra, Jean-Paul Jaccoud",1150.0,1150.0,1000.0,1000.0,100.0,100,"[2,7,6]","[6,7,15]",60.0,"[0,21,0]",0,32.4,"[1,160x320,0]","[7,28,90]",1.8681427225759897,"[1,160x320,1]",[28],30240.0,"[1,160x320,2]",[28],"[0,0,0,0,0.50,32,0,Sikament320,0]",196317.0,2,558.2,[14],[50],[1],[43],[0],[0],0.0,0.0,0,0,0.0,0.0,0.0,0,0,[0],[0],[0],[0],[0],2,1a,0,0,2,2,0.0,1,30.01791780505047,0.0,195.0,28,1,0.0,0,0,0,6,0.09,0.0,0.165,155.0,258.80939513032797,0,-1,2,0,0,0,10000.0,153.93804002589985,13,0.5,CN,32.4,1.0,24.4,39.036144578313255,2.523758563675186,4.1983025319166645,3.107677745034047,3.280886132777742,2.4285855393487865,5.457793291491664,2.4285855393487865,1.7666309945726302,1.7666309945726302,2.938811772341665,28800.0,0.0,1.8172785581591222,1.8172785581591222,0.0,2.480868831118032,2.480868831118032,0.0,4.298147389277154,4.298147389277154,28800.0,-3.32785059351105e-05,-3.32785059351105e-05,-0.00020534487986318314,-0.00020534487986318314,-0.00023862338579829363,-0.00023862338579829363,-0.00023862338579829363,1,0,6.491964285714285,0.0,100.0,0.0,50.0,0.0,0.0,0.015393804002589986,0.015393804002589986,0.0,0.0,0.0,0.0,0.0,0.0,0.0,50.0,43.0,50.0,50.0,0.0,0.0,50.0,8333333.333333336,166666.66666666672,166666.66666666672,25.0,0.25,0.0,0.0,0.0,0.0,-0.00021694296777252656,2.523758563675186,32.4,166666.66666666672,166666.66666666672,26.339035566852083,0.0,19.159859039607447,0.0,2,20.26079658988622,0.0,4.542765414615335,14.230249470757707,0.0,0.0,0.0,0.0,0.0,0.0,0.0,131.61656850040035,0.0,0.0,0.0,50.0,0.0,153.93804002589985,-0.10000000000047748,0.0,10000.0,153.93804002589985,0.0,14.0,0.015393804002589986,50.0,10000.0,153.93804002589985,0.0,14.0,0.015393804002589986,50.0,10000.0,153.93804002589985,0.0,14.0,0.015393804002589986,50.0,43.982297150257104,0.0,10000.0,153.93804002589985,0.0,0.5988963419274136,0.7431315245357423,1.4815763867860363
2111,3121,19,N20-14-3,18,0,Rapport des essais: de tirants sous déformation imposée de courte durée,1993,0,Switzerland,École Polytechnique Fédérale de Lausanne,Construction Materials Laboratory,"Bicher Farra, Jean-Paul Jaccoud",1150.0,1150.0,1000.0,1000.0,100.0,100,"[2,7,6]","[6,7,15]",60.0,"[0,21,0]",0,32.4,"[1,160x320,0]","[7,28,90]",1.8681427225759897,"[1,160x320,1]",[28],30240.0,"[1,160x320,2]",[28],"[0,0,0,0,0.50,32,0,Sikament320,0]",196317.0,2,558.2,[14],[50],[1],[43],[0],[0],0.0,0.0,0,0,0.0,0.0,0.0,0,0,[0],[0],[0],[0],[0],2,1a,0,0,2,2,0.0,1,24.322210324092175,0.0,158.0,28,1,0.0,0,0,0,4,0.09,0.0,0.117,220.0,220.0,0,-1,2,0,0,0,10000.0,153.93804002589985,13,0.5,CN,32.4,1.0,24.4,39.036144578313255,2.523758563675186,4.1983025319166645,3.107677745034047,3.280886132777742,2.4285855393487865,5.457793291491664,2.4285855393487865,1.7666309945726302,1.7666309945726302,2.938811772341665,28800.0,0.0,1.8172785581591222,1.8172785581591222,0.0,2.480868831118032,2.480868831118032,0.0,4.298147389277154,4.298147389277154,28800.0,-3.32785059351105e-05,-3.32785059351105e-05,-0.00020534487986318314,-0.00020534487986318314,-0.00023862338579829363,-0.00023862338579829363,-0.00023862338579829363,1,0,6.491964285714285,0.0,100.0,0.0,50.0,0.0,0.0,0.015393804002589986,0.015393804002589986,0.0,0.0,0.0,0.0,0.0,0.0,0.0,50.0,43.0,50.0,50.0,0.0,0.0,50.0,8333333.333333336,166666.66666666672,166666.66666666672,25.0,0.25,0.0,0.0,0.0,0.0,-0.00021694296777252656,2.523758563675186,32.4,166666.66666666672,166666.66666666672,26.339035566852083,0.0,19.159859039607447,0.0,1,20.26079658988622,0.0,4.542765414615335,14.230249470757707,0.0,0.0,0.0,0.0,0.0,0.0,0.0,131.61656850040035,0.0,0.0,0.0,50.0,0.0,153.93804002589985,-0.10000000000047748,0.0,10000.0,153.93804002589985,0.0,14.0,0.015393804002589986,50.0,10000.0,153.93804002589985,0.0,14.0,0.015393804002589986,50.0,10000.0,153.93804002589985,0.0,14.0,0.015393804002589986,50.0,43.982297150257104,0.0,10000.0,153.93804002589985,0.0,1.0,1.0,1.2004567646779165
2112,3122,19,N20-14-3,22,0,Rapport des essais: de tirants sous déformation imposée de courte durée,1993,0,Switzerland,École Polytechnique Fédérale de Lausanne,Construction Materials Laboratory,"Bicher Farra, Jean-Paul Jaccoud",1150.0,1150.0,1000.0,1000.0,100.0,100,"[2,7,6]","[6,7,15]",60.0,"[0,21,0]",0,32.4,"[1,160x320,0]","[7,28,90]",1.8681427225759897,"[1,160x320,1]",[28],30240.0,"[1,160x320,2]",[28],"[0,0,0,0,0.50,32,0,Sikament320,0]",196317.0,2,558.2,[14],[50],[1],[43],[0],[0],0.0,0.0,0,0,0.0,0.0,0.0,0,0,[0],[0],[0],[0],[0],2,1a,0,0,2,2,0.0,1,27.554909164636072,0.0,179.0,28,1,0.0,0,0,0,5,0.11,0.0,0.134,185.0,294.6193423964708,0,-1,2,0,0,0,10000.0,153.93804002589985,13,0.5,CN,32.4,1.0,24.4,39.036144578313255,2.523758563675186,4.1983025319166645,3.107677745034047,3.280886132777742,2.4285855393487865,5.457793291491664,2.4285855393487865,1.7666309945726302,1.7666309945726302,2.938811772341665,28800.0,0.0,1.8172785581591222,1.8172785581591222,0.0,2.480868831118032,2.480868831118032,0.0,4.298147389277154,4.298147389277154,28800.0,-3.32785059351105e-05,-3.32785059351105e-05,-0.00020534487986318314,-0.00020534487986318314,-0.00023862338579829363,-0.00023862338579829363,-0.00023862338579829363,1,0,6.491964285714285,0.0,100.0,0.0,50.0,0.0,0.0,0.015393804002589986,0.015393804002589986,0.0,0.0,0.0,0.0,0.0,0.0,0.0,50.0,43.0,50.0,50.0,0.0,0.0,50.0,8333333.333333336,166666.66666666672,166666.66666666672,25.0,0.25,0.0,0.0,0.0,0.0,-0.00021694296777252656,2.523758563675186,32.4,166666.66666666672,166666.66666666672,26.339035566852083,0.0,19.159859039607447,0.0,2,20.26079658988622,0.0,4.542765414615335,14.230249470757707,0.0,0.0,0.0,0.0,0.0,0.0,0.0,131.61656850040035,0.0,0.0,0.0,50.0,0.0,153.93804002589985,-0.10000000000047748,0.0,10000.0,153.93804002589985,0.0,14.0,0.015393804002589986,50.0,10000.0,153.93804002589985,0.0,14.0,0.015393804002589986,50.0,10000.0,153.93804002589985,0.0,14.0,0.015393804002589986,50.0,43.982297150257104,0.0,10000.0,153.93804002589985,0.0,0.6279289013925111,0.7903393061774667,1.3600111447933358
2113,3123,19,N20-14-3,25,0,Rapport des essais: de tirants sous déformation imposée de courte durée,1993,0,Switzerland,École Polytechnique Fédérale de Lausanne,Construction Materials Laboratory,"Bicher Farra, Jean-Paul Jaccoud",1150.0,1150.0,1000.0,1000.0,100.0,100,"[2,7,6]","[6,7,15]",60.0,"[0,21,0]",0,32.4,"[1,160x320,0]","[7,28,90]",1.8681427225759897,"[1,160x320,1]",[28],30240.0,"[1,160x320,2]",[28],"[0,0,0,0,0.50,32,0,Sikament320,0]",196317.0,2,558.2,[14],[50],[1],[43],[0],[0],0.0,0.0,0,0,0.0,0.0,0.0,0,0,[0],[0],[0],[0],[0],2,1a,0,0,2,2,0.0,1,34.63605900582747,0.0,225.0,28,1,0.0,0,0,0,6,0.12,0.0,0.1757360460728309,157.0,277.625924341018,0,-1,2,0,0,0,10000.0,153.93804002589985,13,0.5,CN,32.4,1.0,24.4,39.036144578313255,2.523758563675186,4.1983025319166645,3.107677745034047,3.280886132777742,2.4285855393487865,5.457793291491664,2.4285855393487865,1.7666309945726302,1.7666309945726302,2.938811772341665,28800.0,0.0,1.8172785581591222,1.8172785581591222,0.0,2.480868831118032,2.480868831118032,0.0,4.298147389277154,4.298147389277154,28800.0,-3.32785059351105e-05,-3.32785059351105e-05,-0.00020534487986318314,-0.00020534487986318314,-0.00023862338579829363,-0.00023862338579829363,-0.00023862338579829363,1,0,6.491964285714285,0.0,100.0,0.0,50.0,0.0,0.0,0.015393804002589986,0.015393804002589986,0.0,0.0,0.0,0.0,0.0,0.0,0.0,50.0,43.0,50.0,50.0,0.0,0.0,50.0,8333333.333333336,166666.66666666672,166666.66666666672,25.0,0.25,0.0,0.0,0.0,0.0,-0.00021694296777252656,2.523758563675186,32.4,166666.66666666672,166666.66666666672,26.339035566852083,0.0,19.159859039607447,0.0,2,20.26079658988622,0.0,4.542765414615335,14.230249470757707,0.0,0.0,0.0,0.0,0.0,0.0,0.0,131.61656850040035,0.0,0.0,0.0,50.0,0.0,153.93804002589985,-0.10000000000047748,0.0,10000.0,153.93804002589985,0.0,14.0,0.015393804002589986,50.0,10000.0,153.93804002589985,0.0,14.0,0.015393804002589986,50.0,10000.0,153.93804002589985,0.0,14.0,0.015393804002589986,50.0,43.982297150257104,0.0,10000.0,153.93804002589985,0.0,0.5655091482276389,0.6828422664651735,1.7095112155223497
2114,3124,19,N20-14-3,27,0,Rapport des essais: de tirants sous déformation imposée de courte durée,1993,0,Switzerland,École Polytechnique Fédérale de Lausanne,Construction Materials Laboratory,"Bicher Farra, Jean-Paul Jaccoud",1150.0,1150.0,1000.0,1000.0,100.0,100,"[2,7,6]","[6,7,15]",60.0,"[0,21,0]",0,32.4,"[1,160x320,0]","[7,28,90]",1.8681427225759897,"[1,160x320,1]",[28],30240.0,"[1,160x320,2]",[28],"[0,0,0,0,0.50,32,0,Sikament320,0]",196317.0,2,558.2,[14],[50],[1],[43],[0],[0],0.0,0.0,0,0,0.0,0.0,0.0,0,0,[0],[0],[0],[0],[0],2,1a,0,0,2,2,0.0,1,34.63605900582747,0.0,225.0,28,1,0.0,0,0,0,6,0.13,0.0,0.179,158.0,279.3942423304512,0,-1,2,0,0,0,10000.0,153.93804002589985,13,0.5,CN,32.4,1.0,24.4,39.036144578313255,2.523758563675186,4.1983025319166645,3.107677745034047,3.280886132777742,2.4285855393487865,5.457793291491664,2.4285855393487865,1.7666309945726302,1.7666309945726302,2.938811772341665,28800.0,0.0,1.8172785581591222,1.8172785581591222,0.0,2.480868831118032,2.480868831118032,0.0,4.298147389277154,4.298147389277154,28800.0,-3.32785059351105e-05,-3.32785059351105e-05,-0.00020534487986318314,-0.00020534487986318314,-0.00023862338579829363,-0.00023862338579829363,-0.00023862338579829363,1,0,6.491964285714285,0.0,100.0,0.0,50.0,0.0,0.0,0.015393804002589986,0.015393804002589986,0.0,0.0,0.0,0.0,0.0,0.0,0.0,50.0,43.0,50.0,50.0,0.0,0.0,50.0,8333333.333333336,166666.66666666672,166666.66666666672,25.0,0.25,0.0,0.0,0.0,0.0,-0.00021694296777252656,2.523758563675186,32.4,166666.66666666672,166666.66666666672,26.339035566852083,0.0,19.159859039607447,0.0,2,20.26079658988622,0.0,4.542765414615335,14.230249470757707,0.0,0.0,0.0,0.0,0.0,0.0,0.0,131.61656850040035,0.0,0.0,0.0,50.0,0.0,153.93804002589985,-0.10000000000047748,0.0,10000.0,153.93804002589985,0.0,14.0,0.015393804002589986,50.0,10000.0,153.93804002589985,0.0,14.0,0.015393804002589986,50.0,10000.0,153.93804002589985,0.0,14.0,0.015393804002589986,50.0,43.982297150257104,0.0,10000.0,153.93804002589985,0.0,0.5655091482276389,0.6828422664651735,1.7095112155223497
2115,3125,19,N20-14-3,29,0,Rapport des essais: de tirants sous déformation imposée de courte durée,1993,0,Switzerland,École Polytechnique Fédérale de Lausanne,Construction Materials Laboratory,"Bicher Farra, Jean-Paul Jaccoud",1150.0,1150.0,1000.0,1000.0,100.0,100,"[2,7,6]","[6,7,15]",60.0,"[0,21,0]",0,32.4,"[1,160x320,0]","[7,28,90]",1.8681427225759897,"[1,160x320,1]",[28],30240.0,"[1,160x320,2]",[28],"[0,0,0,0,0.50,32,0,Sikament320,0]",196317.0,2,558.2,[14],[50],[1],[43],[0],[0],0.0,0.0,0,0,0.0,0.0,0.0,0,0,[0],[0],[0],[0],[0],2,1a,0,0,2,2,0.0,1,48.028668488080754,0.0,312.0,28,1,0.0,0,0,0,6,0.2,0.0,0.335,159.0,301.8948366512773,0,-1,2,0,0,0,10000.0,153.93804002589985,13,0.5,CN,32.4,1.0,24.4,39.036144578313255,2.523758563675186,4.1983025319166645,3.107677745034047,3.280886132777742,2.4285855393487865,5.457793291491664,2.4285855393487865,1.7666309945726302,1.7666309945726302,2.938811772341665,28800.0,0.0,1.8172785581591222,1.8172785581591222,0.0,2.480868831118032,2.480868831118032,0.0,4.298147389277154,4.298147389277154,28800.0,-3.32785059351105e-05,-3.32785059351105e-05,-0.00020534487986318314,-0.00020534487986318314,-0.00023862338579829363,-0.00023862338579829363,-0.00023862338579829363,1,0,6.491964285714285,0.0,100.0,0.0,50.0,0.0,0.0,0.015393804002589986,0.015393804002589986,0.0,0.0,0.0,0.0,0.0,0.0,0.0,50.0,43.0,50.0,50.0,0.0,0.0,50.0,8333333.333333336,166666.66666666672,166666.66666666672,25.0,0.25,0.0,0.0,0.0,0.0,-0.00021694296777252656,2.523758563675186,32.4,166666.66666666672,166666.66666666672,26.339035566852083,0.0,19.159859039607447,0.0,2,20.26079658988622,0.0,4.542765414615335,14.230249470757707,0.0,0.0,0.0,0.0,0.0,0.0,0.0,131.61656850040035,0.0,0.0,0.0,50.0,0.0,153.93804002589985,-0.10000000000047748,0.0,10000.0,153.93804002589985,0.0,14.0,0.015393804002589986,50.0,10000.0,153.93804002589985,0.0,14.0,0.015393804002589986,50.0,10000.0,153.93804002589985,0.0,14.0,0.015393804002589986,50.0,43.982297150257104,0.0,10000.0,153.93804002589985,0.0,0.5266734660442802,0.6010448887452748,2.370522218857658
2117,3127,19,N20-14-3,19,0,Rapport des essais: de tirants sous déformation imposée de courte durée,1993,0,Switzerland,École Polytechnique Fédérale de Lausanne,Construction Materials Laboratory,"Bicher Farra, Jean-Paul Jaccoud",1150.0,1150.0,1000.0,1000.0,100.0,100,"[2,7,6]","[6,7,15]",60.0,"[0,21,0]",0,32.4,"[1,160x320,0]","[7,28,90]",1.8681427225759897,"[1,160x320,1]",[28],30240.0,"[1,160x320,2]",[28],"[0,0,0,0,0.50,32,0,Sikament320,0]",196317.0,2,558.2,[14],[50],[1],[43],[0],[0],0.0,0.0,0,0,0.0,0.0,0.0,0,0,[0],[0],[0],[0],[0],2,1a,0,0,2,2,0.0,1,27.554909164636072,0.0,179.0,28,1,0.0,0,0,0,4,0.11,0.0,0.124,222.0,353.543210875765,0,-1,2,0,0,0,10000.0,153.93804002589985,13,0.5,CN,32.4,1.0,24.4,39.036144578313255,2.523758563675186,4.1983025319166645,3.107677745034047,3.280886132777742,2.4285855393487865,5.457793291491664,2.4285855393487865,1.7666309945726302,1.7666309945726302,2.938811772341665,28800.0,0.0,1.8172785581591222,1.8172785581591222,0.0,2.480868831118032,2.480868831118032,0.0,4.298147389277154,4.298147389277154,28800.0,-3.32785059351105e-05,-3.32785059351105e-05,-0.00020534487986318314,-0.00020534487986318314,-0.00023862338579829363,-0.00023862338579829363,-0.00023862338579829363,1,0,6.491964285714285,0.0,100.0,0.0,50.0,0.0,0.0,0.015393804002589986,0.015393804002589986,0.0,0.0,0.0,0.0,0.0,0.0,0.0,50.0,43.0,50.0,50.0,0.0,0.0,50.0,8333333.333333336,166666.66666666672,166666.66666666672,25.0,0.25,0.0,0.0,0.0,0.0,-0.00021694296777252656,2.523758563675186,32.4,166666.66666666672,166666.66666666672,26.339035566852083,0.0,19.159859039607447,0.0,2,20.26079658988622,0.0,4.542765414615335,14.230249470757707,0.0,0.0,0.0,0.0,0.0,0.0,0.0,131.61656850040035,0.0,0.0,0.0,50.0,0.0,153.93804002589985,-0.10000000000047748,0.0,10000.0,153.93804002589985,0.0,14.0,0.015393804002589986,50.0,10000.0,153.93804002589985,0.0,14.0,0.015393804002589986,50.0,10000.0,153.93804002589985,0.0,14.0,0.015393804002589986,50.0,43.982297150257104,0.0,10000.0,153.93804002589985,0.0,0.6279289013925111,0.7903393061774667,1.3600111447933358
2118,3128,19,N20-14-3,17,0,Rapport des essais: de tirants sous déformation imposée de courte durée,1993,0,Switzerland,École Polytechnique Fédérale de Lausanne,Construction Materials Laboratory,"Bicher Farra, Jean-Paul Jaccoud",1150.0,1150.0,1000.0,1000.0,100.0,100,"[2,7,6]","[6,7,15]",60.0,"[0,21,0]",0,32.4,"[1,160x320,0]","[7,28,90]",1.8681427225759897,"[1,160x320,1]",[28],30240.0,"[1,160x320,2]",[28],"[0,0,0,0,0.50,32,0,Sikament320,0]",196317.0,2,558.2,[14],[50],[1],[43],[0],[0],0.0,0.0,0,0,0.0,0.0,0.0,0,0,[0],[0],[0],[0],[0],2,1a,0,0,2,2,0.0,1,27.554909164636072,0.0,179.0,28,1,0.0,0,0,0,4,0.09,0.0,0.11387514109008637,220.0,350.35813690391126,0,-1,2,0,0,0,10000.0,153.93804002589985,13,0.5,CN,32.4,1.0,24.4,39.036144578313255,2.523758563675186,4.1983025319166645,3.107677745034047,3.280886132777742,2.4285855393487865,5.457793291491664,2.4285855393487865,1.7666309945726302,1.7666309945726302,2.938811772341665,28800.0,0.0,1.8172785581591222,1.8172785581591222,0.0,2.480868831118032,2.480868831118032,0.0,4.298147389277154,4.298147389277154,28800.0,-3.32785059351105e-05,-3.32785059351105e-05,-0.00020534487986318314,-0.00020534487986318314,-0.00023862338579829363,-0.00023862338579829363,-0.00023862338579829363,1,0,6.491964285714285,0.0,100.0,0.0,50.0,0.0,0.0,0.015393804002589986,0.015393804002589986,0.0,0.0,0.0,0.0,0.0,0.0,0.0,50.0,43.0,50.0,50.0,0.0,0.0,50.0,8333333.333333336,166666.66666666672,166666.66666666672,25.0,0.25,0.0,0.0,0.0,0.0,-0.00021694296777252656,2.523758563675186,32.4,166666.66666666672,166666.66666666672,26.339035566852083,0.0,19.159859039607447,0.0,2,20.26079658988622,0.0,4.542765414615335,14.230249470757707,0.0,0.0,0.0,0.0,0.0,0.0,0.0,131.61656850040035,0.0,0.0,0.0,50.0,0.0,153.93804002589985,-0.10000000000047748,0.0,10000.0,153.93804002589985,0.0,14.0,0.015393804002589986,50.0,10000.0,153.93804002589985,0.0,14.0,0.015393804002589986,50.0,10000.0,153.93804002589985,0.0,14.0,0.015393804002589986,50.0,43.982297150257104,0.0,10000.0,153.93804002589985,0.0,0.6279289013925111,0.7903393061774667,1.3600111447933358
2124,3134,19,N20-14-3,21,0,Rapport des essais: de tirants sous déformation imposée de courte durée,1993,0,Switzerland,École Polytechnique Fédérale de Lausanne,Construction Materials Laboratory,"Bicher Farra, Jean-Paul Jaccoud",1150.0,1150.0,1000.0,1000.0,100.0,100,"[2,7,6]","[6,7,15]",60.0,"[0,21,0]",0,32.4,"[1,160x320,0]","[7,28,90]",1.8681427225759897,"[1,160x320,1]",[28],30240.0,"[1,160x320,2]",[28],"[0,0,0,0,0.50,32,0,Sikament320,0]",196317.0,2,558.2,[14],[50],[1],[43],[0],[0],0.0,0.0,0,0,0.0,0.0,0.0,0,0,[0],[0],[0],[0],[0],2,1a,0,0,2,2,0.0,1,26.631280924480674,0.0,173.0,28,1,0.0,0,0,0,5,0.1,0.0,0.132,183.0,284.9424992275774,0,-1,2,0,0,0,10000.0,153.93804002589985,13,0.5,CN,32.4,1.0,24.4,39.036144578313255,2.523758563675186,4.1983025319166645,3.107677745034047,3.280886132777742,2.4285855393487865,5.457793291491664,2.4285855393487865,1.7666309945726302,1.7666309945726302,2.938811772341665,28800.0,0.0,1.8172785581591222,1.8172785581591222,0.0,2.480868831118032,2.480868831118032,0.0,4.298147389277154,4.298147389277154,28800.0,-3.32785059351105e-05,-3.32785059351105e-05,-0.00020534487986318314,-0.00020534487986318314,-0.00023862338579829363,-0.00023862338579829363,-0.00023862338579829363,1,0,6.491964285714285,0.0,100.0,0.0,50.0,0.0,0.0,0.015393804002589986,0.015393804002589986,0.0,0.0,0.0,0.0,0.0,0.0,0.0,50.0,43.0,50.0,50.0,0.0,0.0,50.0,8333333.333333336,166666.66666666672,166666.66666666672,25.0,0.25,0.0,0.0,0.0,0.0,-0.00021694296777252656,2.523758563675186,32.4,166666.66666666672,166666.66666666672,26.339035566852083,0.0,19.159859039607447,0.0,2,20.26079658988622,0.0,4.542765414615335,14.230249470757707,0.0,0.0,0.0,0.0,0.0,0.0,0.0,131.61656850040035,0.0,0.0,0.0,50.0,0.0,153.93804002589985,-0.10000000000047748,0.0,10000.0,153.93804002589985,0.0,14.0,0.015393804002589986,50.0,10000.0,153.93804002589985,0.0,14.0,0.015393804002589986,50.0,10000.0,153.93804002589985,0.0,14.0,0.015393804002589986,50.0,43.982297150257104,0.0,10000.0,153.93804002589985,0.0,0.6422348385940205,0.8119574181923707,1.3144241790460733
2126,3136,19,N20-14-3,28,0,Rapport des essais: de tirants sous déformation imposée de courte durée,1993,0,Switzerland,École Polytechnique Fédérale de Lausanne,Construction Materials Laboratory,"Bicher Farra, Jean-Paul Jaccoud",1150.0,1150.0,1000.0,1000.0,100.0,100,"[2,7,6]","[6,7,15]",60.0,"[0,21,0]",0,32.4,"[1,160x320,0]","[7,28,90]",1.8681427225759897,"[1,160x320,1]",[28],30240.0,"[1,160x320,2]",[28],"[0,0,0,0,0.50,32,0,Sikament320,0]",196317.0,2,558.2,[14],[50],[1],[43],[0],[0],0.0,0.0,0,0,0.0,0.0,0.0,0,0,[0],[0],[0],[0],[0],2,1a,0,0,2,2,0.0,1,40.02389040673396,0.0,260.0,28,1,0.0,0,0,0,6,0.16,0.0,0.224,158.0,290.54296156127975,0,-1,2,0,0,0,10000.0,153.93804002589985,13,0.5,CN,32.4,1.0,24.4,39.036144578313255,2.523758563675186,4.1983025319166645,3.107677745034047,3.280886132777742,2.4285855393487865,5.457793291491664,2.4285855393487865,1.7666309945726302,1.7666309945726302,2.938811772341665,28800.0,0.0,1.8172785581591222,1.8172785581591222,0.0,2.480868831118032,2.480868831118032,0.0,4.298147389277154,4.298147389277154,28800.0,-3.32785059351105e-05,-3.32785059351105e-05,-0.00020534487986318314,-0.00020534487986318314,-0.00023862338579829363,-0.00023862338579829363,-0.00023862338579829363,1,0,6.491964285714285,0.0,100.0,0.0,50.0,0.0,0.0,0.015393804002589986,0.015393804002589986,0.0,0.0,0.0,0.0,0.0,0.0,0.0,50.0,43.0,50.0,50.0,0.0,0.0,50.0,8333333.333333336,166666.66666666672,166666.66666666672,25.0,0.25,0.0,0.0,0.0,0.0,-0.00021694296777252656,2.523758563675186,32.4,166666.66666666672,166666.66666666672,26.339035566852083,0.0,19.159859039607447,0.0,2,20.26079658988622,0.0,4.542765414615335,14.230249470757707,0.0,0.0,0.0,0.0,0.0,0.0,0.0,131.61656850040035,0.0,0.0,0.0,50.0,0.0,153.93804002589985,-0.10000000000047748,0.0,10000.0,153.93804002589985,0.0,14.0,0.015393804002589986,50.0,10000.0,153.93804002589985,0.0,14.0,0.015393804002589986,50.0,10000.0,153.93804002589985,0.0,14.0,0.015393804002589986,50.0,43.982297150257104,0.0,10000.0,153.93804002589985,0.0,0.5438094220247545,0.6392959917251955,1.9754351823813818
2127,3137,19,N20-14-3,23,0,Rapport des essais: de tirants sous déformation imposée de courte durée,1993,0,Switzerland,École Polytechnique Fédérale de Lausanne,Construction Materials Laboratory,"Bicher Farra, Jean-Paul Jaccoud",1150.0,1150.0,1000.0,1000.0,100.0,100,"[2,7,6]","[6,7,15]",60.0,"[0,21,0]",0,32.4,"[1,160x320,0]","[7,28,90]",1.8681427225759897,"[1,160x320,1]",[28],30240.0,"[1,160x320,2]",[28],"[0,0,0,0,0.50,32,0,Sikament320,0]",196317.0,2,558.2,[14],[50],[1],[43],[0],[0],0.0,0.0,0,0,0.0,0.0,0.0,0,0,[0],[0],[0],[0],[0],2,1a,0,0,2,2,0.0,1,29.556103684972772,0.0,192.0,28,1,0.0,0,0,0,5,0.11,0.0,0.14,184.0,304.87005586241736,0,-1,2,0,0,0,10000.0,153.93804002589985,13,0.5,CN,32.4,1.0,24.4,39.036144578313255,2.523758563675186,4.1983025319166645,3.107677745034047,3.280886132777742,2.4285855393487865,5.457793291491664,2.4285855393487865,1.7666309945726302,1.7666309945726302,2.938811772341665,28800.0,0.0,1.8172785581591222,1.8172785581591222,0.0,2.480868831118032,2.480868831118032,0.0,4.298147389277154,4.298147389277154,28800.0,-3.32785059351105e-05,-3.32785059351105e-05,-0.00020534487986318314,-0.00020534487986318314,-0.00023862338579829363,-0.00023862338579829363,-0.00023862338579829363,1,0,6.491964285714285,0.0,100.0,0.0,50.0,0.0,0.0,0.015393804002589986,0.015393804002589986,0.0,0.0,0.0,0.0,0.0,0.0,0.0,50.0,43.0,50.0,50.0,0.0,0.0,50.0,8333333.333333336,166666.66666666672,166666.66666666672,25.0,0.25,0.0,0.0,0.0,0.0,-0.00021694296777252656,2.523758563675186,32.4,166666.66666666672,166666.66666666672,26.339035566852083,0.0,19.159859039607447,0.0,2,20.26079658988622,0.0,4.542765414615335,14.230249470757707,0.0,0.0,0.0,0.0,0.0,0.0,0.0,131.61656850040035,0.0,0.0,0.0,50.0,0.0,153.93804002589985,-0.10000000000047748,0.0,10000.0,153.93804002589985,0.0,14.0,0.015393804002589986,50.0,10000.0,153.93804002589985,0.0,14.0,0.015393804002589986,50.0,10000.0,153.93804002589985,0.0,14.0,0.015393804002589986,50.0,43.982297150257104,0.0,10000.0,153.93804002589985,0.0,0.6035358227606192,0.7509828252803193,1.458782903912405
2128,3138,19,N20-14-3,20,0,Rapport des essais: de tirants sous déformation imposée de courte durée,1993,0,Switzerland,École Polytechnique Fédérale de Lausanne,Construction Materials Laboratory,"Bicher Farra, Jean-Paul Jaccoud",1150.0,1150.0,1000.0,1000.0,100.0,100,"[2,7,6]","[6,7,15]",60.0,"[0,21,0]",0,32.4,"[1,160x320,0]","[7,28,90]",1.8681427225759897,"[1,160x320,1]",[28],30240.0,"[1,160x320,2]",[28],"[0,0,0,0,0.50,32,0,Sikament320,0]",196317.0,2,558.2,[14],[50],[1],[43],[0],[0],0.0,0.0,0,0,0.0,0.0,0.0,0,0,[0],[0],[0],[0],[0],2,1a,0,0,2,2,0.0,1,29.556103684972772,0.0,192.0,28,1,0.0,0,0,0,5,0.1,0.0,0.1331588375042705,183.0,303.2131533849042,0,-1,2,0,0,0,10000.0,153.93804002589985,13,0.5,CN,32.4,1.0,24.4,39.036144578313255,2.523758563675186,4.1983025319166645,3.107677745034047,3.280886132777742,2.4285855393487865,5.457793291491664,2.4285855393487865,1.7666309945726302,1.7666309945726302,2.938811772341665,28800.0,0.0,1.8172785581591222,1.8172785581591222,0.0,2.480868831118032,2.480868831118032,0.0,4.298147389277154,4.298147389277154,28800.0,-3.32785059351105e-05,-3.32785059351105e-05,-0.00020534487986318314,-0.00020534487986318314,-0.00023862338579829363,-0.00023862338579829363,-0.00023862338579829363,1,0,6.491964285714285,0.0,100.0,0.0,50.0,0.0,0.0,0.015393804002589986,0.015393804002589986,0.0,0.0,0.0,0.0,0.0,0.0,0.0,50.0,43.0,50.0,50.0,0.0,0.0,50.0,8333333.333333336,166666.66666666672,166666.66666666672,25.0,0.25,0.0,0.0,0.0,0.0,-0.00021694296777252656,2.523758563675186,32.4,166666.66666666672,166666.66666666672,26.339035566852083,0.0,19.159859039607447,0.0,2,20.26079658988622,0.0,4.542765414615335,14.230249470757707,0.0,0.0,0.0,0.0,0.0,0.0,0.0,131.61656850040035,0.0,0.0,0.0,50.0,0.0,153.93804002589985,-0.10000000000047748,0.0,10000.0,153.93804002589985,0.0,14.0,0.015393804002589986,50.0,10000.0,153.93804002589985,0.0,14.0,0.015393804002589986,50.0,10000.0,153.93804002589985,0.0,14.0,0.015393804002589986,50.0,43.982297150257104,0.0,10000.0,153.93804002589985,0.0,0.6035358227606192,0.7509828252803193,1.458782903912405
2131,3141,19,N20-14-3,11,0,Rapport des essais: de tirants sous déformation imposée de courte durée,1993,0,Switzerland,École Polytechnique Fédérale de Lausanne,Construction Materials Laboratory,"Bicher Farra, Jean-Paul Jaccoud",1150.0,1150.0,1000.0,1000.0,100.0,100,"[2,7,6]","[6,7,15]",60.0,"[0,21,0]",0,32.4,"[1,160x320,0]","[7,28,90]",1.8681427225759897,"[1,160x320,1]",[28],30240.0,"[1,160x320,2]",[28],"[0,0,0,0,0.50,32,0,Sikament320,0]",196317.0,2,558.2,[14],[50],[1],[43],[0],[0],0.0,0.0,0,0,0.0,0.0,0.0,0,0,[0],[0],[0],[0],[0],2,1a,0,0,2,2,0.0,1,24.014334244040377,0.0,156.0,28,1,0.0,0,0,0,2,0.06,0.0,0.06,367.0,367.0,0,-1,2,0,0,0,10000.0,153.93804002589985,13,0.5,CN,32.4,1.0,24.4,39.036144578313255,2.523758563675186,4.1983025319166645,3.107677745034047,3.280886132777742,2.4285855393487865,5.457793291491664,2.4285855393487865,1.7666309945726302,1.7666309945726302,2.938811772341665,28800.0,0.0,1.8172785581591222,1.8172785581591222,0.0,2.480868831118032,2.480868831118032,0.0,4.298147389277154,4.298147389277154,28800.0,-3.32785059351105e-05,-3.32785059351105e-05,-0.00020534487986318314,-0.00020534487986318314,-0.00023862338579829363,-0.00023862338579829363,-0.00023862338579829363,1,0,6.491964285714285,0.0,100.0,0.0,50.0,0.0,0.0,0.015393804002589986,0.015393804002589986,0.0,0.0,0.0,0.0,0.0,0.0,0.0,50.0,43.0,50.0,50.0,0.0,0.0,50.0,8333333.333333336,166666.66666666672,166666.66666666672,25.0,0.25,0.0,0.0,0.0,0.0,-0.00021694296777252656,2.523758563675186,32.4,166666.66666666672,166666.66666666672,26.339035566852083,0.0,19.159859039607447,0.0,1,20.26079658988622,0.0,4.542765414615335,14.230249470757707,0.0,0.0,0.0,0.0,0.0,0.0,0.0,131.61656850040035,0.0,0.0,0.0,50.0,0.0,153.93804002589985,-0.10000000000047748,0.0,10000.0,153.93804002589985,0.0,14.0,0.015393804002589986,50.0,10000.0,153.93804002589985,0.0,14.0,0.015393804002589986,50.0,10000.0,153.93804002589985,0.0,14.0,0.015393804002589986,50.0,43.982297150257104,0.0,10000.0,153.93804002589985,0.0,1.0,1.0,1.185261109428829
2133,3143,19,N20-14-3,15,0,Rapport des essais: de tirants sous déformation imposée de courte durée,1993,0,Switzerland,École Polytechnique Fédérale de Lausanne,Construction Materials Laboratory,"Bicher Farra, Jean-Paul Jaccoud",1150.0,1150.0,1000.0,1000.0,100.0,100,"[2,7,6]","[6,7,15]",60.0,"[0,21,0]",0,32.4,"[1,160x320,0]","[7,28,90]",1.8681427225759897,"[1,160x320,1]",[28],30240.0,"[1,160x320,2]",[28],"[0,0,0,0,0.50,32,0,Sikament320,0]",196317.0,2,558.2,[14],[50],[1],[43],[0],[0],0.0,0.0,0,0,0.0,0.0,0.0,0,0,[0],[0],[0],[0],[0],2,1a,0,0,2,2,0.0,1,24.014334244040377,0.0,156.0,28,1,0.0,0,0,0,3,0.09,0.0,0.099,277.0,277.0,0,-1,2,0,0,0,10000.0,153.93804002589985,13,0.5,CN,32.4,1.0,24.4,39.036144578313255,2.523758563675186,4.1983025319166645,3.107677745034047,3.280886132777742,2.4285855393487865,5.457793291491664,2.4285855393487865,1.7666309945726302,1.7666309945726302,2.938811772341665,28800.0,0.0,1.8172785581591222,1.8172785581591222,0.0,2.480868831118032,2.480868831118032,0.0,4.298147389277154,4.298147389277154,28800.0,-3.32785059351105e-05,-3.32785059351105e-05,-0.00020534487986318314,-0.00020534487986318314,-0.00023862338579829363,-0.00023862338579829363,-0.00023862338579829363,1,0,6.491964285714285,0.0,100.0,0.0,50.0,0.0,0.0,0.015393804002589986,0.015393804002589986,0.0,0.0,0.0,0.0,0.0,0.0,0.0,50.0,43.0,50.0,50.0,0.0,0.0,50.0,8333333.333333336,166666.66666666672,166666.66666666672,25.0,0.25,0.0,0.0,0.0,0.0,-0.00021694296777252656,2.523758563675186,32.4,166666.66666666672,166666.66666666672,26.339035566852083,0.0,19.159859039607447,0.0,1,20.26079658988622,0.0,4.542765414615335,14.230249470757707,0.0,0.0,0.0,0.0,0.0,0.0,0.0,131.61656850040035,0.0,0.0,0.0,50.0,0.0,153.93804002589985,-0.10000000000047748,0.0,10000.0,153.93804002589985,0.0,14.0,0.015393804002589986,50.0,10000.0,153.93804002589985,0.0,14.0,0.015393804002589986,50.0,10000.0,153.93804002589985,0.0,14.0,0.015393804002589986,50.0,43.982297150257104,0.0,10000.0,153.93804002589985,0.0,1.0,1.0,1.185261109428829
