Repository: iavdesch/Research

Readme
======

The supporting files are related to the study "A method for determining the performance of formulas for calculating the crack width and spacing in reinforced concrete elements".

The following files are relevant:
Research/Method_comparing_CWFs/Data_processing_for_GitHuB_Final (contains the data processing of the database "Crack width and crack spacing in reinforced and prestressed concrete elements: database")
Research/Method_comparing_CWFs/CWF_analysis_for_GitHuB_Final (contains the evaluation of the different crack width formulas)

File: Method_comparing_CWFs/Datasets_used/Working_database_no_hordijk_initshrink.csv (part 41 of 84)
,ID,EPID,ELID,LOADID,DOI,title,year,journal,country,institution,laboratory,authors,Ltot,Lspan,Lcons,Lmeas,h,b,hc,thc,RH,Temp,pd,fcm,catfcm,tfcm,fctm,catfctm,tfctm,Ecm,catEcm,tEcm,mix,Es,fsr,fy,phi,zs,nbl,clat,phit,st,phiw,sw,type,method,fpk,fp01k,Ep,rel,fpr,npl,phip,Ap,zp,cplat,catf,epsin,catcal,selfw,typew,locw,epsc,Nrep,N,M,sigs,t0,t,PL,catp,t0p,tp,ncr,wm,wk,wmax,sm,smax,indLR,indNP,indtfcm,indtfctm,indtEcm,slab,Ac,Astot,ts,sc,class_C,fcm28,Bcc,fck28,fcm_cube_150,fctm28,fctmfl28,fctmfl,fct095_28,fct095,fct095fl_28,fct095fl,fct005,fct005_28,fct005fl,Ecm28,phi_bc,phi_bc_prestress,phi_bc_prior_load,phi_dc,phi_dc_prestress,phi_dc_prior_load,phi_creep,phi_creep_prestress,phi_creep_prior_load,Ecm0,eps_cbs,eps_cbs_prestress,eps_cds,eps_cds_prestress,shrinkage,shrinkage_prestress,shrinkage_init,bondLR,bondPR,ae,ap,sxLR,sxNP,zstot,zstensinit,Astensinit,rhotot,rhotensinit,At,Aw,Aptot,zptot,zeta1,zeta,phi_peq,ry,cy,ry0,rx,ryp,cyp,cog,Izz,Wb,Wt,rho,qself,Mself,ep,Mp,pre_loss,initstrain,fctmorg,fcmorg,W_Ib,W_It,Ncr095,Mcr095,Ncr005,Mcr005,CS,Ncr,Mcr,tau_bms,tau_max,xcinit,epsinit,dpsigs,xc,eps,epsbot,sigssimpl,sigsr,dpsigsr,xc_sr,eps_sr,zstottens,zptottens,Astens,Actens,Aptens,Aceff_MC2020,Aseff_MC2020,Apeff_MC2020,phi_eq_MC2020,rhoeff_MC2020,hceff_MC2020,Aceff_FPR,Aseff_FPR,Apeff_FPR,phi_eq_FPR,rhoeff_FPR,hceff_FPR,Aceff_SMTCM,Aseff_SMTCM,Apeff_SMTCM,phi_eq_SMTCM,rhoeff_SMTCM,hceff_SMTCM,sumcirc_SMTCM,sumcirc_p_SMTCM,Actensstate1,Astensstate1,Aptensstate1,r,p,k1
2134,3144,19,N20-14-3,26,0,Rapport des essais: de tirants sous déformation imposée de courte durée,1993,0,Switzerland,École Polytechnique Fédérale de Lausanne,Construction Materials Laboratory,"Bicher Farra, Jean-Paul Jaccoud",1150.0,1150.0,1000.0,1000.0,100.0,100,"[2,7,6]","[6,7,15]",60.0,"[0,21,0]",0,32.4,"[1,160x320,0]","[7,28,90]",1.8681427225759897,"[1,160x320,1]",[28],30240.0,"[1,160x320,2]",[28],"[0,0,0,0,0.50,32,0,Sikament320,0]",196317.0,2,558.2,[14],[50],[1],[43],[0],[0],0.0,0.0,0,0,0.0,0.0,0.0,0,0,[0],[0],[0],[0],[0],2,1a,0,0,2,2,0.0,1,32.17305036541307,0.0,209.0,28,1,0.0,0,0,0,6,0.12,0.0,0.166,157.0,270.3054424166906,0,-1,2,0,0,0,10000.0,153.93804002589985,13,0.5,CN,32.4,1.0,24.4,39.036144578313255,2.523758563675186,4.1983025319166645,3.107677745034047,3.280886132777742,2.4285855393487865,5.457793291491664,2.4285855393487865,1.7666309945726302,1.7666309945726302,2.938811772341665,28800.0,0.0,1.8172785581591222,1.8172785581591222,0.0,2.480868831118032,2.480868831118032,0.0,4.298147389277154,4.298147389277154,28800.0,-3.32785059351105e-05,-3.32785059351105e-05,-0.00020534487986318314,-0.00020534487986318314,-0.00023862338579829363,-0.00023862338579829363,-0.00023862338579829363,1,0,6.491964285714285,0.0,100.0,0.0,50.0,0.0,0.0,0.015393804002589986,0.015393804002589986,0.0,0.0,0.0,0.0,0.0,0.0,0.0,50.0,43.0,50.0,50.0,0.0,0.0,50.0,8333333.333333336,166666.66666666672,166666.66666666672,25.0,0.25,0.0,0.0,0.0,0.0,-0.00021694296777252656,2.523758563675186,32.4,166666.66666666672,166666.66666666672,26.339035566852083,0.0,19.159859039607447,0.0,2,20.26079658988622,0.0,4.542765414615335,14.230249470757707,0.0,0.0,0.0,0.0,0.0,0.0,0.0,131.61656850040035,0.0,0.0,0.0,50.0,0.0,153.93804002589985,-0.10000000000047748,0.0,10000.0,153.93804002589985,0.0,14.0,0.015393804002589986,50.0,10000.0,153.93804002589985,0.0,14.0,0.015393804002589986,50.0,10000.0,153.93804002589985,0.0,14.0,0.015393804002589986,50.0,43.982297150257104,0.0,10000.0,153.93804002589985,0.0,0.5808244132871581,0.7113667774630908,1.5879459735296493
2135,3145,19,N20-14-3,24,0,Rapport des essais: de tirants sous déformation imposée de courte durée,1993,0,Switzerland,École Polytechnique Fédérale de Lausanne,Construction Materials Laboratory,"Bicher Farra, Jean-Paul Jaccoud",1150.0,1150.0,1000.0,1000.0,100.0,100,"[2,7,6]","[6,7,15]",60.0,"[0,21,0]",0,32.4,"[1,160x320,0]","[7,28,90]",1.8681427225759897,"[1,160x320,1]",[28],30240.0,"[1,160x320,2]",[28],"[0,0,0,0,0.50,32,0,Sikament320,0]",196317.0,2,558.2,[14],[50],[1],[43],[0],[0],0.0,0.0,0,0,0.0,0.0,0.0,0,0,[0],[0],[0],[0],[0],2,1a,0,0,2,2,0.0,1,32.01911232538717,0.0,208.0,28,1,0.0,0,0,0,5,0.12,0.0,0.154,185.0,317.89769135816346,0,-1,2,0,0,0,10000.0,153.93804002589985,13,0.5,CN,32.4,1.0,24.4,39.036144578313255,2.523758563675186,4.1983025319166645,3.107677745034047,3.280886132777742,2.4285855393487865,5.457793291491664,2.4285855393487865,1.7666309945726302,1.7666309945726302,2.938811772341665,28800.0,0.0,1.8172785581591222,1.8172785581591222,0.0,2.480868831118032,2.480868831118032,0.0,4.298147389277154,4.298147389277154,28800.0,-3.32785059351105e-05,-3.32785059351105e-05,-0.00020534487986318314,-0.00020534487986318314,-0.00023862338579829363,-0.00023862338579829363,-0.00023862338579829363,1,0,6.491964285714285,0.0,100.0,0.0,50.0,0.0,0.0,0.015393804002589986,0.015393804002589986,0.0,0.0,0.0,0.0,0.0,0.0,0.0,50.0,43.0,50.0,50.0,0.0,0.0,50.0,8333333.333333336,166666.66666666672,166666.66666666672,25.0,0.25,0.0,0.0,0.0,0.0,-0.00021694296777252656,2.523758563675186,32.4,166666.66666666672,166666.66666666672,26.339035566852083,0.0,19.159859039607447,0.0,2,20.26079658988622,0.0,4.542765414615335,14.230249470757707,0.0,0.0,0.0,0.0,0.0,0.0,0.0,131.61656850040035,0.0,0.0,0.0,50.0,0.0,153.93804002589985,-0.10000000000047748,0.0,10000.0,153.93804002589985,0.0,14.0,0.015393804002589986,50.0,10000.0,153.93804002589985,0.0,14.0,0.015393804002589986,50.0,10000.0,153.93804002589985,0.0,14.0,0.015393804002589986,50.0,43.982297150257104,0.0,10000.0,153.93804002589985,0.0,0.5819482337528755,0.7133992414917009,1.5803481459051054
2138,3148,19,N20-14-3,12,0,Rapport des essais: de tirants sous déformation imposée de courte durée,1993,0,Switzerland,École Polytechnique Fédérale de Lausanne,Construction Materials Laboratory,"Bicher Farra, Jean-Paul Jaccoud",1150.0,1150.0,1000.0,1000.0,100.0,100,"[2,7,6]","[6,7,15]",60.0,"[0,21,0]",0,32.4,"[1,160x320,0]","[7,28,90]",1.8681427225759897,"[1,160x320,1]",[28],30240.0,"[1,160x320,2]",[28],"[0,0,0,0,0.50,32,0,Sikament320,0]",196317.0,2,558.2,[14],[50],[1],[43],[0],[0],0.0,0.0,0,0,0.0,0.0,0.0,0,0,[0],[0],[0],[0],[0],2,1a,0,0,2,2,0.0,1,24.014334244040377,0.0,156.0,28,1,0.0,0,0,0,3,0.07,0.0,0.094,266.0,266.0,0,-1,2,0,0,0,10000.0,153.93804002589985,13,0.5,CN,32.4,1.0,24.4,39.036144578313255,2.523758563675186,4.1983025319166645,3.107677745034047,3.280886132777742,2.4285855393487865,5.457793291491664,2.4285855393487865,1.7666309945726302,1.7666309945726302,2.938811772341665,28800.0,0.0,1.8172785581591222,1.8172785581591222,0.0,2.480868831118032,2.480868831118032,0.0,4.298147389277154,4.298147389277154,28800.0,-3.32785059351105e-05,-3.32785059351105e-05,-0.00020534487986318314,-0.00020534487986318314,-0.00023862338579829363,-0.00023862338579829363,-0.00023862338579829363,1,0,6.491964285714285,0.0,100.0,0.0,50.0,0.0,0.0,0.015393804002589986,0.015393804002589986,0.0,0.0,0.0,0.0,0.0,0.0,0.0,50.0,43.0,50.0,50.0,0.0,0.0,50.0,8333333.333333336,166666.66666666672,166666.66666666672,25.0,0.25,0.0,0.0,0.0,0.0,-0.00021694296777252656,2.523758563675186,32.4,166666.66666666672,166666.66666666672,26.339035566852083,0.0,19.159859039607447,0.0,1,20.26079658988622,0.0,4.542765414615335,14.230249470757707,0.0,0.0,0.0,0.0,0.0,0.0,0.0,131.61656850040035,0.0,0.0,0.0,50.0,0.0,153.93804002589985,-0.10000000000047748,0.0,10000.0,153.93804002589985,0.0,14.0,0.015393804002589986,50.0,10000.0,153.93804002589985,0.0,14.0,0.015393804002589986,50.0,10000.0,153.93804002589985,0.0,14.0,0.015393804002589986,50.0,43.982297150257104,0.0,10000.0,153.93804002589985,0.0,1.0,1.0,1.185261109428829
2146,3156,19,N20-20-1,19,0,Rapport des essais: de tirants sous déformation imposée de courte durée,1993,0,Switzerland,École Polytechnique Fédérale de Lausanne,Construction Materials Laboratory,"Bicher Farra, Jean-Paul Jaccoud",1150.0,1150.0,1000.0,1000.0,100.0,100,"[2,7,6]","[6,7,15]",60.0,"[0,21,0]",0,32.4,"[1,160x320,0]","[7,28,90]",1.2952504390495414,"[1,160x320,1]",[28],30240.0,"[1,160x320,2]",[28],"[0,0,0,0,0.50,32,0,Sikament320,0]",197500.0,2,531.6,[20],[50],[1],[40],[0],[0],0.0,0.0,0,0,0.0,0.0,0.0,0,0,[0],[0],[0],[0],[0],2,1a,0,0,2,2,0.0,1,49.95132319207771,0.0,159.0,28,1,0.0,0,0,0,7,0.1,0.0,0.15,134.0,252.6135316920517,0,-1,2,0,0,0,10000.0,314.1592653589793,13,0.5,CN,32.4,1.0,24.4,39.036144578313255,2.523758563675186,4.1983025319166645,2.154664584796522,3.280886132777742,1.6838255707644039,5.457793291491664,1.6838255707644039,1.7666309945726302,1.7666309945726302,2.938811772341665,28800.0,0.0,1.8172785581591222,1.8172785581591222,0.0,2.480868831118032,2.480868831118032,0.0,4.298147389277154,4.298147389277154,28800.0,-3.32785059351105e-05,-3.32785059351105e-05,-0.00020534487986318314,-0.00020534487986318314,-0.00023862338579829363,-0.00023862338579829363,-0.00023862338579829363,1,0,6.531084656084656,0.0,100.0,0.0,50.0,0.0,0.0,0.031415926535897934,0.031415926535897934,0.0,0.0,0.0,0.0,0.0,0.0,0.0,50.0,40.0,50.0,50.0,0.0,0.0,50.00000000000001,8333333.333333336,166666.66666666674,166666.6666666667,25.0,0.25,0.0,0.0,0.0,0.0,-0.00019799811712681068,2.523758563675186,32.4,166666.66666666674,166666.6666666667,19.764140885021305,0.0,20.736081263291442,0.0,2,15.203185296170235,0.0,4.542765414615335,14.230249470757707,0.0,0.0,0.0,0.0,0.0,0.0,0.0,48.39324181255027,0.0,0.0,0.0,50.0,0.0,314.1592653589793,-0.10000000000047748,0.0,10000.0,314.1592653589793,0.0,20.0,0.031415926535897934,50.0,10000.0,314.1592653589793,0.0,20.0,0.031415926535897934,50.0,10000.0,314.1592653589793,0.0,20.0,0.031415926535897934,50.0,62.83185307179586,0.0,10000.0,314.1592653589793,0.0,0.5304545607768651,0.5786626563931581,3.2855827393395463
2149,3159,19,N20-20-1,20,0,Rapport des essais: de tirants sous déformation imposée de courte durée,1993,0,Switzerland,École Polytechnique Fédérale de Lausanne,Construction Materials Laboratory,"Bicher Farra, Jean-Paul Jaccoud",1150.0,1150.0,1000.0,1000.0,100.0,100,"[2,7,6]","[6,7,15]",60.0,"[0,21,0]",0,32.4,"[1,160x320,0]","[7,28,90]",1.2952504390495414,"[1,160x320,1]",[28],30240.0,"[1,160x320,2]",[28],"[0,0,0,0,0.50,32,0,Sikament320,0]",197500.0,2,531.6,[20],[50],[1],[40],[0],[0],0.0,0.0,0,0,0.0,0.0,0.0,0,0,[0],[0],[0],[0],[0],2,1a,0,0,2,2,0.0,1,69.11503837897546,0.0,220.0,28,1,0.0,0,0,0,7,0.15,0.0,0.194,135.0,261.2423993059083,0,-1,2,0,0,0,10000.0,314.1592653589793,13,0.5,CN,32.4,1.0,24.4,39.036144578313255,2.523758563675186,4.1983025319166645,2.154664584796522,3.280886132777742,1.6838255707644039,5.457793291491664,1.6838255707644039,1.7666309945726302,1.7666309945726302,2.938811772341665,28800.0,0.0,1.8172785581591222,1.8172785581591222,0.0,2.480868831118032,2.480868831118032,0.0,4.298147389277154,4.298147389277154,28800.0,-3.32785059351105e-05,-3.32785059351105e-05,-0.00020534487986318314,-0.00020534487986318314,-0.00023862338579829363,-0.00023862338579829363,-0.00023862338579829363,1,0,6.531084656084656,0.0,100.0,0.0,50.0,0.0,0.0,0.031415926535897934,0.031415926535897934,0.0,0.0,0.0,0.0,0.0,0.0,0.0,50.0,40.0,50.0,50.0,0.0,0.0,50.00000000000001,8333333.333333336,166666.66666666674,166666.6666666667,25.0,0.25,0.0,0.0,0.0,0.0,-0.00019799811712681068,2.523758563675186,32.4,166666.66666666674,166666.6666666667,19.764140885021305,0.0,20.736081263291442,0.0,2,15.203185296170235,0.0,4.542765414615335,14.230249470757707,0.0,0.0,0.0,0.0,0.0,0.0,0.0,48.39324181255027,0.0,0.0,0.0,50.0,0.0,314.1592653589793,-0.10000000000047748,0.0,10000.0,314.1592653589793,0.0,20.0,0.031415926535897934,50.0,10000.0,314.1592653589793,0.0,20.0,0.031415926535897934,50.0,10000.0,314.1592653589793,0.0,20.0,0.031415926535897934,50.0,62.83185307179586,0.0,10000.0,314.1592653589793,0.0,0.5167614459164356,0.5496289239799267,4.546089324872328
2175,3185,19,N20-20-2,32,0,Rapport des essais: de tirants sous déformation imposée de courte durée,1993,0,Switzerland,École Polytechnique Fédérale de Lausanne,Construction Materials Laboratory,"Bicher Farra, Jean-Paul Jaccoud",1150.0,1150.0,1000.0,1000.0,100.0,100,"[2,7,6]","[6,7,15]",60.0,"[0,21,0]",0,32.4,"[1,160x320,0]","[7,28,90]",1.2952504390495414,"[1,160x320,1]",[28],30240.0,"[1,160x320,2]",[28],"[0,0,0,0,0.50,32,0,Sikament320,0]",197500.0,2,531.6,[20],[50],[1],[40],[0],[0],0.0,0.0,0,0,0.0,0.0,0.0,0,0,[0],[0],[0],[0],[0],2,1a,0,0,2,2,0.0,1,69.11503837897546,0.0,220.0,28,1,0.0,0,0,0,6,0.15,0.0,0.195,153.0,296.07471921336275,0,-1,2,0,0,0,10000.0,314.1592653589793,13,0.5,CN,32.4,1.0,24.4,39.036144578313255,2.523758563675186,4.1983025319166645,2.154664584796522,3.280886132777742,1.6838255707644039,5.457793291491664,1.6838255707644039,1.7666309945726302,1.7666309945726302,2.938811772341665,28800.0,0.0,1.8172785581591222,1.8172785581591222,0.0,2.480868831118032,2.480868831118032,0.0,4.298147389277154,4.298147389277154,28800.0,-3.32785059351105e-05,-3.32785059351105e-05,-0.00020534487986318314,-0.00020534487986318314,-0.00023862338579829363,-0.00023862338579829363,-0.00023862338579829363,1,0,6.531084656084656,0.0,100.0,0.0,50.0,0.0,0.0,0.031415926535897934,0.031415926535897934,0.0,0.0,0.0,0.0,0.0,0.0,0.0,50.0,40.0,50.0,50.0,0.0,0.0,50.00000000000001,8333333.333333336,166666.66666666674,166666.6666666667,25.0,0.25,0.0,0.0,0.0,0.0,-0.00019799811712681068,2.523758563675186,32.4,166666.66666666674,166666.6666666667,19.764140885021305,0.0,20.736081263291442,0.0,2,15.203185296170235,0.0,4.542765414615335,14.230249470757707,0.0,0.0,0.0,0.0,0.0,0.0,0.0,48.39324181255027,0.0,0.0,0.0,50.0,0.0,314.1592653589793,-0.10000000000047748,0.0,10000.0,314.1592653589793,0.0,20.0,0.031415926535897934,50.0,10000.0,314.1592653589793,0.0,20.0,0.031415926535897934,50.0,10000.0,314.1592653589793,0.0,20.0,0.031415926535897934,50.0,62.83185307179586,0.0,10000.0,314.1592653589793,0.0,0.5167614459164356,0.5496289239799267,4.546089324872328
2178,3188,19,N20-20-2,31,0,Rapport des essais: de tirants sous déformation imposée de courte durée,1993,0,Switzerland,École Polytechnique Fédérale de Lausanne,Construction Materials Laboratory,"Bicher Farra, Jean-Paul Jaccoud",1150.0,1150.0,1000.0,1000.0,100.0,100,"[2,7,6]","[6,7,15]",60.0,"[0,21,0]",0,32.4,"[1,160x320,0]","[7,28,90]",1.2952504390495414,"[1,160x320,1]",[28],30240.0,"[1,160x320,2]",[28],"[0,0,0,0,0.50,32,0,Sikament320,0]",197500.0,2,531.6,[20],[50],[1],[40],[0],[0],0.0,0.0,0,0,0.0,0.0,0.0,0,0,[0],[0],[0],[0],[0],2,1a,0,0,2,2,0.0,1,50.2654824574367,0.0,160.0,28,1,0.0,0,0,0,6,0.1,0.0,0.155,152.0,286.7369036738981,0,-1,2,0,0,0,10000.0,314.1592653589793,13,0.5,CN,32.4,1.0,24.4,39.036144578313255,2.523758563675186,4.1983025319166645,2.154664584796522,3.280886132777742,1.6838255707644039,5.457793291491664,1.6838255707644039,1.7666309945726302,1.7666309945726302,2.938811772341665,28800.0,0.0,1.8172785581591222,1.8172785581591222,0.0,2.480868831118032,2.480868831118032,0.0,4.298147389277154,4.298147389277154,28800.0,-3.32785059351105e-05,-3.32785059351105e-05,-0.00020534487986318314,-0.00020534487986318314,-0.00023862338579829363,-0.00023862338579829363,-0.00023862338579829363,1,0,6.531084656084656,0.0,100.0,0.0,50.0,0.0,0.0,0.031415926535897934,0.031415926535897934,0.0,0.0,0.0,0.0,0.0,0.0,0.0,50.0,40.0,50.0,50.0,0.0,0.0,50.00000000000001,8333333.333333336,166666.66666666674,166666.6666666667,25.0,0.25,0.0,0.0,0.0,0.0,-0.00019799811712681068,2.523758563675186,32.4,166666.66666666674,166666.6666666667,19.764140885021305,0.0,20.736081263291442,0.0,2,15.203185296170235,0.0,4.542765414615335,14.230249470757707,0.0,0.0,0.0,0.0,0.0,0.0,0.0,48.39324181255027,0.0,0.0,0.0,50.0,0.0,314.1592653589793,-0.10000000000047748,0.0,10000.0,314.1592653589793,0.0,20.0,0.031415926535897934,50.0,10000.0,314.1592653589793,0.0,20.0,0.031415926535897934,50.0,10000.0,314.1592653589793,0.0,20.0,0.031415926535897934,50.0,62.83185307179586,0.0,10000.0,314.1592653589793,0.0,0.5301026761901129,0.5779464531639393,3.30624678172533
2200,3210,19,N20-20-3,31,0,Rapport des essais: de tirants sous déformation imposée de courte durée,1993,0,Switzerland,École Polytechnique Fédérale de Lausanne,Construction Materials Laboratory,"Bicher Farra, Jean-Paul Jaccoud",1150.0,1150.0,1000.0,1000.0,100.0,100,"[2,7,6]","[6,7,15]",60.0,"[0,21,0]",0,32.4,"[1,160x320,0]","[7,28,90]",1.2952504390495414,"[1,160x320,1]",[28],30240.0,"[1,160x320,2]",[28],"[0,0,0,0,0.50,32,0,Sikament320,0]",197500.0,2,531.6,[20],[50],[1],[40],[0],[0],0.0,0.0,0,0,0.0,0.0,0.0,0,0,[0],[0],[0],[0],[0],2,1a,0,0,2,2,0.0,1,49.95132319207771,0.0,159.0,28,1,0.0,0,0,0,7,0.1,0.0,0.107,134.0,252.6135316920517,0,-1,2,0,0,0,10000.0,314.1592653589793,13,0.5,CN,32.4,1.0,24.4,39.036144578313255,2.523758563675186,4.1983025319166645,2.154664584796522,3.280886132777742,1.6838255707644039,5.457793291491664,1.6838255707644039,1.7666309945726302,1.7666309945726302,2.938811772341665,28800.0,0.0,1.8172785581591222,1.8172785581591222,0.0,2.480868831118032,2.480868831118032,0.0,4.298147389277154,4.298147389277154,28800.0,-3.32785059351105e-05,-3.32785059351105e-05,-0.00020534487986318314,-0.00020534487986318314,-0.00023862338579829363,-0.00023862338579829363,-0.00023862338579829363,1,0,6.531084656084656,0.0,100.0,0.0,50.0,0.0,0.0,0.031415926535897934,0.031415926535897934,0.0,0.0,0.0,0.0,0.0,0.0,0.0,50.0,40.0,50.0,50.0,0.0,0.0,50.00000000000001,8333333.333333336,166666.66666666674,166666.6666666667,25.0,0.25,0.0,0.0,0.0,0.0,-0.00019799811712681068,2.523758563675186,32.4,166666.66666666674,166666.6666666667,19.764140885021305,0.0,20.736081263291442,0.0,2,15.203185296170235,0.0,4.542765414615335,14.230249470757707,0.0,0.0,0.0,0.0,0.0,0.0,0.0,48.39324181255027,0.0,0.0,0.0,50.0,0.0,314.1592653589793,-0.10000000000047748,0.0,10000.0,314.1592653589793,0.0,20.0,0.031415926535897934,50.0,10000.0,314.1592653589793,0.0,20.0,0.031415926535897934,50.0,10000.0,314.1592653589793,0.0,20.0,0.031415926535897934,50.0,62.83185307179586,0.0,10000.0,314.1592653589793,0.0,0.5304545607768651,0.5786626563931581,3.2855827393395463
2205,3215,19,N20-20-3,32,0,Rapport des essais: de tirants sous déformation imposée de courte durée,1993,0,Switzerland,École Polytechnique Fédérale de Lausanne,Construction Materials Laboratory,"Bicher Farra, Jean-Paul Jaccoud",1150.0,1150.0,1000.0,1000.0,100.0,100,"[2,7,6]","[6,7,15]",60.0,"[0,21,0]",0,32.4,"[1,160x320,0]","[7,28,90]",1.2952504390495414,"[1,160x320,1]",[28],30240.0,"[1,160x320,2]",[28],"[0,0,0,0,0.50,32,0,Sikament320,0]",197500.0,2,531.6,[20],[50],[1],[40],[0],[0],0.0,0.0,0,0,0.0,0.0,0.0,0,0,[0],[0],[0],[0],[0],2,1a,0,0,2,2,0.0,1,69.11503837897546,0.0,220.0,28,1,0.0,0,0,0,7,0.15,0.0,0.184,135.0,261.2423993059083,0,-1,2,0,0,0,10000.0,314.1592653589793,13,0.5,CN,32.4,1.0,24.4,39.036144578313255,2.523758563675186,4.1983025319166645,2.154664584796522,3.280886132777742,1.6838255707644039,5.457793291491664,1.6838255707644039,1.7666309945726302,1.7666309945726302,2.938811772341665,28800.0,0.0,1.8172785581591222,1.8172785581591222,0.0,2.480868831118032,2.480868831118032,0.0,4.298147389277154,4.298147389277154,28800.0,-3.32785059351105e-05,-3.32785059351105e-05,-0.00020534487986318314,-0.00020534487986318314,-0.00023862338579829363,-0.00023862338579829363,-0.00023862338579829363,1,0,6.531084656084656,0.0,100.0,0.0,50.0,0.0,0.0,0.031415926535897934,0.031415926535897934,0.0,0.0,0.0,0.0,0.0,0.0,0.0,50.0,40.0,50.0,50.0,0.0,0.0,50.00000000000001,8333333.333333336,166666.66666666674,166666.6666666667,25.0,0.25,0.0,0.0,0.0,0.0,-0.00019799811712681068,2.523758563675186,32.4,166666.66666666674,166666.6666666667,19.764140885021305,0.0,20.736081263291442,0.0,2,15.203185296170235,0.0,4.542765414615335,14.230249470757707,0.0,0.0,0.0,0.0,0.0,0.0,0.0,48.39324181255027,0.0,0.0,0.0,50.0,0.0,314.1592653589793,-0.10000000000047748,0.0,10000.0,314.1592653589793,0.0,20.0,0.031415926535897934,50.0,10000.0,314.1592653589793,0.0,20.0,0.031415926535897934,50.0,10000.0,314.1592653589793,0.0,20.0,0.031415926535897934,50.0,62.83185307179586,0.0,10000.0,314.1592653589793,0.0,0.5167614459164356,0.5496289239799267,4.546089324872328
2234,3244,19,N22-10-1,24,0,Rapport des essais: de tirants sous déformation imposée de courte durée,1993,0,Switzerland,École Polytechnique Fédérale de Lausanne,Construction Materials Laboratory,"Bicher Farra, Jean-Paul Jaccoud",1150.0,1150.0,1000.0,1000.0,100.0,100,"[2,7,6]","[6,7,15]",60.0,"[0,21,0]",0,48.6,"[1,160x320,0]","[7,28,90]",3.20599832800415,"[1,160x320,1]",[28],31290.0,"[1,160x320,2]",[28],"[0,0,0,0,0.49,32,0,Sikament320,0]",200533.0,2,579.3,[10],[50],[1],[45],[0],[0],0.0,0.0,0,0,0.0,0.0,0.0,0,0,[0],[0],[0],[0],[0],2,1a,0,0,2,2,0.0,1,26.546457922833753,0.0,338.0,28,1,0.0,0,0,0,4,0.22,0.0,0.273,233.0,233.0,0,-1,2,0,0,0,10000.0,78.53981633974483,13,0.5,CN,48.6,1.0,40.6,58.55421686746988,3.5438223579189856,5.89519084434457,5.333216533272443,4.606969065294681,4.167797826405395,7.663748097647941,4.167797826405395,2.4806756505432896,2.4806756505432896,4.126633591041198,29800.0,0.0,1.3682253136856384,1.3682253136856384,0.0,1.4338587669997374,1.4338587669997374,0.0,2.8020840806853755,2.8020840806853755,29800.0,-6.123466307586498e-05,-6.123466307586498e-05,-0.00016405571726337052,-0.00016405571726337052,-0.0002252903803392355,-0.0002252903803392355,-0.0002252903803392355,1,0,6.408852668584212,0.0,100.0,0.0,50.0,0.0,0.0,0.007853981633974483,0.007853981633974483,0.0,0.0,0.0,0.0,0.0,0.0,0.0,50.0,45.0,50.0,50.0,0.0,0.0,50.00000000000001,8333333.333333336,166666.66666666674,166666.6666666667,25.0,0.25,0.0,0.0,0.0,0.0,-0.0002144938309651596,3.5438223579189856,48.6,166666.66666666674,166666.6666666667,43.448501689020404,0.0,25.860573060834014,0.0,1,33.42192437616955,0.0,6.378880244254174,17.428425057933378,0.0,0.0,0.0,0.0,0.0,0.0,0.0,425.54115776887147,0.0,0.0,0.0,50.0,0.0,78.53981633974483,-0.10000000000047748,0.0,10000.0,78.53981633974483,0.0,10.0,0.007853981633974483,50.0,10000.0,78.53981633974483,0.0,10.0,0.007853981633974483,50.0,10000.0,78.53981633974483,0.0,10.0,0.007853981633974483,50.0,31.41592653589793,0.0,10000.0,78.53981633974483,0.0,1.0,1.0,0.7942827475775712
2239,3249,19,N22-10-1,13,0,Rapport des essais: de tirants sous déformation imposée de courte durée,1993,0,Switzerland,École Polytechnique Fédérale de Lausanne,Construction Materials Laboratory,"Bicher Farra, Jean-Paul Jaccoud",1150.0,1150.0,1000.0,1000.0,100.0,100,"[2,7,6]","[6,7,15]",60.0,"[0,21,0]",0,48.6,"[1,160x320,0]","[7,28,90]",3.20599832800415,"[1,160x320,1]",[28],31290.0,"[1,160x320,2]",[28],"[0,0,0,0,0.49,32,0,Sikament320,0]",200533.0,2,579.3,[10],[50],[1],[45],[0],[0],0.0,0.0,0,0,0.0,0.0,0.0,0,0,[0],[0],[0],[0],[0],2,1a,0,0,2,2,0.0,1,25.918139392115794,0.0,330.0,28,1,0.0,0,0,0,2,0.18,0.0,0.197,421.0,421.0,0,-1,2,0,0,0,10000.0,78.53981633974483,13,0.5,CN,48.6,1.0,40.6,58.55421686746988,3.5438223579189856,5.89519084434457,5.333216533272443,4.606969065294681,4.167797826405395,7.663748097647941,4.167797826405395,2.4806756505432896,2.4806756505432896,4.126633591041198,29800.0,0.0,1.3682253136856384,1.3682253136856384,0.0,1.4338587669997374,1.4338587669997374,0.0,2.8020840806853755,2.8020840806853755,29800.0,-6.123466307586498e-05,-6.123466307586498e-05,-0.00016405571726337052,-0.00016405571726337052,-0.0002252903803392355,-0.0002252903803392355,-0.0002252903803392355,1,0,6.408852668584212,0.0,100.0,0.0,50.0,0.0,0.0,0.007853981633974483,0.007853981633974483,0.0,0.0,0.0,0.0,0.0,0.0,0.0,50.0,45.0,50.0,50.0,0.0,0.0,50.00000000000001,8333333.333333336,166666.66666666674,166666.6666666667,25.0,0.25,0.0,0.0,0.0,0.0,-0.0002144938309651596,3.5438223579189856,48.6,166666.66666666674,166666.6666666667,43.448501689020404,0.0,25.860573060834014,0.0,1,33.42192437616955,0.0,6.378880244254174,17.428425057933378,0.0,0.0,0.0,0.0,0.0,0.0,0.0,425.54115776887147,0.0,0.0,0.0,50.0,0.0,78.53981633974483,-0.10000000000047748,0.0,10000.0,78.53981633974483,0.0,10.0,0.007853981633974483,50.0,10000.0,78.53981633974483,0.0,10.0,0.007853981633974483,50.0,10000.0,78.53981633974483,0.0,10.0,0.007853981633974483,50.0,31.41592653589793,0.0,10000.0,78.53981633974483,0.0,1.0,1.0,0.7754831559189305
2253,3263,19,N22-10-2,26,0,Rapport des essais: de tirants sous déformation imposée de courte durée,1993,0,Switzerland,École Polytechnique Fédérale de Lausanne,Construction Materials Laboratory,"Bicher Farra, Jean-Paul Jaccoud",1150.0,1150.0,1000.0,1000.0,100.0,100,"[2,7,6]","[6,7,15]",60.0,"[0,21,0]",0,48.6,"[1,160x320,0]","[7,28,90]",3.20599832800415,"[1,160x320,1]",[28],31290.0,"[1,160x320,2]",[28],"[0,0,0,0,0.49,32,0,Sikament320,0]",200533.0,2,579.3,[10],[50],[1],[45],[0],[0],0.0,0.0,0,0,0.0,0.0,0.0,0,0,[0],[0],[0],[0],[0],2,1a,0,0,2,2,0.0,1,27.09623663721197,0.0,345.0,28,1,0.0,0,0,0,5,0.23,0.0,0.358,192.0,192.0,0,-1,2,0,0,0,10000.0,78.53981633974483,13,0.5,CN,48.6,1.0,40.6,58.55421686746988,3.5438223579189856,5.89519084434457,5.333216533272443,4.606969065294681,4.167797826405395,7.663748097647941,4.167797826405395,2.4806756505432896,2.4806756505432896,4.126633591041198,29800.0,0.0,1.3682253136856384,1.3682253136856384,0.0,1.4338587669997374,1.4338587669997374,0.0,2.8020840806853755,2.8020840806853755,29800.0,-6.123466307586498e-05,-6.123466307586498e-05,-0.00016405571726337052,-0.00016405571726337052,-0.0002252903803392355,-0.0002252903803392355,-0.0002252903803392355,1,0,6.408852668584212,0.0,100.0,0.0,50.0,0.0,0.0,0.007853981633974483,0.007853981633974483,0.0,0.0,0.0,0.0,0.0,0.0,0.0,50.0,45.0,50.0,50.0,0.0,0.0,50.00000000000001,8333333.333333336,166666.66666666674,166666.6666666667,25.0,0.25,0.0,0.0,0.0,0.0,-0.0002144938309651596,3.5438223579189856,48.6,166666.66666666674,166666.6666666667,43.448501689020404,0.0,25.860573060834014,0.0,1,33.42192437616955,0.0,6.378880244254174,17.428425057933378,0.0,0.0,0.0,0.0,0.0,0.0,0.0,425.54115776887147,0.0,0.0,0.0,50.0,0.0,78.53981633974483,-0.10000000000047748,0.0,10000.0,78.53981633974483,0.0,10.0,0.007853981633974483,50.0,10000.0,78.53981633974483,0.0,10.0,0.007853981633974483,50.0,10000.0,78.53981633974483,0.0,10.0,0.007853981633974483,50.0,31.41592653589793,0.0,10000.0,78.53981633974483,0.0,1.0,1.0,0.810732390278882
2257,3267,19,N22-10-2,8,0,Rapport des essais: de tirants sous déformation imposée de courte durée,1993,0,Switzerland,École Polytechnique Fédérale de Lausanne,Construction Materials Laboratory,"Bicher Farra, Jean-Paul Jaccoud",1150.0,1150.0,1000.0,1000.0,100.0,100,"[2,7,6]","[6,7,15]",60.0,"[0,21,0]",0,48.6,"[1,160x320,0]","[7,28,90]",3.20599832800415,"[1,160x320,1]",[28],31290.0,"[1,160x320,2]",[28],"[0,0,0,0,0.49,32,0,Sikament320,0]",200533.0,2,579.3,[10],[50],[1],[45],[0],[0],0.0,0.0,0,0,0.0,0.0,0.0,0,0,[0],[0],[0],[0],[0],2,1a,0,0,2,2,0.0,1,26.70353755551324,0.0,340.0,28,1,0.0,0,0,0,1,0.17,0.0,0.184,684.0,684.0,0,-1,2,0,0,0,10000.0,78.53981633974483,13,0.5,CN,48.6,1.0,40.6,58.55421686746988,3.5438223579189856,5.89519084434457,5.333216533272443,4.606969065294681,4.167797826405395,7.663748097647941,4.167797826405395,2.4806756505432896,2.4806756505432896,4.126633591041198,29800.0,0.0,1.3682253136856384,1.3682253136856384,0.0,1.4338587669997374,1.4338587669997374,0.0,2.8020840806853755,2.8020840806853755,29800.0,-6.123466307586498e-05,-6.123466307586498e-05,-0.00016405571726337052,-0.00016405571726337052,-0.0002252903803392355,-0.0002252903803392355,-0.0002252903803392355,1,0,6.408852668584212,0.0,100.0,0.0,50.0,0.0,0.0,0.007853981633974483,0.007853981633974483,0.0,0.0,0.0,0.0,0.0,0.0,0.0,50.0,45.0,50.0,50.0,0.0,0.0,50.00000000000001,8333333.333333336,166666.66666666674,166666.6666666667,25.0,0.25,0.0,0.0,0.0,0.0,-0.0002144938309651596,3.5438223579189856,48.6,166666.66666666674,166666.6666666667,43.448501689020404,0.0,25.860573060834014,0.0,1,33.42192437616955,0.0,6.378880244254174,17.428425057933378,0.0,0.0,0.0,0.0,0.0,0.0,0.0,425.54115776887147,0.0,0.0,0.0,50.0,0.0,78.53981633974483,-0.10000000000047748,0.0,10000.0,78.53981633974483,0.0,10.0,0.007853981633974483,50.0,10000.0,78.53981633974483,0.0,10.0,0.007853981633974483,50.0,10000.0,78.53981633974483,0.0,10.0,0.007853981633974483,50.0,31.41592653589793,0.0,10000.0,78.53981633974483,0.0,1.0,1.0,0.7989826454922313
2259,3269,19,N22-10-2,14,0,Rapport des essais: de tirants sous déformation imposée de courte durée,1993,0,Switzerland,École Polytechnique Fédérale de Lausanne,Construction Materials Laboratory,"Bicher Farra, Jean-Paul Jaccoud",1150.0,1150.0,1000.0,1000.0,100.0,100,"[2,7,6]","[6,7,15]",60.0,"[0,21,0]",0,48.6,"[1,160x320,0]","[7,28,90]",3.20599832800415,"[1,160x320,1]",[28],31290.0,"[1,160x320,2]",[28],"[0,0,0,0,0.49,32,0,Sikament320,0]",200533.0,2,579.3,[10],[50],[1],[45],[0],[0],0.0,0.0,0,0,0.0,0.0,0.0,0,0,[0],[0],[0],[0],[0],2,1a,0,0,2,2,0.0,1,27.488935718910692,0.0,350.0,28,1,0.0,0,0,0,2,0.24,0.0,0.308,435.0,435.0,0,-1,2,0,0,0,10000.0,78.53981633974483,13,0.5,CN,48.6,1.0,40.6,58.55421686746988,3.5438223579189856,5.89519084434457,5.333216533272443,4.606969065294681,4.167797826405395,7.663748097647941,4.167797826405395,2.4806756505432896,2.4806756505432896,4.126633591041198,29800.0,0.0,1.3682253136856384,1.3682253136856384,0.0,1.4338587669997374,1.4338587669997374,0.0,2.8020840806853755,2.8020840806853755,29800.0,-6.123466307586498e-05,-6.123466307586498e-05,-0.00016405571726337052,-0.00016405571726337052,-0.0002252903803392355,-0.0002252903803392355,-0.0002252903803392355,1,0,6.408852668584212,0.0,100.0,0.0,50.0,0.0,0.0,0.007853981633974483,0.007853981633974483,0.0,0.0,0.0,0.0,0.0,0.0,0.0,50.0,45.0,50.0,50.0,0.0,0.0,50.00000000000001,8333333.333333336,166666.66666666674,166666.6666666667,25.0,0.25,0.0,0.0,0.0,0.0,-0.0002144938309651596,3.5438223579189856,48.6,166666.66666666674,166666.6666666667,43.448501689020404,0.0,25.860573060834014,0.0,1,33.42192437616955,0.0,6.378880244254174,17.428425057933378,0.0,0.0,0.0,0.0,0.0,0.0,0.0,425.54115776887147,0.0,0.0,0.0,50.0,0.0,78.53981633974483,-0.10000000000047748,0.0,10000.0,78.53981633974483,0.0,10.0,0.007853981633974483,50.0,10000.0,78.53981633974483,0.0,10.0,0.007853981633974483,50.0,10000.0,78.53981633974483,0.0,10.0,0.007853981633974483,50.0,31.41592653589793,0.0,10000.0,78.53981633974483,0.0,1.0,1.0,0.8224821350655324
2260,3270,19,N22-10-2,10,0,Rapport des essais: de tirants sous déformation imposée de courte durée,1993,0,Switzerland,École Polytechnique Fédérale de Lausanne,Construction Materials Laboratory,"Bicher Farra, Jean-Paul Jaccoud",1150.0,1150.0,1000.0,1000.0,100.0,100,"[2,7,6]","[6,7,15]",60.0,"[0,21,0]",0,48.6,"[1,160x320,0]","[7,28,90]",3.20599832800415,"[1,160x320,1]",[28],31290.0,"[1,160x320,2]",[28],"[0,0,0,0,0.49,32,0,Sikament320,0]",200533.0,2,579.3,[10],[50],[1],[45],[0],[0],0.0,0.0,0,0,0.0,0.0,0.0,0,0,[0],[0],[0],[0],[0],2,1a,0,0,2,2,0.0,1,27.488935718910692,0.0,350.0,28,1,0.0,0,0,0,1,0.27,0.0,0.284,775.0,775.0,0,-1,2,0,0,0,10000.0,78.53981633974483,13,0.5,CN,48.6,1.0,40.6,58.55421686746988,3.5438223579189856,5.89519084434457,5.333216533272443,4.606969065294681,4.167797826405395,7.663748097647941,4.167797826405395,2.4806756505432896,2.4806756505432896,4.126633591041198,29800.0,0.0,1.3682253136856384,1.3682253136856384,0.0,1.4338587669997374,1.4338587669997374,0.0,2.8020840806853755,2.8020840806853755,29800.0,-6.123466307586498e-05,-6.123466307586498e-05,-0.00016405571726337052,-0.00016405571726337052,-0.0002252903803392355,-0.0002252903803392355,-0.0002252903803392355,1,0,6.408852668584212,0.0,100.0,0.0,50.0,0.0,0.0,0.007853981633974483,0.007853981633974483,0.0,0.0,0.0,0.0,0.0,0.0,0.0,50.0,45.0,50.0,50.0,0.0,0.0,50.00000000000001,8333333.333333336,166666.66666666674,166666.6666666667,25.0,0.25,0.0,0.0,0.0,0.0,-0.0002144938309651596,3.5438223579189856,48.6,166666.66666666674,166666.6666666667,43.448501689020404,0.0,25.860573060834014,0.0,1,33.42192437616955,0.0,6.378880244254174,17.428425057933378,0.0,0.0,0.0,0.0,0.0,0.0,0.0,425.54115776887147,0.0,0.0,0.0,50.0,0.0,78.53981633974483,-0.10000000000047748,0.0,10000.0,78.53981633974483,0.0,10.0,0.007853981633974483,50.0,10000.0,78.53981633974483,0.0,10.0,0.007853981633974483,50.0,10000.0,78.53981633974483,0.0,10.0,0.007853981633974483,50.0,31.41592653589793,0.0,10000.0,78.53981633974483,0.0,1.0,1.0,0.8224821350655324
2286,3296,19,N22-10-3,10,0,Rapport des essais: de tirants sous déformation imposée de courte durée,1993,0,Switzerland,École Polytechnique Fédérale de Lausanne,Construction Materials Laboratory,"Bicher Farra, Jean-Paul Jaccoud",1150.0,1150.0,1000.0,1000.0,100.0,100,"[2,7,6]","[6,7,15]",60.0,"[0,21,0]",0,48.6,"[1,160x320,0]","[7,28,90]",3.20599832800415,"[1,160x320,1]",[28],31290.0,"[1,160x320,2]",[28],"[0,0,0,0,0.49,32,0,Sikament320,0]",200533.0,2,579.3,[10],[50],[1],[45],[0],[0],0.0,0.0,0,0,0.0,0.0,0.0,0,0,[0],[0],[0],[0],[0],2,1a,0,0,2,2,0.0,1,25.99667920845554,0.0,331.0,28,1,0.0,0,0,0,3,0.14,0.0,0.14,292.0,292.0,0,-1,2,0,0,0,10000.0,78.53981633974483,13,0.5,CN,48.6,1.0,40.6,58.55421686746988,3.5438223579189856,5.89519084434457,5.333216533272443,4.606969065294681,4.167797826405395,7.663748097647941,4.167797826405395,2.4806756505432896,2.4806756505432896,4.126633591041198,29800.0,0.0,1.3682253136856384,1.3682253136856384,0.0,1.4338587669997374,1.4338587669997374,0.0,2.8020840806853755,2.8020840806853755,29800.0,-6.123466307586498e-05,-6.123466307586498e-05,-0.00016405571726337052,-0.00016405571726337052,-0.0002252903803392355,-0.0002252903803392355,-0.0002252903803392355,1,0,6.408852668584212,0.0,100.0,0.0,50.0,0.0,0.0,0.007853981633974483,0.007853981633974483,0.0,0.0,0.0,0.0,0.0,0.0,0.0,50.0,45.0,50.0,50.0,0.0,0.0,50.00000000000001,8333333.333333336,166666.66666666674,166666.6666666667,25.0,0.25,0.0,0.0,0.0,0.0,-0.0002144938309651596,3.5438223579189856,48.6,166666.66666666674,166666.6666666667,43.448501689020404,0.0,25.860573060834014,0.0,1,33.42192437616955,0.0,6.378880244254174,17.428425057933378,0.0,0.0,0.0,0.0,0.0,0.0,0.0,425.54115776887147,0.0,0.0,0.0,50.0,0.0,78.53981633974483,-0.10000000000047748,0.0,10000.0,78.53981633974483,0.0,10.0,0.007853981633974483,50.0,10000.0,78.53981633974483,0.0,10.0,0.007853981633974483,50.0,10000.0,78.53981633974483,0.0,10.0,0.007853981633974483,50.0,31.41592653589793,0.0,10000.0,78.53981633974483,0.0,1.0,1.0,0.7778331048762606
2296,3306,19,N22-10-3,4,0,Rapport des essais: de tirants sous déformation imposée de courte durée,1993,0,Switzerland,École Polytechnique Fédérale de Lausanne,Construction Materials Laboratory,"Bicher Farra, Jean-Paul Jaccoud",1150.0,1150.0,1000.0,1000.0,100.0,100,"[2,7,6]","[6,7,15]",60.0,"[0,21,0]",0,48.6,"[1,160x320,0]","[7,28,90]",3.20599832800415,"[1,160x320,1]",[28],31290.0,"[1,160x320,2]",[28],"[0,0,0,0,0.49,32,0,Sikament320,0]",200533.0,2,579.3,[10],[50],[1],[45],[0],[0],0.0,0.0,0,0,0.0,0.0,0.0,0,0,[0],[0],[0],[0],[0],2,1a,0,0,2,2,0.0,1,27.488935718910692,0.0,350.0,28,1,0.0,0,0,0,1,0.1,0.0,0.1,563.0,563.0,0,-1,2,0,0,0,10000.0,78.53981633974483,13,0.5,CN,48.6,1.0,40.6,58.55421686746988,3.5438223579189856,5.89519084434457,5.333216533272443,4.606969065294681,4.167797826405395,7.663748097647941,4.167797826405395,2.4806756505432896,2.4806756505432896,4.126633591041198,29800.0,0.0,1.3682253136856384,1.3682253136856384,0.0,1.4338587669997374,1.4338587669997374,0.0,2.8020840806853755,2.8020840806853755,29800.0,-6.123466307586498e-05,-6.123466307586498e-05,-0.00016405571726337052,-0.00016405571726337052,-0.0002252903803392355,-0.0002252903803392355,-0.0002252903803392355,1,0,6.408852668584212,0.0,100.0,0.0,50.0,0.0,0.0,0.007853981633974483,0.007853981633974483,0.0,0.0,0.0,0.0,0.0,0.0,0.0,50.0,45.0,50.0,50.0,0.0,0.0,50.00000000000001,8333333.333333336,166666.66666666674,166666.6666666667,25.0,0.25,0.0,0.0,0.0,0.0,-0.0002144938309651596,3.5438223579189856,48.6,166666.66666666674,166666.6666666667,43.448501689020404,0.0,25.860573060834014,0.0,1,33.42192437616955,0.0,6.378880244254174,17.428425057933378,0.0,0.0,0.0,0.0,0.0,0.0,0.0,425.54115776887147,0.0,0.0,0.0,50.0,0.0,78.53981633974483,-0.10000000000047748,0.0,10000.0,78.53981633974483,0.0,10.0,0.007853981633974483,50.0,10000.0,78.53981633974483,0.0,10.0,0.007853981633974483,50.0,10000.0,78.53981633974483,0.0,10.0,0.007853981633974483,50.0,31.41592653589793,0.0,10000.0,78.53981633974483,0.0,1.0,1.0,0.8224821350655324
2297,3307,19,N22-10-3,7,0,Rapport des essais: de tirants sous déformation imposée de courte durée,1993,0,Switzerland,École Polytechnique Fédérale de Lausanne,Construction Materials Laboratory,"Bicher Farra, Jean-Paul Jaccoud",1150.0,1150.0,1000.0,1000.0,100.0,100,"[2,7,6]","[6,7,15]",60.0,"[0,21,0]",0,48.6,"[1,160x320,0]","[7,28,90]",3.20599832800415,"[1,160x320,1]",[28],31290.0,"[1,160x320,2]",[28],"[0,0,0,0,0.49,32,0,Sikament320,0]",200533.0,2,579.3,[10],[50],[1],[45],[0],[0],0.0,0.0,0,0,0.0,0.0,0.0,0,0,[0],[0],[0],[0],[0],2,1a,0,0,2,2,0.0,1,27.253316269891457,0.0,347.0,28,1,0.0,0,0,0,2,0.13,0.0,0.13,394.0,394.0,0,-1,2,0,0,0,10000.0,78.53981633974483,13,0.5,CN,48.6,1.0,40.6,58.55421686746988,3.5438223579189856,5.89519084434457,5.333216533272443,4.606969065294681,4.167797826405395,7.663748097647941,4.167797826405395,2.4806756505432896,2.4806756505432896,4.126633591041198,29800.0,0.0,1.3682253136856384,1.3682253136856384,0.0,1.4338587669997374,1.4338587669997374,0.0,2.8020840806853755,2.8020840806853755,29800.0,-6.123466307586498e-05,-6.123466307586498e-05,-0.00016405571726337052,-0.00016405571726337052,-0.0002252903803392355,-0.0002252903803392355,-0.0002252903803392355,1,0,6.408852668584212,0.0,100.0,0.0,50.0,0.0,0.0,0.007853981633974483,0.007853981633974483,0.0,0.0,0.0,0.0,0.0,0.0,0.0,50.0,45.0,50.0,50.0,0.0,0.0,50.00000000000001,8333333.333333336,166666.66666666674,166666.6666666667,25.0,0.25,0.0,0.0,0.0,0.0,-0.0002144938309651596,3.5438223579189856,48.6,166666.66666666674,166666.6666666667,43.448501689020404,0.0,25.860573060834014,0.0,1,33.42192437616955,0.0,6.378880244254174,17.428425057933378,0.0,0.0,0.0,0.0,0.0,0.0,0.0,425.54115776887147,0.0,0.0,0.0,50.0,0.0,78.53981633974483,-0.10000000000047748,0.0,10000.0,78.53981633974483,0.0,10.0,0.007853981633974483,50.0,10000.0,78.53981633974483,0.0,10.0,0.007853981633974483,50.0,10000.0,78.53981633974483,0.0,10.0,0.007853981633974483,50.0,31.41592653589793,0.0,10000.0,78.53981633974483,0.0,1.0,1.0,0.8154322881935421
2298,3308,19,N22-10-3,13,0,Rapport des essais: de tirants sous déformation imposée de courte durée,1993,0,Switzerland,École Polytechnique Fédérale de Lausanne,Construction Materials Laboratory,"Bicher Farra, Jean-Paul Jaccoud",1150.0,1150.0,1000.0,1000.0,100.0,100,"[2,7,6]","[6,7,15]",60.0,"[0,21,0]",0,48.6,"[1,160x320,0]","[7,28,90]",3.20599832800415,"[1,160x320,1]",[28],31290.0,"[1,160x320,2]",[28],"[0,0,0,0,0.49,32,0,Sikament320,0]",200533.0,2,579.3,[10],[50],[1],[45],[0],[0],0.0,0.0,0,0,0.0,0.0,0.0,0,0,[0],[0],[0],[0],[0],2,1a,0,0,2,2,0.0,1,26.546457922833753,0.0,338.0,28,1,0.0,0,0,0,3,0.18,0.0,0.208,300.0,300.0,0,-1,2,0,0,0,10000.0,78.53981633974483,13,0.5,CN,48.6,1.0,40.6,58.55421686746988,3.5438223579189856,5.89519084434457,5.333216533272443,4.606969065294681,4.167797826405395,7.663748097647941,4.167797826405395,2.4806756505432896,2.4806756505432896,4.126633591041198,29800.0,0.0,1.3682253136856384,1.3682253136856384,0.0,1.4338587669997374,1.4338587669997374,0.0,2.8020840806853755,2.8020840806853755,29800.0,-6.123466307586498e-05,-6.123466307586498e-05,-0.00016405571726337052,-0.00016405571726337052,-0.0002252903803392355,-0.0002252903803392355,-0.0002252903803392355,1,0,6.408852668584212,0.0,100.0,0.0,50.0,0.0,0.0,0.007853981633974483,0.007853981633974483,0.0,0.0,0.0,0.0,0.0,0.0,0.0,50.0,45.0,50.0,50.0,0.0,0.0,50.00000000000001,8333333.333333336,166666.66666666674,166666.6666666667,25.0,0.25,0.0,0.0,0.0,0.0,-0.0002144938309651596,3.5438223579189856,48.6,166666.66666666674,166666.6666666667,43.448501689020404,0.0,25.860573060834014,0.0,1,33.42192437616955,0.0,6.378880244254174,17.428425057933378,0.0,0.0,0.0,0.0,0.0,0.0,0.0,425.54115776887147,0.0,0.0,0.0,50.0,0.0,78.53981633974483,-0.10000000000047748,0.0,10000.0,78.53981633974483,0.0,10.0,0.007853981633974483,50.0,10000.0,78.53981633974483,0.0,10.0,0.007853981633974483,50.0,10000.0,78.53981633974483,0.0,10.0,0.007853981633974483,50.0,31.41592653589793,0.0,10000.0,78.53981633974483,0.0,1.0,1.0,0.7942827475775712
