Repository: iavdesch/Research

Readme
======

The supporting files are related to the study "A method for determining the performance of formulas for calculating the crack width and spacing in reinforced concrete elements".

The following files are relevant:
Research/Method_comparing_CWFs/Data_processing_for_GitHuB_Final (contains the data processing of the database "Crack width and crack spacing in reinforced and prestressed concrete elements: database")
Research/Method_comparing_CWFs/CWF_analysis_for_GitHuB_Final (contains the evaluation of the different crack width formulas)

File: Method_comparing_CWFs/Datasets_used/Working_database_no_hordijk_initshrink.csv (part 44 of 84)
,ID,EPID,ELID,LOADID,DOI,title,year,journal,country,institution,laboratory,authors,Ltot,Lspan,Lcons,Lmeas,h,b,hc,thc,RH,Temp,pd,fcm,catfcm,tfcm,fctm,catfctm,tfctm,Ecm,catEcm,tEcm,mix,Es,fsr,fy,phi,zs,nbl,clat,phit,st,phiw,sw,type,method,fpk,fp01k,Ep,rel,fpr,npl,phip,Ap,zp,cplat,catf,epsin,catcal,selfw,typew,locw,epsc,Nrep,N,M,sigs,t0,t,PL,catp,t0p,tp,ncr,wm,wk,wmax,sm,smax,indLR,indNP,indtfcm,indtfctm,indtEcm,slab,Ac,Astot,ts,sc,class_C,fcm28,Bcc,fck28,fcm_cube_150,fctm28,fctmfl28,fctmfl,fct095_28,fct095,fct095fl_28,fct095fl,fct005,fct005_28,fct005fl,Ecm28,phi_bc,phi_bc_prestress,phi_bc_prior_load,phi_dc,phi_dc_prestress,phi_dc_prior_load,phi_creep,phi_creep_prestress,phi_creep_prior_load,Ecm0,eps_cbs,eps_cbs_prestress,eps_cds,eps_cds_prestress,shrinkage,shrinkage_prestress,shrinkage_init,bondLR,bondPR,ae,ap,sxLR,sxNP,zstot,zstensinit,Astensinit,rhotot,rhotensinit,At,Aw,Aptot,zptot,zeta1,zeta,phi_peq,ry,cy,ry0,rx,ryp,cyp,cog,Izz,Wb,Wt,rho,qself,Mself,ep,Mp,pre_loss,initstrain,fctmorg,fcmorg,W_Ib,W_It,Ncr095,Mcr095,Ncr005,Mcr005,CS,Ncr,Mcr,tau_bms,tau_max,xcinit,epsinit,dpsigs,xc,eps,epsbot,sigssimpl,sigsr,dpsigsr,xc_sr,eps_sr,zstottens,zptottens,Astens,Actens,Aptens,Aceff_MC2020,Aseff_MC2020,Apeff_MC2020,phi_eq_MC2020,rhoeff_MC2020,hceff_MC2020,Aceff_FPR,Aseff_FPR,Apeff_FPR,phi_eq_FPR,rhoeff_FPR,hceff_FPR,Aceff_SMTCM,Aseff_SMTCM,Apeff_SMTCM,phi_eq_SMTCM,rhoeff_SMTCM,hceff_SMTCM,sumcirc_SMTCM,sumcirc_p_SMTCM,Actensstate1,Astensstate1,Aptensstate1,r,p,k1
2364,3374,19,N22-14-3,21,0,Rapport des essais: de tirants sous déformation imposée de courte durée,1993,0,Switzerland,École Polytechnique Fédérale de Lausanne,Construction Materials Laboratory,"Bicher Farra, Jean-Paul Jaccoud",1150.0,1150.0,1000.0,1000.0,100.0,100,"[2,7,6]","[6,7,15]",60.0,"[0,21,0]",0,48.6,"[1,160x320,0]","[7,28,90]",2.9229458731118174,"[1,160x320,1]",[28],31290.0,"[1,160x320,2]",[28],"[0,0,0,0,0.49,32,0,Sikament320,0]",196317.0,2,558.2,[14],[50],[1],[43],[0],[0],0.0,0.0,0,0,0.0,0.0,0.0,0,0,[0],[0],[0],[0],[0],2,1a,0,0,2,2,0.0,1,28.940351524869172,0.0,188.0,28,1,0.0,0,0,0,5,0.09,0.0,0.114,182.0,182.0,0,-1,2,0,0,0,10000.0,153.93804002589985,13,0.5,CN,48.6,1.0,40.6,58.55421686746988,3.5438223579189856,5.89519084434457,4.862355391821096,4.606969065294681,3.799829635045363,7.663748097647941,3.799829635045363,2.4806756505432896,2.4806756505432896,4.126633591041198,29800.0,0.0,1.3682253136856384,1.3682253136856384,0.0,1.4338587669997374,1.4338587669997374,0.0,2.8020840806853755,2.8020840806853755,29800.0,-6.123466307586498e-05,-6.123466307586498e-05,-0.00016405571726337052,-0.00016405571726337052,-0.0002252903803392355,-0.0002252903803392355,-0.0002252903803392355,1,0,6.274113135186961,0.0,100.0,0.0,50.0,0.0,0.0,0.015393804002589986,0.015393804002589986,0.0,0.0,0.0,0.0,0.0,0.0,0.0,50.0,43.0,50.0,50.0,0.0,0.0,50.0,8333333.333333336,166666.66666666672,166666.66666666672,25.0,0.25,0.0,0.0,0.0,0.0,-0.00020544773141602783,3.5438223579189856,48.6,166666.66666666672,166666.66666666672,41.08332726126425,0.0,26.820783921567287,0.0,1,31.60255943174173,0.0,6.378880244254174,17.428425057933378,0.0,0.0,0.0,0.0,0.0,0.0,0.0,205.2940223639631,0.0,0.0,0.0,50.0,0.0,153.93804002589985,-0.10000000000047748,0.0,10000.0,153.93804002589985,0.0,14.0,0.015393804002589986,50.0,10000.0,153.93804002589985,0.0,14.0,0.015393804002589986,50.0,10000.0,153.93804002589985,0.0,14.0,0.015393804002589986,50.0,43.982297150257104,0.0,10000.0,153.93804002589985,0.0,1.0,1.0,0.9157597373522023
2365,3375,19,N22-14-3,13,0,Rapport des essais: de tirants sous déformation imposée de courte durée,1993,0,Switzerland,École Polytechnique Fédérale de Lausanne,Construction Materials Laboratory,"Bicher Farra, Jean-Paul Jaccoud",1150.0,1150.0,1000.0,1000.0,100.0,100,"[2,7,6]","[6,7,15]",60.0,"[0,21,0]",0,48.6,"[1,160x320,0]","[7,28,90]",2.9229458731118174,"[1,160x320,1]",[28],31290.0,"[1,160x320,2]",[28],"[0,0,0,0,0.49,32,0,Sikament320,0]",196317.0,2,558.2,[14],[50],[1],[43],[0],[0],0.0,0.0,0,0,0.0,0.0,0.0,0,0,[0],[0],[0],[0],[0],2,1a,0,0,2,2,0.0,1,29.09428956489507,0.0,189.0,28,1,0.0,0,0,0,2,0.1,0.0,0.11,369.0,369.0,0,-1,2,0,0,0,10000.0,153.93804002589985,13,0.5,CN,48.6,1.0,40.6,58.55421686746988,3.5438223579189856,5.89519084434457,4.862355391821096,4.606969065294681,3.799829635045363,7.663748097647941,3.799829635045363,2.4806756505432896,2.4806756505432896,4.126633591041198,29800.0,0.0,1.3682253136856384,1.3682253136856384,0.0,1.4338587669997374,1.4338587669997374,0.0,2.8020840806853755,2.8020840806853755,29800.0,-6.123466307586498e-05,-6.123466307586498e-05,-0.00016405571726337052,-0.00016405571726337052,-0.0002252903803392355,-0.0002252903803392355,-0.0002252903803392355,1,0,6.274113135186961,0.0,100.0,0.0,50.0,0.0,0.0,0.015393804002589986,0.015393804002589986,0.0,0.0,0.0,0.0,0.0,0.0,0.0,50.0,43.0,50.0,50.0,0.0,0.0,50.0,8333333.333333336,166666.66666666672,166666.66666666672,25.0,0.25,0.0,0.0,0.0,0.0,-0.00020544773141602783,3.5438223579189856,48.6,166666.66666666672,166666.66666666672,41.08332726126425,0.0,26.820783921567287,0.0,1,31.60255943174173,0.0,6.378880244254174,17.428425057933378,0.0,0.0,0.0,0.0,0.0,0.0,0.0,205.2940223639631,0.0,0.0,0.0,50.0,0.0,153.93804002589985,-0.10000000000047748,0.0,10000.0,153.93804002589985,0.0,14.0,0.015393804002589986,50.0,10000.0,153.93804002589985,0.0,14.0,0.015393804002589986,50.0,10000.0,153.93804002589985,0.0,14.0,0.015393804002589986,50.0,43.982297150257104,0.0,10000.0,153.93804002589985,0.0,1.0,1.0,0.9206307997849268
2366,3376,19,N22-14-3,24,0,Rapport des essais: de tirants sous déformation imposée de courte durée,1993,0,Switzerland,École Polytechnique Fédérale de Lausanne,Construction Materials Laboratory,"Bicher Farra, Jean-Paul Jaccoud",1150.0,1150.0,1000.0,1000.0,100.0,100,"[2,7,6]","[6,7,15]",60.0,"[0,21,0]",0,48.6,"[1,160x320,0]","[7,28,90]",2.9229458731118174,"[1,160x320,1]",[28],31290.0,"[1,160x320,2]",[28],"[0,0,0,0,0.49,32,0,Sikament320,0]",196317.0,2,558.2,[14],[50],[1],[43],[0],[0],0.0,0.0,0,0,0.0,0.0,0.0,0,0,[0],[0],[0],[0],[0],2,1a,0,0,2,2,0.0,1,31.095484085231767,0.0,202.0,28,1,0.0,0,0,0,5,0.11,0.0,0.137,184.0,184.0,0,-1,2,0,0,0,10000.0,153.93804002589985,13,0.5,CN,48.6,1.0,40.6,58.55421686746988,3.5438223579189856,5.89519084434457,4.862355391821096,4.606969065294681,3.799829635045363,7.663748097647941,3.799829635045363,2.4806756505432896,2.4806756505432896,4.126633591041198,29800.0,0.0,1.3682253136856384,1.3682253136856384,0.0,1.4338587669997374,1.4338587669997374,0.0,2.8020840806853755,2.8020840806853755,29800.0,-6.123466307586498e-05,-6.123466307586498e-05,-0.00016405571726337052,-0.00016405571726337052,-0.0002252903803392355,-0.0002252903803392355,-0.0002252903803392355,1,0,6.274113135186961,0.0,100.0,0.0,50.0,0.0,0.0,0.015393804002589986,0.015393804002589986,0.0,0.0,0.0,0.0,0.0,0.0,0.0,50.0,43.0,50.0,50.0,0.0,0.0,50.0,8333333.333333336,166666.66666666672,166666.66666666672,25.0,0.25,0.0,0.0,0.0,0.0,-0.00020544773141602783,3.5438223579189856,48.6,166666.66666666672,166666.66666666672,41.08332726126425,0.0,26.820783921567287,0.0,1,31.60255943174173,0.0,6.378880244254174,17.428425057933378,0.0,0.0,0.0,0.0,0.0,0.0,0.0,205.2940223639631,0.0,0.0,0.0,50.0,0.0,153.93804002589985,-0.10000000000047748,0.0,10000.0,153.93804002589985,0.0,14.0,0.015393804002589986,50.0,10000.0,153.93804002589985,0.0,14.0,0.015393804002589986,50.0,10000.0,153.93804002589985,0.0,14.0,0.015393804002589986,50.0,43.982297150257104,0.0,10000.0,153.93804002589985,0.0,1.0,1.0,0.9839546114103449
2369,3379,19,N22-14-3,17,0,Rapport des essais: de tirants sous déformation imposée de courte durée,1993,0,Switzerland,École Polytechnique Fédérale de Lausanne,Construction Materials Laboratory,"Bicher Farra, Jean-Paul Jaccoud",1150.0,1150.0,1000.0,1000.0,100.0,100,"[2,7,6]","[6,7,15]",60.0,"[0,21,0]",0,48.6,"[1,160x320,0]","[7,28,90]",2.9229458731118174,"[1,160x320,1]",[28],31290.0,"[1,160x320,2]",[28],"[0,0,0,0,0.49,32,0,Sikament320,0]",196317.0,2,558.2,[14],[50],[1],[43],[0],[0],0.0,0.0,0,0,0.0,0.0,0.0,0,0,[0],[0],[0],[0],[0],2,1a,0,0,2,2,0.0,1,28.786413484843273,0.0,187.0,28,1,0.0,0,0,0,4,0.09,0.0,0.09,217.0,217.0,0,-1,2,0,0,0,10000.0,153.93804002589985,13,0.5,CN,48.6,1.0,40.6,58.55421686746988,3.5438223579189856,5.89519084434457,4.862355391821096,4.606969065294681,3.799829635045363,7.663748097647941,3.799829635045363,2.4806756505432896,2.4806756505432896,4.126633591041198,29800.0,0.0,1.3682253136856384,1.3682253136856384,0.0,1.4338587669997374,1.4338587669997374,0.0,2.8020840806853755,2.8020840806853755,29800.0,-6.123466307586498e-05,-6.123466307586498e-05,-0.00016405571726337052,-0.00016405571726337052,-0.0002252903803392355,-0.0002252903803392355,-0.0002252903803392355,1,0,6.274113135186961,0.0,100.0,0.0,50.0,0.0,0.0,0.015393804002589986,0.015393804002589986,0.0,0.0,0.0,0.0,0.0,0.0,0.0,50.0,43.0,50.0,50.0,0.0,0.0,50.0,8333333.333333336,166666.66666666672,166666.66666666672,25.0,0.25,0.0,0.0,0.0,0.0,-0.00020544773141602783,3.5438223579189856,48.6,166666.66666666672,166666.66666666672,41.08332726126425,0.0,26.820783921567287,0.0,1,31.60255943174173,0.0,6.378880244254174,17.428425057933378,0.0,0.0,0.0,0.0,0.0,0.0,0.0,205.2940223639631,0.0,0.0,0.0,50.0,0.0,153.93804002589985,-0.10000000000047748,0.0,10000.0,153.93804002589985,0.0,14.0,0.015393804002589986,50.0,10000.0,153.93804002589985,0.0,14.0,0.015393804002589986,50.0,10000.0,153.93804002589985,0.0,14.0,0.015393804002589986,50.0,43.982297150257104,0.0,10000.0,153.93804002589985,0.0,1.0,1.0,0.9108886749194779
2371,3381,19,N22-14-3,12,0,Rapport des essais: de tirants sous déformation imposée de courte durée,1993,0,Switzerland,École Polytechnique Fédérale de Lausanne,Construction Materials Laboratory,"Bicher Farra, Jean-Paul Jaccoud",1150.0,1150.0,1000.0,1000.0,100.0,100,"[2,7,6]","[6,7,15]",60.0,"[0,21,0]",0,48.6,"[1,160x320,0]","[7,28,90]",2.9229458731118174,"[1,160x320,1]",[28],31290.0,"[1,160x320,2]",[28],"[0,0,0,0,0.49,32,0,Sikament320,0]",196317.0,2,558.2,[14],[50],[1],[43],[0],[0],0.0,0.0,0,0,0.0,0.0,0.0,0,0,[0],[0],[0],[0],[0],2,1a,0,0,2,2,0.0,1,27.093095044558375,0.0,176.0,28,1,0.0,0,0,0,2,0.09,0.0,0.096,361.0,361.0,0,-1,2,0,0,0,10000.0,153.93804002589985,13,0.5,CN,48.6,1.0,40.6,58.55421686746988,3.5438223579189856,5.89519084434457,4.862355391821096,4.606969065294681,3.799829635045363,7.663748097647941,3.799829635045363,2.4806756505432896,2.4806756505432896,4.126633591041198,29800.0,0.0,1.3682253136856384,1.3682253136856384,0.0,1.4338587669997374,1.4338587669997374,0.0,2.8020840806853755,2.8020840806853755,29800.0,-6.123466307586498e-05,-6.123466307586498e-05,-0.00016405571726337052,-0.00016405571726337052,-0.0002252903803392355,-0.0002252903803392355,-0.0002252903803392355,1,0,6.274113135186961,0.0,100.0,0.0,50.0,0.0,0.0,0.015393804002589986,0.015393804002589986,0.0,0.0,0.0,0.0,0.0,0.0,0.0,50.0,43.0,50.0,50.0,0.0,0.0,50.0,8333333.333333336,166666.66666666672,166666.66666666672,25.0,0.25,0.0,0.0,0.0,0.0,-0.00020544773141602783,3.5438223579189856,48.6,166666.66666666672,166666.66666666672,41.08332726126425,0.0,26.820783921567287,0.0,1,31.60255943174173,0.0,6.378880244254174,17.428425057933378,0.0,0.0,0.0,0.0,0.0,0.0,0.0,205.2940223639631,0.0,0.0,0.0,50.0,0.0,153.93804002589985,-0.10000000000047748,0.0,10000.0,153.93804002589985,0.0,14.0,0.015393804002589986,50.0,10000.0,153.93804002589985,0.0,14.0,0.015393804002589986,50.0,10000.0,153.93804002589985,0.0,14.0,0.015393804002589986,50.0,43.982297150257104,0.0,10000.0,153.93804002589985,0.0,1.0,1.0,0.8573069881595086
2375,3385,19,N22-14-3,30,0,Rapport des essais: de tirants sous déformation imposée de courte durée,1993,0,Switzerland,École Polytechnique Fédérale de Lausanne,Construction Materials Laboratory,"Bicher Farra, Jean-Paul Jaccoud",1150.0,1150.0,1000.0,1000.0,100.0,100,"[2,7,6]","[6,7,15]",60.0,"[0,21,0]",0,48.6,"[1,160x320,0]","[7,28,90]",2.9229458731118174,"[1,160x320,1]",[28],31290.0,"[1,160x320,2]",[28],"[0,0,0,0,0.49,32,0,Sikament320,0]",196317.0,2,558.2,[14],[50],[1],[43],[0],[0],0.0,0.0,0,0,0.0,0.0,0.0,0,0,[0],[0],[0],[0],[0],2,1a,0,0,2,2,0.0,1,39.408138246630365,0.0,256.0,28,1,0.0,0,0,0,6,0.15,0.0,0.206,159.0,159.0,0,-1,2,0,0,0,10000.0,153.93804002589985,13,0.5,CN,48.6,1.0,40.6,58.55421686746988,3.5438223579189856,5.89519084434457,4.862355391821096,4.606969065294681,3.799829635045363,7.663748097647941,3.799829635045363,2.4806756505432896,2.4806756505432896,4.126633591041198,29800.0,0.0,1.3682253136856384,1.3682253136856384,0.0,1.4338587669997374,1.4338587669997374,0.0,2.8020840806853755,2.8020840806853755,29800.0,-6.123466307586498e-05,-6.123466307586498e-05,-0.00016405571726337052,-0.00016405571726337052,-0.0002252903803392355,-0.0002252903803392355,-0.0002252903803392355,1,0,6.274113135186961,0.0,100.0,0.0,50.0,0.0,0.0,0.015393804002589986,0.015393804002589986,0.0,0.0,0.0,0.0,0.0,0.0,0.0,50.0,43.0,50.0,50.0,0.0,0.0,50.0,8333333.333333336,166666.66666666672,166666.66666666672,25.0,0.25,0.0,0.0,0.0,0.0,-0.00020544773141602783,3.5438223579189856,48.6,166666.66666666672,166666.66666666672,41.08332726126425,0.0,26.820783921567287,0.0,1,31.60255943174173,0.0,6.378880244254174,17.428425057933378,0.0,0.0,0.0,0.0,0.0,0.0,0.0,205.2940223639631,0.0,0.0,0.0,50.0,0.0,153.93804002589985,-0.10000000000047748,0.0,10000.0,153.93804002589985,0.0,14.0,0.015393804002589986,50.0,10000.0,153.93804002589985,0.0,14.0,0.015393804002589986,50.0,10000.0,153.93804002589985,0.0,14.0,0.015393804002589986,50.0,43.982297150257104,0.0,10000.0,153.93804002589985,0.0,1.0,1.0,1.2469919827774671
2376,3386,19,N22-14-3,31,0,Rapport des essais: de tirants sous déformation imposée de courte durée,1993,0,Switzerland,École Polytechnique Fédérale de Lausanne,Construction Materials Laboratory,"Bicher Farra, Jean-Paul Jaccoud",1150.0,1150.0,1000.0,1000.0,100.0,100,"[2,7,6]","[6,7,15]",60.0,"[0,21,0]",0,48.6,"[1,160x320,0]","[7,28,90]",2.9229458731118174,"[1,160x320,1]",[28],31290.0,"[1,160x320,2]",[28],"[0,0,0,0,0.49,32,0,Sikament320,0]",196317.0,2,558.2,[14],[50],[1],[43],[0],[0],0.0,0.0,0,0,0.0,0.0,0.0,0,0,[0],[0],[0],[0],[0],2,1a,0,0,2,2,0.0,1,45.56565984766635,0.0,296.0,28,1,0.0,0,0,0,6,0.19,0.0,0.315,159.0,261.85864613109544,0,-1,2,0,0,0,10000.0,153.93804002589985,13,0.5,CN,48.6,1.0,40.6,58.55421686746988,3.5438223579189856,5.89519084434457,4.862355391821096,4.606969065294681,3.799829635045363,7.663748097647941,3.799829635045363,2.4806756505432896,2.4806756505432896,4.126633591041198,29800.0,0.0,1.3682253136856384,1.3682253136856384,0.0,1.4338587669997374,1.4338587669997374,0.0,2.8020840806853755,2.8020840806853755,29800.0,-6.123466307586498e-05,-6.123466307586498e-05,-0.00016405571726337052,-0.00016405571726337052,-0.0002252903803392355,-0.0002252903803392355,-0.0002252903803392355,1,0,6.274113135186961,0.0,100.0,0.0,50.0,0.0,0.0,0.015393804002589986,0.015393804002589986,0.0,0.0,0.0,0.0,0.0,0.0,0.0,50.0,43.0,50.0,50.0,0.0,0.0,50.0,8333333.333333336,166666.66666666672,166666.66666666672,25.0,0.25,0.0,0.0,0.0,0.0,-0.00020544773141602783,3.5438223579189856,48.6,166666.66666666672,166666.66666666672,41.08332726126425,0.0,26.820783921567287,0.0,2,31.60255943174173,0.0,6.378880244254174,17.428425057933378,0.0,0.0,0.0,0.0,0.0,0.0,0.0,205.2940223639631,0.0,0.0,0.0,50.0,0.0,153.93804002589985,-0.10000000000047748,0.0,10000.0,153.93804002589985,0.0,14.0,0.015393804002589986,50.0,10000.0,153.93804002589985,0.0,14.0,0.015393804002589986,50.0,10000.0,153.93804002589985,0.0,14.0,0.015393804002589986,50.0,43.982297150257104,0.0,10000.0,153.93804002589985,0.0,0.6071978235173459,0.7570958152941718,1.4418344800864462
2379,3389,19,N22-14-3,23,0,Rapport des essais: de tirants sous déformation imposée de courte durée,1993,0,Switzerland,École Polytechnique Fédérale de Lausanne,Construction Materials Laboratory,"Bicher Farra, Jean-Paul Jaccoud",1150.0,1150.0,1000.0,1000.0,100.0,100,"[2,7,6]","[6,7,15]",60.0,"[0,21,0]",0,48.6,"[1,160x320,0]","[7,28,90]",2.9229458731118174,"[1,160x320,1]",[28],31290.0,"[1,160x320,2]",[28],"[0,0,0,0,0.49,32,0,Sikament320,0]",196317.0,2,558.2,[14],[50],[1],[43],[0],[0],0.0,0.0,0,0,0.0,0.0,0.0,0,0,[0],[0],[0],[0],[0],2,1a,0,0,2,2,0.0,1,28.940351524869172,0.0,188.0,28,1,0.0,0,0,0,5,0.1,0.0,0.123,183.0,183.0,0,-1,2,0,0,0,10000.0,153.93804002589985,13,0.5,CN,48.6,1.0,40.6,58.55421686746988,3.5438223579189856,5.89519084434457,4.862355391821096,4.606969065294681,3.799829635045363,7.663748097647941,3.799829635045363,2.4806756505432896,2.4806756505432896,4.126633591041198,29800.0,0.0,1.3682253136856384,1.3682253136856384,0.0,1.4338587669997374,1.4338587669997374,0.0,2.8020840806853755,2.8020840806853755,29800.0,-6.123466307586498e-05,-6.123466307586498e-05,-0.00016405571726337052,-0.00016405571726337052,-0.0002252903803392355,-0.0002252903803392355,-0.0002252903803392355,1,0,6.274113135186961,0.0,100.0,0.0,50.0,0.0,0.0,0.015393804002589986,0.015393804002589986,0.0,0.0,0.0,0.0,0.0,0.0,0.0,50.0,43.0,50.0,50.0,0.0,0.0,50.0,8333333.333333336,166666.66666666672,166666.66666666672,25.0,0.25,0.0,0.0,0.0,0.0,-0.00020544773141602783,3.5438223579189856,48.6,166666.66666666672,166666.66666666672,41.08332726126425,0.0,26.820783921567287,0.0,1,31.60255943174173,0.0,6.378880244254174,17.428425057933378,0.0,0.0,0.0,0.0,0.0,0.0,0.0,205.2940223639631,0.0,0.0,0.0,50.0,0.0,153.93804002589985,-0.10000000000047748,0.0,10000.0,153.93804002589985,0.0,14.0,0.015393804002589986,50.0,10000.0,153.93804002589985,0.0,14.0,0.015393804002589986,50.0,10000.0,153.93804002589985,0.0,14.0,0.015393804002589986,50.0,43.982297150257104,0.0,10000.0,153.93804002589985,0.0,1.0,1.0,0.9157597373522023
2382,3392,19,N22-14-3,25,0,Rapport des essais: de tirants sous déformation imposée de courte durée,1993,0,Switzerland,École Polytechnique Fédérale de Lausanne,Construction Materials Laboratory,"Bicher Farra, Jean-Paul Jaccoud",1150.0,1150.0,1000.0,1000.0,100.0,100,"[2,7,6]","[6,7,15]",60.0,"[0,21,0]",0,48.6,"[1,160x320,0]","[7,28,90]",2.9229458731118174,"[1,160x320,1]",[28],31290.0,"[1,160x320,2]",[28],"[0,0,0,0,0.49,32,0,Sikament320,0]",196317.0,2,558.2,[14],[50],[1],[43],[0],[0],0.0,0.0,0,0,0.0,0.0,0.0,0,0,[0],[0],[0],[0],[0],2,1a,0,0,2,2,0.0,1,32.94274056554257,0.0,214.0,28,1,0.0,0,0,0,5,0.12,0.0,0.156,157.0,157.0,0,-1,2,0,0,0,10000.0,153.93804002589985,13,0.5,CN,48.6,1.0,40.6,58.55421686746988,3.5438223579189856,5.89519084434457,4.862355391821096,4.606969065294681,3.799829635045363,7.663748097647941,3.799829635045363,2.4806756505432896,2.4806756505432896,4.126633591041198,29800.0,0.0,1.3682253136856384,1.3682253136856384,0.0,1.4338587669997374,1.4338587669997374,0.0,2.8020840806853755,2.8020840806853755,29800.0,-6.123466307586498e-05,-6.123466307586498e-05,-0.00016405571726337052,-0.00016405571726337052,-0.0002252903803392355,-0.0002252903803392355,-0.0002252903803392355,1,0,6.274113135186961,0.0,100.0,0.0,50.0,0.0,0.0,0.015393804002589986,0.015393804002589986,0.0,0.0,0.0,0.0,0.0,0.0,0.0,50.0,43.0,50.0,50.0,0.0,0.0,50.0,8333333.333333336,166666.66666666672,166666.66666666672,25.0,0.25,0.0,0.0,0.0,0.0,-0.00020544773141602783,3.5438223579189856,48.6,166666.66666666672,166666.66666666672,41.08332726126425,0.0,26.820783921567287,0.0,1,31.60255943174173,0.0,6.378880244254174,17.428425057933378,0.0,0.0,0.0,0.0,0.0,0.0,0.0,205.2940223639631,0.0,0.0,0.0,50.0,0.0,153.93804002589985,-0.10000000000047748,0.0,10000.0,153.93804002589985,0.0,14.0,0.015393804002589986,50.0,10000.0,153.93804002589985,0.0,14.0,0.015393804002589986,50.0,10000.0,153.93804002589985,0.0,14.0,0.015393804002589986,50.0,43.982297150257104,0.0,10000.0,153.93804002589985,0.0,1.0,1.0,1.0424073606030388
2384,3394,19,N22-14-3,29,0,Rapport des essais: de tirants sous déformation imposée de courte durée,1993,0,Switzerland,École Polytechnique Fédérale de Lausanne,Construction Materials Laboratory,"Bicher Farra, Jean-Paul Jaccoud",1150.0,1150.0,1000.0,1000.0,100.0,100,"[2,7,6]","[6,7,15]",60.0,"[0,21,0]",0,48.6,"[1,160x320,0]","[7,28,90]",2.9229458731118174,"[1,160x320,1]",[28],31290.0,"[1,160x320,2]",[28],"[0,0,0,0,0.49,32,0,Sikament320,0]",196317.0,2,558.2,[14],[50],[1],[43],[0],[0],0.0,0.0,0,0,0.0,0.0,0.0,0,0,[0],[0],[0],[0],[0],2,1a,0,0,2,2,0.0,1,35.251811165931066,0.0,229.0,28,1,0.0,0,0,0,6,0.12,0.0,0.168,158.0,158.0,0,-1,2,0,0,0,10000.0,153.93804002589985,13,0.5,CN,48.6,1.0,40.6,58.55421686746988,3.5438223579189856,5.89519084434457,4.862355391821096,4.606969065294681,3.799829635045363,7.663748097647941,3.799829635045363,2.4806756505432896,2.4806756505432896,4.126633591041198,29800.0,0.0,1.3682253136856384,1.3682253136856384,0.0,1.4338587669997374,1.4338587669997374,0.0,2.8020840806853755,2.8020840806853755,29800.0,-6.123466307586498e-05,-6.123466307586498e-05,-0.00016405571726337052,-0.00016405571726337052,-0.0002252903803392355,-0.0002252903803392355,-0.0002252903803392355,1,0,6.274113135186961,0.0,100.0,0.0,50.0,0.0,0.0,0.015393804002589986,0.015393804002589986,0.0,0.0,0.0,0.0,0.0,0.0,0.0,50.0,43.0,50.0,50.0,0.0,0.0,50.0,8333333.333333336,166666.66666666672,166666.66666666672,25.0,0.25,0.0,0.0,0.0,0.0,-0.00020544773141602783,3.5438223579189856,48.6,166666.66666666672,166666.66666666672,41.08332726126425,0.0,26.820783921567287,0.0,1,31.60255943174173,0.0,6.378880244254174,17.428425057933378,0.0,0.0,0.0,0.0,0.0,0.0,0.0,205.2940223639631,0.0,0.0,0.0,50.0,0.0,153.93804002589985,-0.10000000000047748,0.0,10000.0,153.93804002589985,0.0,14.0,0.015393804002589986,50.0,10000.0,153.93804002589985,0.0,14.0,0.015393804002589986,50.0,10000.0,153.93804002589985,0.0,14.0,0.015393804002589986,50.0,43.982297150257104,0.0,10000.0,153.93804002589985,0.0,1.0,1.0,1.115473297093906
2385,3395,19,N22-14-3,16,0,Rapport des essais: de tirants sous déformation imposée de courte durée,1993,0,Switzerland,École Polytechnique Fédérale de Lausanne,Construction Materials Laboratory,"Bicher Farra, Jean-Paul Jaccoud",1150.0,1150.0,1000.0,1000.0,100.0,100,"[2,7,6]","[6,7,15]",60.0,"[0,21,0]",0,48.6,"[1,160x320,0]","[7,28,90]",2.9229458731118174,"[1,160x320,1]",[28],31290.0,"[1,160x320,2]",[28],"[0,0,0,0,0.49,32,0,Sikament320,0]",196317.0,2,558.2,[14],[50],[1],[43],[0],[0],0.0,0.0,0,0,0.0,0.0,0.0,0,0,[0],[0],[0],[0],[0],2,1a,0,0,2,2,0.0,1,27.093095044558375,0.0,176.0,28,1,0.0,0,0,0,3,0.09,0.0,0.107,275.0,275.0,0,-1,2,0,0,0,10000.0,153.93804002589985,13,0.5,CN,48.6,1.0,40.6,58.55421686746988,3.5438223579189856,5.89519084434457,4.862355391821096,4.606969065294681,3.799829635045363,7.663748097647941,3.799829635045363,2.4806756505432896,2.4806756505432896,4.126633591041198,29800.0,0.0,1.3682253136856384,1.3682253136856384,0.0,1.4338587669997374,1.4338587669997374,0.0,2.8020840806853755,2.8020840806853755,29800.0,-6.123466307586498e-05,-6.123466307586498e-05,-0.00016405571726337052,-0.00016405571726337052,-0.0002252903803392355,-0.0002252903803392355,-0.0002252903803392355,1,0,6.274113135186961,0.0,100.0,0.0,50.0,0.0,0.0,0.015393804002589986,0.015393804002589986,0.0,0.0,0.0,0.0,0.0,0.0,0.0,50.0,43.0,50.0,50.0,0.0,0.0,50.0,8333333.333333336,166666.66666666672,166666.66666666672,25.0,0.25,0.0,0.0,0.0,0.0,-0.00020544773141602783,3.5438223579189856,48.6,166666.66666666672,166666.66666666672,41.08332726126425,0.0,26.820783921567287,0.0,1,31.60255943174173,0.0,6.378880244254174,17.428425057933378,0.0,0.0,0.0,0.0,0.0,0.0,0.0,205.2940223639631,0.0,0.0,0.0,50.0,0.0,153.93804002589985,-0.10000000000047748,0.0,10000.0,153.93804002589985,0.0,14.0,0.015393804002589986,50.0,10000.0,153.93804002589985,0.0,14.0,0.015393804002589986,50.0,10000.0,153.93804002589985,0.0,14.0,0.015393804002589986,50.0,43.982297150257104,0.0,10000.0,153.93804002589985,0.0,1.0,1.0,0.8573069881595086
2387,3397,19,N22-14-3,20,0,Rapport des essais: de tirants sous déformation imposée de courte durée,1993,0,Switzerland,École Polytechnique Fédérale de Lausanne,Construction Materials Laboratory,"Bicher Farra, Jean-Paul Jaccoud",1150.0,1150.0,1000.0,1000.0,100.0,100,"[2,7,6]","[6,7,15]",60.0,"[0,21,0]",0,48.6,"[1,160x320,0]","[7,28,90]",2.9229458731118174,"[1,160x320,1]",[28],31290.0,"[1,160x320,2]",[28],"[0,0,0,0,0.49,32,0,Sikament320,0]",196317.0,2,558.2,[14],[50],[1],[43],[0],[0],0.0,0.0,0,0,0.0,0.0,0.0,0,0,[0],[0],[0],[0],[0],2,1a,0,0,2,2,0.0,1,28.940351524869172,0.0,188.0,28,1,0.0,0,0,0,4,0.1,0.0,0.1,220.0,220.0,0,-1,2,0,0,0,10000.0,153.93804002589985,13,0.5,CN,48.6,1.0,40.6,58.55421686746988,3.5438223579189856,5.89519084434457,4.862355391821096,4.606969065294681,3.799829635045363,7.663748097647941,3.799829635045363,2.4806756505432896,2.4806756505432896,4.126633591041198,29800.0,0.0,1.3682253136856384,1.3682253136856384,0.0,1.4338587669997374,1.4338587669997374,0.0,2.8020840806853755,2.8020840806853755,29800.0,-6.123466307586498e-05,-6.123466307586498e-05,-0.00016405571726337052,-0.00016405571726337052,-0.0002252903803392355,-0.0002252903803392355,-0.0002252903803392355,1,0,6.274113135186961,0.0,100.0,0.0,50.0,0.0,0.0,0.015393804002589986,0.015393804002589986,0.0,0.0,0.0,0.0,0.0,0.0,0.0,50.0,43.0,50.0,50.0,0.0,0.0,50.0,8333333.333333336,166666.66666666672,166666.66666666672,25.0,0.25,0.0,0.0,0.0,0.0,-0.00020544773141602783,3.5438223579189856,48.6,166666.66666666672,166666.66666666672,41.08332726126425,0.0,26.820783921567287,0.0,1,31.60255943174173,0.0,6.378880244254174,17.428425057933378,0.0,0.0,0.0,0.0,0.0,0.0,0.0,205.2940223639631,0.0,0.0,0.0,50.0,0.0,153.93804002589985,-0.10000000000047748,0.0,10000.0,153.93804002589985,0.0,14.0,0.015393804002589986,50.0,10000.0,153.93804002589985,0.0,14.0,0.015393804002589986,50.0,10000.0,153.93804002589985,0.0,14.0,0.015393804002589986,50.0,43.982297150257104,0.0,10000.0,153.93804002589985,0.0,1.0,1.0,0.9157597373522023
2400,3410,19,N22-20-1,29,0,Rapport des essais: de tirants sous déformation imposée de courte durée,1993,0,Switzerland,École Polytechnique Fédérale de Lausanne,Construction Materials Laboratory,"Bicher Farra, Jean-Paul Jaccoud",1150.0,1150.0,1000.0,1000.0,100.0,100,"[2,7,6]","[6,7,15]",60.0,"[0,21,0]",0,48.6,"[1,160x320,0]","[7,28,90]",2.377292303872859,"[1,160x320,1]",[28],31290.0,"[1,160x320,2]",[28],"[0,0,0,0,0.49,32,0,Sikament320,0]",197500.0,2,531.6,[20],[50],[1],[40],[0],[0],0.0,0.0,0,0,0.0,0.0,0.0,0,0,[0],[0],[0],[0],[0],2,1a,0,0,2,2,0.0,1,50.2654824574367,0.0,160.0,28,1,0.0,0,0,0,8,0.09,0.0,0.12,120.0,201.68332591037978,0,-1,2,0,0,0,10000.0,314.1592653589793,13,0.5,CN,48.6,1.0,40.6,58.55421686746988,3.5438223579189856,5.89519084434457,3.954654158328574,4.606969065294681,3.090479995034717,7.663748097647941,3.090479995034717,2.4806756505432896,2.4806756505432896,4.126633591041198,29800.0,0.0,1.3682253136856384,1.3682253136856384,0.0,1.4338587669997374,1.4338587669997374,0.0,2.8020840806853755,2.8020840806853755,29800.0,-6.123466307586498e-05,-6.123466307586498e-05,-0.00016405571726337052,-0.00016405571726337052,-0.0002252903803392355,-0.0002252903803392355,-0.0002252903803392355,1,0,6.311920741450943,0.0,100.0,0.0,50.0,0.0,0.0,0.031415926535897934,0.031415926535897934,0.0,0.0,0.0,0.0,0.0,0.0,0.0,50.0,40.0,50.0,50.0,0.0,0.0,49.99999999999999,8333333.333333336,166666.6666666667,166666.66666666674,25.0,0.25,0.0,0.0,0.0,0.0,-0.00018800913859918673,3.5438223579189856,48.6,166666.6666666667,166666.66666666674,36.06215933477589,0.0,28.946481035799753,0.0,2,27.74012256521222,0.0,6.378880244254174,17.428425057933378,0.0,0.0,0.0,0.0,0.0,0.0,0.0,88.29955256457106,0.0,0.0,0.0,50.0,0.0,314.1592653589793,-0.10000000000047748,0.0,10000.0,314.1592653589793,0.0,20.0,0.031415926535897934,50.0,10000.0,314.1592653589793,0.0,20.0,0.031415926535897934,50.0,10000.0,314.1592653589793,0.0,20.0,0.031415926535897934,50.0,62.83185307179586,0.0,10000.0,314.1592653589793,0.0,0.5949921713078221,0.6980376001169261,1.8120137118814545
2413,3423,19,N22-20-1,30,0,Rapport des essais: de tirants sous déformation imposée de courte durée,1993,0,Switzerland,École Polytechnique Fédérale de Lausanne,Construction Materials Laboratory,"Bicher Farra, Jean-Paul Jaccoud",1150.0,1150.0,1000.0,1000.0,100.0,100,"[2,7,6]","[6,7,15]",60.0,"[0,21,0]",0,48.6,"[1,160x320,0]","[7,28,90]",2.377292303872859,"[1,160x320,1]",[28],31290.0,"[1,160x320,2]",[28],"[0,0,0,0,0.49,32,0,Sikament320,0]",197500.0,2,531.6,[20],[50],[1],[40],[0],[0],0.0,0.0,0,0,0.0,0.0,0.0,0,0,[0],[0],[0],[0],[0],2,1a,0,0,2,2,0.0,1,60.31857894892403,0.0,192.0,28,1,0.0,0,0,0,8,0.11,0.0,0.154,120.0,211.87551482032185,0,-1,2,0,0,0,10000.0,314.1592653589793,13,0.5,CN,48.6,1.0,40.6,58.55421686746988,3.5438223579189856,5.89519084434457,3.954654158328574,4.606969065294681,3.090479995034717,7.663748097647941,3.090479995034717,2.4806756505432896,2.4806756505432896,4.126633591041198,29800.0,0.0,1.3682253136856384,1.3682253136856384,0.0,1.4338587669997374,1.4338587669997374,0.0,2.8020840806853755,2.8020840806853755,29800.0,-6.123466307586498e-05,-6.123466307586498e-05,-0.00016405571726337052,-0.00016405571726337052,-0.0002252903803392355,-0.0002252903803392355,-0.0002252903803392355,1,0,6.311920741450943,0.0,100.0,0.0,50.0,0.0,0.0,0.031415926535897934,0.031415926535897934,0.0,0.0,0.0,0.0,0.0,0.0,0.0,50.0,40.0,50.0,50.0,0.0,0.0,49.99999999999999,8333333.333333336,166666.6666666667,166666.66666666674,25.0,0.25,0.0,0.0,0.0,0.0,-0.00018800913859918673,3.5438223579189856,48.6,166666.6666666667,166666.66666666674,36.06215933477589,0.0,28.946481035799753,0.0,2,27.74012256521222,0.0,6.378880244254174,17.428425057933378,0.0,0.0,0.0,0.0,0.0,0.0,0.0,88.29955256457106,0.0,0.0,0.0,50.0,0.0,314.1592653589793,-0.10000000000047748,0.0,10000.0,314.1592653589793,0.0,20.0,0.031415926535897934,50.0,10000.0,314.1592653589793,0.0,20.0,0.031415926535897934,50.0,10000.0,314.1592653589793,0.0,20.0,0.031415926535897934,50.0,62.83185307179586,0.0,10000.0,314.1592653589793,0.0,0.5663703052321283,0.6473679229331619,2.174416454257745
2418,3428,19,N22-20-1,31,0,Rapport des essais: de tirants sous déformation imposée de courte durée,1993,0,Switzerland,École Polytechnique Fédérale de Lausanne,Construction Materials Laboratory,"Bicher Farra, Jean-Paul Jaccoud",1150.0,1150.0,1000.0,1000.0,100.0,100,"[2,7,6]","[6,7,15]",60.0,"[0,21,0]",0,48.6,"[1,160x320,0]","[7,28,90]",2.377292303872859,"[1,160x320,1]",[28],31290.0,"[1,160x320,2]",[28],"[0,0,0,0,0.49,32,0,Sikament320,0]",197500.0,2,531.6,[20],[50],[1],[40],[0],[0],0.0,0.0,0,0,0.0,0.0,0.0,0,0,[0],[0],[0],[0],[0],2,1a,0,0,2,2,0.0,1,69.11503837897546,0.0,220.0,28,1,0.0,0,0,0,8,0.13,0.0,0.181,121.0,219.5441102773624,0,-1,2,0,0,0,10000.0,314.1592653589793,13,0.5,CN,48.6,1.0,40.6,58.55421686746988,3.5438223579189856,5.89519084434457,3.954654158328574,4.606969065294681,3.090479995034717,7.663748097647941,3.090479995034717,2.4806756505432896,2.4806756505432896,4.126633591041198,29800.0,0.0,1.3682253136856384,1.3682253136856384,0.0,1.4338587669997374,1.4338587669997374,0.0,2.8020840806853755,2.8020840806853755,29800.0,-6.123466307586498e-05,-6.123466307586498e-05,-0.00016405571726337052,-0.00016405571726337052,-0.0002252903803392355,-0.0002252903803392355,-0.0002252903803392355,1,0,6.311920741450943,0.0,100.0,0.0,50.0,0.0,0.0,0.031415926535897934,0.031415926535897934,0.0,0.0,0.0,0.0,0.0,0.0,0.0,50.0,40.0,50.0,50.0,0.0,0.0,49.99999999999999,8333333.333333336,166666.6666666667,166666.66666666674,25.0,0.25,0.0,0.0,0.0,0.0,-0.00018800913859918673,3.5438223579189856,48.6,166666.6666666667,166666.66666666674,36.06215933477589,0.0,28.946481035799753,0.0,2,27.74012256521222,0.0,6.378880244254174,17.428425057933378,0.0,0.0,0.0,0.0,0.0,0.0,0.0,88.29955256457106,0.0,0.0,0.0,50.0,0.0,314.1592653589793,-0.10000000000047748,0.0,10000.0,314.1592653589793,0.0,20.0,0.031415926535897934,50.0,10000.0,314.1592653589793,0.0,20.0,0.031415926535897934,50.0,10000.0,314.1592653589793,0.0,20.0,0.031415926535897934,50.0,62.83185307179586,0.0,10000.0,314.1592653589793,0.0,0.5511420909772251,0.6191027715428694,2.491518853837
2437,3447,19,N22-20-2,34,0,Rapport des essais: de tirants sous déformation imposée de courte durée,1993,0,Switzerland,École Polytechnique Fédérale de Lausanne,Construction Materials Laboratory,"Bicher Farra, Jean-Paul Jaccoud",1150.0,1150.0,1000.0,1000.0,100.0,100,"[2,7,6]","[6,7,15]",60.0,"[0,21,0]",0,48.6,"[1,160x320,0]","[7,28,90]",2.377292303872859,"[1,160x320,1]",[28],31290.0,"[1,160x320,2]",[28],"[0,0,0,0,0.49,32,0,Sikament320,0]",197500.0,2,531.6,[20],[50],[1],[40],[0],[0],0.0,0.0,0,0,0.0,0.0,0.0,0,0,[0],[0],[0],[0],[0],2,1a,0,0,2,2,0.0,1,69.11503837897546,0.0,220.0,28,1,0.0,0,0,0,6,0.15,0.0,0.198,154.0,279.419776716643,0,-1,2,0,0,0,10000.0,314.1592653589793,13,0.5,CN,48.6,1.0,40.6,58.55421686746988,3.5438223579189856,5.89519084434457,3.954654158328574,4.606969065294681,3.090479995034717,7.663748097647941,3.090479995034717,2.4806756505432896,2.4806756505432896,4.126633591041198,29800.0,0.0,1.3682253136856384,1.3682253136856384,0.0,1.4338587669997374,1.4338587669997374,0.0,2.8020840806853755,2.8020840806853755,29800.0,-6.123466307586498e-05,-6.123466307586498e-05,-0.00016405571726337052,-0.00016405571726337052,-0.0002252903803392355,-0.0002252903803392355,-0.0002252903803392355,1,0,6.311920741450943,0.0,100.0,0.0,50.0,0.0,0.0,0.031415926535897934,0.031415926535897934,0.0,0.0,0.0,0.0,0.0,0.0,0.0,50.0,40.0,50.0,50.0,0.0,0.0,49.99999999999999,8333333.333333336,166666.6666666667,166666.66666666674,25.0,0.25,0.0,0.0,0.0,0.0,-0.00018800913859918673,3.5438223579189856,48.6,166666.6666666667,166666.66666666674,36.06215933477589,0.0,28.946481035799753,0.0,2,27.74012256521222,0.0,6.378880244254174,17.428425057933378,0.0,0.0,0.0,0.0,0.0,0.0,0.0,88.29955256457106,0.0,0.0,0.0,50.0,0.0,314.1592653589793,-0.10000000000047748,0.0,10000.0,314.1592653589793,0.0,20.0,0.031415926535897934,50.0,10000.0,314.1592653589793,0.0,20.0,0.031415926535897934,50.0,10000.0,314.1592653589793,0.0,20.0,0.031415926535897934,50.0,62.83185307179586,0.0,10000.0,314.1592653589793,0.0,0.5511420909772251,0.6191027715428694,2.491518853837
2442,3452,19,N22-20-2,33,0,Rapport des essais: de tirants sous déformation imposée de courte durée,1993,0,Switzerland,École Polytechnique Fédérale de Lausanne,Construction Materials Laboratory,"Bicher Farra, Jean-Paul Jaccoud",1150.0,1150.0,1000.0,1000.0,100.0,100,"[2,7,6]","[6,7,15]",60.0,"[0,21,0]",0,48.6,"[1,160x320,0]","[7,28,90]",2.377292303872859,"[1,160x320,1]",[28],31290.0,"[1,160x320,2]",[28],"[0,0,0,0,0.49,32,0,Sikament320,0]",197500.0,2,531.6,[20],[50],[1],[40],[0],[0],0.0,0.0,0,0,0.0,0.0,0.0,0,0,[0],[0],[0],[0],[0],2,1a,0,0,2,2,0.0,1,58.119464091411174,0.0,185.0,28,1,0.0,0,0,0,6,0.13,0.0,0.1980630049004136,153.0,267.7978809670997,0,-1,2,0,0,0,10000.0,314.1592653589793,13,0.5,CN,48.6,1.0,40.6,58.55421686746988,3.5438223579189856,5.89519084434457,3.954654158328574,4.606969065294681,3.090479995034717,7.663748097647941,3.090479995034717,2.4806756505432896,2.4806756505432896,4.126633591041198,29800.0,0.0,1.3682253136856384,1.3682253136856384,0.0,1.4338587669997374,1.4338587669997374,0.0,2.8020840806853755,2.8020840806853755,29800.0,-6.123466307586498e-05,-6.123466307586498e-05,-0.00016405571726337052,-0.00016405571726337052,-0.0002252903803392355,-0.0002252903803392355,-0.0002252903803392355,1,0,6.311920741450943,0.0,100.0,0.0,50.0,0.0,0.0,0.031415926535897934,0.031415926535897934,0.0,0.0,0.0,0.0,0.0,0.0,0.0,50.0,40.0,50.0,50.0,0.0,0.0,49.99999999999999,8333333.333333336,166666.6666666667,166666.66666666674,25.0,0.25,0.0,0.0,0.0,0.0,-0.00018800913859918673,3.5438223579189856,48.6,166666.6666666667,166666.66666666674,36.06215933477589,0.0,28.946481035799753,0.0,2,27.74012256521222,0.0,6.378880244254174,17.428425057933378,0.0,0.0,0.0,0.0,0.0,0.0,0.0,88.29955256457106,0.0,0.0,0.0,50.0,0.0,314.1592653589793,-0.10000000000047748,0.0,10000.0,314.1592653589793,0.0,20.0,0.031415926535897934,50.0,10000.0,314.1592653589793,0.0,20.0,0.031415926535897934,50.0,10000.0,314.1592653589793,0.0,20.0,0.031415926535897934,50.0,62.83185307179586,0.0,10000.0,314.1592653589793,0.0,0.5713264027611811,0.6563567995212646,2.0951408543629317
2447,3457,19,N22-20-2,32,0,Rapport des essais: de tirants sous déformation imposée de courte durée,1993,0,Switzerland,École Polytechnique Fédérale de Lausanne,Construction Materials Laboratory,"Bicher Farra, Jean-Paul Jaccoud",1150.0,1150.0,1000.0,1000.0,100.0,100,"[2,7,6]","[6,7,15]",60.0,"[0,21,0]",0,48.6,"[1,160x320,0]","[7,28,90]",2.377292303872859,"[1,160x320,1]",[28],31290.0,"[1,160x320,2]",[28],"[0,0,0,0,0.49,32,0,Sikament320,0]",197500.0,2,531.6,[20],[50],[1],[40],[0],[0],0.0,0.0,0,0,0.0,0.0,0.0,0,0,[0],[0],[0],[0],[0],2,1a,0,0,2,2,0.0,1,60.31857894892403,0.0,192.0,28,1,0.0,0,0,0,6,0.15,0.0,0.158,179.0,316.04764294031344,0,-1,2,0,0,0,10000.0,314.1592653589793,13,0.5,CN,48.6,1.0,40.6,58.55421686746988,3.5438223579189856,5.89519084434457,3.954654158328574,4.606969065294681,3.090479995034717,7.663748097647941,3.090479995034717,2.4806756505432896,2.4806756505432896,4.126633591041198,29800.0,0.0,1.3682253136856384,1.3682253136856384,0.0,1.4338587669997374,1.4338587669997374,0.0,2.8020840806853755,2.8020840806853755,29800.0,-6.123466307586498e-05,-6.123466307586498e-05,-0.00016405571726337052,-0.00016405571726337052,-0.0002252903803392355,-0.0002252903803392355,-0.0002252903803392355,1,0,6.311920741450943,0.0,100.0,0.0,50.0,0.0,0.0,0.031415926535897934,0.031415926535897934,0.0,0.0,0.0,0.0,0.0,0.0,0.0,50.0,40.0,50.0,50.0,0.0,0.0,49.99999999999999,8333333.333333336,166666.6666666667,166666.66666666674,25.0,0.25,0.0,0.0,0.0,0.0,-0.00018800913859918673,3.5438223579189856,48.6,166666.6666666667,166666.66666666674,36.06215933477589,0.0,28.946481035799753,0.0,2,27.74012256521222,0.0,6.378880244254174,17.428425057933378,0.0,0.0,0.0,0.0,0.0,0.0,0.0,88.29955256457106,0.0,0.0,0.0,50.0,0.0,314.1592653589793,-0.10000000000047748,0.0,10000.0,314.1592653589793,0.0,20.0,0.031415926535897934,50.0,10000.0,314.1592653589793,0.0,20.0,0.031415926535897934,50.0,10000.0,314.1592653589793,0.0,20.0,0.031415926535897934,50.0,62.83185307179586,0.0,10000.0,314.1592653589793,0.0,0.5663703052321283,0.6473679229331619,2.174416454257745
2450,3460,19,N22-20-2,31,0,Rapport des essais: de tirants sous déformation imposée de courte durée,1993,0,Switzerland,École Polytechnique Fédérale de Lausanne,Construction Materials Laboratory,"Bicher Farra, Jean-Paul Jaccoud",1150.0,1150.0,1000.0,1000.0,100.0,100,"[2,7,6]","[6,7,15]",60.0,"[0,21,0]",0,48.6,"[1,160x320,0]","[7,28,90]",2.377292303872859,"[1,160x320,1]",[28],31290.0,"[1,160x320,2]",[28],"[0,0,0,0,0.49,32,0,Sikament320,0]",197500.0,2,531.6,[20],[50],[1],[40],[0],[0],0.0,0.0,0,0,0.0,0.0,0.0,0,0,[0],[0],[0],[0],[0],2,1a,0,0,2,2,0.0,1,50.2654824574367,0.0,160.0,28,1,0.0,0,0,0,5,0.12,0.0,0.124,178.0,299.16360010039665,0,-1,2,0,0,0,10000.0,314.1592653589793,13,0.5,CN,48.6,1.0,40.6,58.55421686746988,3.5438223579189856,5.89519084434457,3.954654158328574,4.606969065294681,3.090479995034717,7.663748097647941,3.090479995034717,2.4806756505432896,2.4806756505432896,4.126633591041198,29800.0,0.0,1.3682253136856384,1.3682253136856384,0.0,1.4338587669997374,1.4338587669997374,0.0,2.8020840806853755,2.8020840806853755,29800.0,-6.123466307586498e-05,-6.123466307586498e-05,-0.00016405571726337052,-0.00016405571726337052,-0.0002252903803392355,-0.0002252903803392355,-0.0002252903803392355,1,0,6.311920741450943,0.0,100.0,0.0,50.0,0.0,0.0,0.031415926535897934,0.031415926535897934,0.0,0.0,0.0,0.0,0.0,0.0,0.0,50.0,40.0,50.0,50.0,0.0,0.0,49.99999999999999,8333333.333333336,166666.6666666667,166666.66666666674,25.0,0.25,0.0,0.0,0.0,0.0,-0.00018800913859918673,3.5438223579189856,48.6,166666.6666666667,166666.66666666674,36.06215933477589,0.0,28.946481035799753,0.0,2,27.74012256521222,0.0,6.378880244254174,17.428425057933378,0.0,0.0,0.0,0.0,0.0,0.0,0.0,88.29955256457106,0.0,0.0,0.0,50.0,0.0,314.1592653589793,-0.10000000000047748,0.0,10000.0,314.1592653589793,0.0,20.0,0.031415926535897934,50.0,10000.0,314.1592653589793,0.0,20.0,0.031415926535897934,50.0,10000.0,314.1592653589793,0.0,20.0,0.031415926535897934,50.0,62.83185307179586,0.0,10000.0,314.1592653589793,0.0,0.5949921713078221,0.6980376001169261,1.8120137118814545
