Repository: iavdesch/Research

Readme
======

The supporting files are related to the study "A method for determining the performance of formulas for calculating the crack width and spacing in reinforced concrete elements".

The following files are relevant:
Research/Method_comparing_CWFs/Data_processing_for_GitHuB_Final (contains the data processing of the database "Crack width and crack spacing in reinforced and prestressed concrete elements: database")
Research/Method_comparing_CWFs/CWF_analysis_for_GitHuB_Final (contains the evaluation of the different crack width formulas)

File: Method_comparing_CWFs/Datasets_used/Working_database_no_hordijk_initshrink.csv (part 45 of 84)
,ID,EPID,ELID,LOADID,DOI,title,year,journal,country,institution,laboratory,authors,Ltot,Lspan,Lcons,Lmeas,h,b,hc,thc,RH,Temp,pd,fcm,catfcm,tfcm,fctm,catfctm,tfctm,Ecm,catEcm,tEcm,mix,Es,fsr,fy,phi,zs,nbl,clat,phit,st,phiw,sw,type,method,fpk,fp01k,Ep,rel,fpr,npl,phip,Ap,zp,cplat,catf,epsin,catcal,selfw,typew,locw,epsc,Nrep,N,M,sigs,t0,t,PL,catp,t0p,tp,ncr,wm,wk,wmax,sm,smax,indLR,indNP,indtfcm,indtfctm,indtEcm,slab,Ac,Astot,ts,sc,class_C,fcm28,Bcc,fck28,fcm_cube_150,fctm28,fctmfl28,fctmfl,fct095_28,fct095,fct095fl_28,fct095fl,fct005,fct005_28,fct005fl,Ecm28,phi_bc,phi_bc_prestress,phi_bc_prior_load,phi_dc,phi_dc_prestress,phi_dc_prior_load,phi_creep,phi_creep_prestress,phi_creep_prior_load,Ecm0,eps_cbs,eps_cbs_prestress,eps_cds,eps_cds_prestress,shrinkage,shrinkage_prestress,shrinkage_init,bondLR,bondPR,ae,ap,sxLR,sxNP,zstot,zstensinit,Astensinit,rhotot,rhotensinit,At,Aw,Aptot,zptot,zeta1,zeta,phi_peq,ry,cy,ry0,rx,ryp,cyp,cog,Izz,Wb,Wt,rho,qself,Mself,ep,Mp,pre_loss,initstrain,fctmorg,fcmorg,W_Ib,W_It,Ncr095,Mcr095,Ncr005,Mcr005,CS,Ncr,Mcr,tau_bms,tau_max,xcinit,epsinit,dpsigs,xc,eps,epsbot,sigssimpl,sigsr,dpsigsr,xc_sr,eps_sr,zstottens,zptottens,Astens,Actens,Aptens,Aceff_MC2020,Aseff_MC2020,Apeff_MC2020,phi_eq_MC2020,rhoeff_MC2020,hceff_MC2020,Aceff_FPR,Aseff_FPR,Apeff_FPR,phi_eq_FPR,rhoeff_FPR,hceff_FPR,Aceff_SMTCM,Aseff_SMTCM,Apeff_SMTCM,phi_eq_SMTCM,rhoeff_SMTCM,hceff_SMTCM,sumcirc_SMTCM,sumcirc_p_SMTCM,Actensstate1,Astensstate1,Aptensstate1,r,p,k1
2458,3468,19,N22-20-3,34,0,Rapport des essais: de tirants sous déformation imposée de courte durée,1993,0,Switzerland,École Polytechnique Fédérale de Lausanne,Construction Materials Laboratory,"Bicher Farra, Jean-Paul Jaccoud",1150.0,1150.0,1000.0,1000.0,100.0,100,"[2,7,6]","[6,7,15]",60.0,"[0,21,0]",0,48.6,"[1,160x320,0]","[7,28,90]",2.377292303872859,"[1,160x320,1]",[28],31290.0,"[1,160x320,2]",[28],"[0,0,0,0,0.49,32,0,Sikament320,0]",197500.0,2,531.6,[20],[50],[1],[40],[0],[0],0.0,0.0,0,0,0.0,0.0,0.0,0,0,[0],[0],[0],[0],[0],2,1a,0,0,2,2,0.0,1,60.31857894892403,0.0,192.0,28,1,0.0,0,0,0,8,0.11,0.0,0.154,120.0,211.87551482032185,0,-1,2,0,0,0,10000.0,314.1592653589793,13,0.5,CN,48.6,1.0,40.6,58.55421686746988,3.5438223579189856,5.89519084434457,3.954654158328574,4.606969065294681,3.090479995034717,7.663748097647941,3.090479995034717,2.4806756505432896,2.4806756505432896,4.126633591041198,29800.0,0.0,1.3682253136856384,1.3682253136856384,0.0,1.4338587669997374,1.4338587669997374,0.0,2.8020840806853755,2.8020840806853755,29800.0,-6.123466307586498e-05,-6.123466307586498e-05,-0.00016405571726337052,-0.00016405571726337052,-0.0002252903803392355,-0.0002252903803392355,-0.0002252903803392355,1,0,6.311920741450943,0.0,100.0,0.0,50.0,0.0,0.0,0.031415926535897934,0.031415926535897934,0.0,0.0,0.0,0.0,0.0,0.0,0.0,50.0,40.0,50.0,50.0,0.0,0.0,49.99999999999999,8333333.333333336,166666.6666666667,166666.66666666674,25.0,0.25,0.0,0.0,0.0,0.0,-0.00018800913859918673,3.5438223579189856,48.6,166666.6666666667,166666.66666666674,36.06215933477589,0.0,28.946481035799753,0.0,2,27.74012256521222,0.0,6.378880244254174,17.428425057933378,0.0,0.0,0.0,0.0,0.0,0.0,0.0,88.29955256457106,0.0,0.0,0.0,50.0,0.0,314.1592653589793,-0.10000000000047748,0.0,10000.0,314.1592653589793,0.0,20.0,0.031415926535897934,50.0,10000.0,314.1592653589793,0.0,20.0,0.031415926535897934,50.0,10000.0,314.1592653589793,0.0,20.0,0.031415926535897934,50.0,62.83185307179586,0.0,10000.0,314.1592653589793,0.0,0.5663703052321283,0.6473679229331619,2.174416454257745
2472,3482,19,N22-20-3,33,0,Rapport des essais: de tirants sous déformation imposée de courte durée,1993,0,Switzerland,École Polytechnique Fédérale de Lausanne,Construction Materials Laboratory,"Bicher Farra, Jean-Paul Jaccoud",1150.0,1150.0,1000.0,1000.0,100.0,100,"[2,7,6]","[6,7,15]",60.0,"[0,21,0]",0,48.6,"[1,160x320,0]","[7,28,90]",2.377292303872859,"[1,160x320,1]",[28],31290.0,"[1,160x320,2]",[28],"[0,0,0,0,0.49,32,0,Sikament320,0]",197500.0,2,531.6,[20],[50],[1],[40],[0],[0],0.0,0.0,0,0,0.0,0.0,0.0,0,0,[0],[0],[0],[0],[0],2,1a,0,0,2,2,0.0,1,47.752208334564855,0.0,152.0,28,1,0.0,0,0,0,8,0.08,0.0,0.112,120.0,198.22740027503443,0,-1,2,0,0,0,10000.0,314.1592653589793,13,0.5,CN,48.6,1.0,40.6,58.55421686746988,3.5438223579189856,5.89519084434457,3.954654158328574,4.606969065294681,3.090479995034717,7.663748097647941,3.090479995034717,2.4806756505432896,2.4806756505432896,4.126633591041198,29800.0,0.0,1.3682253136856384,1.3682253136856384,0.0,1.4338587669997374,1.4338587669997374,0.0,2.8020840806853755,2.8020840806853755,29800.0,-6.123466307586498e-05,-6.123466307586498e-05,-0.00016405571726337052,-0.00016405571726337052,-0.0002252903803392355,-0.0002252903803392355,-0.0002252903803392355,1,0,6.311920741450943,0.0,100.0,0.0,50.0,0.0,0.0,0.031415926535897934,0.031415926535897934,0.0,0.0,0.0,0.0,0.0,0.0,0.0,50.0,40.0,50.0,50.0,0.0,0.0,49.99999999999999,8333333.333333336,166666.6666666667,166666.66666666674,25.0,0.25,0.0,0.0,0.0,0.0,-0.00018800913859918673,3.5438223579189856,48.6,166666.6666666667,166666.66666666674,36.06215933477589,0.0,28.946481035799753,0.0,2,27.74012256521222,0.0,6.378880244254174,17.428425057933378,0.0,0.0,0.0,0.0,0.0,0.0,0.0,88.29955256457106,0.0,0.0,0.0,50.0,0.0,314.1592653589793,-0.10000000000047748,0.0,10000.0,314.1592653589793,0.0,20.0,0.031415926535897934,50.0,10000.0,314.1592653589793,0.0,20.0,0.031415926535897934,50.0,10000.0,314.1592653589793,0.0,20.0,0.031415926535897934,50.0,62.83185307179586,0.0,10000.0,314.1592653589793,0.0,0.6053653522848188,0.715694602052294,1.7214130262873817
2476,3486,19,N22-20-3,35,0,Rapport des essais: de tirants sous déformation imposée de courte durée,1993,0,Switzerland,École Polytechnique Fédérale de Lausanne,Construction Materials Laboratory,"Bicher Farra, Jean-Paul Jaccoud",1150.0,1150.0,1000.0,1000.0,100.0,100,"[2,7,6]","[6,7,15]",60.0,"[0,21,0]",0,48.6,"[1,160x320,0]","[7,28,90]",2.377292303872859,"[1,160x320,1]",[28],31290.0,"[1,160x320,2]",[28],"[0,0,0,0,0.49,32,0,Sikament320,0]",197500.0,2,531.6,[20],[50],[1],[40],[0],[0],0.0,0.0,0,0,0.0,0.0,0.0,0,0,[0],[0],[0],[0],[0],2,1a,0,0,2,2,0.0,1,63.14601233715485,0.0,201.0,28,1,0.0,0,0,0,8,0.12,0.0,0.165,120.0,213.99372252019876,0,-1,2,0,0,0,10000.0,314.1592653589793,13,0.5,CN,48.6,1.0,40.6,58.55421686746988,3.5438223579189856,5.89519084434457,3.954654158328574,4.606969065294681,3.090479995034717,7.663748097647941,3.090479995034717,2.4806756505432896,2.4806756505432896,4.126633591041198,29800.0,0.0,1.3682253136856384,1.3682253136856384,0.0,1.4338587669997374,1.4338587669997374,0.0,2.8020840806853755,2.8020840806853755,29800.0,-6.123466307586498e-05,-6.123466307586498e-05,-0.00016405571726337052,-0.00016405571726337052,-0.0002252903803392355,-0.0002252903803392355,-0.0002252903803392355,1,0,6.311920741450943,0.0,100.0,0.0,50.0,0.0,0.0,0.031415926535897934,0.031415926535897934,0.0,0.0,0.0,0.0,0.0,0.0,0.0,50.0,40.0,50.0,50.0,0.0,0.0,49.99999999999999,8333333.333333336,166666.6666666667,166666.66666666674,25.0,0.25,0.0,0.0,0.0,0.0,-0.00018800913859918673,3.5438223579189856,48.6,166666.6666666667,166666.66666666674,36.06215933477589,0.0,28.946481035799753,0.0,2,27.74012256521222,0.0,6.378880244254174,17.428425057933378,0.0,0.0,0.0,0.0,0.0,0.0,0.0,88.29955256457106,0.0,0.0,0.0,50.0,0.0,314.1592653589793,-0.10000000000047748,0.0,10000.0,314.1592653589793,0.0,20.0,0.031415926535897934,50.0,10000.0,314.1592653589793,0.0,20.0,0.031415926535897934,50.0,10000.0,314.1592653589793,0.0,20.0,0.031415926535897934,50.0,62.83185307179586,0.0,10000.0,314.1592653589793,0.0,0.5607641130158538,0.6370809530117404,2.2763422255510775
2480,3490,19,N22-20-3,31,0,Rapport des essais: de tirants sous déformation imposée de courte durée,1993,0,Switzerland,École Polytechnique Fédérale de Lausanne,Construction Materials Laboratory,"Bicher Farra, Jean-Paul Jaccoud",1150.0,1150.0,1000.0,1000.0,100.0,100,"[2,7,6]","[6,7,15]",60.0,"[0,21,0]",0,48.6,"[1,160x320,0]","[7,28,90]",2.377292303872859,"[1,160x320,1]",[28],31290.0,"[1,160x320,2]",[28],"[0,0,0,0,0.49,32,0,Sikament320,0]",197500.0,2,531.6,[20],[50],[1],[40],[0],[0],0.0,0.0,0,0,0.0,0.0,0.0,0,0,[0],[0],[0],[0],[0],2,1a,0,0,2,2,0.0,1,47.43804906920588,0.0,151.0,28,1,0.0,0,0,0,8,0.08,0.0,0.1114059689474416,120.0,197.76133671692043,0,-1,2,0,0,0,10000.0,314.1592653589793,13,0.5,CN,48.6,1.0,40.6,58.55421686746988,3.5438223579189856,5.89519084434457,3.954654158328574,4.606969065294681,3.090479995034717,7.663748097647941,3.090479995034717,2.4806756505432896,2.4806756505432896,4.126633591041198,29800.0,0.0,1.3682253136856384,1.3682253136856384,0.0,1.4338587669997374,1.4338587669997374,0.0,2.8020840806853755,2.8020840806853755,29800.0,-6.123466307586498e-05,-6.123466307586498e-05,-0.00016405571726337052,-0.00016405571726337052,-0.0002252903803392355,-0.0002252903803392355,-0.0002252903803392355,1,0,6.311920741450943,0.0,100.0,0.0,50.0,0.0,0.0,0.031415926535897934,0.031415926535897934,0.0,0.0,0.0,0.0,0.0,0.0,0.0,50.0,40.0,50.0,50.0,0.0,0.0,49.99999999999999,8333333.333333336,166666.6666666667,166666.66666666674,25.0,0.25,0.0,0.0,0.0,0.0,-0.00018800913859918673,3.5438223579189856,48.6,166666.6666666667,166666.66666666674,36.06215933477589,0.0,28.946481035799753,0.0,2,27.74012256521222,0.0,6.378880244254174,17.428425057933378,0.0,0.0,0.0,0.0,0.0,0.0,0.0,88.29955256457106,0.0,0.0,0.0,50.0,0.0,314.1592653589793,-0.10000000000047748,0.0,10000.0,314.1592653589793,0.0,20.0,0.031415926535897934,50.0,10000.0,314.1592653589793,0.0,20.0,0.031415926535897934,50.0,10000.0,314.1592653589793,0.0,20.0,0.031415926535897934,50.0,62.83185307179586,0.0,10000.0,314.1592653589793,0.0,0.6067920150224835,0.7180943782082438,1.7100879405881229
2488,3498,19,N22-20-3,36,0,Rapport des essais: de tirants sous déformation imposée de courte durée,1993,0,Switzerland,École Polytechnique Fédérale de Lausanne,Construction Materials Laboratory,"Bicher Farra, Jean-Paul Jaccoud",1150.0,1150.0,1000.0,1000.0,100.0,100,"[2,7,6]","[6,7,15]",60.0,"[0,21,0]",0,48.6,"[1,160x320,0]","[7,28,90]",2.377292303872859,"[1,160x320,1]",[28],31290.0,"[1,160x320,2]",[28],"[0,0,0,0,0.49,32,0,Sikament320,0]",197500.0,2,531.6,[20],[50],[1],[40],[0],[0],0.0,0.0,0,0,0.0,0.0,0.0,0,0,[0],[0],[0],[0],[0],2,1a,0,0,2,2,0.0,1,69.42919764433444,0.0,221.0,28,1,0.0,0,0,0,8,0.13,0.0,0.19,120.0,217.9029588547179,0,-1,2,0,0,0,10000.0,314.1592653589793,13,0.5,CN,48.6,1.0,40.6,58.55421686746988,3.5438223579189856,5.89519084434457,3.954654158328574,4.606969065294681,3.090479995034717,7.663748097647941,3.090479995034717,2.4806756505432896,2.4806756505432896,4.126633591041198,29800.0,0.0,1.3682253136856384,1.3682253136856384,0.0,1.4338587669997374,1.4338587669997374,0.0,2.8020840806853755,2.8020840806853755,29800.0,-6.123466307586498e-05,-6.123466307586498e-05,-0.00016405571726337052,-0.00016405571726337052,-0.0002252903803392355,-0.0002252903803392355,-0.0002252903803392355,1,0,6.311920741450943,0.0,100.0,0.0,50.0,0.0,0.0,0.031415926535897934,0.031415926535897934,0.0,0.0,0.0,0.0,0.0,0.0,0.0,50.0,40.0,50.0,50.0,0.0,0.0,49.99999999999999,8333333.333333336,166666.6666666667,166666.66666666674,25.0,0.25,0.0,0.0,0.0,0.0,-0.00018800913859918673,3.5438223579189856,48.6,166666.6666666667,166666.66666666674,36.06215933477589,0.0,28.946481035799753,0.0,2,27.74012256521222,0.0,6.378880244254174,17.428425057933378,0.0,0.0,0.0,0.0,0.0,0.0,0.0,88.29955256457106,0.0,0.0,0.0,50.0,0.0,314.1592653589793,-0.10000000000047748,0.0,10000.0,314.1592653589793,0.0,20.0,0.031415926535897934,50.0,10000.0,314.1592653589793,0.0,20.0,0.031415926535897934,50.0,10000.0,314.1592653589793,0.0,20.0,0.031415926535897934,50.0,62.83185307179586,0.0,10000.0,314.1592653589793,0.0,0.5507038574910192,0.6182733860086768,2.5028439395362594
2490,3500,19,N30-10-1,21,0,Rapport des essais: de tirants sous déformation imposée de courte durée,1993,0,Switzerland,École Polytechnique Fédérale de Lausanne,Construction Materials Laboratory,"Bicher Farra, Jean-Paul Jaccoud",1150.0,1150.0,1000.0,1000.0,100.0,100,"[2,7,6]","[6,7,15]",60.0,"[0,21,0]",0,36.9,"[1,160x320,0]","[7,28,90]",2.4722393369906652,"[1,160x320,1]",[28],33810.0,"[1,160x320,2]",[28],"[0,0,0,0,0.43,32,0,Sikament320,0]",200533.0,2,579.3,[10],[50],[1],[45],[0],[0],0.0,0.0,0,0,0.0,0.0,0.0,0,0,[0],[0],[0],[0],[0],2,1a,0,0,2,2,0.0,1,24.19026343264141,0.0,308.0,28,1,0.0,0,0,0,4,0.19,0.0,0.25,234.0,234.0,0,-1,2,0,0,0,10000.0,78.53981633974483,13,0.5,CN,36.9,1.0,28.9,44.45783132530121,2.8252257109447765,4.69979673421014,4.112599682624679,3.6727934242282094,3.213911138087865,6.109735754473182,3.213911138087865,1.9776579976613433,1.9776579976613433,3.289857713947098,32200.0,0.0,1.6591458048322998,1.6591458048322998,0.0,2.0810886600471963,2.0810886600471963,0.0,3.740234464879496,3.740234464879496,32200.0,-4.090135496245166e-05,-4.090135496245166e-05,-0.00019365976307978629,-0.00019365976307978629,-0.00023456111804223795,-0.00023456111804223795,-0.00023456111804223795,1,0,5.93117420881396,0.0,100.0,0.0,50.0,0.0,0.0,0.007853981633974483,0.007853981633974483,0.0,0.0,0.0,0.0,0.0,0.0,0.0,50.0,45.0,50.0,50.0,0.0,0.0,49.99999999999999,8333333.333333336,166666.6666666667,166666.66666666674,25.0,0.25,0.0,0.0,0.0,0.0,-0.00022412082304211636,2.8252257109447765,36.9,166666.6666666667,166666.66666666674,33.3838383279085,0.0,20.54251409735665,0.0,1,25.67987563685269,0.0,5.085406279700598,15.186342548487438,0.0,0.0,0.0,0.0,0.0,0.0,0.0,326.96633164721914,0.0,0.0,0.0,50.0,0.0,78.53981633974483,-0.10000000000047748,0.0,10000.0,78.53981633974483,0.0,10.0,0.007853981633974483,50.0,10000.0,78.53981633974483,0.0,10.0,0.007853981633974483,50.0,10000.0,78.53981633974483,0.0,10.0,0.007853981633974483,50.0,31.41592653589793,0.0,10000.0,78.53981633974483,0.0,1.0,1.0,0.9419930133121998
2491,3501,19,N30-10-1,4,0,Rapport des essais: de tirants sous déformation imposée de courte durée,1993,0,Switzerland,École Polytechnique Fédérale de Lausanne,Construction Materials Laboratory,"Bicher Farra, Jean-Paul Jaccoud",1150.0,1150.0,1000.0,1000.0,100.0,100,"[2,7,6]","[6,7,15]",60.0,"[0,21,0]",0,36.9,"[1,160x320,0]","[7,28,90]",2.4722393369906652,"[1,160x320,1]",[28],33810.0,"[1,160x320,2]",[28],"[0,0,0,0,0.43,32,0,Sikament320,0]",200533.0,2,579.3,[10],[50],[1],[45],[0],[0],0.0,0.0,0,0,0.0,0.0,0.0,0,0,[0],[0],[0],[0],[0],2,1a,0,0,2,2,0.0,1,21.83406894244906,0.0,278.0,28,1,0.0,0,0,0,1,0.06,0.0,0.06,520.0,520.0,0,-1,2,0,0,0,10000.0,78.53981633974483,13,0.5,CN,36.9,1.0,28.9,44.45783132530121,2.8252257109447765,4.69979673421014,4.112599682624679,3.6727934242282094,3.213911138087865,6.109735754473182,3.213911138087865,1.9776579976613433,1.9776579976613433,3.289857713947098,32200.0,0.0,1.6591458048322998,1.6591458048322998,0.0,2.0810886600471963,2.0810886600471963,0.0,3.740234464879496,3.740234464879496,32200.0,-4.090135496245166e-05,-4.090135496245166e-05,-0.00019365976307978629,-0.00019365976307978629,-0.00023456111804223795,-0.00023456111804223795,-0.00023456111804223795,1,0,5.93117420881396,0.0,100.0,0.0,50.0,0.0,0.0,0.007853981633974483,0.007853981633974483,0.0,0.0,0.0,0.0,0.0,0.0,0.0,50.0,45.0,50.0,50.0,0.0,0.0,49.99999999999999,8333333.333333336,166666.6666666667,166666.66666666674,25.0,0.25,0.0,0.0,0.0,0.0,-0.00022412082304211636,2.8252257109447765,36.9,166666.6666666667,166666.66666666674,33.3838383279085,0.0,20.54251409735665,0.0,1,25.67987563685269,0.0,5.085406279700598,15.186342548487438,0.0,0.0,0.0,0.0,0.0,0.0,0.0,326.96633164721914,0.0,0.0,0.0,50.0,0.0,78.53981633974483,-0.10000000000047748,0.0,10000.0,78.53981633974483,0.0,10.0,0.007853981633974483,50.0,10000.0,78.53981633974483,0.0,10.0,0.007853981633974483,50.0,10000.0,78.53981633974483,0.0,10.0,0.007853981633974483,50.0,31.41592653589793,0.0,10000.0,78.53981633974483,0.0,1.0,1.0,0.8502404470804918
2493,3503,19,N30-10-1,9,0,Rapport des essais: de tirants sous déformation imposée de courte durée,1993,0,Switzerland,École Polytechnique Fédérale de Lausanne,Construction Materials Laboratory,"Bicher Farra, Jean-Paul Jaccoud",1150.0,1150.0,1000.0,1000.0,100.0,100,"[2,7,6]","[6,7,15]",60.0,"[0,21,0]",0,36.9,"[1,160x320,0]","[7,28,90]",2.4722393369906652,"[1,160x320,1]",[28],33810.0,"[1,160x320,2]",[28],"[0,0,0,0,0.43,32,0,Sikament320,0]",200533.0,2,579.3,[10],[50],[1],[45],[0],[0],0.0,0.0,0,0,0.0,0.0,0.0,0,0,[0],[0],[0],[0],[0],2,1a,0,0,2,2,0.0,1,23.56194490192345,0.0,300.0,28,1,0.0,0,0,0,1,0.15,0.0,0.163,703.0,703.0,0,-1,2,0,0,0,10000.0,78.53981633974483,13,0.5,CN,36.9,1.0,28.9,44.45783132530121,2.8252257109447765,4.69979673421014,4.112599682624679,3.6727934242282094,3.213911138087865,6.109735754473182,3.213911138087865,1.9776579976613433,1.9776579976613433,3.289857713947098,32200.0,0.0,1.6591458048322998,1.6591458048322998,0.0,2.0810886600471963,2.0810886600471963,0.0,3.740234464879496,3.740234464879496,32200.0,-4.090135496245166e-05,-4.090135496245166e-05,-0.00019365976307978629,-0.00019365976307978629,-0.00023456111804223795,-0.00023456111804223795,-0.00023456111804223795,1,0,5.93117420881396,0.0,100.0,0.0,50.0,0.0,0.0,0.007853981633974483,0.007853981633974483,0.0,0.0,0.0,0.0,0.0,0.0,0.0,50.0,45.0,50.0,50.0,0.0,0.0,49.99999999999999,8333333.333333336,166666.6666666667,166666.66666666674,25.0,0.25,0.0,0.0,0.0,0.0,-0.00022412082304211636,2.8252257109447765,36.9,166666.6666666667,166666.66666666674,33.3838383279085,0.0,20.54251409735665,0.0,1,25.67987563685269,0.0,5.085406279700598,15.186342548487438,0.0,0.0,0.0,0.0,0.0,0.0,0.0,326.96633164721914,0.0,0.0,0.0,50.0,0.0,78.53981633974483,-0.10000000000047748,0.0,10000.0,78.53981633974483,0.0,10.0,0.007853981633974483,50.0,10000.0,78.53981633974483,0.0,10.0,0.007853981633974483,50.0,10000.0,78.53981633974483,0.0,10.0,0.007853981633974483,50.0,31.41592653589793,0.0,10000.0,78.53981633974483,0.0,1.0,1.0,0.9175256623170777
2496,3506,19,N30-10-1,8,0,Rapport des essais: de tirants sous déformation imposée de courte durée,1993,0,Switzerland,École Polytechnique Fédérale de Lausanne,Construction Materials Laboratory,"Bicher Farra, Jean-Paul Jaccoud",1150.0,1150.0,1000.0,1000.0,100.0,100,"[2,7,6]","[6,7,15]",60.0,"[0,21,0]",0,36.9,"[1,160x320,0]","[7,28,90]",2.4722393369906652,"[1,160x320,1]",[28],33810.0,"[1,160x320,2]",[28],"[0,0,0,0,0.43,32,0,Sikament320,0]",200533.0,2,579.3,[10],[50],[1],[45],[0],[0],0.0,0.0,0,0,0.0,0.0,0.0,0,0,[0],[0],[0],[0],[0],2,1a,0,0,2,2,0.0,1,21.991148575128555,0.0,280.0,28,1,0.0,0,0,0,1,0.11,0.0,0.126,656.0,656.0,0,-1,2,0,0,0,10000.0,78.53981633974483,13,0.5,CN,36.9,1.0,28.9,44.45783132530121,2.8252257109447765,4.69979673421014,4.112599682624679,3.6727934242282094,3.213911138087865,6.109735754473182,3.213911138087865,1.9776579976613433,1.9776579976613433,3.289857713947098,32200.0,0.0,1.6591458048322998,1.6591458048322998,0.0,2.0810886600471963,2.0810886600471963,0.0,3.740234464879496,3.740234464879496,32200.0,-4.090135496245166e-05,-4.090135496245166e-05,-0.00019365976307978629,-0.00019365976307978629,-0.00023456111804223795,-0.00023456111804223795,-0.00023456111804223795,1,0,5.93117420881396,0.0,100.0,0.0,50.0,0.0,0.0,0.007853981633974483,0.007853981633974483,0.0,0.0,0.0,0.0,0.0,0.0,0.0,50.0,45.0,50.0,50.0,0.0,0.0,49.99999999999999,8333333.333333336,166666.6666666667,166666.66666666674,25.0,0.25,0.0,0.0,0.0,0.0,-0.00022412082304211636,2.8252257109447765,36.9,166666.6666666667,166666.66666666674,33.3838383279085,0.0,20.54251409735665,0.0,1,25.67987563685269,0.0,5.085406279700598,15.186342548487438,0.0,0.0,0.0,0.0,0.0,0.0,0.0,326.96633164721914,0.0,0.0,0.0,50.0,0.0,78.53981633974483,-0.10000000000047748,0.0,10000.0,78.53981633974483,0.0,10.0,0.007853981633974483,50.0,10000.0,78.53981633974483,0.0,10.0,0.007853981633974483,50.0,10000.0,78.53981633974483,0.0,10.0,0.007853981633974483,50.0,31.41592653589793,0.0,10000.0,78.53981633974483,0.0,1.0,1.0,0.8563572848292725
2497,3507,19,N30-10-1,16,0,Rapport des essais: de tirants sous déformation imposée de courte durée,1993,0,Switzerland,École Polytechnique Fédérale de Lausanne,Construction Materials Laboratory,"Bicher Farra, Jean-Paul Jaccoud",1150.0,1150.0,1000.0,1000.0,100.0,100,"[2,7,6]","[6,7,15]",60.0,"[0,21,0]",0,36.9,"[1,160x320,0]","[7,28,90]",2.4722393369906652,"[1,160x320,1]",[28],33810.0,"[1,160x320,2]",[28],"[0,0,0,0,0.43,32,0,Sikament320,0]",200533.0,2,579.3,[10],[50],[1],[45],[0],[0],0.0,0.0,0,0,0.0,0.0,0.0,0,0,[0],[0],[0],[0],[0],2,1a,0,0,2,2,0.0,1,24.347343065320896,0.0,310.0,28,1,0.0,0,0,0,3,0.16,0.0,0.201,302.0,302.0,0,-1,2,0,0,0,10000.0,78.53981633974483,13,0.5,CN,36.9,1.0,28.9,44.45783132530121,2.8252257109447765,4.69979673421014,4.112599682624679,3.6727934242282094,3.213911138087865,6.109735754473182,3.213911138087865,1.9776579976613433,1.9776579976613433,3.289857713947098,32200.0,0.0,1.6591458048322998,1.6591458048322998,0.0,2.0810886600471963,2.0810886600471963,0.0,3.740234464879496,3.740234464879496,32200.0,-4.090135496245166e-05,-4.090135496245166e-05,-0.00019365976307978629,-0.00019365976307978629,-0.00023456111804223795,-0.00023456111804223795,-0.00023456111804223795,1,0,5.93117420881396,0.0,100.0,0.0,50.0,0.0,0.0,0.007853981633974483,0.007853981633974483,0.0,0.0,0.0,0.0,0.0,0.0,0.0,50.0,45.0,50.0,50.0,0.0,0.0,49.99999999999999,8333333.333333336,166666.6666666667,166666.66666666674,25.0,0.25,0.0,0.0,0.0,0.0,-0.00022412082304211636,2.8252257109447765,36.9,166666.6666666667,166666.66666666674,33.3838383279085,0.0,20.54251409735665,0.0,1,25.67987563685269,0.0,5.085406279700598,15.186342548487438,0.0,0.0,0.0,0.0,0.0,0.0,0.0,326.96633164721914,0.0,0.0,0.0,50.0,0.0,78.53981633974483,-0.10000000000047748,0.0,10000.0,78.53981633974483,0.0,10.0,0.007853981633974483,50.0,10000.0,78.53981633974483,0.0,10.0,0.007853981633974483,50.0,10000.0,78.53981633974483,0.0,10.0,0.007853981633974483,50.0,31.41592653589793,0.0,10000.0,78.53981633974483,0.0,1.0,1.0,0.9481098510609801
2500,3510,19,N30-10-1,12,0,Rapport des essais: de tirants sous déformation imposée de courte durée,1993,0,Switzerland,École Polytechnique Fédérale de Lausanne,Construction Materials Laboratory,"Bicher Farra, Jean-Paul Jaccoud",1150.0,1150.0,1000.0,1000.0,100.0,100,"[2,7,6]","[6,7,15]",60.0,"[0,21,0]",0,36.9,"[1,160x320,0]","[7,28,90]",2.4722393369906652,"[1,160x320,1]",[28],33810.0,"[1,160x320,2]",[28],"[0,0,0,0,0.43,32,0,Sikament320,0]",200533.0,2,579.3,[10],[50],[1],[45],[0],[0],0.0,0.0,0,0,0.0,0.0,0.0,0,0,[0],[0],[0],[0],[0],2,1a,0,0,2,2,0.0,1,21.991148575128555,0.0,280.0,28,1,0.0,0,0,0,2,0.13,0.0,0.176,418.0,418.0,0,-1,2,0,0,0,10000.0,78.53981633974483,13,0.5,CN,36.9,1.0,28.9,44.45783132530121,2.8252257109447765,4.69979673421014,4.112599682624679,3.6727934242282094,3.213911138087865,6.109735754473182,3.213911138087865,1.9776579976613433,1.9776579976613433,3.289857713947098,32200.0,0.0,1.6591458048322998,1.6591458048322998,0.0,2.0810886600471963,2.0810886600471963,0.0,3.740234464879496,3.740234464879496,32200.0,-4.090135496245166e-05,-4.090135496245166e-05,-0.00019365976307978629,-0.00019365976307978629,-0.00023456111804223795,-0.00023456111804223795,-0.00023456111804223795,1,0,5.93117420881396,0.0,100.0,0.0,50.0,0.0,0.0,0.007853981633974483,0.007853981633974483,0.0,0.0,0.0,0.0,0.0,0.0,0.0,50.0,45.0,50.0,50.0,0.0,0.0,49.99999999999999,8333333.333333336,166666.6666666667,166666.66666666674,25.0,0.25,0.0,0.0,0.0,0.0,-0.00022412082304211636,2.8252257109447765,36.9,166666.6666666667,166666.66666666674,33.3838383279085,0.0,20.54251409735665,0.0,1,25.67987563685269,0.0,5.085406279700598,15.186342548487438,0.0,0.0,0.0,0.0,0.0,0.0,0.0,326.96633164721914,0.0,0.0,0.0,50.0,0.0,78.53981633974483,-0.10000000000047748,0.0,10000.0,78.53981633974483,0.0,10.0,0.007853981633974483,50.0,10000.0,78.53981633974483,0.0,10.0,0.007853981633974483,50.0,10000.0,78.53981633974483,0.0,10.0,0.007853981633974483,50.0,31.41592653589793,0.0,10000.0,78.53981633974483,0.0,1.0,1.0,0.8563572848292725
2501,3511,19,N30-10-1,10,0,Rapport des essais: de tirants sous déformation imposée de courte durée,1993,0,Switzerland,École Polytechnique Fédérale de Lausanne,Construction Materials Laboratory,"Bicher Farra, Jean-Paul Jaccoud",1150.0,1150.0,1000.0,1000.0,100.0,100,"[2,7,6]","[6,7,15]",60.0,"[0,21,0]",0,36.9,"[1,160x320,0]","[7,28,90]",2.4722393369906652,"[1,160x320,1]",[28],33810.0,"[1,160x320,2]",[28],"[0,0,0,0,0.43,32,0,Sikament320,0]",200533.0,2,579.3,[10],[50],[1],[45],[0],[0],0.0,0.0,0,0,0.0,0.0,0.0,0,0,[0],[0],[0],[0],[0],2,1a,0,0,2,2,0.0,1,24.504422698000386,0.0,312.0,28,1,0.0,0,0,0,2,0.12,0.0,0.12,404.0,404.0,0,-1,2,0,0,0,10000.0,78.53981633974483,13,0.5,CN,36.9,1.0,28.9,44.45783132530121,2.8252257109447765,4.69979673421014,4.112599682624679,3.6727934242282094,3.213911138087865,6.109735754473182,3.213911138087865,1.9776579976613433,1.9776579976613433,3.289857713947098,32200.0,0.0,1.6591458048322998,1.6591458048322998,0.0,2.0810886600471963,2.0810886600471963,0.0,3.740234464879496,3.740234464879496,32200.0,-4.090135496245166e-05,-4.090135496245166e-05,-0.00019365976307978629,-0.00019365976307978629,-0.00023456111804223795,-0.00023456111804223795,-0.00023456111804223795,1,0,5.93117420881396,0.0,100.0,0.0,50.0,0.0,0.0,0.007853981633974483,0.007853981633974483,0.0,0.0,0.0,0.0,0.0,0.0,0.0,50.0,45.0,50.0,50.0,0.0,0.0,49.99999999999999,8333333.333333336,166666.6666666667,166666.66666666674,25.0,0.25,0.0,0.0,0.0,0.0,-0.00022412082304211636,2.8252257109447765,36.9,166666.6666666667,166666.66666666674,33.3838383279085,0.0,20.54251409735665,0.0,1,25.67987563685269,0.0,5.085406279700598,15.186342548487438,0.0,0.0,0.0,0.0,0.0,0.0,0.0,326.96633164721914,0.0,0.0,0.0,50.0,0.0,78.53981633974483,-0.10000000000047748,0.0,10000.0,78.53981633974483,0.0,10.0,0.007853981633974483,50.0,10000.0,78.53981633974483,0.0,10.0,0.007853981633974483,50.0,10000.0,78.53981633974483,0.0,10.0,0.007853981633974483,50.0,31.41592653589793,0.0,10000.0,78.53981633974483,0.0,1.0,1.0,0.9542266888097607
2502,3512,19,N30-10-1,11,0,Rapport des essais: de tirants sous déformation imposée de courte durée,1993,0,Switzerland,École Polytechnique Fédérale de Lausanne,Construction Materials Laboratory,"Bicher Farra, Jean-Paul Jaccoud",1150.0,1150.0,1000.0,1000.0,100.0,100,"[2,7,6]","[6,7,15]",60.0,"[0,21,0]",0,36.9,"[1,160x320,0]","[7,28,90]",2.4722393369906652,"[1,160x320,1]",[28],33810.0,"[1,160x320,2]",[28],"[0,0,0,0,0.43,32,0,Sikament320,0]",200533.0,2,579.3,[10],[50],[1],[45],[0],[0],0.0,0.0,0,0,0.0,0.0,0.0,0,0,[0],[0],[0],[0],[0],2,1a,0,0,2,2,0.0,1,21.362830044410597,0.0,272.0,28,1,0.0,0,0,0,2,0.12,0.0,0.174,404.0,404.0,0,-1,2,0,0,0,10000.0,78.53981633974483,13,0.5,CN,36.9,1.0,28.9,44.45783132530121,2.8252257109447765,4.69979673421014,4.112599682624679,3.6727934242282094,3.213911138087865,6.109735754473182,3.213911138087865,1.9776579976613433,1.9776579976613433,3.289857713947098,32200.0,0.0,1.6591458048322998,1.6591458048322998,0.0,2.0810886600471963,2.0810886600471963,0.0,3.740234464879496,3.740234464879496,32200.0,-4.090135496245166e-05,-4.090135496245166e-05,-0.00019365976307978629,-0.00019365976307978629,-0.00023456111804223795,-0.00023456111804223795,-0.00023456111804223795,1,0,5.93117420881396,0.0,100.0,0.0,50.0,0.0,0.0,0.007853981633974483,0.007853981633974483,0.0,0.0,0.0,0.0,0.0,0.0,0.0,50.0,45.0,50.0,50.0,0.0,0.0,49.99999999999999,8333333.333333336,166666.6666666667,166666.66666666674,25.0,0.25,0.0,0.0,0.0,0.0,-0.00022412082304211636,2.8252257109447765,36.9,166666.6666666667,166666.66666666674,33.3838383279085,0.0,20.54251409735665,0.0,1,25.67987563685269,0.0,5.085406279700598,15.186342548487438,0.0,0.0,0.0,0.0,0.0,0.0,0.0,326.96633164721914,0.0,0.0,0.0,50.0,0.0,78.53981633974483,-0.10000000000047748,0.0,10000.0,78.53981633974483,0.0,10.0,0.007853981633974483,50.0,10000.0,78.53981633974483,0.0,10.0,0.007853981633974483,50.0,10000.0,78.53981633974483,0.0,10.0,0.007853981633974483,50.0,31.41592653589793,0.0,10000.0,78.53981633974483,0.0,1.0,1.0,0.8318899338341506
2505,3515,19,N30-10-1,15,0,Rapport des essais: de tirants sous déformation imposée de courte durée,1993,0,Switzerland,École Polytechnique Fédérale de Lausanne,Construction Materials Laboratory,"Bicher Farra, Jean-Paul Jaccoud",1150.0,1150.0,1000.0,1000.0,100.0,100,"[2,7,6]","[6,7,15]",60.0,"[0,21,0]",0,36.9,"[1,160x320,0]","[7,28,90]",2.4722393369906652,"[1,160x320,1]",[28],33810.0,"[1,160x320,2]",[28],"[0,0,0,0,0.43,32,0,Sikament320,0]",200533.0,2,579.3,[10],[50],[1],[45],[0],[0],0.0,0.0,0,0,0.0,0.0,0.0,0,0,[0],[0],[0],[0],[0],2,1a,0,0,2,2,0.0,1,21.991148575128555,0.0,280.0,28,1,0.0,0,0,0,3,0.15,0.0,0.18,302.0,302.0,0,-1,2,0,0,0,10000.0,78.53981633974483,13,0.5,CN,36.9,1.0,28.9,44.45783132530121,2.8252257109447765,4.69979673421014,4.112599682624679,3.6727934242282094,3.213911138087865,6.109735754473182,3.213911138087865,1.9776579976613433,1.9776579976613433,3.289857713947098,32200.0,0.0,1.6591458048322998,1.6591458048322998,0.0,2.0810886600471963,2.0810886600471963,0.0,3.740234464879496,3.740234464879496,32200.0,-4.090135496245166e-05,-4.090135496245166e-05,-0.00019365976307978629,-0.00019365976307978629,-0.00023456111804223795,-0.00023456111804223795,-0.00023456111804223795,1,0,5.93117420881396,0.0,100.0,0.0,50.0,0.0,0.0,0.007853981633974483,0.007853981633974483,0.0,0.0,0.0,0.0,0.0,0.0,0.0,50.0,45.0,50.0,50.0,0.0,0.0,49.99999999999999,8333333.333333336,166666.6666666667,166666.66666666674,25.0,0.25,0.0,0.0,0.0,0.0,-0.00022412082304211636,2.8252257109447765,36.9,166666.6666666667,166666.66666666674,33.3838383279085,0.0,20.54251409735665,0.0,1,25.67987563685269,0.0,5.085406279700598,15.186342548487438,0.0,0.0,0.0,0.0,0.0,0.0,0.0,326.96633164721914,0.0,0.0,0.0,50.0,0.0,78.53981633974483,-0.10000000000047748,0.0,10000.0,78.53981633974483,0.0,10.0,0.007853981633974483,50.0,10000.0,78.53981633974483,0.0,10.0,0.007853981633974483,50.0,10000.0,78.53981633974483,0.0,10.0,0.007853981633974483,50.0,31.41592653589793,0.0,10000.0,78.53981633974483,0.0,1.0,1.0,0.8563572848292725
2509,3519,19,N30-10-1,13,0,Rapport des essais: de tirants sous déformation imposée de courte durée,1993,0,Switzerland,École Polytechnique Fédérale de Lausanne,Construction Materials Laboratory,"Bicher Farra, Jean-Paul Jaccoud",1150.0,1150.0,1000.0,1000.0,100.0,100,"[2,7,6]","[6,7,15]",60.0,"[0,21,0]",0,36.9,"[1,160x320,0]","[7,28,90]",2.4722393369906652,"[1,160x320,1]",[28],33810.0,"[1,160x320,2]",[28],"[0,0,0,0,0.43,32,0,Sikament320,0]",200533.0,2,579.3,[10],[50],[1],[45],[0],[0],0.0,0.0,0,0,0.0,0.0,0.0,0,0,[0],[0],[0],[0],[0],2,1a,0,0,2,2,0.0,1,23.24778563656447,0.0,296.0,28,1,0.0,0,0,0,3,0.13,0.0,0.13,296.0,296.0,0,-1,2,0,0,0,10000.0,78.53981633974483,13,0.5,CN,36.9,1.0,28.9,44.45783132530121,2.8252257109447765,4.69979673421014,4.112599682624679,3.6727934242282094,3.213911138087865,6.109735754473182,3.213911138087865,1.9776579976613433,1.9776579976613433,3.289857713947098,32200.0,0.0,1.6591458048322998,1.6591458048322998,0.0,2.0810886600471963,2.0810886600471963,0.0,3.740234464879496,3.740234464879496,32200.0,-4.090135496245166e-05,-4.090135496245166e-05,-0.00019365976307978629,-0.00019365976307978629,-0.00023456111804223795,-0.00023456111804223795,-0.00023456111804223795,1,0,5.93117420881396,0.0,100.0,0.0,50.0,0.0,0.0,0.007853981633974483,0.007853981633974483,0.0,0.0,0.0,0.0,0.0,0.0,0.0,50.0,45.0,50.0,50.0,0.0,0.0,49.99999999999999,8333333.333333336,166666.6666666667,166666.66666666674,25.0,0.25,0.0,0.0,0.0,0.0,-0.00022412082304211636,2.8252257109447765,36.9,166666.6666666667,166666.66666666674,33.3838383279085,0.0,20.54251409735665,0.0,1,25.67987563685269,0.0,5.085406279700598,15.186342548487438,0.0,0.0,0.0,0.0,0.0,0.0,0.0,326.96633164721914,0.0,0.0,0.0,50.0,0.0,78.53981633974483,-0.10000000000047748,0.0,10000.0,78.53981633974483,0.0,10.0,0.007853981633974483,50.0,10000.0,78.53981633974483,0.0,10.0,0.007853981633974483,50.0,10000.0,78.53981633974483,0.0,10.0,0.007853981633974483,50.0,31.41592653589793,0.0,10000.0,78.53981633974483,0.0,1.0,1.0,0.9052919868195166
2514,3524,19,N30-10-1,22,0,Rapport des essais: de tirants sous déformation imposée de courte durée,1993,0,Switzerland,École Polytechnique Fédérale de Lausanne,Construction Materials Laboratory,"Bicher Farra, Jean-Paul Jaccoud",1150.0,1150.0,1000.0,1000.0,100.0,100,"[2,7,6]","[6,7,15]",60.0,"[0,21,0]",0,36.9,"[1,160x320,0]","[7,28,90]",2.4722393369906652,"[1,160x320,1]",[28],33810.0,"[1,160x320,2]",[28],"[0,0,0,0,0.43,32,0,Sikament320,0]",200533.0,2,579.3,[10],[50],[1],[45],[0],[0],0.0,0.0,0,0,0.0,0.0,0.0,0,0,[0],[0],[0],[0],[0],2,1a,0,0,2,2,0.0,1,26.860617188192734,0.0,342.0,28,1,0.0,0,0,0,4,0.21,0.0,0.259,237.0,237.0,0,-1,2,0,0,0,10000.0,78.53981633974483,13,0.5,CN,36.9,1.0,28.9,44.45783132530121,2.8252257109447765,4.69979673421014,4.112599682624679,3.6727934242282094,3.213911138087865,6.109735754473182,3.213911138087865,1.9776579976613433,1.9776579976613433,3.289857713947098,32200.0,0.0,1.6591458048322998,1.6591458048322998,0.0,2.0810886600471963,2.0810886600471963,0.0,3.740234464879496,3.740234464879496,32200.0,-4.090135496245166e-05,-4.090135496245166e-05,-0.00019365976307978629,-0.00019365976307978629,-0.00023456111804223795,-0.00023456111804223795,-0.00023456111804223795,1,0,5.93117420881396,0.0,100.0,0.0,50.0,0.0,0.0,0.007853981633974483,0.007853981633974483,0.0,0.0,0.0,0.0,0.0,0.0,0.0,50.0,45.0,50.0,50.0,0.0,0.0,49.99999999999999,8333333.333333336,166666.6666666667,166666.66666666674,25.0,0.25,0.0,0.0,0.0,0.0,-0.00022412082304211636,2.8252257109447765,36.9,166666.6666666667,166666.66666666674,33.3838383279085,0.0,20.54251409735665,0.0,1,25.67987563685269,0.0,5.085406279700598,15.186342548487438,0.0,0.0,0.0,0.0,0.0,0.0,0.0,326.96633164721914,0.0,0.0,0.0,50.0,0.0,78.53981633974483,-0.10000000000047748,0.0,10000.0,78.53981633974483,0.0,10.0,0.007853981633974483,50.0,10000.0,78.53981633974483,0.0,10.0,0.007853981633974483,50.0,10000.0,78.53981633974483,0.0,10.0,0.007853981633974483,50.0,31.41592653589793,0.0,10000.0,78.53981633974483,0.0,1.0,1.0,1.0459792550414686
2515,3525,19,N30-10-1,17,0,Rapport des essais: de tirants sous déformation imposée de courte durée,1993,0,Switzerland,École Polytechnique Fédérale de Lausanne,Construction Materials Laboratory,"Bicher Farra, Jean-Paul Jaccoud",1150.0,1150.0,1000.0,1000.0,100.0,100,"[2,7,6]","[6,7,15]",60.0,"[0,21,0]",0,36.9,"[1,160x320,0]","[7,28,90]",2.4722393369906652,"[1,160x320,1]",[28],33810.0,"[1,160x320,2]",[28],"[0,0,0,0,0.43,32,0,Sikament320,0]",200533.0,2,579.3,[10],[50],[1],[45],[0],[0],0.0,0.0,0,0,0.0,0.0,0.0,0,0,[0],[0],[0],[0],[0],2,1a,0,0,2,2,0.0,1,26.70353755551324,0.0,340.0,28,1,0.0,0,0,0,3,0.18,0.0,0.229,303.0,303.0,0,-1,2,0,0,0,10000.0,78.53981633974483,13,0.5,CN,36.9,1.0,28.9,44.45783132530121,2.8252257109447765,4.69979673421014,4.112599682624679,3.6727934242282094,3.213911138087865,6.109735754473182,3.213911138087865,1.9776579976613433,1.9776579976613433,3.289857713947098,32200.0,0.0,1.6591458048322998,1.6591458048322998,0.0,2.0810886600471963,2.0810886600471963,0.0,3.740234464879496,3.740234464879496,32200.0,-4.090135496245166e-05,-4.090135496245166e-05,-0.00019365976307978629,-0.00019365976307978629,-0.00023456111804223795,-0.00023456111804223795,-0.00023456111804223795,1,0,5.93117420881396,0.0,100.0,0.0,50.0,0.0,0.0,0.007853981633974483,0.007853981633974483,0.0,0.0,0.0,0.0,0.0,0.0,0.0,50.0,45.0,50.0,50.0,0.0,0.0,49.99999999999999,8333333.333333336,166666.6666666667,166666.66666666674,25.0,0.25,0.0,0.0,0.0,0.0,-0.00022412082304211636,2.8252257109447765,36.9,166666.6666666667,166666.66666666674,33.3838383279085,0.0,20.54251409735665,0.0,1,25.67987563685269,0.0,5.085406279700598,15.186342548487438,0.0,0.0,0.0,0.0,0.0,0.0,0.0,326.96633164721914,0.0,0.0,0.0,50.0,0.0,78.53981633974483,-0.10000000000047748,0.0,10000.0,78.53981633974483,0.0,10.0,0.007853981633974483,50.0,10000.0,78.53981633974483,0.0,10.0,0.007853981633974483,50.0,10000.0,78.53981633974483,0.0,10.0,0.007853981633974483,50.0,31.41592653589793,0.0,10000.0,78.53981633974483,0.0,1.0,1.0,1.0398624172926878
2516,3526,19,N30-10-2,14,0,Rapport des essais: de tirants sous déformation imposée de courte durée,1993,0,Switzerland,École Polytechnique Fédérale de Lausanne,Construction Materials Laboratory,"Bicher Farra, Jean-Paul Jaccoud",1150.0,1150.0,1000.0,1000.0,100.0,100,"[2,7,6]","[6,7,15]",60.0,"[0,21,0]",0,36.9,"[1,160x320,0]","[7,28,90]",2.4722393369906652,"[1,160x320,1]",[28],33810.0,"[1,160x320,2]",[28],"[0,0,0,0,0.43,32,0,Sikament320,0]",200533.0,2,579.3,[10],[50],[1],[45],[0],[0],0.0,0.0,0,0,0.0,0.0,0.0,0,0,[0],[0],[0],[0],[0],2,1a,0,0,2,2,0.0,1,27.01769682087222,0.0,344.0,28,1,0.0,0,0,0,3,0.17,0.0,0.232,300.0,300.0,0,-1,2,0,0,0,10000.0,78.53981633974483,13,0.5,CN,36.9,1.0,28.9,44.45783132530121,2.8252257109447765,4.69979673421014,4.112599682624679,3.6727934242282094,3.213911138087865,6.109735754473182,3.213911138087865,1.9776579976613433,1.9776579976613433,3.289857713947098,32200.0,0.0,1.6591458048322998,1.6591458048322998,0.0,2.0810886600471963,2.0810886600471963,0.0,3.740234464879496,3.740234464879496,32200.0,-4.090135496245166e-05,-4.090135496245166e-05,-0.00019365976307978629,-0.00019365976307978629,-0.00023456111804223795,-0.00023456111804223795,-0.00023456111804223795,1,0,5.93117420881396,0.0,100.0,0.0,50.0,0.0,0.0,0.007853981633974483,0.007853981633974483,0.0,0.0,0.0,0.0,0.0,0.0,0.0,50.0,45.0,50.0,50.0,0.0,0.0,49.99999999999999,8333333.333333336,166666.6666666667,166666.66666666674,25.0,0.25,0.0,0.0,0.0,0.0,-0.00022412082304211636,2.8252257109447765,36.9,166666.6666666667,166666.66666666674,33.3838383279085,0.0,20.54251409735665,0.0,1,25.67987563685269,0.0,5.085406279700598,15.186342548487438,0.0,0.0,0.0,0.0,0.0,0.0,0.0,326.96633164721914,0.0,0.0,0.0,50.0,0.0,78.53981633974483,-0.10000000000047748,0.0,10000.0,78.53981633974483,0.0,10.0,0.007853981633974483,50.0,10000.0,78.53981633974483,0.0,10.0,0.007853981633974483,50.0,10000.0,78.53981633974483,0.0,10.0,0.007853981633974483,50.0,31.41592653589793,0.0,10000.0,78.53981633974483,0.0,1.0,1.0,1.052096092790249
2517,3527,19,N30-10-2,16,0,Rapport des essais: de tirants sous déformation imposée de courte durée,1993,0,Switzerland,École Polytechnique Fédérale de Lausanne,Construction Materials Laboratory,"Bicher Farra, Jean-Paul Jaccoud",1150.0,1150.0,1000.0,1000.0,100.0,100,"[2,7,6]","[6,7,15]",60.0,"[0,21,0]",0,36.9,"[1,160x320,0]","[7,28,90]",2.4722393369906652,"[1,160x320,1]",[28],33810.0,"[1,160x320,2]",[28],"[0,0,0,0,0.43,32,0,Sikament320,0]",200533.0,2,579.3,[10],[50],[1],[45],[0],[0],0.0,0.0,0,0,0.0,0.0,0.0,0,0,[0],[0],[0],[0],[0],2,1a,0,0,2,2,0.0,1,24.347343065320896,0.0,310.0,28,1,0.0,0,0,0,3,0.19,0.0,0.226,306.0,306.0,0,-1,2,0,0,0,10000.0,78.53981633974483,13,0.5,CN,36.9,1.0,28.9,44.45783132530121,2.8252257109447765,4.69979673421014,4.112599682624679,3.6727934242282094,3.213911138087865,6.109735754473182,3.213911138087865,1.9776579976613433,1.9776579976613433,3.289857713947098,32200.0,0.0,1.6591458048322998,1.6591458048322998,0.0,2.0810886600471963,2.0810886600471963,0.0,3.740234464879496,3.740234464879496,32200.0,-4.090135496245166e-05,-4.090135496245166e-05,-0.00019365976307978629,-0.00019365976307978629,-0.00023456111804223795,-0.00023456111804223795,-0.00023456111804223795,1,0,5.93117420881396,0.0,100.0,0.0,50.0,0.0,0.0,0.007853981633974483,0.007853981633974483,0.0,0.0,0.0,0.0,0.0,0.0,0.0,50.0,45.0,50.0,50.0,0.0,0.0,49.99999999999999,8333333.333333336,166666.6666666667,166666.66666666674,25.0,0.25,0.0,0.0,0.0,0.0,-0.00022412082304211636,2.8252257109447765,36.9,166666.6666666667,166666.66666666674,33.3838383279085,0.0,20.54251409735665,0.0,1,25.67987563685269,0.0,5.085406279700598,15.186342548487438,0.0,0.0,0.0,0.0,0.0,0.0,0.0,326.96633164721914,0.0,0.0,0.0,50.0,0.0,78.53981633974483,-0.10000000000047748,0.0,10000.0,78.53981633974483,0.0,10.0,0.007853981633974483,50.0,10000.0,78.53981633974483,0.0,10.0,0.007853981633974483,50.0,10000.0,78.53981633974483,0.0,10.0,0.007853981633974483,50.0,31.41592653589793,0.0,10000.0,78.53981633974483,0.0,1.0,1.0,0.9481098510609801
