Repository: iavdesch/Research

Readme
======

The supporting files are related to the study "A method for determining the performance of formulas for calculating the crack width and spacing in reinforced concrete elements".

The following files are relevant:
Research/Method_comparing_CWFs/Data_processing_for_GitHuB_Final (contains the data processing of the database "Crack width and crack spacing in reinforced and prestressed concrete elements: database")
Research/Method_comparing_CWFs/CWF_analysis_for_GitHuB_Final (contains the evaluation of the different crack width formulas)

File: Method_comparing_CWFs/Datasets_used/Working_database_no_hordijk_initshrink.csv (part 46 of 84)
,ID,EPID,ELID,LOADID,DOI,title,year,journal,country,institution,laboratory,authors,Ltot,Lspan,Lcons,Lmeas,h,b,hc,thc,RH,Temp,pd,fcm,catfcm,tfcm,fctm,catfctm,tfctm,Ecm,catEcm,tEcm,mix,Es,fsr,fy,phi,zs,nbl,clat,phit,st,phiw,sw,type,method,fpk,fp01k,Ep,rel,fpr,npl,phip,Ap,zp,cplat,catf,epsin,catcal,selfw,typew,locw,epsc,Nrep,N,M,sigs,t0,t,PL,catp,t0p,tp,ncr,wm,wk,wmax,sm,smax,indLR,indNP,indtfcm,indtfctm,indtEcm,slab,Ac,Astot,ts,sc,class_C,fcm28,Bcc,fck28,fcm_cube_150,fctm28,fctmfl28,fctmfl,fct095_28,fct095,fct095fl_28,fct095fl,fct005,fct005_28,fct005fl,Ecm28,phi_bc,phi_bc_prestress,phi_bc_prior_load,phi_dc,phi_dc_prestress,phi_dc_prior_load,phi_creep,phi_creep_prestress,phi_creep_prior_load,Ecm0,eps_cbs,eps_cbs_prestress,eps_cds,eps_cds_prestress,shrinkage,shrinkage_prestress,shrinkage_init,bondLR,bondPR,ae,ap,sxLR,sxNP,zstot,zstensinit,Astensinit,rhotot,rhotensinit,At,Aw,Aptot,zptot,zeta1,zeta,phi_peq,ry,cy,ry0,rx,ryp,cyp,cog,Izz,Wb,Wt,rho,qself,Mself,ep,Mp,pre_loss,initstrain,fctmorg,fcmorg,W_Ib,W_It,Ncr095,Mcr095,Ncr005,Mcr005,CS,Ncr,Mcr,tau_bms,tau_max,xcinit,epsinit,dpsigs,xc,eps,epsbot,sigssimpl,sigsr,dpsigsr,xc_sr,eps_sr,zstottens,zptottens,Astens,Actens,Aptens,Aceff_MC2020,Aseff_MC2020,Apeff_MC2020,phi_eq_MC2020,rhoeff_MC2020,hceff_MC2020,Aceff_FPR,Aseff_FPR,Apeff_FPR,phi_eq_FPR,rhoeff_FPR,hceff_FPR,Aceff_SMTCM,Aseff_SMTCM,Apeff_SMTCM,phi_eq_SMTCM,rhoeff_SMTCM,hceff_SMTCM,sumcirc_SMTCM,sumcirc_p_SMTCM,Actensstate1,Astensstate1,Aptensstate1,r,p,k1
2519,3529,19,N30-10-2,7,0,Rapport des essais: de tirants sous déformation imposée de courte durée,1993,0,Switzerland,École Polytechnique Fédérale de Lausanne,Construction Materials Laboratory,"Bicher Farra, Jean-Paul Jaccoud",1150.0,1150.0,1000.0,1000.0,100.0,100,"[2,7,6]","[6,7,15]",60.0,"[0,21,0]",0,36.9,"[1,160x320,0]","[7,28,90]",2.4722393369906652,"[1,160x320,1]",[28],33810.0,"[1,160x320,2]",[28],"[0,0,0,0,0.43,32,0,Sikament320,0]",200533.0,2,579.3,[10],[50],[1],[45],[0],[0],0.0,0.0,0,0,0.0,0.0,0.0,0,0,[0],[0],[0],[0],[0],2,1a,0,0,2,2,0.0,1,24.347343065320896,0.0,310.0,28,1,0.0,0,0,0,1,0.13,0.0,0.148,673.0,673.0,0,-1,2,0,0,0,10000.0,78.53981633974483,13,0.5,CN,36.9,1.0,28.9,44.45783132530121,2.8252257109447765,4.69979673421014,4.112599682624679,3.6727934242282094,3.213911138087865,6.109735754473182,3.213911138087865,1.9776579976613433,1.9776579976613433,3.289857713947098,32200.0,0.0,1.6591458048322998,1.6591458048322998,0.0,2.0810886600471963,2.0810886600471963,0.0,3.740234464879496,3.740234464879496,32200.0,-4.090135496245166e-05,-4.090135496245166e-05,-0.00019365976307978629,-0.00019365976307978629,-0.00023456111804223795,-0.00023456111804223795,-0.00023456111804223795,1,0,5.93117420881396,0.0,100.0,0.0,50.0,0.0,0.0,0.007853981633974483,0.007853981633974483,0.0,0.0,0.0,0.0,0.0,0.0,0.0,50.0,45.0,50.0,50.0,0.0,0.0,49.99999999999999,8333333.333333336,166666.6666666667,166666.66666666674,25.0,0.25,0.0,0.0,0.0,0.0,-0.00022412082304211636,2.8252257109447765,36.9,166666.6666666667,166666.66666666674,33.3838383279085,0.0,20.54251409735665,0.0,1,25.67987563685269,0.0,5.085406279700598,15.186342548487438,0.0,0.0,0.0,0.0,0.0,0.0,0.0,326.96633164721914,0.0,0.0,0.0,50.0,0.0,78.53981633974483,-0.10000000000047748,0.0,10000.0,78.53981633974483,0.0,10.0,0.007853981633974483,50.0,10000.0,78.53981633974483,0.0,10.0,0.007853981633974483,50.0,10000.0,78.53981633974483,0.0,10.0,0.007853981633974483,50.0,31.41592653589793,0.0,10000.0,78.53981633974483,0.0,1.0,1.0,0.9481098510609801
2521,3531,19,N30-10-2,17,0,Rapport des essais: de tirants sous déformation imposée de courte durée,1993,0,Switzerland,École Polytechnique Fédérale de Lausanne,Construction Materials Laboratory,"Bicher Farra, Jean-Paul Jaccoud",1150.0,1150.0,1000.0,1000.0,100.0,100,"[2,7,6]","[6,7,15]",60.0,"[0,21,0]",0,36.9,"[1,160x320,0]","[7,28,90]",2.4722393369906652,"[1,160x320,1]",[28],33810.0,"[1,160x320,2]",[28],"[0,0,0,0,0.43,32,0,Sikament320,0]",200533.0,2,579.3,[10],[50],[1],[45],[0],[0],0.0,0.0,0,0,0.0,0.0,0.0,0,0,[0],[0],[0],[0],[0],2,1a,0,0,2,2,0.0,1,27.09623663721197,0.0,345.0,28,1,0.0,0,0,0,3,0.22,0.0,0.25,307.0,307.0,0,-1,2,0,0,0,10000.0,78.53981633974483,13,0.5,CN,36.9,1.0,28.9,44.45783132530121,2.8252257109447765,4.69979673421014,4.112599682624679,3.6727934242282094,3.213911138087865,6.109735754473182,3.213911138087865,1.9776579976613433,1.9776579976613433,3.289857713947098,32200.0,0.0,1.6591458048322998,1.6591458048322998,0.0,2.0810886600471963,2.0810886600471963,0.0,3.740234464879496,3.740234464879496,32200.0,-4.090135496245166e-05,-4.090135496245166e-05,-0.00019365976307978629,-0.00019365976307978629,-0.00023456111804223795,-0.00023456111804223795,-0.00023456111804223795,1,0,5.93117420881396,0.0,100.0,0.0,50.0,0.0,0.0,0.007853981633974483,0.007853981633974483,0.0,0.0,0.0,0.0,0.0,0.0,0.0,50.0,45.0,50.0,50.0,0.0,0.0,49.99999999999999,8333333.333333336,166666.6666666667,166666.66666666674,25.0,0.25,0.0,0.0,0.0,0.0,-0.00022412082304211636,2.8252257109447765,36.9,166666.6666666667,166666.66666666674,33.3838383279085,0.0,20.54251409735665,0.0,1,25.67987563685269,0.0,5.085406279700598,15.186342548487438,0.0,0.0,0.0,0.0,0.0,0.0,0.0,326.96633164721914,0.0,0.0,0.0,50.0,0.0,78.53981633974483,-0.10000000000047748,0.0,10000.0,78.53981633974483,0.0,10.0,0.007853981633974483,50.0,10000.0,78.53981633974483,0.0,10.0,0.007853981633974483,50.0,10000.0,78.53981633974483,0.0,10.0,0.007853981633974483,50.0,31.41592653589793,0.0,10000.0,78.53981633974483,0.0,1.0,1.0,1.0551545116646395
2523,3533,19,N30-10-2,21,0,Rapport des essais: de tirants sous déformation imposée de courte durée,1993,0,Switzerland,École Polytechnique Fédérale de Lausanne,Construction Materials Laboratory,"Bicher Farra, Jean-Paul Jaccoud",1150.0,1150.0,1000.0,1000.0,100.0,100,"[2,7,6]","[6,7,15]",60.0,"[0,21,0]",0,36.9,"[1,160x320,0]","[7,28,90]",2.4722393369906652,"[1,160x320,1]",[28],33810.0,"[1,160x320,2]",[28],"[0,0,0,0,0.43,32,0,Sikament320,0]",200533.0,2,579.3,[10],[50],[1],[45],[0],[0],0.0,0.0,0,0,0.0,0.0,0.0,0,0,[0],[0],[0],[0],[0],2,1a,0,0,2,2,0.0,1,25.99667920845554,0.0,331.0,28,1,0.0,0,0,0,4,0.23,0.0,0.288,235.0,235.0,0,-1,2,0,0,0,10000.0,78.53981633974483,13,0.5,CN,36.9,1.0,28.9,44.45783132530121,2.8252257109447765,4.69979673421014,4.112599682624679,3.6727934242282094,3.213911138087865,6.109735754473182,3.213911138087865,1.9776579976613433,1.9776579976613433,3.289857713947098,32200.0,0.0,1.6591458048322998,1.6591458048322998,0.0,2.0810886600471963,2.0810886600471963,0.0,3.740234464879496,3.740234464879496,32200.0,-4.090135496245166e-05,-4.090135496245166e-05,-0.00019365976307978629,-0.00019365976307978629,-0.00023456111804223795,-0.00023456111804223795,-0.00023456111804223795,1,0,5.93117420881396,0.0,100.0,0.0,50.0,0.0,0.0,0.007853981633974483,0.007853981633974483,0.0,0.0,0.0,0.0,0.0,0.0,0.0,50.0,45.0,50.0,50.0,0.0,0.0,49.99999999999999,8333333.333333336,166666.6666666667,166666.66666666674,25.0,0.25,0.0,0.0,0.0,0.0,-0.00022412082304211636,2.8252257109447765,36.9,166666.6666666667,166666.66666666674,33.3838383279085,0.0,20.54251409735665,0.0,1,25.67987563685269,0.0,5.085406279700598,15.186342548487438,0.0,0.0,0.0,0.0,0.0,0.0,0.0,326.96633164721914,0.0,0.0,0.0,50.0,0.0,78.53981633974483,-0.10000000000047748,0.0,10000.0,78.53981633974483,0.0,10.0,0.007853981633974483,50.0,10000.0,78.53981633974483,0.0,10.0,0.007853981633974483,50.0,10000.0,78.53981633974483,0.0,10.0,0.007853981633974483,50.0,31.41592653589793,0.0,10000.0,78.53981633974483,0.0,1.0,1.0,1.0123366474231756
2524,3534,19,N30-10-2,13,0,Rapport des essais: de tirants sous déformation imposée de courte durée,1993,0,Switzerland,École Polytechnique Fédérale de Lausanne,Construction Materials Laboratory,"Bicher Farra, Jean-Paul Jaccoud",1150.0,1150.0,1000.0,1000.0,100.0,100,"[2,7,6]","[6,7,15]",60.0,"[0,21,0]",0,36.9,"[1,160x320,0]","[7,28,90]",2.4722393369906652,"[1,160x320,1]",[28],33810.0,"[1,160x320,2]",[28],"[0,0,0,0,0.43,32,0,Sikament320,0]",200533.0,2,579.3,[10],[50],[1],[45],[0],[0],0.0,0.0,0,0,0.0,0.0,0.0,0,0,[0],[0],[0],[0],[0],2,1a,0,0,2,2,0.0,1,27.01769682087222,0.0,344.0,28,1,0.0,0,0,0,2,0.2,0.0,0.2,431.0,431.0,0,-1,2,0,0,0,10000.0,78.53981633974483,13,0.5,CN,36.9,1.0,28.9,44.45783132530121,2.8252257109447765,4.69979673421014,4.112599682624679,3.6727934242282094,3.213911138087865,6.109735754473182,3.213911138087865,1.9776579976613433,1.9776579976613433,3.289857713947098,32200.0,0.0,1.6591458048322998,1.6591458048322998,0.0,2.0810886600471963,2.0810886600471963,0.0,3.740234464879496,3.740234464879496,32200.0,-4.090135496245166e-05,-4.090135496245166e-05,-0.00019365976307978629,-0.00019365976307978629,-0.00023456111804223795,-0.00023456111804223795,-0.00023456111804223795,1,0,5.93117420881396,0.0,100.0,0.0,50.0,0.0,0.0,0.007853981633974483,0.007853981633974483,0.0,0.0,0.0,0.0,0.0,0.0,0.0,50.0,45.0,50.0,50.0,0.0,0.0,49.99999999999999,8333333.333333336,166666.6666666667,166666.66666666674,25.0,0.25,0.0,0.0,0.0,0.0,-0.00022412082304211636,2.8252257109447765,36.9,166666.6666666667,166666.66666666674,33.3838383279085,0.0,20.54251409735665,0.0,1,25.67987563685269,0.0,5.085406279700598,15.186342548487438,0.0,0.0,0.0,0.0,0.0,0.0,0.0,326.96633164721914,0.0,0.0,0.0,50.0,0.0,78.53981633974483,-0.10000000000047748,0.0,10000.0,78.53981633974483,0.0,10.0,0.007853981633974483,50.0,10000.0,78.53981633974483,0.0,10.0,0.007853981633974483,50.0,10000.0,78.53981633974483,0.0,10.0,0.007853981633974483,50.0,31.41592653589793,0.0,10000.0,78.53981633974483,0.0,1.0,1.0,1.052096092790249
2525,3535,19,N30-10-2,9,0,Rapport des essais: de tirants sous déformation imposée de courte durée,1993,0,Switzerland,École Polytechnique Fédérale de Lausanne,Construction Materials Laboratory,"Bicher Farra, Jean-Paul Jaccoud",1150.0,1150.0,1000.0,1000.0,100.0,100,"[2,7,6]","[6,7,15]",60.0,"[0,21,0]",0,36.9,"[1,160x320,0]","[7,28,90]",2.4722393369906652,"[1,160x320,1]",[28],33810.0,"[1,160x320,2]",[28],"[0,0,0,0,0.43,32,0,Sikament320,0]",200533.0,2,579.3,[10],[50],[1],[45],[0],[0],0.0,0.0,0,0,0.0,0.0,0.0,0,0,[0],[0],[0],[0],[0],2,1a,0,0,2,2,0.0,1,20.891591146372125,0.0,266.0,28,1,0.0,0,0,0,2,0.12,0.0,0.152,398.0,398.0,0,-1,2,0,0,0,10000.0,78.53981633974483,13,0.5,CN,36.9,1.0,28.9,44.45783132530121,2.8252257109447765,4.69979673421014,4.112599682624679,3.6727934242282094,3.213911138087865,6.109735754473182,3.213911138087865,1.9776579976613433,1.9776579976613433,3.289857713947098,32200.0,0.0,1.6591458048322998,1.6591458048322998,0.0,2.0810886600471963,2.0810886600471963,0.0,3.740234464879496,3.740234464879496,32200.0,-4.090135496245166e-05,-4.090135496245166e-05,-0.00019365976307978629,-0.00019365976307978629,-0.00023456111804223795,-0.00023456111804223795,-0.00023456111804223795,1,0,5.93117420881396,0.0,100.0,0.0,50.0,0.0,0.0,0.007853981633974483,0.007853981633974483,0.0,0.0,0.0,0.0,0.0,0.0,0.0,50.0,45.0,50.0,50.0,0.0,0.0,49.99999999999999,8333333.333333336,166666.6666666667,166666.66666666674,25.0,0.25,0.0,0.0,0.0,0.0,-0.00022412082304211636,2.8252257109447765,36.9,166666.6666666667,166666.66666666674,33.3838383279085,0.0,20.54251409735665,0.0,1,25.67987563685269,0.0,5.085406279700598,15.186342548487438,0.0,0.0,0.0,0.0,0.0,0.0,0.0,326.96633164721914,0.0,0.0,0.0,50.0,0.0,78.53981633974483,-0.10000000000047748,0.0,10000.0,78.53981633974483,0.0,10.0,0.007853981633974483,50.0,10000.0,78.53981633974483,0.0,10.0,0.007853981633974483,50.0,10000.0,78.53981633974483,0.0,10.0,0.007853981633974483,50.0,31.41592653589793,0.0,10000.0,78.53981633974483,0.0,1.0,1.0,0.8135394205878088
2526,3536,19,N30-10-2,8,0,Rapport des essais: de tirants sous déformation imposée de courte durée,1993,0,Switzerland,École Polytechnique Fédérale de Lausanne,Construction Materials Laboratory,"Bicher Farra, Jean-Paul Jaccoud",1150.0,1150.0,1000.0,1000.0,100.0,100,"[2,7,6]","[6,7,15]",60.0,"[0,21,0]",0,36.9,"[1,160x320,0]","[7,28,90]",2.4722393369906652,"[1,160x320,1]",[28],33810.0,"[1,160x320,2]",[28],"[0,0,0,0,0.43,32,0,Sikament320,0]",200533.0,2,579.3,[10],[50],[1],[45],[0],[0],0.0,0.0,0,0,0.0,0.0,0.0,0,0,[0],[0],[0],[0],[0],2,1a,0,0,2,2,0.0,1,25.68251994309656,0.0,327.0,28,1,0.0,0,0,0,2,0.12,0.0,0.12,398.0,398.0,0,-1,2,0,0,0,10000.0,78.53981633974483,13,0.5,CN,36.9,1.0,28.9,44.45783132530121,2.8252257109447765,4.69979673421014,4.112599682624679,3.6727934242282094,3.213911138087865,6.109735754473182,3.213911138087865,1.9776579976613433,1.9776579976613433,3.289857713947098,32200.0,0.0,1.6591458048322998,1.6591458048322998,0.0,2.0810886600471963,2.0810886600471963,0.0,3.740234464879496,3.740234464879496,32200.0,-4.090135496245166e-05,-4.090135496245166e-05,-0.00019365976307978629,-0.00019365976307978629,-0.00023456111804223795,-0.00023456111804223795,-0.00023456111804223795,1,0,5.93117420881396,0.0,100.0,0.0,50.0,0.0,0.0,0.007853981633974483,0.007853981633974483,0.0,0.0,0.0,0.0,0.0,0.0,0.0,50.0,45.0,50.0,50.0,0.0,0.0,49.99999999999999,8333333.333333336,166666.6666666667,166666.66666666674,25.0,0.25,0.0,0.0,0.0,0.0,-0.00022412082304211636,2.8252257109447765,36.9,166666.6666666667,166666.66666666674,33.3838383279085,0.0,20.54251409735665,0.0,1,25.67987563685269,0.0,5.085406279700598,15.186342548487438,0.0,0.0,0.0,0.0,0.0,0.0,0.0,326.96633164721914,0.0,0.0,0.0,50.0,0.0,78.53981633974483,-0.10000000000047748,0.0,10000.0,78.53981633974483,0.0,10.0,0.007853981633974483,50.0,10000.0,78.53981633974483,0.0,10.0,0.007853981633974483,50.0,10000.0,78.53981633974483,0.0,10.0,0.007853981633974483,50.0,31.41592653589793,0.0,10000.0,78.53981633974483,0.0,1.0,1.0,1.0001029719256145
2528,3538,19,N30-10-2,6,0,Rapport des essais: de tirants sous déformation imposée de courte durée,1993,0,Switzerland,École Polytechnique Fédérale de Lausanne,Construction Materials Laboratory,"Bicher Farra, Jean-Paul Jaccoud",1150.0,1150.0,1000.0,1000.0,100.0,100,"[2,7,6]","[6,7,15]",60.0,"[0,21,0]",0,36.9,"[1,160x320,0]","[7,28,90]",2.4722393369906652,"[1,160x320,1]",[28],33810.0,"[1,160x320,2]",[28],"[0,0,0,0,0.43,32,0,Sikament320,0]",200533.0,2,579.3,[10],[50],[1],[45],[0],[0],0.0,0.0,0,0,0.0,0.0,0.0,0,0,[0],[0],[0],[0],[0],2,1a,0,0,2,2,0.0,1,22.069688391468297,0.0,281.0,28,1,0.0,0,0,0,1,0.11,0.0,0.123,654.0,654.0,0,-1,2,0,0,0,10000.0,78.53981633974483,13,0.5,CN,36.9,1.0,28.9,44.45783132530121,2.8252257109447765,4.69979673421014,4.112599682624679,3.6727934242282094,3.213911138087865,6.109735754473182,3.213911138087865,1.9776579976613433,1.9776579976613433,3.289857713947098,32200.0,0.0,1.6591458048322998,1.6591458048322998,0.0,2.0810886600471963,2.0810886600471963,0.0,3.740234464879496,3.740234464879496,32200.0,-4.090135496245166e-05,-4.090135496245166e-05,-0.00019365976307978629,-0.00019365976307978629,-0.00023456111804223795,-0.00023456111804223795,-0.00023456111804223795,1,0,5.93117420881396,0.0,100.0,0.0,50.0,0.0,0.0,0.007853981633974483,0.007853981633974483,0.0,0.0,0.0,0.0,0.0,0.0,0.0,50.0,45.0,50.0,50.0,0.0,0.0,49.99999999999999,8333333.333333336,166666.6666666667,166666.66666666674,25.0,0.25,0.0,0.0,0.0,0.0,-0.00022412082304211636,2.8252257109447765,36.9,166666.6666666667,166666.66666666674,33.3838383279085,0.0,20.54251409735665,0.0,1,25.67987563685269,0.0,5.085406279700598,15.186342548487438,0.0,0.0,0.0,0.0,0.0,0.0,0.0,326.96633164721914,0.0,0.0,0.0,50.0,0.0,78.53981633974483,-0.10000000000047748,0.0,10000.0,78.53981633974483,0.0,10.0,0.007853981633974483,50.0,10000.0,78.53981633974483,0.0,10.0,0.007853981633974483,50.0,10000.0,78.53981633974483,0.0,10.0,0.007853981633974483,50.0,31.41592653589793,0.0,10000.0,78.53981633974483,0.0,1.0,1.0,0.8594157037036627
2530,3540,19,N30-10-2,10,0,Rapport des essais: de tirants sous déformation imposée de courte durée,1993,0,Switzerland,École Polytechnique Fédérale de Lausanne,Construction Materials Laboratory,"Bicher Farra, Jean-Paul Jaccoud",1150.0,1150.0,1000.0,1000.0,100.0,100,"[2,7,6]","[6,7,15]",60.0,"[0,21,0]",0,36.9,"[1,160x320,0]","[7,28,90]",2.4722393369906652,"[1,160x320,1]",[28],33810.0,"[1,160x320,2]",[28],"[0,0,0,0,0.43,32,0,Sikament320,0]",200533.0,2,579.3,[10],[50],[1],[45],[0],[0],0.0,0.0,0,0,0.0,0.0,0.0,0,0,[0],[0],[0],[0],[0],2,1a,0,0,2,2,0.0,1,22.148228207808042,0.0,282.0,28,1,0.0,0,0,0,2,0.14,0.0,0.157,419.0,419.0,0,-1,2,0,0,0,10000.0,78.53981633974483,13,0.5,CN,36.9,1.0,28.9,44.45783132530121,2.8252257109447765,4.69979673421014,4.112599682624679,3.6727934242282094,3.213911138087865,6.109735754473182,3.213911138087865,1.9776579976613433,1.9776579976613433,3.289857713947098,32200.0,0.0,1.6591458048322998,1.6591458048322998,0.0,2.0810886600471963,2.0810886600471963,0.0,3.740234464879496,3.740234464879496,32200.0,-4.090135496245166e-05,-4.090135496245166e-05,-0.00019365976307978629,-0.00019365976307978629,-0.00023456111804223795,-0.00023456111804223795,-0.00023456111804223795,1,0,5.93117420881396,0.0,100.0,0.0,50.0,0.0,0.0,0.007853981633974483,0.007853981633974483,0.0,0.0,0.0,0.0,0.0,0.0,0.0,50.0,45.0,50.0,50.0,0.0,0.0,49.99999999999999,8333333.333333336,166666.6666666667,166666.66666666674,25.0,0.25,0.0,0.0,0.0,0.0,-0.00022412082304211636,2.8252257109447765,36.9,166666.6666666667,166666.66666666674,33.3838383279085,0.0,20.54251409735665,0.0,1,25.67987563685269,0.0,5.085406279700598,15.186342548487438,0.0,0.0,0.0,0.0,0.0,0.0,0.0,326.96633164721914,0.0,0.0,0.0,50.0,0.0,78.53981633974483,-0.10000000000047748,0.0,10000.0,78.53981633974483,0.0,10.0,0.007853981633974483,50.0,10000.0,78.53981633974483,0.0,10.0,0.007853981633974483,50.0,10000.0,78.53981633974483,0.0,10.0,0.007853981633974483,50.0,31.41592653589793,0.0,10000.0,78.53981633974483,0.0,1.0,1.0,0.862474122578053
2531,3541,19,N30-10-2,11,0,Rapport des essais: de tirants sous déformation imposée de courte durée,1993,0,Switzerland,École Polytechnique Fédérale de Lausanne,Construction Materials Laboratory,"Bicher Farra, Jean-Paul Jaccoud",1150.0,1150.0,1000.0,1000.0,100.0,100,"[2,7,6]","[6,7,15]",60.0,"[0,21,0]",0,36.9,"[1,160x320,0]","[7,28,90]",2.4722393369906652,"[1,160x320,1]",[28],33810.0,"[1,160x320,2]",[28],"[0,0,0,0,0.43,32,0,Sikament320,0]",200533.0,2,579.3,[10],[50],[1],[45],[0],[0],0.0,0.0,0,0,0.0,0.0,0.0,0,0,[0],[0],[0],[0],[0],2,1a,0,0,2,2,0.0,1,24.26880324898115,0.0,309.0,28,1,0.0,0,0,0,2,0.17,0.0,0.199,426.0,426.0,0,-1,2,0,0,0,10000.0,78.53981633974483,13,0.5,CN,36.9,1.0,28.9,44.45783132530121,2.8252257109447765,4.69979673421014,4.112599682624679,3.6727934242282094,3.213911138087865,6.109735754473182,3.213911138087865,1.9776579976613433,1.9776579976613433,3.289857713947098,32200.0,0.0,1.6591458048322998,1.6591458048322998,0.0,2.0810886600471963,2.0810886600471963,0.0,3.740234464879496,3.740234464879496,32200.0,-4.090135496245166e-05,-4.090135496245166e-05,-0.00019365976307978629,-0.00019365976307978629,-0.00023456111804223795,-0.00023456111804223795,-0.00023456111804223795,1,0,5.93117420881396,0.0,100.0,0.0,50.0,0.0,0.0,0.007853981633974483,0.007853981633974483,0.0,0.0,0.0,0.0,0.0,0.0,0.0,50.0,45.0,50.0,50.0,0.0,0.0,49.99999999999999,8333333.333333336,166666.6666666667,166666.66666666674,25.0,0.25,0.0,0.0,0.0,0.0,-0.00022412082304211636,2.8252257109447765,36.9,166666.6666666667,166666.66666666674,33.3838383279085,0.0,20.54251409735665,0.0,1,25.67987563685269,0.0,5.085406279700598,15.186342548487438,0.0,0.0,0.0,0.0,0.0,0.0,0.0,326.96633164721914,0.0,0.0,0.0,50.0,0.0,78.53981633974483,-0.10000000000047748,0.0,10000.0,78.53981633974483,0.0,10.0,0.007853981633974483,50.0,10000.0,78.53981633974483,0.0,10.0,0.007853981633974483,50.0,10000.0,78.53981633974483,0.0,10.0,0.007853981633974483,50.0,31.41592653589793,0.0,10000.0,78.53981633974483,0.0,1.0,1.0,0.9450514321865899
2536,3546,19,N30-10-2,12,0,Rapport des essais: de tirants sous déformation imposée de courte durée,1993,0,Switzerland,École Polytechnique Fédérale de Lausanne,Construction Materials Laboratory,"Bicher Farra, Jean-Paul Jaccoud",1150.0,1150.0,1000.0,1000.0,100.0,100,"[2,7,6]","[6,7,15]",60.0,"[0,21,0]",0,36.9,"[1,160x320,0]","[7,28,90]",2.4722393369906652,"[1,160x320,1]",[28],33810.0,"[1,160x320,2]",[28],"[0,0,0,0,0.43,32,0,Sikament320,0]",200533.0,2,579.3,[10],[50],[1],[45],[0],[0],0.0,0.0,0,0,0.0,0.0,0.0,0,0,[0],[0],[0],[0],[0],2,1a,0,0,2,2,0.0,1,25.68251994309656,0.0,327.0,28,1,0.0,0,0,0,2,0.18,0.0,0.218,428.0,428.0,0,-1,2,0,0,0,10000.0,78.53981633974483,13,0.5,CN,36.9,1.0,28.9,44.45783132530121,2.8252257109447765,4.69979673421014,4.112599682624679,3.6727934242282094,3.213911138087865,6.109735754473182,3.213911138087865,1.9776579976613433,1.9776579976613433,3.289857713947098,32200.0,0.0,1.6591458048322998,1.6591458048322998,0.0,2.0810886600471963,2.0810886600471963,0.0,3.740234464879496,3.740234464879496,32200.0,-4.090135496245166e-05,-4.090135496245166e-05,-0.00019365976307978629,-0.00019365976307978629,-0.00023456111804223795,-0.00023456111804223795,-0.00023456111804223795,1,0,5.93117420881396,0.0,100.0,0.0,50.0,0.0,0.0,0.007853981633974483,0.007853981633974483,0.0,0.0,0.0,0.0,0.0,0.0,0.0,50.0,45.0,50.0,50.0,0.0,0.0,49.99999999999999,8333333.333333336,166666.6666666667,166666.66666666674,25.0,0.25,0.0,0.0,0.0,0.0,-0.00022412082304211636,2.8252257109447765,36.9,166666.6666666667,166666.66666666674,33.3838383279085,0.0,20.54251409735665,0.0,1,25.67987563685269,0.0,5.085406279700598,15.186342548487438,0.0,0.0,0.0,0.0,0.0,0.0,0.0,326.96633164721914,0.0,0.0,0.0,50.0,0.0,78.53981633974483,-0.10000000000047748,0.0,10000.0,78.53981633974483,0.0,10.0,0.007853981633974483,50.0,10000.0,78.53981633974483,0.0,10.0,0.007853981633974483,50.0,10000.0,78.53981633974483,0.0,10.0,0.007853981633974483,50.0,31.41592653589793,0.0,10000.0,78.53981633974483,0.0,1.0,1.0,1.0001029719256145
2538,3548,19,N30-10-2,15,0,Rapport des essais: de tirants sous déformation imposée de courte durée,1993,0,Switzerland,École Polytechnique Fédérale de Lausanne,Construction Materials Laboratory,"Bicher Farra, Jean-Paul Jaccoud",1150.0,1150.0,1000.0,1000.0,100.0,100,"[2,7,6]","[6,7,15]",60.0,"[0,21,0]",0,36.9,"[1,160x320,0]","[7,28,90]",2.4722393369906652,"[1,160x320,1]",[28],33810.0,"[1,160x320,2]",[28],"[0,0,0,0,0.43,32,0,Sikament320,0]",200533.0,2,579.3,[10],[50],[1],[45],[0],[0],0.0,0.0,0,0,0.0,0.0,0.0,0,0,[0],[0],[0],[0],[0],2,1a,0,0,2,2,0.0,1,21.75552912610932,0.0,277.0,28,1,0.0,0,0,0,3,0.17,0.0,0.216,300.0,300.0,0,-1,2,0,0,0,10000.0,78.53981633974483,13,0.5,CN,36.9,1.0,28.9,44.45783132530121,2.8252257109447765,4.69979673421014,4.112599682624679,3.6727934242282094,3.213911138087865,6.109735754473182,3.213911138087865,1.9776579976613433,1.9776579976613433,3.289857713947098,32200.0,0.0,1.6591458048322998,1.6591458048322998,0.0,2.0810886600471963,2.0810886600471963,0.0,3.740234464879496,3.740234464879496,32200.0,-4.090135496245166e-05,-4.090135496245166e-05,-0.00019365976307978629,-0.00019365976307978629,-0.00023456111804223795,-0.00023456111804223795,-0.00023456111804223795,1,0,5.93117420881396,0.0,100.0,0.0,50.0,0.0,0.0,0.007853981633974483,0.007853981633974483,0.0,0.0,0.0,0.0,0.0,0.0,0.0,50.0,45.0,50.0,50.0,0.0,0.0,49.99999999999999,8333333.333333336,166666.6666666667,166666.66666666674,25.0,0.25,0.0,0.0,0.0,0.0,-0.00022412082304211636,2.8252257109447765,36.9,166666.6666666667,166666.66666666674,33.3838383279085,0.0,20.54251409735665,0.0,1,25.67987563685269,0.0,5.085406279700598,15.186342548487438,0.0,0.0,0.0,0.0,0.0,0.0,0.0,326.96633164721914,0.0,0.0,0.0,50.0,0.0,78.53981633974483,-0.10000000000047748,0.0,10000.0,78.53981633974483,0.0,10.0,0.007853981633974483,50.0,10000.0,78.53981633974483,0.0,10.0,0.007853981633974483,50.0,10000.0,78.53981633974483,0.0,10.0,0.007853981633974483,50.0,31.41592653589793,0.0,10000.0,78.53981633974483,0.0,1.0,1.0,0.8471820282061018
2539,3549,19,N30-10-2,4,0,Rapport des essais: de tirants sous déformation imposée de courte durée,1993,0,Switzerland,École Polytechnique Fédérale de Lausanne,Construction Materials Laboratory,"Bicher Farra, Jean-Paul Jaccoud",1150.0,1150.0,1000.0,1000.0,100.0,100,"[2,7,6]","[6,7,15]",60.0,"[0,21,0]",0,36.9,"[1,160x320,0]","[7,28,90]",2.4722393369906652,"[1,160x320,1]",[28],33810.0,"[1,160x320,2]",[28],"[0,0,0,0,0.43,32,0,Sikament320,0]",200533.0,2,579.3,[10],[50],[1],[45],[0],[0],0.0,0.0,0,0,0.0,0.0,0.0,0,0,[0],[0],[0],[0],[0],2,1a,0,0,2,2,0.0,1,24.26880324898115,0.0,309.0,28,1,0.0,0,0,0,1,0.08,0.0,0.08,547.0,547.0,0,-1,2,0,0,0,10000.0,78.53981633974483,13,0.5,CN,36.9,1.0,28.9,44.45783132530121,2.8252257109447765,4.69979673421014,4.112599682624679,3.6727934242282094,3.213911138087865,6.109735754473182,3.213911138087865,1.9776579976613433,1.9776579976613433,3.289857713947098,32200.0,0.0,1.6591458048322998,1.6591458048322998,0.0,2.0810886600471963,2.0810886600471963,0.0,3.740234464879496,3.740234464879496,32200.0,-4.090135496245166e-05,-4.090135496245166e-05,-0.00019365976307978629,-0.00019365976307978629,-0.00023456111804223795,-0.00023456111804223795,-0.00023456111804223795,1,0,5.93117420881396,0.0,100.0,0.0,50.0,0.0,0.0,0.007853981633974483,0.007853981633974483,0.0,0.0,0.0,0.0,0.0,0.0,0.0,50.0,45.0,50.0,50.0,0.0,0.0,49.99999999999999,8333333.333333336,166666.6666666667,166666.66666666674,25.0,0.25,0.0,0.0,0.0,0.0,-0.00022412082304211636,2.8252257109447765,36.9,166666.6666666667,166666.66666666674,33.3838383279085,0.0,20.54251409735665,0.0,1,25.67987563685269,0.0,5.085406279700598,15.186342548487438,0.0,0.0,0.0,0.0,0.0,0.0,0.0,326.96633164721914,0.0,0.0,0.0,50.0,0.0,78.53981633974483,-0.10000000000047748,0.0,10000.0,78.53981633974483,0.0,10.0,0.007853981633974483,50.0,10000.0,78.53981633974483,0.0,10.0,0.007853981633974483,50.0,10000.0,78.53981633974483,0.0,10.0,0.007853981633974483,50.0,31.41592653589793,0.0,10000.0,78.53981633974483,0.0,1.0,1.0,0.9450514321865899
2542,3552,19,N30-10-3,6,0,Rapport des essais: de tirants sous déformation imposée de courte durée,1993,0,Switzerland,École Polytechnique Fédérale de Lausanne,Construction Materials Laboratory,"Bicher Farra, Jean-Paul Jaccoud",1150.0,1150.0,1000.0,1000.0,100.0,100,"[2,7,6]","[6,7,15]",60.0,"[0,21,0]",0,36.9,"[1,160x320,0]","[7,28,90]",2.4722393369906652,"[1,160x320,1]",[28],33810.0,"[1,160x320,2]",[28],"[0,0,0,0,0.43,32,0,Sikament320,0]",200533.0,2,579.3,[10],[50],[1],[45],[0],[0],0.0,0.0,0,0,0.0,0.0,0.0,0,0,[0],[0],[0],[0],[0],2,1a,0,0,2,2,0.0,1,22.148228207808042,0.0,282.0,28,1,0.0,0,0,0,1,0.13,0.0,0.144,678.0,678.0,0,-1,2,0,0,0,10000.0,78.53981633974483,13,0.5,CN,36.9,1.0,28.9,44.45783132530121,2.8252257109447765,4.69979673421014,4.112599682624679,3.6727934242282094,3.213911138087865,6.109735754473182,3.213911138087865,1.9776579976613433,1.9776579976613433,3.289857713947098,32200.0,0.0,1.6591458048322998,1.6591458048322998,0.0,2.0810886600471963,2.0810886600471963,0.0,3.740234464879496,3.740234464879496,32200.0,-4.090135496245166e-05,-4.090135496245166e-05,-0.00019365976307978629,-0.00019365976307978629,-0.00023456111804223795,-0.00023456111804223795,-0.00023456111804223795,1,0,5.93117420881396,0.0,100.0,0.0,50.0,0.0,0.0,0.007853981633974483,0.007853981633974483,0.0,0.0,0.0,0.0,0.0,0.0,0.0,50.0,45.0,50.0,50.0,0.0,0.0,49.99999999999999,8333333.333333336,166666.6666666667,166666.66666666674,25.0,0.25,0.0,0.0,0.0,0.0,-0.00022412082304211636,2.8252257109447765,36.9,166666.6666666667,166666.66666666674,33.3838383279085,0.0,20.54251409735665,0.0,1,25.67987563685269,0.0,5.085406279700598,15.186342548487438,0.0,0.0,0.0,0.0,0.0,0.0,0.0,326.96633164721914,0.0,0.0,0.0,50.0,0.0,78.53981633974483,-0.10000000000047748,0.0,10000.0,78.53981633974483,0.0,10.0,0.007853981633974483,50.0,10000.0,78.53981633974483,0.0,10.0,0.007853981633974483,50.0,10000.0,78.53981633974483,0.0,10.0,0.007853981633974483,50.0,31.41592653589793,0.0,10000.0,78.53981633974483,0.0,1.0,1.0,0.862474122578053
2544,3554,19,N30-10-3,16,0,Rapport des essais: de tirants sous déformation imposée de courte durée,1993,0,Switzerland,École Polytechnique Fédérale de Lausanne,Construction Materials Laboratory,"Bicher Farra, Jean-Paul Jaccoud",1150.0,1150.0,1000.0,1000.0,100.0,100,"[2,7,6]","[6,7,15]",60.0,"[0,21,0]",0,36.9,"[1,160x320,0]","[7,28,90]",2.4722393369906652,"[1,160x320,1]",[28],33810.0,"[1,160x320,2]",[28],"[0,0,0,0,0.43,32,0,Sikament320,0]",200533.0,2,579.3,[10],[50],[1],[45],[0],[0],0.0,0.0,0,0,0.0,0.0,0.0,0,0,[0],[0],[0],[0],[0],2,1a,0,0,2,2,0.0,1,23.797564350942686,0.0,303.0,28,1,0.0,0,0,0,3,0.19,0.0,0.228,306.0,306.0,0,-1,2,0,0,0,10000.0,78.53981633974483,13,0.5,CN,36.9,1.0,28.9,44.45783132530121,2.8252257109447765,4.69979673421014,4.112599682624679,3.6727934242282094,3.213911138087865,6.109735754473182,3.213911138087865,1.9776579976613433,1.9776579976613433,3.289857713947098,32200.0,0.0,1.6591458048322998,1.6591458048322998,0.0,2.0810886600471963,2.0810886600471963,0.0,3.740234464879496,3.740234464879496,32200.0,-4.090135496245166e-05,-4.090135496245166e-05,-0.00019365976307978629,-0.00019365976307978629,-0.00023456111804223795,-0.00023456111804223795,-0.00023456111804223795,1,0,5.93117420881396,0.0,100.0,0.0,50.0,0.0,0.0,0.007853981633974483,0.007853981633974483,0.0,0.0,0.0,0.0,0.0,0.0,0.0,50.0,45.0,50.0,50.0,0.0,0.0,49.99999999999999,8333333.333333336,166666.6666666667,166666.66666666674,25.0,0.25,0.0,0.0,0.0,0.0,-0.00022412082304211636,2.8252257109447765,36.9,166666.6666666667,166666.66666666674,33.3838383279085,0.0,20.54251409735665,0.0,1,25.67987563685269,0.0,5.085406279700598,15.186342548487438,0.0,0.0,0.0,0.0,0.0,0.0,0.0,326.96633164721914,0.0,0.0,0.0,50.0,0.0,78.53981633974483,-0.10000000000047748,0.0,10000.0,78.53981633974483,0.0,10.0,0.007853981633974483,50.0,10000.0,78.53981633974483,0.0,10.0,0.007853981633974483,50.0,10000.0,78.53981633974483,0.0,10.0,0.007853981633974483,50.0,31.41592653589793,0.0,10000.0,78.53981633974483,0.0,1.0,1.0,0.9267009189402485
2547,3557,19,N30-10-3,12,0,Rapport des essais: de tirants sous déformation imposée de courte durée,1993,0,Switzerland,École Polytechnique Fédérale de Lausanne,Construction Materials Laboratory,"Bicher Farra, Jean-Paul Jaccoud",1150.0,1150.0,1000.0,1000.0,100.0,100,"[2,7,6]","[6,7,15]",60.0,"[0,21,0]",0,36.9,"[1,160x320,0]","[7,28,90]",2.4722393369906652,"[1,160x320,1]",[28],33810.0,"[1,160x320,2]",[28],"[0,0,0,0,0.43,32,0,Sikament320,0]",200533.0,2,579.3,[10],[50],[1],[45],[0],[0],0.0,0.0,0,0,0.0,0.0,0.0,0,0,[0],[0],[0],[0],[0],2,1a,0,0,2,2,0.0,1,25.99667920845554,0.0,331.0,28,1,0.0,0,0,0,2,0.17,0.0,0.216,427.0,427.0,0,-1,2,0,0,0,10000.0,78.53981633974483,13,0.5,CN,36.9,1.0,28.9,44.45783132530121,2.8252257109447765,4.69979673421014,4.112599682624679,3.6727934242282094,3.213911138087865,6.109735754473182,3.213911138087865,1.9776579976613433,1.9776579976613433,3.289857713947098,32200.0,0.0,1.6591458048322998,1.6591458048322998,0.0,2.0810886600471963,2.0810886600471963,0.0,3.740234464879496,3.740234464879496,32200.0,-4.090135496245166e-05,-4.090135496245166e-05,-0.00019365976307978629,-0.00019365976307978629,-0.00023456111804223795,-0.00023456111804223795,-0.00023456111804223795,1,0,5.93117420881396,0.0,100.0,0.0,50.0,0.0,0.0,0.007853981633974483,0.007853981633974483,0.0,0.0,0.0,0.0,0.0,0.0,0.0,50.0,45.0,50.0,50.0,0.0,0.0,49.99999999999999,8333333.333333336,166666.6666666667,166666.66666666674,25.0,0.25,0.0,0.0,0.0,0.0,-0.00022412082304211636,2.8252257109447765,36.9,166666.6666666667,166666.66666666674,33.3838383279085,0.0,20.54251409735665,0.0,1,25.67987563685269,0.0,5.085406279700598,15.186342548487438,0.0,0.0,0.0,0.0,0.0,0.0,0.0,326.96633164721914,0.0,0.0,0.0,50.0,0.0,78.53981633974483,-0.10000000000047748,0.0,10000.0,78.53981633974483,0.0,10.0,0.007853981633974483,50.0,10000.0,78.53981633974483,0.0,10.0,0.007853981633974483,50.0,10000.0,78.53981633974483,0.0,10.0,0.007853981633974483,50.0,31.41592653589793,0.0,10000.0,78.53981633974483,0.0,1.0,1.0,1.0123366474231756
2548,3558,19,N30-10-3,8,0,Rapport des essais: de tirants sous déformation imposée de courte durée,1993,0,Switzerland,École Polytechnique Fédérale de Lausanne,Construction Materials Laboratory,"Bicher Farra, Jean-Paul Jaccoud",1150.0,1150.0,1000.0,1000.0,100.0,100,"[2,7,6]","[6,7,15]",60.0,"[0,21,0]",0,36.9,"[1,160x320,0]","[7,28,90]",2.4722393369906652,"[1,160x320,1]",[28],33810.0,"[1,160x320,2]",[28],"[0,0,0,0,0.43,32,0,Sikament320,0]",200533.0,2,579.3,[10],[50],[1],[45],[0],[0],0.0,0.0,0,0,0.0,0.0,0.0,0,0,[0],[0],[0],[0],[0],2,1a,0,0,2,2,0.0,1,25.99667920845554,0.0,331.0,28,1,0.0,0,0,0,1,0.19,0.0,0.206,408.0,408.0,0,-1,2,0,0,0,10000.0,78.53981633974483,13,0.5,CN,36.9,1.0,28.9,44.45783132530121,2.8252257109447765,4.69979673421014,4.112599682624679,3.6727934242282094,3.213911138087865,6.109735754473182,3.213911138087865,1.9776579976613433,1.9776579976613433,3.289857713947098,32200.0,0.0,1.6591458048322998,1.6591458048322998,0.0,2.0810886600471963,2.0810886600471963,0.0,3.740234464879496,3.740234464879496,32200.0,-4.090135496245166e-05,-4.090135496245166e-05,-0.00019365976307978629,-0.00019365976307978629,-0.00023456111804223795,-0.00023456111804223795,-0.00023456111804223795,1,0,5.93117420881396,0.0,100.0,0.0,50.0,0.0,0.0,0.007853981633974483,0.007853981633974483,0.0,0.0,0.0,0.0,0.0,0.0,0.0,50.0,45.0,50.0,50.0,0.0,0.0,49.99999999999999,8333333.333333336,166666.6666666667,166666.66666666674,25.0,0.25,0.0,0.0,0.0,0.0,-0.00022412082304211636,2.8252257109447765,36.9,166666.6666666667,166666.66666666674,33.3838383279085,0.0,20.54251409735665,0.0,1,25.67987563685269,0.0,5.085406279700598,15.186342548487438,0.0,0.0,0.0,0.0,0.0,0.0,0.0,326.96633164721914,0.0,0.0,0.0,50.0,0.0,78.53981633974483,-0.10000000000047748,0.0,10000.0,78.53981633974483,0.0,10.0,0.007853981633974483,50.0,10000.0,78.53981633974483,0.0,10.0,0.007853981633974483,50.0,10000.0,78.53981633974483,0.0,10.0,0.007853981633974483,50.0,31.41592653589793,0.0,10000.0,78.53981633974483,0.0,1.0,1.0,1.0123366474231756
2552,3562,19,N30-10-3,21,0,Rapport des essais: de tirants sous déformation imposée de courte durée,1993,0,Switzerland,École Polytechnique Fédérale de Lausanne,Construction Materials Laboratory,"Bicher Farra, Jean-Paul Jaccoud",1150.0,1150.0,1000.0,1000.0,100.0,100,"[2,7,6]","[6,7,15]",60.0,"[0,21,0]",0,36.9,"[1,160x320,0]","[7,28,90]",2.4722393369906652,"[1,160x320,1]",[28],33810.0,"[1,160x320,2]",[28],"[0,0,0,0,0.43,32,0,Sikament320,0]",200533.0,2,579.3,[10],[50],[1],[45],[0],[0],0.0,0.0,0,0,0.0,0.0,0.0,0,0,[0],[0],[0],[0],[0],2,1a,0,0,2,2,0.0,1,26.70353755551324,0.0,340.0,28,1,0.0,0,0,0,4,0.22,0.0,0.273,237.0,237.0,0,-1,2,0,0,0,10000.0,78.53981633974483,13,0.5,CN,36.9,1.0,28.9,44.45783132530121,2.8252257109447765,4.69979673421014,4.112599682624679,3.6727934242282094,3.213911138087865,6.109735754473182,3.213911138087865,1.9776579976613433,1.9776579976613433,3.289857713947098,32200.0,0.0,1.6591458048322998,1.6591458048322998,0.0,2.0810886600471963,2.0810886600471963,0.0,3.740234464879496,3.740234464879496,32200.0,-4.090135496245166e-05,-4.090135496245166e-05,-0.00019365976307978629,-0.00019365976307978629,-0.00023456111804223795,-0.00023456111804223795,-0.00023456111804223795,1,0,5.93117420881396,0.0,100.0,0.0,50.0,0.0,0.0,0.007853981633974483,0.007853981633974483,0.0,0.0,0.0,0.0,0.0,0.0,0.0,50.0,45.0,50.0,50.0,0.0,0.0,49.99999999999999,8333333.333333336,166666.6666666667,166666.66666666674,25.0,0.25,0.0,0.0,0.0,0.0,-0.00022412082304211636,2.8252257109447765,36.9,166666.6666666667,166666.66666666674,33.3838383279085,0.0,20.54251409735665,0.0,1,25.67987563685269,0.0,5.085406279700598,15.186342548487438,0.0,0.0,0.0,0.0,0.0,0.0,0.0,326.96633164721914,0.0,0.0,0.0,50.0,0.0,78.53981633974483,-0.10000000000047748,0.0,10000.0,78.53981633974483,0.0,10.0,0.007853981633974483,50.0,10000.0,78.53981633974483,0.0,10.0,0.007853981633974483,50.0,10000.0,78.53981633974483,0.0,10.0,0.007853981633974483,50.0,31.41592653589793,0.0,10000.0,78.53981633974483,0.0,1.0,1.0,1.0398624172926878
2553,3563,19,N30-10-3,15,0,Rapport des essais: de tirants sous déformation imposée de courte durée,1993,0,Switzerland,École Polytechnique Fédérale de Lausanne,Construction Materials Laboratory,"Bicher Farra, Jean-Paul Jaccoud",1150.0,1150.0,1000.0,1000.0,100.0,100,"[2,7,6]","[6,7,15]",60.0,"[0,21,0]",0,36.9,"[1,160x320,0]","[7,28,90]",2.4722393369906652,"[1,160x320,1]",[28],33810.0,"[1,160x320,2]",[28],"[0,0,0,0,0.43,32,0,Sikament320,0]",200533.0,2,579.3,[10],[50],[1],[45],[0],[0],0.0,0.0,0,0,0.0,0.0,0.0,0,0,[0],[0],[0],[0],[0],2,1a,0,0,2,2,0.0,1,23.012166187545237,0.0,293.0,28,1,0.0,0,0,0,3,0.16,0.0,0.226,306.0,306.0,0,-1,2,0,0,0,10000.0,78.53981633974483,13,0.5,CN,36.9,1.0,28.9,44.45783132530121,2.8252257109447765,4.69979673421014,4.112599682624679,3.6727934242282094,3.213911138087865,6.109735754473182,3.213911138087865,1.9776579976613433,1.9776579976613433,3.289857713947098,32200.0,0.0,1.6591458048322998,1.6591458048322998,0.0,2.0810886600471963,2.0810886600471963,0.0,3.740234464879496,3.740234464879496,32200.0,-4.090135496245166e-05,-4.090135496245166e-05,-0.00019365976307978629,-0.00019365976307978629,-0.00023456111804223795,-0.00023456111804223795,-0.00023456111804223795,1,0,5.93117420881396,0.0,100.0,0.0,50.0,0.0,0.0,0.007853981633974483,0.007853981633974483,0.0,0.0,0.0,0.0,0.0,0.0,0.0,50.0,45.0,50.0,50.0,0.0,0.0,49.99999999999999,8333333.333333336,166666.6666666667,166666.66666666674,25.0,0.25,0.0,0.0,0.0,0.0,-0.00022412082304211636,2.8252257109447765,36.9,166666.6666666667,166666.66666666674,33.3838383279085,0.0,20.54251409735665,0.0,1,25.67987563685269,0.0,5.085406279700598,15.186342548487438,0.0,0.0,0.0,0.0,0.0,0.0,0.0,326.96633164721914,0.0,0.0,0.0,50.0,0.0,78.53981633974483,-0.10000000000047748,0.0,10000.0,78.53981633974483,0.0,10.0,0.007853981633974483,50.0,10000.0,78.53981633974483,0.0,10.0,0.007853981633974483,50.0,10000.0,78.53981633974483,0.0,10.0,0.007853981633974483,50.0,31.41592653589793,0.0,10000.0,78.53981633974483,0.0,1.0,1.0,0.8961167301963459
2554,3564,19,N30-10-3,17,0,Rapport des essais: de tirants sous déformation imposée de courte durée,1993,0,Switzerland,École Polytechnique Fédérale de Lausanne,Construction Materials Laboratory,"Bicher Farra, Jean-Paul Jaccoud",1150.0,1150.0,1000.0,1000.0,100.0,100,"[2,7,6]","[6,7,15]",60.0,"[0,21,0]",0,36.9,"[1,160x320,0]","[7,28,90]",2.4722393369906652,"[1,160x320,1]",[28],33810.0,"[1,160x320,2]",[28],"[0,0,0,0,0.43,32,0,Sikament320,0]",200533.0,2,579.3,[10],[50],[1],[45],[0],[0],0.0,0.0,0,0,0.0,0.0,0.0,0,0,[0],[0],[0],[0],[0],2,1a,0,0,2,2,0.0,1,26.232298657474775,0.0,334.0,28,1,0.0,0,0,0,3,0.2,0.0,0.237,306.0,306.0,0,-1,2,0,0,0,10000.0,78.53981633974483,13,0.5,CN,36.9,1.0,28.9,44.45783132530121,2.8252257109447765,4.69979673421014,4.112599682624679,3.6727934242282094,3.213911138087865,6.109735754473182,3.213911138087865,1.9776579976613433,1.9776579976613433,3.289857713947098,32200.0,0.0,1.6591458048322998,1.6591458048322998,0.0,2.0810886600471963,2.0810886600471963,0.0,3.740234464879496,3.740234464879496,32200.0,-4.090135496245166e-05,-4.090135496245166e-05,-0.00019365976307978629,-0.00019365976307978629,-0.00023456111804223795,-0.00023456111804223795,-0.00023456111804223795,1,0,5.93117420881396,0.0,100.0,0.0,50.0,0.0,0.0,0.007853981633974483,0.007853981633974483,0.0,0.0,0.0,0.0,0.0,0.0,0.0,50.0,45.0,50.0,50.0,0.0,0.0,49.99999999999999,8333333.333333336,166666.6666666667,166666.66666666674,25.0,0.25,0.0,0.0,0.0,0.0,-0.00022412082304211636,2.8252257109447765,36.9,166666.6666666667,166666.66666666674,33.3838383279085,0.0,20.54251409735665,0.0,1,25.67987563685269,0.0,5.085406279700598,15.186342548487438,0.0,0.0,0.0,0.0,0.0,0.0,0.0,326.96633164721914,0.0,0.0,0.0,50.0,0.0,78.53981633974483,-0.10000000000047748,0.0,10000.0,78.53981633974483,0.0,10.0,0.007853981633974483,50.0,10000.0,78.53981633974483,0.0,10.0,0.007853981633974483,50.0,10000.0,78.53981633974483,0.0,10.0,0.007853981633974483,50.0,31.41592653589793,0.0,10000.0,78.53981633974483,0.0,1.0,1.0,1.0215119040463465
