Repository: iavdesch/Research

Readme
======

The supporting files are related to the study "A method for determining the performance of formulas for calculating the crack width and spacing in reinforced concrete elements".

The following files are relevant:
Research/Method_comparing_CWFs/Data_processing_for_GitHuB_Final (contains the data processing of the database "Crack width and crack spacing in reinforced and prestressed concrete elements: database")
Research/Method_comparing_CWFs/CWF_analysis_for_GitHuB_Final (contains the evaluation of the different crack width formulas)

File: Method_comparing_CWFs/Datasets_used/Working_database_no_hordijk_initshrink.csv (part 48 of 84)
,ID,EPID,ELID,LOADID,DOI,title,year,journal,country,institution,laboratory,authors,Ltot,Lspan,Lcons,Lmeas,h,b,hc,thc,RH,Temp,pd,fcm,catfcm,tfcm,fctm,catfctm,tfctm,Ecm,catEcm,tEcm,mix,Es,fsr,fy,phi,zs,nbl,clat,phit,st,phiw,sw,type,method,fpk,fp01k,Ep,rel,fpr,npl,phip,Ap,zp,cplat,catf,epsin,catcal,selfw,typew,locw,epsc,Nrep,N,M,sigs,t0,t,PL,catp,t0p,tp,ncr,wm,wk,wmax,sm,smax,indLR,indNP,indtfcm,indtfctm,indtEcm,slab,Ac,Astot,ts,sc,class_C,fcm28,Bcc,fck28,fcm_cube_150,fctm28,fctmfl28,fctmfl,fct095_28,fct095,fct095fl_28,fct095fl,fct005,fct005_28,fct005fl,Ecm28,phi_bc,phi_bc_prestress,phi_bc_prior_load,phi_dc,phi_dc_prestress,phi_dc_prior_load,phi_creep,phi_creep_prestress,phi_creep_prior_load,Ecm0,eps_cbs,eps_cbs_prestress,eps_cds,eps_cds_prestress,shrinkage,shrinkage_prestress,shrinkage_init,bondLR,bondPR,ae,ap,sxLR,sxNP,zstot,zstensinit,Astensinit,rhotot,rhotensinit,At,Aw,Aptot,zptot,zeta1,zeta,phi_peq,ry,cy,ry0,rx,ryp,cyp,cog,Izz,Wb,Wt,rho,qself,Mself,ep,Mp,pre_loss,initstrain,fctmorg,fcmorg,W_Ib,W_It,Ncr095,Mcr095,Ncr005,Mcr005,CS,Ncr,Mcr,tau_bms,tau_max,xcinit,epsinit,dpsigs,xc,eps,epsbot,sigssimpl,sigsr,dpsigsr,xc_sr,eps_sr,zstottens,zptottens,Astens,Actens,Aptens,Aceff_MC2020,Aseff_MC2020,Apeff_MC2020,phi_eq_MC2020,rhoeff_MC2020,hceff_MC2020,Aceff_FPR,Aseff_FPR,Apeff_FPR,phi_eq_FPR,rhoeff_FPR,hceff_FPR,Aceff_SMTCM,Aseff_SMTCM,Apeff_SMTCM,phi_eq_SMTCM,rhoeff_SMTCM,hceff_SMTCM,sumcirc_SMTCM,sumcirc_p_SMTCM,Actensstate1,Astensstate1,Aptensstate1,r,p,k1
2587,3597,19,N30-14-1,20,0,Rapport des essais: de tirants sous déformation imposée de courte durée,1993,0,Switzerland,École Polytechnique Fédérale de Lausanne,Construction Materials Laboratory,"Bicher Farra, Jean-Paul Jaccoud",1150.0,1150.0,1000.0,1000.0,100.0,100,"[2,7,6]","[6,7,15]",60.0,"[0,21,0]",0,36.9,"[1,160x320,0]","[7,28,90]",2.1745284449253477,"[1,160x320,1]",[28],33810.0,"[1,160x320,2]",[28],"[0,0,0,0,0.43,32,0,Sikament320,0]",196317.0,2,558.2,[14],[50],[1],[43],[0],[0],0.0,0.0,0,0,0.0,0.0,0.0,0,0,[0],[0],[0],[0],[0],2,1a,0,0,2,2,0.0,1,25.707652684325275,0.0,167.0,28,1,0.0,0,0,0,4,0.1,0.0,0.129,222.0,222.0,0,-1,2,0,0,0,10000.0,153.93804002589985,13,0.5,CN,36.9,1.0,28.9,44.45783132530121,2.8252257109447765,4.69979673421014,3.617354055754226,3.6727934242282094,2.826886978402952,6.109735754473182,2.826886978402952,1.9776579976613433,1.9776579976613433,3.289857713947098,32200.0,0.0,1.6591458048322998,1.6591458048322998,0.0,2.0810886600471963,2.0810886600471963,0.0,3.740234464879496,3.740234464879496,32200.0,-4.090135496245166e-05,-4.090135496245166e-05,-0.00019365976307978629,-0.00019365976307978629,-0.00023456111804223795,-0.00023456111804223795,-0.00023456111804223795,1,0,5.806477373558119,0.0,100.0,0.0,50.0,0.0,0.0,0.015393804002589986,0.015393804002589986,0.0,0.0,0.0,0.0,0.0,0.0,0.0,50.0,43.0,50.0,50.0,0.0,0.0,49.99999999999999,8333333.333333336,166666.6666666667,166666.66666666674,25.0,0.25,0.0,0.0,0.0,0.0,-0.0002153154136346831,2.8252257109447765,36.9,166666.6666666667,166666.66666666674,30.360482629133784,0.0,21.239848548273326,0.0,1,23.35421740702599,0.0,5.085406279700598,15.186342548487438,0.0,0.0,0.0,0.0,0.0,0.0,0.0,151.7118017294275,0.0,0.0,0.0,50.0,0.0,153.93804002589985,-0.10000000000047748,0.0,10000.0,153.93804002589985,0.0,14.0,0.015393804002589986,50.0,10000.0,153.93804002589985,0.0,14.0,0.015393804002589986,50.0,10000.0,153.93804002589985,0.0,14.0,0.015393804002589986,50.0,43.982297150257104,0.0,10000.0,153.93804002589985,0.0,1.0,1.0,1.1007713183568835
2588,3598,19,N30-14-1,18,0,Rapport des essais: de tirants sous déformation imposée de courte durée,1993,0,Switzerland,École Polytechnique Fédérale de Lausanne,Construction Materials Laboratory,"Bicher Farra, Jean-Paul Jaccoud",1150.0,1150.0,1000.0,1000.0,100.0,100,"[2,7,6]","[6,7,15]",60.0,"[0,21,0]",0,36.9,"[1,160x320,0]","[7,28,90]",2.1745284449253477,"[1,160x320,1]",[28],33810.0,"[1,160x320,2]",[28],"[0,0,0,0,0.43,32,0,Sikament320,0]",196317.0,2,558.2,[14],[50],[1],[43],[0],[0],0.0,0.0,0,0,0.0,0.0,0.0,0,0,[0],[0],[0],[0],[0],2,1a,0,0,2,2,0.0,1,29.09428956489507,0.0,189.0,28,1,0.0,0,0,0,3,0.12,0.0,0.12,285.0,285.0,0,-1,2,0,0,0,10000.0,153.93804002589985,13,0.5,CN,36.9,1.0,28.9,44.45783132530121,2.8252257109447765,4.69979673421014,3.617354055754226,3.6727934242282094,2.826886978402952,6.109735754473182,2.826886978402952,1.9776579976613433,1.9776579976613433,3.289857713947098,32200.0,0.0,1.6591458048322998,1.6591458048322998,0.0,2.0810886600471963,2.0810886600471963,0.0,3.740234464879496,3.740234464879496,32200.0,-4.090135496245166e-05,-4.090135496245166e-05,-0.00019365976307978629,-0.00019365976307978629,-0.00023456111804223795,-0.00023456111804223795,-0.00023456111804223795,1,0,5.806477373558119,0.0,100.0,0.0,50.0,0.0,0.0,0.015393804002589986,0.015393804002589986,0.0,0.0,0.0,0.0,0.0,0.0,0.0,50.0,43.0,50.0,50.0,0.0,0.0,49.99999999999999,8333333.333333336,166666.6666666667,166666.66666666674,25.0,0.25,0.0,0.0,0.0,0.0,-0.0002153154136346831,2.8252257109447765,36.9,166666.6666666667,166666.66666666674,30.360482629133784,0.0,21.239848548273326,0.0,1,23.35421740702599,0.0,5.085406279700598,15.186342548487438,0.0,0.0,0.0,0.0,0.0,0.0,0.0,151.7118017294275,0.0,0.0,0.0,50.0,0.0,153.93804002589985,-0.10000000000047748,0.0,10000.0,153.93804002589985,0.0,14.0,0.015393804002589986,50.0,10000.0,153.93804002589985,0.0,14.0,0.015393804002589986,50.0,10000.0,153.93804002589985,0.0,14.0,0.015393804002589986,50.0,43.982297150257104,0.0,10000.0,153.93804002589985,0.0,1.0,1.0,1.2457831087991076
2590,3600,19,N30-14-1,27,0,Rapport des essais: de tirants sous déformation imposée de courte durée,1993,0,Switzerland,École Polytechnique Fédérale de Lausanne,Construction Materials Laboratory,"Bicher Farra, Jean-Paul Jaccoud",1150.0,1150.0,1000.0,1000.0,100.0,100,"[2,7,6]","[6,7,15]",60.0,"[0,21,0]",0,36.9,"[1,160x320,0]","[7,28,90]",2.1745284449253477,"[1,160x320,1]",[28],33810.0,"[1,160x320,2]",[28],"[0,0,0,0,0.43,32,0,Sikament320,0]",196317.0,2,558.2,[14],[50],[1],[43],[0],[0],0.0,0.0,0,0,0.0,0.0,0.0,0,0,[0],[0],[0],[0],[0],2,1a,0,0,2,2,0.0,1,32.788802525516665,0.0,212.99999999999997,28,1,0.0,0,0,0,5,0.13,0.0,0.169,187.0,303.518066821255,0,-1,2,0,0,0,10000.0,153.93804002589985,13,0.5,CN,36.9,1.0,28.9,44.45783132530121,2.8252257109447765,4.69979673421014,3.617354055754226,3.6727934242282094,2.826886978402952,6.109735754473182,2.826886978402952,1.9776579976613433,1.9776579976613433,3.289857713947098,32200.0,0.0,1.6591458048322998,1.6591458048322998,0.0,2.0810886600471963,2.0810886600471963,0.0,3.740234464879496,3.740234464879496,32200.0,-4.090135496245166e-05,-4.090135496245166e-05,-0.00019365976307978629,-0.00019365976307978629,-0.00023456111804223795,-0.00023456111804223795,-0.00023456111804223795,1,0,5.806477373558119,0.0,100.0,0.0,50.0,0.0,0.0,0.015393804002589986,0.015393804002589986,0.0,0.0,0.0,0.0,0.0,0.0,0.0,50.0,43.0,50.0,50.0,0.0,0.0,49.99999999999999,8333333.333333336,166666.6666666667,166666.66666666674,25.0,0.25,0.0,0.0,0.0,0.0,-0.0002153154136346831,2.8252257109447765,36.9,166666.6666666667,166666.66666666674,30.360482629133784,0.0,21.239848548273326,0.0,2,23.35421740702599,0.0,5.085406279700598,15.186342548487438,0.0,0.0,0.0,0.0,0.0,0.0,0.0,151.7118017294275,0.0,0.0,0.0,50.0,0.0,153.93804002589985,-0.10000000000047748,0.0,10000.0,153.93804002589985,0.0,14.0,0.015393804002589986,50.0,10000.0,153.93804002589985,0.0,14.0,0.015393804002589986,50.0,10000.0,153.93804002589985,0.0,14.0,0.015393804002589986,50.0,43.982297150257104,0.0,10000.0,153.93804002589985,0.0,0.6161082994447453,0.7716654931030839,1.403977789281534
2591,3601,19,N30-14-1,11,0,Rapport des essais: de tirants sous déformation imposée de courte durée,1993,0,Switzerland,École Polytechnique Fédérale de Lausanne,Construction Materials Laboratory,"Bicher Farra, Jean-Paul Jaccoud",1150.0,1150.0,1000.0,1000.0,100.0,100,"[2,7,6]","[6,7,15]",60.0,"[0,21,0]",0,36.9,"[1,160x320,0]","[7,28,90]",2.1745284449253477,"[1,160x320,1]",[28],33810.0,"[1,160x320,2]",[28],"[0,0,0,0,0.43,32,0,Sikament320,0]",196317.0,2,558.2,[14],[50],[1],[43],[0],[0],0.0,0.0,0,0,0.0,0.0,0.0,0,0,[0],[0],[0],[0],[0],2,1a,0,0,2,2,0.0,1,24.168272284066276,0.0,157.0,28,1,0.0,0,0,0,2,0.06,0.0,0.096,375.0,375.0,0,-1,2,0,0,0,10000.0,153.93804002589985,13,0.5,CN,36.9,1.0,28.9,44.45783132530121,2.8252257109447765,4.69979673421014,3.617354055754226,3.6727934242282094,2.826886978402952,6.109735754473182,2.826886978402952,1.9776579976613433,1.9776579976613433,3.289857713947098,32200.0,0.0,1.6591458048322998,1.6591458048322998,0.0,2.0810886600471963,2.0810886600471963,0.0,3.740234464879496,3.740234464879496,32200.0,-4.090135496245166e-05,-4.090135496245166e-05,-0.00019365976307978629,-0.00019365976307978629,-0.00023456111804223795,-0.00023456111804223795,-0.00023456111804223795,1,0,5.806477373558119,0.0,100.0,0.0,50.0,0.0,0.0,0.015393804002589986,0.015393804002589986,0.0,0.0,0.0,0.0,0.0,0.0,0.0,50.0,43.0,50.0,50.0,0.0,0.0,49.99999999999999,8333333.333333336,166666.6666666667,166666.66666666674,25.0,0.25,0.0,0.0,0.0,0.0,-0.0002153154136346831,2.8252257109447765,36.9,166666.6666666667,166666.66666666674,30.360482629133784,0.0,21.239848548273326,0.0,1,23.35421740702599,0.0,5.085406279700598,15.186342548487438,0.0,0.0,0.0,0.0,0.0,0.0,0.0,151.7118017294275,0.0,0.0,0.0,50.0,0.0,153.93804002589985,-0.10000000000047748,0.0,10000.0,153.93804002589985,0.0,14.0,0.015393804002589986,50.0,10000.0,153.93804002589985,0.0,14.0,0.015393804002589986,50.0,10000.0,153.93804002589985,0.0,14.0,0.015393804002589986,50.0,43.982297150257104,0.0,10000.0,153.93804002589985,0.0,1.0,1.0,1.0348568681558725
2592,3602,19,N30-14-1,4,0,Rapport des essais: de tirants sous déformation imposée de courte durée,1993,0,Switzerland,École Polytechnique Fédérale de Lausanne,Construction Materials Laboratory,"Bicher Farra, Jean-Paul Jaccoud",1150.0,1150.0,1000.0,1000.0,100.0,100,"[2,7,6]","[6,7,15]",60.0,"[0,21,0]",0,36.9,"[1,160x320,0]","[7,28,90]",2.1745284449253477,"[1,160x320,1]",[28],33810.0,"[1,160x320,2]",[28],"[0,0,0,0,0.43,32,0,Sikament320,0]",196317.0,2,558.2,[14],[50],[1],[43],[0],[0],0.0,0.0,0,0,0.0,0.0,0.0,0,0,[0],[0],[0],[0],[0],2,1a,0,0,2,2,0.0,1,25.245838564247578,0.0,164.0,28,1,0.0,0,0,0,1,0.05,0.0,0.05,448.0,448.0,0,-1,2,0,0,0,10000.0,153.93804002589985,13,0.5,CN,36.9,1.0,28.9,44.45783132530121,2.8252257109447765,4.69979673421014,3.617354055754226,3.6727934242282094,2.826886978402952,6.109735754473182,2.826886978402952,1.9776579976613433,1.9776579976613433,3.289857713947098,32200.0,0.0,1.6591458048322998,1.6591458048322998,0.0,2.0810886600471963,2.0810886600471963,0.0,3.740234464879496,3.740234464879496,32200.0,-4.090135496245166e-05,-4.090135496245166e-05,-0.00019365976307978629,-0.00019365976307978629,-0.00023456111804223795,-0.00023456111804223795,-0.00023456111804223795,1,0,5.806477373558119,0.0,100.0,0.0,50.0,0.0,0.0,0.015393804002589986,0.015393804002589986,0.0,0.0,0.0,0.0,0.0,0.0,0.0,50.0,43.0,50.0,50.0,0.0,0.0,49.99999999999999,8333333.333333336,166666.6666666667,166666.66666666674,25.0,0.25,0.0,0.0,0.0,0.0,-0.0002153154136346831,2.8252257109447765,36.9,166666.6666666667,166666.66666666674,30.360482629133784,0.0,21.239848548273326,0.0,1,23.35421740702599,0.0,5.085406279700598,15.186342548487438,0.0,0.0,0.0,0.0,0.0,0.0,0.0,151.7118017294275,0.0,0.0,0.0,50.0,0.0,153.93804002589985,-0.10000000000047748,0.0,10000.0,153.93804002589985,0.0,14.0,0.015393804002589986,50.0,10000.0,153.93804002589985,0.0,14.0,0.015393804002589986,50.0,10000.0,153.93804002589985,0.0,14.0,0.015393804002589986,50.0,43.982297150257104,0.0,10000.0,153.93804002589985,0.0,1.0,1.0,1.0809969832965802
2593,3603,19,N30-14-1,31,0,Rapport des essais: de tirants sous déformation imposée de courte durée,1993,0,Switzerland,École Polytechnique Fédérale de Lausanne,Construction Materials Laboratory,"Bicher Farra, Jean-Paul Jaccoud",1150.0,1150.0,1000.0,1000.0,100.0,100,"[2,7,6]","[6,7,15]",60.0,"[0,21,0]",0,36.9,"[1,160x320,0]","[7,28,90]",2.1745284449253477,"[1,160x320,1]",[28],33810.0,"[1,160x320,2]",[28],"[0,0,0,0,0.43,32,0,Sikament320,0]",196317.0,2,558.2,[14],[50],[1],[43],[0],[0],0.0,0.0,0,0,0.0,0.0,0.0,0,0,[0],[0],[0],[0],[0],2,1a,0,0,2,2,0.0,1,46.02747396774406,0.0,299.0,28,1,0.0,0,0,0,6,0.21,0.0,0.275,160.0,294.0685544738178,0,-1,2,0,0,0,10000.0,153.93804002589985,13,0.5,CN,36.9,1.0,28.9,44.45783132530121,2.8252257109447765,4.69979673421014,3.617354055754226,3.6727934242282094,2.826886978402952,6.109735754473182,2.826886978402952,1.9776579976613433,1.9776579976613433,3.289857713947098,32200.0,0.0,1.6591458048322998,1.6591458048322998,0.0,2.0810886600471963,2.0810886600471963,0.0,3.740234464879496,3.740234464879496,32200.0,-4.090135496245166e-05,-4.090135496245166e-05,-0.00019365976307978629,-0.00019365976307978629,-0.00023456111804223795,-0.00023456111804223795,-0.00023456111804223795,1,0,5.806477373558119,0.0,100.0,0.0,50.0,0.0,0.0,0.015393804002589986,0.015393804002589986,0.0,0.0,0.0,0.0,0.0,0.0,0.0,50.0,43.0,50.0,50.0,0.0,0.0,49.99999999999999,8333333.333333336,166666.6666666667,166666.66666666674,25.0,0.25,0.0,0.0,0.0,0.0,-0.0002153154136346831,2.8252257109447765,36.9,166666.6666666667,166666.66666666674,30.360482629133784,0.0,21.239848548273326,0.0,2,23.35421740702599,0.0,5.085406279700598,15.186342548487438,0.0,0.0,0.0,0.0,0.0,0.0,0.0,151.7118017294275,0.0,0.0,0.0,50.0,0.0,153.93804002589985,-0.10000000000047748,0.0,10000.0,153.93804002589985,0.0,14.0,0.015393804002589986,50.0,10000.0,153.93804002589985,0.0,14.0,0.015393804002589986,50.0,10000.0,153.93804002589985,0.0,14.0,0.015393804002589986,50.0,43.982297150257104,0.0,10000.0,153.93804002589985,0.0,0.5440908168038943,0.6398898569771411,1.9708420610102286
2594,3604,19,N30-14-1,29,0,Rapport des essais: de tirants sous déformation imposée de courte durée,1993,0,Switzerland,École Polytechnique Fédérale de Lausanne,Construction Materials Laboratory,"Bicher Farra, Jean-Paul Jaccoud",1150.0,1150.0,1000.0,1000.0,100.0,100,"[2,7,6]","[6,7,15]",60.0,"[0,21,0]",0,36.9,"[1,160x320,0]","[7,28,90]",2.1745284449253477,"[1,160x320,1]",[28],33810.0,"[1,160x320,2]",[28],"[0,0,0,0,0.43,32,0,Sikament320,0]",196317.0,2,558.2,[14],[50],[1],[43],[0],[0],0.0,0.0,0,0,0.0,0.0,0.0,0,0,[0],[0],[0],[0],[0],2,1a,0,0,2,2,0.0,1,35.09787312590517,0.0,227.99999999999997,28,1,0.0,0,0,0,6,0.15,0.0,0.194,159.0,267.2996929673473,0,-1,2,0,0,0,10000.0,153.93804002589985,13,0.5,CN,36.9,1.0,28.9,44.45783132530121,2.8252257109447765,4.69979673421014,3.617354055754226,3.6727934242282094,2.826886978402952,6.109735754473182,2.826886978402952,1.9776579976613433,1.9776579976613433,3.289857713947098,32200.0,0.0,1.6591458048322998,1.6591458048322998,0.0,2.0810886600471963,2.0810886600471963,0.0,3.740234464879496,3.740234464879496,32200.0,-4.090135496245166e-05,-4.090135496245166e-05,-0.00019365976307978629,-0.00019365976307978629,-0.00023456111804223795,-0.00023456111804223795,-0.00023456111804223795,1,0,5.806477373558119,0.0,100.0,0.0,50.0,0.0,0.0,0.015393804002589986,0.015393804002589986,0.0,0.0,0.0,0.0,0.0,0.0,0.0,50.0,43.0,50.0,50.0,0.0,0.0,49.99999999999999,8333333.333333336,166666.6666666667,166666.66666666674,25.0,0.25,0.0,0.0,0.0,0.0,-0.0002153154136346831,2.8252257109447765,36.9,166666.6666666667,166666.66666666674,30.360482629133784,0.0,21.239848548273326,0.0,2,23.35421740702599,0.0,5.085406279700598,15.186342548487438,0.0,0.0,0.0,0.0,0.0,0.0,0.0,151.7118017294275,0.0,0.0,0.0,50.0,0.0,153.93804002589985,-0.10000000000047748,0.0,10000.0,153.93804002589985,0.0,14.0,0.015393804002589986,50.0,10000.0,153.93804002589985,0.0,14.0,0.015393804002589986,50.0,10000.0,153.93804002589985,0.0,14.0,0.015393804002589986,50.0,43.982297150257104,0.0,10000.0,153.93804002589985,0.0,0.5948379447612125,0.7361643135723972,1.5028494645830506
2596,3606,19,N30-14-1,21,0,Rapport des essais: de tirants sous déformation imposée de courte durée,1993,0,Switzerland,École Polytechnique Fédérale de Lausanne,Construction Materials Laboratory,"Bicher Farra, Jean-Paul Jaccoud",1150.0,1150.0,1000.0,1000.0,100.0,100,"[2,7,6]","[6,7,15]",60.0,"[0,21,0]",0,36.9,"[1,160x320,0]","[7,28,90]",2.1745284449253477,"[1,160x320,1]",[28],33810.0,"[1,160x320,2]",[28],"[0,0,0,0,0.43,32,0,Sikament320,0]",196317.0,2,558.2,[14],[50],[1],[43],[0],[0],0.0,0.0,0,0,0.0,0.0,0.0,0,0,[0],[0],[0],[0],[0],2,1a,0,0,2,2,0.0,1,27.247033084584274,0.0,177.0,28,1,0.0,0,0,0,4,0.1,0.0,0.132,224.0,224.0,0,-1,2,0,0,0,10000.0,153.93804002589985,13,0.5,CN,36.9,1.0,28.9,44.45783132530121,2.8252257109447765,4.69979673421014,3.617354055754226,3.6727934242282094,2.826886978402952,6.109735754473182,2.826886978402952,1.9776579976613433,1.9776579976613433,3.289857713947098,32200.0,0.0,1.6591458048322998,1.6591458048322998,0.0,2.0810886600471963,2.0810886600471963,0.0,3.740234464879496,3.740234464879496,32200.0,-4.090135496245166e-05,-4.090135496245166e-05,-0.00019365976307978629,-0.00019365976307978629,-0.00023456111804223795,-0.00023456111804223795,-0.00023456111804223795,1,0,5.806477373558119,0.0,100.0,0.0,50.0,0.0,0.0,0.015393804002589986,0.015393804002589986,0.0,0.0,0.0,0.0,0.0,0.0,0.0,50.0,43.0,50.0,50.0,0.0,0.0,49.99999999999999,8333333.333333336,166666.6666666667,166666.66666666674,25.0,0.25,0.0,0.0,0.0,0.0,-0.0002153154136346831,2.8252257109447765,36.9,166666.6666666667,166666.66666666674,30.360482629133784,0.0,21.239848548273326,0.0,1,23.35421740702599,0.0,5.085406279700598,15.186342548487438,0.0,0.0,0.0,0.0,0.0,0.0,0.0,151.7118017294275,0.0,0.0,0.0,50.0,0.0,153.93804002589985,-0.10000000000047748,0.0,10000.0,153.93804002589985,0.0,14.0,0.015393804002589986,50.0,10000.0,153.93804002589985,0.0,14.0,0.015393804002589986,50.0,10000.0,153.93804002589985,0.0,14.0,0.015393804002589986,50.0,43.982297150257104,0.0,10000.0,153.93804002589985,0.0,1.0,1.0,1.1666857685578946
2599,3609,19,N30-14-1,7,0,Rapport des essais: de tirants sous déformation imposée de courte durée,1993,0,Switzerland,École Polytechnique Fédérale de Lausanne,Construction Materials Laboratory,"Bicher Farra, Jean-Paul Jaccoud",1150.0,1150.0,1000.0,1000.0,100.0,100,"[2,7,6]","[6,7,15]",60.0,"[0,21,0]",0,36.9,"[1,160x320,0]","[7,28,90]",2.1745284449253477,"[1,160x320,1]",[28],33810.0,"[1,160x320,2]",[28],"[0,0,0,0,0.43,32,0,Sikament320,0]",196317.0,2,558.2,[14],[50],[1],[43],[0],[0],0.0,0.0,0,0,0.0,0.0,0.0,0,0,[0],[0],[0],[0],[0],2,1a,0,0,2,2,0.0,1,24.168272284066276,0.0,157.0,28,1,0.0,0,0,0,1,0.06,0.0,0.093,560.0,560.0,0,-1,2,0,0,0,10000.0,153.93804002589985,13,0.5,CN,36.9,1.0,28.9,44.45783132530121,2.8252257109447765,4.69979673421014,3.617354055754226,3.6727934242282094,2.826886978402952,6.109735754473182,2.826886978402952,1.9776579976613433,1.9776579976613433,3.289857713947098,32200.0,0.0,1.6591458048322998,1.6591458048322998,0.0,2.0810886600471963,2.0810886600471963,0.0,3.740234464879496,3.740234464879496,32200.0,-4.090135496245166e-05,-4.090135496245166e-05,-0.00019365976307978629,-0.00019365976307978629,-0.00023456111804223795,-0.00023456111804223795,-0.00023456111804223795,1,0,5.806477373558119,0.0,100.0,0.0,50.0,0.0,0.0,0.015393804002589986,0.015393804002589986,0.0,0.0,0.0,0.0,0.0,0.0,0.0,50.0,43.0,50.0,50.0,0.0,0.0,49.99999999999999,8333333.333333336,166666.6666666667,166666.66666666674,25.0,0.25,0.0,0.0,0.0,0.0,-0.0002153154136346831,2.8252257109447765,36.9,166666.6666666667,166666.66666666674,30.360482629133784,0.0,21.239848548273326,0.0,1,23.35421740702599,0.0,5.085406279700598,15.186342548487438,0.0,0.0,0.0,0.0,0.0,0.0,0.0,151.7118017294275,0.0,0.0,0.0,50.0,0.0,153.93804002589985,-0.10000000000047748,0.0,10000.0,153.93804002589985,0.0,14.0,0.015393804002589986,50.0,10000.0,153.93804002589985,0.0,14.0,0.015393804002589986,50.0,10000.0,153.93804002589985,0.0,14.0,0.015393804002589986,50.0,43.982297150257104,0.0,10000.0,153.93804002589985,0.0,1.0,1.0,1.0348568681558725
2600,3610,19,N30-14-2,17,0,Rapport des essais: de tirants sous déformation imposée de courte durée,1993,0,Switzerland,École Polytechnique Fédérale de Lausanne,Construction Materials Laboratory,"Bicher Farra, Jean-Paul Jaccoud",1150.0,1150.0,1000.0,1000.0,100.0,100,"[2,7,6]","[6,7,15]",60.0,"[0,21,0]",0,36.9,"[1,160x320,0]","[7,28,90]",2.1745284449253477,"[1,160x320,1]",[28],33810.0,"[1,160x320,2]",[28],"[0,0,0,0,0.43,32,0,Sikament320,0]",196317.0,2,558.2,[14],[50],[1],[43],[0],[0],0.0,0.0,0,0,0.0,0.0,0.0,0,0,[0],[0],[0],[0],[0],2,1a,0,0,2,2,0.0,1,27.247033084584274,0.0,177.0,28,1,0.0,0,0,0,3,0.1,0.0,0.1,281.0,281.0,0,-1,2,0,0,0,10000.0,153.93804002589985,13,0.5,CN,36.9,1.0,28.9,44.45783132530121,2.8252257109447765,4.69979673421014,3.617354055754226,3.6727934242282094,2.826886978402952,6.109735754473182,2.826886978402952,1.9776579976613433,1.9776579976613433,3.289857713947098,32200.0,0.0,1.6591458048322998,1.6591458048322998,0.0,2.0810886600471963,2.0810886600471963,0.0,3.740234464879496,3.740234464879496,32200.0,-4.090135496245166e-05,-4.090135496245166e-05,-0.00019365976307978629,-0.00019365976307978629,-0.00023456111804223795,-0.00023456111804223795,-0.00023456111804223795,1,0,5.806477373558119,0.0,100.0,0.0,50.0,0.0,0.0,0.015393804002589986,0.015393804002589986,0.0,0.0,0.0,0.0,0.0,0.0,0.0,50.0,43.0,50.0,50.0,0.0,0.0,49.99999999999999,8333333.333333336,166666.6666666667,166666.66666666674,25.0,0.25,0.0,0.0,0.0,0.0,-0.0002153154136346831,2.8252257109447765,36.9,166666.6666666667,166666.66666666674,30.360482629133784,0.0,21.239848548273326,0.0,1,23.35421740702599,0.0,5.085406279700598,15.186342548487438,0.0,0.0,0.0,0.0,0.0,0.0,0.0,151.7118017294275,0.0,0.0,0.0,50.0,0.0,153.93804002589985,-0.10000000000047748,0.0,10000.0,153.93804002589985,0.0,14.0,0.015393804002589986,50.0,10000.0,153.93804002589985,0.0,14.0,0.015393804002589986,50.0,10000.0,153.93804002589985,0.0,14.0,0.015393804002589986,50.0,43.982297150257104,0.0,10000.0,153.93804002589985,0.0,1.0,1.0,1.1666857685578946
2601,3611,19,N30-14-2,9,0,Rapport des essais: de tirants sous déformation imposée de courte durée,1993,0,Switzerland,École Polytechnique Fédérale de Lausanne,Construction Materials Laboratory,"Bicher Farra, Jean-Paul Jaccoud",1150.0,1150.0,1000.0,1000.0,100.0,100,"[2,7,6]","[6,7,15]",60.0,"[0,21,0]",0,36.9,"[1,160x320,0]","[7,28,90]",2.1745284449253477,"[1,160x320,1]",[28],33810.0,"[1,160x320,2]",[28],"[0,0,0,0,0.43,32,0,Sikament320,0]",196317.0,2,558.2,[14],[50],[1],[43],[0],[0],0.0,0.0,0,0,0.0,0.0,0.0,0,0,[0],[0],[0],[0],[0],2,1a,0,0,2,2,0.0,1,23.244644043910878,0.0,151.0,28,1,0.0,0,0,0,2,0.06,0.0,0.06,350.0,350.0,0,-1,2,0,0,0,10000.0,153.93804002589985,13,0.5,CN,36.9,1.0,28.9,44.45783132530121,2.8252257109447765,4.69979673421014,3.617354055754226,3.6727934242282094,2.826886978402952,6.109735754473182,2.826886978402952,1.9776579976613433,1.9776579976613433,3.289857713947098,32200.0,0.0,1.6591458048322998,1.6591458048322998,0.0,2.0810886600471963,2.0810886600471963,0.0,3.740234464879496,3.740234464879496,32200.0,-4.090135496245166e-05,-4.090135496245166e-05,-0.00019365976307978629,-0.00019365976307978629,-0.00023456111804223795,-0.00023456111804223795,-0.00023456111804223795,1,0,5.806477373558119,0.0,100.0,0.0,50.0,0.0,0.0,0.015393804002589986,0.015393804002589986,0.0,0.0,0.0,0.0,0.0,0.0,0.0,50.0,43.0,50.0,50.0,0.0,0.0,49.99999999999999,8333333.333333336,166666.6666666667,166666.66666666674,25.0,0.25,0.0,0.0,0.0,0.0,-0.0002153154136346831,2.8252257109447765,36.9,166666.6666666667,166666.66666666674,30.360482629133784,0.0,21.239848548273326,0.0,1,23.35421740702599,0.0,5.085406279700598,15.186342548487438,0.0,0.0,0.0,0.0,0.0,0.0,0.0,151.7118017294275,0.0,0.0,0.0,50.0,0.0,153.93804002589985,-0.10000000000047748,0.0,10000.0,153.93804002589985,0.0,14.0,0.015393804002589986,50.0,10000.0,153.93804002589985,0.0,14.0,0.015393804002589986,50.0,10000.0,153.93804002589985,0.0,14.0,0.015393804002589986,50.0,43.982297150257104,0.0,10000.0,153.93804002589985,0.0,1.0,1.0,0.9953081980352659
2603,3613,19,N30-14-2,18,0,Rapport des essais: de tirants sous déformation imposée de courte durée,1993,0,Switzerland,École Polytechnique Fédérale de Lausanne,Construction Materials Laboratory,"Bicher Farra, Jean-Paul Jaccoud",1150.0,1150.0,1000.0,1000.0,100.0,100,"[2,7,6]","[6,7,15]",60.0,"[0,21,0]",0,36.9,"[1,160x320,0]","[7,28,90]",2.1745284449253477,"[1,160x320,1]",[28],33810.0,"[1,160x320,2]",[28],"[0,0,0,0,0.43,32,0,Sikament320,0]",196317.0,2,558.2,[14],[50],[1],[43],[0],[0],0.0,0.0,0,0,0.0,0.0,0.0,0,0,[0],[0],[0],[0],[0],2,1a,0,0,2,2,0.0,1,27.247033084584274,0.0,177.0,28,1,0.0,0,0,0,4,0.09,0.0,0.114,220.0,220.0,0,-1,2,0,0,0,10000.0,153.93804002589985,13,0.5,CN,36.9,1.0,28.9,44.45783132530121,2.8252257109447765,4.69979673421014,3.617354055754226,3.6727934242282094,2.826886978402952,6.109735754473182,2.826886978402952,1.9776579976613433,1.9776579976613433,3.289857713947098,32200.0,0.0,1.6591458048322998,1.6591458048322998,0.0,2.0810886600471963,2.0810886600471963,0.0,3.740234464879496,3.740234464879496,32200.0,-4.090135496245166e-05,-4.090135496245166e-05,-0.00019365976307978629,-0.00019365976307978629,-0.00023456111804223795,-0.00023456111804223795,-0.00023456111804223795,1,0,5.806477373558119,0.0,100.0,0.0,50.0,0.0,0.0,0.015393804002589986,0.015393804002589986,0.0,0.0,0.0,0.0,0.0,0.0,0.0,50.0,43.0,50.0,50.0,0.0,0.0,49.99999999999999,8333333.333333336,166666.6666666667,166666.66666666674,25.0,0.25,0.0,0.0,0.0,0.0,-0.0002153154136346831,2.8252257109447765,36.9,166666.6666666667,166666.66666666674,30.360482629133784,0.0,21.239848548273326,0.0,1,23.35421740702599,0.0,5.085406279700598,15.186342548487438,0.0,0.0,0.0,0.0,0.0,0.0,0.0,151.7118017294275,0.0,0.0,0.0,50.0,0.0,153.93804002589985,-0.10000000000047748,0.0,10000.0,153.93804002589985,0.0,14.0,0.015393804002589986,50.0,10000.0,153.93804002589985,0.0,14.0,0.015393804002589986,50.0,10000.0,153.93804002589985,0.0,14.0,0.015393804002589986,50.0,43.982297150257104,0.0,10000.0,153.93804002589985,0.0,1.0,1.0,1.1666857685578946
2604,3614,19,N30-14-2,23,0,Rapport des essais: de tirants sous déformation imposée de courte durée,1993,0,Switzerland,École Polytechnique Fédérale de Lausanne,Construction Materials Laboratory,"Bicher Farra, Jean-Paul Jaccoud",1150.0,1150.0,1000.0,1000.0,100.0,100,"[2,7,6]","[6,7,15]",60.0,"[0,21,0]",0,36.9,"[1,160x320,0]","[7,28,90]",2.1745284449253477,"[1,160x320,1]",[28],33810.0,"[1,160x320,2]",[28],"[0,0,0,0,0.43,32,0,Sikament320,0]",196317.0,2,558.2,[14],[50],[1],[43],[0],[0],0.0,0.0,0,0,0.0,0.0,0.0,0,0,[0],[0],[0],[0],[0],2,1a,0,0,2,2,0.0,1,31.095484085231767,0.0,202.0,28,1,0.0,0,0,0,4,0.13,0.0,0.146,226.0,355.0055042808432,0,-1,2,0,0,0,10000.0,153.93804002589985,13,0.5,CN,36.9,1.0,28.9,44.45783132530121,2.8252257109447765,4.69979673421014,3.617354055754226,3.6727934242282094,2.826886978402952,6.109735754473182,2.826886978402952,1.9776579976613433,1.9776579976613433,3.289857713947098,32200.0,0.0,1.6591458048322998,1.6591458048322998,0.0,2.0810886600471963,2.0810886600471963,0.0,3.740234464879496,3.740234464879496,32200.0,-4.090135496245166e-05,-4.090135496245166e-05,-0.00019365976307978629,-0.00019365976307978629,-0.00023456111804223795,-0.00023456111804223795,-0.00023456111804223795,1,0,5.806477373558119,0.0,100.0,0.0,50.0,0.0,0.0,0.015393804002589986,0.015393804002589986,0.0,0.0,0.0,0.0,0.0,0.0,0.0,50.0,43.0,50.0,50.0,0.0,0.0,49.99999999999999,8333333.333333336,166666.6666666667,166666.66666666674,25.0,0.25,0.0,0.0,0.0,0.0,-0.0002153154136346831,2.8252257109447765,36.9,166666.6666666667,166666.66666666674,30.360482629133784,0.0,21.239848548273326,0.0,2,23.35421740702599,0.0,5.085406279700598,15.186342548487438,0.0,0.0,0.0,0.0,0.0,0.0,0.0,151.7118017294275,0.0,0.0,0.0,50.0,0.0,153.93804002589985,-0.10000000000047748,0.0,10000.0,153.93804002589985,0.0,14.0,0.015393804002589986,50.0,10000.0,153.93804002589985,0.0,14.0,0.015393804002589986,50.0,10000.0,153.93804002589985,0.0,14.0,0.015393804002589986,50.0,43.982297150257104,0.0,10000.0,153.93804002589985,0.0,0.6366098476636928,0.8035848780822548,1.331471894060422
2607,3617,19,N30-14-2,25,0,Rapport des essais: de tirants sous déformation imposée de courte durée,1993,0,Switzerland,École Polytechnique Fédérale de Lausanne,Construction Materials Laboratory,"Bicher Farra, Jean-Paul Jaccoud",1150.0,1150.0,1000.0,1000.0,100.0,100,"[2,7,6]","[6,7,15]",60.0,"[0,21,0]",0,36.9,"[1,160x320,0]","[7,28,90]",2.1745284449253477,"[1,160x320,1]",[28],33810.0,"[1,160x320,2]",[28],"[0,0,0,0,0.43,32,0,Sikament320,0]",196317.0,2,558.2,[14],[50],[1],[43],[0],[0],0.0,0.0,0,0,0.0,0.0,0.0,0,0,[0],[0],[0],[0],[0],2,1a,0,0,2,2,0.0,1,34.32818292577567,0.0,223.0,28,1,0.0,0,0,0,5,0.13,0.0,0.17400507780272625,186.0,309.3630919322617,0,-1,2,0,0,0,10000.0,153.93804002589985,13,0.5,CN,36.9,1.0,28.9,44.45783132530121,2.8252257109447765,4.69979673421014,3.617354055754226,3.6727934242282094,2.826886978402952,6.109735754473182,2.826886978402952,1.9776579976613433,1.9776579976613433,3.289857713947098,32200.0,0.0,1.6591458048322998,1.6591458048322998,0.0,2.0810886600471963,2.0810886600471963,0.0,3.740234464879496,3.740234464879496,32200.0,-4.090135496245166e-05,-4.090135496245166e-05,-0.00019365976307978629,-0.00019365976307978629,-0.00023456111804223795,-0.00023456111804223795,-0.00023456111804223795,1,0,5.806477373558119,0.0,100.0,0.0,50.0,0.0,0.0,0.015393804002589986,0.015393804002589986,0.0,0.0,0.0,0.0,0.0,0.0,0.0,50.0,43.0,50.0,50.0,0.0,0.0,49.99999999999999,8333333.333333336,166666.6666666667,166666.66666666674,25.0,0.25,0.0,0.0,0.0,0.0,-0.0002153154136346831,2.8252257109447765,36.9,166666.6666666667,166666.66666666674,30.360482629133784,0.0,21.239848548273326,0.0,2,23.35421740702599,0.0,5.085406279700598,15.186342548487438,0.0,0.0,0.0,0.0,0.0,0.0,0.0,151.7118017294275,0.0,0.0,0.0,50.0,0.0,153.93804002589985,-0.10000000000047748,0.0,10000.0,153.93804002589985,0.0,14.0,0.015393804002589986,50.0,10000.0,153.93804002589985,0.0,14.0,0.015393804002589986,50.0,10000.0,153.93804002589985,0.0,14.0,0.015393804002589986,50.0,43.982297150257104,0.0,10000.0,153.93804002589985,0.0,0.6012352631926974,0.7471046341956994,1.4698922394825453
2608,3618,19,N30-14-2,22,0,Rapport des essais: de tirants sous déformation imposée de courte durée,1993,0,Switzerland,École Polytechnique Fédérale de Lausanne,Construction Materials Laboratory,"Bicher Farra, Jean-Paul Jaccoud",1150.0,1150.0,1000.0,1000.0,100.0,100,"[2,7,6]","[6,7,15]",60.0,"[0,21,0]",0,36.9,"[1,160x320,0]","[7,28,90]",2.1745284449253477,"[1,160x320,1]",[28],33810.0,"[1,160x320,2]",[28],"[0,0,0,0,0.43,32,0,Sikament320,0]",196317.0,2,558.2,[14],[50],[1],[43],[0],[0],0.0,0.0,0,0,0.0,0.0,0.0,0,0,[0],[0],[0],[0],[0],2,1a,0,0,2,2,0.0,1,29.09428956489507,0.0,189.0,28,1,0.0,0,0,0,4,0.11,0.0,0.129,225.0,225.0,0,-1,2,0,0,0,10000.0,153.93804002589985,13,0.5,CN,36.9,1.0,28.9,44.45783132530121,2.8252257109447765,4.69979673421014,3.617354055754226,3.6727934242282094,2.826886978402952,6.109735754473182,2.826886978402952,1.9776579976613433,1.9776579976613433,3.289857713947098,32200.0,0.0,1.6591458048322998,1.6591458048322998,0.0,2.0810886600471963,2.0810886600471963,0.0,3.740234464879496,3.740234464879496,32200.0,-4.090135496245166e-05,-4.090135496245166e-05,-0.00019365976307978629,-0.00019365976307978629,-0.00023456111804223795,-0.00023456111804223795,-0.00023456111804223795,1,0,5.806477373558119,0.0,100.0,0.0,50.0,0.0,0.0,0.015393804002589986,0.015393804002589986,0.0,0.0,0.0,0.0,0.0,0.0,0.0,50.0,43.0,50.0,50.0,0.0,0.0,49.99999999999999,8333333.333333336,166666.6666666667,166666.66666666674,25.0,0.25,0.0,0.0,0.0,0.0,-0.0002153154136346831,2.8252257109447765,36.9,166666.6666666667,166666.66666666674,30.360482629133784,0.0,21.239848548273326,0.0,1,23.35421740702599,0.0,5.085406279700598,15.186342548487438,0.0,0.0,0.0,0.0,0.0,0.0,0.0,151.7118017294275,0.0,0.0,0.0,50.0,0.0,153.93804002589985,-0.10000000000047748,0.0,10000.0,153.93804002589985,0.0,14.0,0.015393804002589986,50.0,10000.0,153.93804002589985,0.0,14.0,0.015393804002589986,50.0,10000.0,153.93804002589985,0.0,14.0,0.015393804002589986,50.0,43.982297150257104,0.0,10000.0,153.93804002589985,0.0,1.0,1.0,1.2457831087991076
2610,3620,19,N30-14-2,29,0,Rapport des essais: de tirants sous déformation imposée de courte durée,1993,0,Switzerland,École Polytechnique Fédérale de Lausanne,Construction Materials Laboratory,"Bicher Farra, Jean-Paul Jaccoud",1150.0,1150.0,1000.0,1000.0,100.0,100,"[2,7,6]","[6,7,15]",60.0,"[0,21,0]",0,36.9,"[1,160x320,0]","[7,28,90]",2.1745284449253477,"[1,160x320,1]",[28],33810.0,"[1,160x320,2]",[28],"[0,0,0,0,0.43,32,0,Sikament320,0]",196317.0,2,558.2,[14],[50],[1],[43],[0],[0],0.0,0.0,0,0,0.0,0.0,0.0,0,0,[0],[0],[0],[0],[0],2,1a,0,0,2,2,0.0,1,45.87353592771816,0.0,298.0,28,1,0.0,0,0,0,5,0.23,0.0,0.312,189.0,347.10799700131867,0,-1,2,0,0,0,10000.0,153.93804002589985,13,0.5,CN,36.9,1.0,28.9,44.45783132530121,2.8252257109447765,4.69979673421014,3.617354055754226,3.6727934242282094,2.826886978402952,6.109735754473182,2.826886978402952,1.9776579976613433,1.9776579976613433,3.289857713947098,32200.0,0.0,1.6591458048322998,1.6591458048322998,0.0,2.0810886600471963,2.0810886600471963,0.0,3.740234464879496,3.740234464879496,32200.0,-4.090135496245166e-05,-4.090135496245166e-05,-0.00019365976307978629,-0.00019365976307978629,-0.00023456111804223795,-0.00023456111804223795,-0.00023456111804223795,1,0,5.806477373558119,0.0,100.0,0.0,50.0,0.0,0.0,0.015393804002589986,0.015393804002589986,0.0,0.0,0.0,0.0,0.0,0.0,0.0,50.0,43.0,50.0,50.0,0.0,0.0,49.99999999999999,8333333.333333336,166666.6666666667,166666.66666666674,25.0,0.25,0.0,0.0,0.0,0.0,-0.0002153154136346831,2.8252257109447765,36.9,166666.6666666667,166666.66666666674,30.360482629133784,0.0,21.239848548273326,0.0,2,23.35421740702599,0.0,5.085406279700598,15.186342548487438,0.0,0.0,0.0,0.0,0.0,0.0,0.0,151.7118017294275,0.0,0.0,0.0,50.0,0.0,153.93804002589985,-0.10000000000047748,0.0,10000.0,153.93804002589985,0.0,14.0,0.015393804002589986,50.0,10000.0,153.93804002589985,0.0,14.0,0.015393804002589986,50.0,10000.0,153.93804002589985,0.0,14.0,0.015393804002589986,50.0,43.982297150257104,0.0,10000.0,153.93804002589985,0.0,0.5444991231339507,0.6407499613919454,1.9642506159901276
2611,3621,19,N30-14-2,28,0,Rapport des essais: de tirants sous déformation imposée de courte durée,1993,0,Switzerland,École Polytechnique Fédérale de Lausanne,Construction Materials Laboratory,"Bicher Farra, Jean-Paul Jaccoud",1150.0,1150.0,1000.0,1000.0,100.0,100,"[2,7,6]","[6,7,15]",60.0,"[0,21,0]",0,36.9,"[1,160x320,0]","[7,28,90]",2.1745284449253477,"[1,160x320,1]",[28],33810.0,"[1,160x320,2]",[28],"[0,0,0,0,0.43,32,0,Sikament320,0]",196317.0,2,558.2,[14],[50],[1],[43],[0],[0],0.0,0.0,0,0,0.0,0.0,0.0,0,0,[0],[0],[0],[0],[0],2,1a,0,0,2,2,0.0,1,39.86995236670806,0.0,259.0,28,1,0.0,0,0,0,5,0.18,0.0,0.246,188.0,332.2955184815861,0,-1,2,0,0,0,10000.0,153.93804002589985,13,0.5,CN,36.9,1.0,28.9,44.45783132530121,2.8252257109447765,4.69979673421014,3.617354055754226,3.6727934242282094,2.826886978402952,6.109735754473182,2.826886978402952,1.9776579976613433,1.9776579976613433,3.289857713947098,32200.0,0.0,1.6591458048322998,1.6591458048322998,0.0,2.0810886600471963,2.0810886600471963,0.0,3.740234464879496,3.740234464879496,32200.0,-4.090135496245166e-05,-4.090135496245166e-05,-0.00019365976307978629,-0.00019365976307978629,-0.00023456111804223795,-0.00023456111804223795,-0.00023456111804223795,1,0,5.806477373558119,0.0,100.0,0.0,50.0,0.0,0.0,0.015393804002589986,0.015393804002589986,0.0,0.0,0.0,0.0,0.0,0.0,0.0,50.0,43.0,50.0,50.0,0.0,0.0,49.99999999999999,8333333.333333336,166666.6666666667,166666.66666666674,25.0,0.25,0.0,0.0,0.0,0.0,-0.0002153154136346831,2.8252257109447765,36.9,166666.6666666667,166666.66666666674,30.360482629133784,0.0,21.239848548273326,0.0,2,23.35421740702599,0.0,5.085406279700598,15.186342548487438,0.0,0.0,0.0,0.0,0.0,0.0,0.0,151.7118017294275,0.0,0.0,0.0,50.0,0.0,153.93804002589985,-0.10000000000047748,0.0,10000.0,153.93804002589985,0.0,14.0,0.015393804002589986,50.0,10000.0,153.93804002589985,0.0,14.0,0.015393804002589986,50.0,10000.0,153.93804002589985,0.0,14.0,0.015393804002589986,50.0,43.982297150257104,0.0,10000.0,153.93804002589985,0.0,0.5657614669588686,0.6833254183626851,1.7071842602061846
2612,3622,19,N30-14-2,20,0,Rapport des essais: de tirants sous déformation imposée de courte durée,1993,0,Switzerland,École Polytechnique Fédérale de Lausanne,Construction Materials Laboratory,"Bicher Farra, Jean-Paul Jaccoud",1150.0,1150.0,1000.0,1000.0,100.0,100,"[2,7,6]","[6,7,15]",60.0,"[0,21,0]",0,36.9,"[1,160x320,0]","[7,28,90]",2.1745284449253477,"[1,160x320,1]",[28],33810.0,"[1,160x320,2]",[28],"[0,0,0,0,0.43,32,0,Sikament320,0]",196317.0,2,558.2,[14],[50],[1],[43],[0],[0],0.0,0.0,0,0,0.0,0.0,0.0,0,0,[0],[0],[0],[0],[0],2,1a,0,0,2,2,0.0,1,25.399776604273477,0.0,165.0,28,1,0.0,0,0,0,4,0.1,0.0,0.112,225.0,225.0,0,-1,2,0,0,0,10000.0,153.93804002589985,13,0.5,CN,36.9,1.0,28.9,44.45783132530121,2.8252257109447765,4.69979673421014,3.617354055754226,3.6727934242282094,2.826886978402952,6.109735754473182,2.826886978402952,1.9776579976613433,1.9776579976613433,3.289857713947098,32200.0,0.0,1.6591458048322998,1.6591458048322998,0.0,2.0810886600471963,2.0810886600471963,0.0,3.740234464879496,3.740234464879496,32200.0,-4.090135496245166e-05,-4.090135496245166e-05,-0.00019365976307978629,-0.00019365976307978629,-0.00023456111804223795,-0.00023456111804223795,-0.00023456111804223795,1,0,5.806477373558119,0.0,100.0,0.0,50.0,0.0,0.0,0.015393804002589986,0.015393804002589986,0.0,0.0,0.0,0.0,0.0,0.0,0.0,50.0,43.0,50.0,50.0,0.0,0.0,49.99999999999999,8333333.333333336,166666.6666666667,166666.66666666674,25.0,0.25,0.0,0.0,0.0,0.0,-0.0002153154136346831,2.8252257109447765,36.9,166666.6666666667,166666.66666666674,30.360482629133784,0.0,21.239848548273326,0.0,1,23.35421740702599,0.0,5.085406279700598,15.186342548487438,0.0,0.0,0.0,0.0,0.0,0.0,0.0,151.7118017294275,0.0,0.0,0.0,50.0,0.0,153.93804002589985,-0.10000000000047748,0.0,10000.0,153.93804002589985,0.0,14.0,0.015393804002589986,50.0,10000.0,153.93804002589985,0.0,14.0,0.015393804002589986,50.0,10000.0,153.93804002589985,0.0,14.0,0.015393804002589986,50.0,43.982297150257104,0.0,10000.0,153.93804002589985,0.0,1.0,1.0,1.0875884283166815
2614,3624,19,N30-14-2,27,0,Rapport des essais: de tirants sous déformation imposée de courte durée,1993,0,Switzerland,École Polytechnique Fédérale de Lausanne,Construction Materials Laboratory,"Bicher Farra, Jean-Paul Jaccoud",1150.0,1150.0,1000.0,1000.0,100.0,100,"[2,7,6]","[6,7,15]",60.0,"[0,21,0]",0,36.9,"[1,160x320,0]","[7,28,90]",2.1745284449253477,"[1,160x320,1]",[28],33810.0,"[1,160x320,2]",[28],"[0,0,0,0,0.43,32,0,Sikament320,0]",196317.0,2,558.2,[14],[50],[1],[43],[0],[0],0.0,0.0,0,0,0.0,0.0,0.0,0,0,[0],[0],[0],[0],[0],2,1a,0,0,2,2,0.0,1,34.174244885749765,0.0,222.0,28,1,0.0,0,0,0,5,0.14,0.0,0.18,187.0,310.3265770320324,0,-1,2,0,0,0,10000.0,153.93804002589985,13,0.5,CN,36.9,1.0,28.9,44.45783132530121,2.8252257109447765,4.69979673421014,3.617354055754226,3.6727934242282094,2.826886978402952,6.109735754473182,2.826886978402952,1.9776579976613433,1.9776579976613433,3.289857713947098,32200.0,0.0,1.6591458048322998,1.6591458048322998,0.0,2.0810886600471963,2.0810886600471963,0.0,3.740234464879496,3.740234464879496,32200.0,-4.090135496245166e-05,-4.090135496245166e-05,-0.00019365976307978629,-0.00019365976307978629,-0.00023456111804223795,-0.00023456111804223795,-0.00023456111804223795,1,0,5.806477373558119,0.0,100.0,0.0,50.0,0.0,0.0,0.015393804002589986,0.015393804002589986,0.0,0.0,0.0,0.0,0.0,0.0,0.0,50.0,43.0,50.0,50.0,0.0,0.0,49.99999999999999,8333333.333333336,166666.6666666667,166666.66666666674,25.0,0.25,0.0,0.0,0.0,0.0,-0.0002153154136346831,2.8252257109447765,36.9,166666.6666666667,166666.66666666674,30.360482629133784,0.0,21.239848548273326,0.0,2,23.35421740702599,0.0,5.085406279700598,15.186342548487438,0.0,0.0,0.0,0.0,0.0,0.0,0.0,151.7118017294275,0.0,0.0,0.0,50.0,0.0,153.93804002589985,-0.10000000000047748,0.0,10000.0,153.93804002589985,0.0,14.0,0.015393804002589986,50.0,10000.0,153.93804002589985,0.0,14.0,0.015393804002589986,50.0,10000.0,153.93804002589985,0.0,14.0,0.015393804002589986,50.0,43.982297150257104,0.0,10000.0,153.93804002589985,0.0,0.602590992329663,0.7493936222386761,1.4633007944624439
