Repository: iavdesch/Research

Readme
======

The supporting files are related to the study "A method for determining the performance of formulas for calculating the crack width and spacing in reinforced concrete elements".

The following files are relevant:
Research/Method_comparing_CWFs/Data_processing_for_GitHuB_Final (contains the data processing of the database "Crack width and crack spacing in reinforced and prestressed concrete elements: database")
Research/Method_comparing_CWFs/CWF_analysis_for_GitHuB_Final (contains the evaluation of the different crack width formulas)

File: Method_comparing_CWFs/Datasets_used/Working_database_no_hordijk_initshrink.csv (part 49 of 84)
,ID,EPID,ELID,LOADID,DOI,title,year,journal,country,institution,laboratory,authors,Ltot,Lspan,Lcons,Lmeas,h,b,hc,thc,RH,Temp,pd,fcm,catfcm,tfcm,fctm,catfctm,tfctm,Ecm,catEcm,tEcm,mix,Es,fsr,fy,phi,zs,nbl,clat,phit,st,phiw,sw,type,method,fpk,fp01k,Ep,rel,fpr,npl,phip,Ap,zp,cplat,catf,epsin,catcal,selfw,typew,locw,epsc,Nrep,N,M,sigs,t0,t,PL,catp,t0p,tp,ncr,wm,wk,wmax,sm,smax,indLR,indNP,indtfcm,indtfctm,indtEcm,slab,Ac,Astot,ts,sc,class_C,fcm28,Bcc,fck28,fcm_cube_150,fctm28,fctmfl28,fctmfl,fct095_28,fct095,fct095fl_28,fct095fl,fct005,fct005_28,fct005fl,Ecm28,phi_bc,phi_bc_prestress,phi_bc_prior_load,phi_dc,phi_dc_prestress,phi_dc_prior_load,phi_creep,phi_creep_prestress,phi_creep_prior_load,Ecm0,eps_cbs,eps_cbs_prestress,eps_cds,eps_cds_prestress,shrinkage,shrinkage_prestress,shrinkage_init,bondLR,bondPR,ae,ap,sxLR,sxNP,zstot,zstensinit,Astensinit,rhotot,rhotensinit,At,Aw,Aptot,zptot,zeta1,zeta,phi_peq,ry,cy,ry0,rx,ryp,cyp,cog,Izz,Wb,Wt,rho,qself,Mself,ep,Mp,pre_loss,initstrain,fctmorg,fcmorg,W_Ib,W_It,Ncr095,Mcr095,Ncr005,Mcr005,CS,Ncr,Mcr,tau_bms,tau_max,xcinit,epsinit,dpsigs,xc,eps,epsbot,sigssimpl,sigsr,dpsigsr,xc_sr,eps_sr,zstottens,zptottens,Astens,Actens,Aptens,Aceff_MC2020,Aseff_MC2020,Apeff_MC2020,phi_eq_MC2020,rhoeff_MC2020,hceff_MC2020,Aceff_FPR,Aseff_FPR,Apeff_FPR,phi_eq_FPR,rhoeff_FPR,hceff_FPR,Aceff_SMTCM,Aseff_SMTCM,Apeff_SMTCM,phi_eq_SMTCM,rhoeff_SMTCM,hceff_SMTCM,sumcirc_SMTCM,sumcirc_p_SMTCM,Actensstate1,Astensstate1,Aptensstate1,r,p,k1
2615,3625,19,N30-14-2,26,0,Rapport des essais: de tirants sous déformation imposée de courte durée,1993,0,Switzerland,École Polytechnique Fédérale de Lausanne,Construction Materials Laboratory,"Bicher Farra, Jean-Paul Jaccoud",1150.0,1150.0,1000.0,1000.0,100.0,100,"[2,7,6]","[6,7,15]",60.0,"[0,21,0]",0,36.9,"[1,160x320,0]","[7,28,90]",2.1745284449253477,"[1,160x320,1]",[28],33810.0,"[1,160x320,2]",[28],"[0,0,0,0,0.43,32,0,Sikament320,0]",196317.0,2,558.2,[14],[50],[1],[43],[0],[0],0.0,0.0,0,0,0.0,0.0,0.0,0,0,[0],[0],[0],[0],[0],2,1a,0,0,2,2,0.0,1,30.47973192512817,0.0,198.0,28,1,0.0,0,0,0,5,0.13,0.0,0.166,186.0,288.16551323701543,0,-1,2,0,0,0,10000.0,153.93804002589985,13,0.5,CN,36.9,1.0,28.9,44.45783132530121,2.8252257109447765,4.69979673421014,3.617354055754226,3.6727934242282094,2.826886978402952,6.109735754473182,2.826886978402952,1.9776579976613433,1.9776579976613433,3.289857713947098,32200.0,0.0,1.6591458048322998,1.6591458048322998,0.0,2.0810886600471963,2.0810886600471963,0.0,3.740234464879496,3.740234464879496,32200.0,-4.090135496245166e-05,-4.090135496245166e-05,-0.00019365976307978629,-0.00019365976307978629,-0.00023456111804223795,-0.00023456111804223795,-0.00023456111804223795,1,0,5.806477373558119,0.0,100.0,0.0,50.0,0.0,0.0,0.015393804002589986,0.015393804002589986,0.0,0.0,0.0,0.0,0.0,0.0,0.0,50.0,43.0,50.0,50.0,0.0,0.0,49.99999999999999,8333333.333333336,166666.6666666667,166666.66666666674,25.0,0.25,0.0,0.0,0.0,0.0,-0.0002153154136346831,2.8252257109447765,36.9,166666.6666666667,166666.66666666674,30.360482629133784,0.0,21.239848548273326,0.0,2,23.35421740702599,0.0,5.085406279700598,15.186342548487438,0.0,0.0,0.0,0.0,0.0,0.0,0.0,151.7118017294275,0.0,0.0,0.0,50.0,0.0,153.93804002589985,-0.10000000000047748,0.0,10000.0,153.93804002589985,0.0,14.0,0.015393804002589986,50.0,10000.0,153.93804002589985,0.0,14.0,0.015393804002589986,50.0,10000.0,153.93804002589985,0.0,14.0,0.015393804002589986,50.0,43.982297150257104,0.0,10000.0,153.93804002589985,0.0,0.6454623869130913,0.8166870366585958,1.3051061139800175
2616,3626,19,N30-14-2,21,0,Rapport des essais: de tirants sous déformation imposée de courte durée,1993,0,Switzerland,École Polytechnique Fédérale de Lausanne,Construction Materials Laboratory,"Bicher Farra, Jean-Paul Jaccoud",1150.0,1150.0,1000.0,1000.0,100.0,100,"[2,7,6]","[6,7,15]",60.0,"[0,21,0]",0,36.9,"[1,160x320,0]","[7,28,90]",2.1745284449253477,"[1,160x320,1]",[28],33810.0,"[1,160x320,2]",[28],"[0,0,0,0,0.43,32,0,Sikament320,0]",196317.0,2,558.2,[14],[50],[1],[43],[0],[0],0.0,0.0,0,0,0.0,0.0,0.0,0,0,[0],[0],[0],[0],[0],2,1a,0,0,2,2,0.0,1,27.093095044558375,0.0,176.0,28,1,0.0,0,0,0,4,0.1,0.0,0.12,225.0,225.0,0,-1,2,0,0,0,10000.0,153.93804002589985,13,0.5,CN,36.9,1.0,28.9,44.45783132530121,2.8252257109447765,4.69979673421014,3.617354055754226,3.6727934242282094,2.826886978402952,6.109735754473182,2.826886978402952,1.9776579976613433,1.9776579976613433,3.289857713947098,32200.0,0.0,1.6591458048322998,1.6591458048322998,0.0,2.0810886600471963,2.0810886600471963,0.0,3.740234464879496,3.740234464879496,32200.0,-4.090135496245166e-05,-4.090135496245166e-05,-0.00019365976307978629,-0.00019365976307978629,-0.00023456111804223795,-0.00023456111804223795,-0.00023456111804223795,1,0,5.806477373558119,0.0,100.0,0.0,50.0,0.0,0.0,0.015393804002589986,0.015393804002589986,0.0,0.0,0.0,0.0,0.0,0.0,0.0,50.0,43.0,50.0,50.0,0.0,0.0,49.99999999999999,8333333.333333336,166666.6666666667,166666.66666666674,25.0,0.25,0.0,0.0,0.0,0.0,-0.0002153154136346831,2.8252257109447765,36.9,166666.6666666667,166666.66666666674,30.360482629133784,0.0,21.239848548273326,0.0,1,23.35421740702599,0.0,5.085406279700598,15.186342548487438,0.0,0.0,0.0,0.0,0.0,0.0,0.0,151.7118017294275,0.0,0.0,0.0,50.0,0.0,153.93804002589985,-0.10000000000047748,0.0,10000.0,153.93804002589985,0.0,14.0,0.015393804002589986,50.0,10000.0,153.93804002589985,0.0,14.0,0.015393804002589986,50.0,10000.0,153.93804002589985,0.0,14.0,0.015393804002589986,50.0,43.982297150257104,0.0,10000.0,153.93804002589985,0.0,1.0,1.0,1.1600943235377934
2617,3627,19,N30-14-2,16,0,Rapport des essais: de tirants sous déformation imposée de courte durée,1993,0,Switzerland,École Polytechnique Fédérale de Lausanne,Construction Materials Laboratory,"Bicher Farra, Jean-Paul Jaccoud",1150.0,1150.0,1000.0,1000.0,100.0,100,"[2,7,6]","[6,7,15]",60.0,"[0,21,0]",0,36.9,"[1,160x320,0]","[7,28,90]",2.1745284449253477,"[1,160x320,1]",[28],33810.0,"[1,160x320,2]",[28],"[0,0,0,0,0.43,32,0,Sikament320,0]",196317.0,2,558.2,[14],[50],[1],[43],[0],[0],0.0,0.0,0,0,0.0,0.0,0.0,0,0,[0],[0],[0],[0],[0],2,1a,0,0,2,2,0.0,1,25.245838564247578,0.0,164.0,28,1,0.0,0,0,0,3,0.09,0.0,0.107,281.0,281.0,0,-1,2,0,0,0,10000.0,153.93804002589985,13,0.5,CN,36.9,1.0,28.9,44.45783132530121,2.8252257109447765,4.69979673421014,3.617354055754226,3.6727934242282094,2.826886978402952,6.109735754473182,2.826886978402952,1.9776579976613433,1.9776579976613433,3.289857713947098,32200.0,0.0,1.6591458048322998,1.6591458048322998,0.0,2.0810886600471963,2.0810886600471963,0.0,3.740234464879496,3.740234464879496,32200.0,-4.090135496245166e-05,-4.090135496245166e-05,-0.00019365976307978629,-0.00019365976307978629,-0.00023456111804223795,-0.00023456111804223795,-0.00023456111804223795,1,0,5.806477373558119,0.0,100.0,0.0,50.0,0.0,0.0,0.015393804002589986,0.015393804002589986,0.0,0.0,0.0,0.0,0.0,0.0,0.0,50.0,43.0,50.0,50.0,0.0,0.0,49.99999999999999,8333333.333333336,166666.6666666667,166666.66666666674,25.0,0.25,0.0,0.0,0.0,0.0,-0.0002153154136346831,2.8252257109447765,36.9,166666.6666666667,166666.66666666674,30.360482629133784,0.0,21.239848548273326,0.0,1,23.35421740702599,0.0,5.085406279700598,15.186342548487438,0.0,0.0,0.0,0.0,0.0,0.0,0.0,151.7118017294275,0.0,0.0,0.0,50.0,0.0,153.93804002589985,-0.10000000000047748,0.0,10000.0,153.93804002589985,0.0,14.0,0.015393804002589986,50.0,10000.0,153.93804002589985,0.0,14.0,0.015393804002589986,50.0,10000.0,153.93804002589985,0.0,14.0,0.015393804002589986,50.0,43.982297150257104,0.0,10000.0,153.93804002589985,0.0,1.0,1.0,1.0809969832965802
2618,3628,19,N30-14-2,13,0,Rapport des essais: de tirants sous déformation imposée de courte durée,1993,0,Switzerland,École Polytechnique Fédérale de Lausanne,Construction Materials Laboratory,"Bicher Farra, Jean-Paul Jaccoud",1150.0,1150.0,1000.0,1000.0,100.0,100,"[2,7,6]","[6,7,15]",60.0,"[0,21,0]",0,36.9,"[1,160x320,0]","[7,28,90]",2.1745284449253477,"[1,160x320,1]",[28],33810.0,"[1,160x320,2]",[28],"[0,0,0,0,0.43,32,0,Sikament320,0]",196317.0,2,558.2,[14],[50],[1],[43],[0],[0],0.0,0.0,0,0,0.0,0.0,0.0,0,0,[0],[0],[0],[0],[0],2,1a,0,0,2,2,0.0,1,25.245838564247578,0.0,164.0,28,1,0.0,0,0,0,3,0.08,0.0,0.102,273.0,273.0,0,-1,2,0,0,0,10000.0,153.93804002589985,13,0.5,CN,36.9,1.0,28.9,44.45783132530121,2.8252257109447765,4.69979673421014,3.617354055754226,3.6727934242282094,2.826886978402952,6.109735754473182,2.826886978402952,1.9776579976613433,1.9776579976613433,3.289857713947098,32200.0,0.0,1.6591458048322998,1.6591458048322998,0.0,2.0810886600471963,2.0810886600471963,0.0,3.740234464879496,3.740234464879496,32200.0,-4.090135496245166e-05,-4.090135496245166e-05,-0.00019365976307978629,-0.00019365976307978629,-0.00023456111804223795,-0.00023456111804223795,-0.00023456111804223795,1,0,5.806477373558119,0.0,100.0,0.0,50.0,0.0,0.0,0.015393804002589986,0.015393804002589986,0.0,0.0,0.0,0.0,0.0,0.0,0.0,50.0,43.0,50.0,50.0,0.0,0.0,49.99999999999999,8333333.333333336,166666.6666666667,166666.66666666674,25.0,0.25,0.0,0.0,0.0,0.0,-0.0002153154136346831,2.8252257109447765,36.9,166666.6666666667,166666.66666666674,30.360482629133784,0.0,21.239848548273326,0.0,1,23.35421740702599,0.0,5.085406279700598,15.186342548487438,0.0,0.0,0.0,0.0,0.0,0.0,0.0,151.7118017294275,0.0,0.0,0.0,50.0,0.0,153.93804002589985,-0.10000000000047748,0.0,10000.0,153.93804002589985,0.0,14.0,0.015393804002589986,50.0,10000.0,153.93804002589985,0.0,14.0,0.015393804002589986,50.0,10000.0,153.93804002589985,0.0,14.0,0.015393804002589986,50.0,43.982297150257104,0.0,10000.0,153.93804002589985,0.0,1.0,1.0,1.0809969832965802
2621,3631,19,N30-14-2,24,0,Rapport des essais: de tirants sous déformation imposée de courte durée,1993,0,Switzerland,École Polytechnique Fédérale de Lausanne,Construction Materials Laboratory,"Bicher Farra, Jean-Paul Jaccoud",1150.0,1150.0,1000.0,1000.0,100.0,100,"[2,7,6]","[6,7,15]",60.0,"[0,21,0]",0,36.9,"[1,160x320,0]","[7,28,90]",2.1745284449253477,"[1,160x320,1]",[28],33810.0,"[1,160x320,2]",[28],"[0,0,0,0,0.43,32,0,Sikament320,0]",196317.0,2,558.2,[14],[50],[1],[43],[0],[0],0.0,0.0,0,0,0.0,0.0,0.0,0,0,[0],[0],[0],[0],[0],2,1a,0,0,2,2,0.0,1,33.09667860556847,0.0,215.00000000000003,28,1,0.0,0,0,0,4,0.14,0.0,0.163,227.0,370.38022705575804,0,-1,2,0,0,0,10000.0,153.93804002589985,13,0.5,CN,36.9,1.0,28.9,44.45783132530121,2.8252257109447765,4.69979673421014,3.617354055754226,3.6727934242282094,2.826886978402952,6.109735754473182,2.826886978402952,1.9776579976613433,1.9776579976613433,3.289857713947098,32200.0,0.0,1.6591458048322998,1.6591458048322998,0.0,2.0810886600471963,2.0810886600471963,0.0,3.740234464879496,3.740234464879496,32200.0,-4.090135496245166e-05,-4.090135496245166e-05,-0.00019365976307978629,-0.00019365976307978629,-0.00023456111804223795,-0.00023456111804223795,-0.00023456111804223795,1,0,5.806477373558119,0.0,100.0,0.0,50.0,0.0,0.0,0.015393804002589986,0.015393804002589986,0.0,0.0,0.0,0.0,0.0,0.0,0.0,50.0,43.0,50.0,50.0,0.0,0.0,49.99999999999999,8333333.333333336,166666.6666666667,166666.66666666674,25.0,0.25,0.0,0.0,0.0,0.0,-0.0002153154136346831,2.8252257109447765,36.9,166666.6666666667,166666.66666666674,30.360482629133784,0.0,21.239848548273326,0.0,2,23.35421740702599,0.0,5.085406279700598,15.186342548487438,0.0,0.0,0.0,0.0,0.0,0.0,0.0,151.7118017294275,0.0,0.0,0.0,50.0,0.0,153.93804002589985,-0.10000000000047748,0.0,10000.0,153.93804002589985,0.0,14.0,0.015393804002589986,50.0,10000.0,153.93804002589985,0.0,14.0,0.015393804002589986,50.0,10000.0,153.93804002589985,0.0,14.0,0.015393804002589986,50.0,43.982297150257104,0.0,10000.0,153.93804002589985,0.0,0.6128836892953975,0.7664423184988464,1.4171606793217364
2622,3632,19,N30-14-2,8,0,Rapport des essais: de tirants sous déformation imposée de courte durée,1993,0,Switzerland,École Polytechnique Fédérale de Lausanne,Construction Materials Laboratory,"Bicher Farra, Jean-Paul Jaccoud",1150.0,1150.0,1000.0,1000.0,100.0,100,"[2,7,6]","[6,7,15]",60.0,"[0,21,0]",0,36.9,"[1,160x320,0]","[7,28,90]",2.1745284449253477,"[1,160x320,1]",[28],33810.0,"[1,160x320,2]",[28],"[0,0,0,0,0.43,32,0,Sikament320,0]",196317.0,2,558.2,[14],[50],[1],[43],[0],[0],0.0,0.0,0,0,0.0,0.0,0.0,0,0,[0],[0],[0],[0],[0],2,1a,0,0,2,2,0.0,1,23.09070600388498,0.0,150.0,28,1,0.0,0,0,0,1,0.08,0.0,0.085,565.0,565.0,0,-1,2,0,0,0,10000.0,153.93804002589985,13,0.5,CN,36.9,1.0,28.9,44.45783132530121,2.8252257109447765,4.69979673421014,3.617354055754226,3.6727934242282094,2.826886978402952,6.109735754473182,2.826886978402952,1.9776579976613433,1.9776579976613433,3.289857713947098,32200.0,0.0,1.6591458048322998,1.6591458048322998,0.0,2.0810886600471963,2.0810886600471963,0.0,3.740234464879496,3.740234464879496,32200.0,-4.090135496245166e-05,-4.090135496245166e-05,-0.00019365976307978629,-0.00019365976307978629,-0.00023456111804223795,-0.00023456111804223795,-0.00023456111804223795,1,0,5.806477373558119,0.0,100.0,0.0,50.0,0.0,0.0,0.015393804002589986,0.015393804002589986,0.0,0.0,0.0,0.0,0.0,0.0,0.0,50.0,43.0,50.0,50.0,0.0,0.0,49.99999999999999,8333333.333333336,166666.6666666667,166666.66666666674,25.0,0.25,0.0,0.0,0.0,0.0,-0.0002153154136346831,2.8252257109447765,36.9,166666.6666666667,166666.66666666674,30.360482629133784,0.0,21.239848548273326,0.0,1,23.35421740702599,0.0,5.085406279700598,15.186342548487438,0.0,0.0,0.0,0.0,0.0,0.0,0.0,151.7118017294275,0.0,0.0,0.0,50.0,0.0,153.93804002589985,-0.10000000000047748,0.0,10000.0,153.93804002589985,0.0,14.0,0.015393804002589986,50.0,10000.0,153.93804002589985,0.0,14.0,0.015393804002589986,50.0,10000.0,153.93804002589985,0.0,14.0,0.015393804002589986,50.0,43.982297150257104,0.0,10000.0,153.93804002589985,0.0,1.0,1.0,0.9887167530151649
2623,3633,19,N30-14-2,12,0,Rapport des essais: de tirants sous déformation imposée de courte durée,1993,0,Switzerland,École Polytechnique Fédérale de Lausanne,Construction Materials Laboratory,"Bicher Farra, Jean-Paul Jaccoud",1150.0,1150.0,1000.0,1000.0,100.0,100,"[2,7,6]","[6,7,15]",60.0,"[0,21,0]",0,36.9,"[1,160x320,0]","[7,28,90]",2.1745284449253477,"[1,160x320,1]",[28],33810.0,"[1,160x320,2]",[28],"[0,0,0,0,0.43,32,0,Sikament320,0]",196317.0,2,558.2,[14],[50],[1],[43],[0],[0],0.0,0.0,0,0,0.0,0.0,0.0,0,0,[0],[0],[0],[0],[0],2,1a,0,0,2,2,0.0,1,25.245838564247578,0.0,164.0,28,1,0.0,0,0,0,2,0.09,0.0,0.09,375.0,375.0,0,-1,2,0,0,0,10000.0,153.93804002589985,13,0.5,CN,36.9,1.0,28.9,44.45783132530121,2.8252257109447765,4.69979673421014,3.617354055754226,3.6727934242282094,2.826886978402952,6.109735754473182,2.826886978402952,1.9776579976613433,1.9776579976613433,3.289857713947098,32200.0,0.0,1.6591458048322998,1.6591458048322998,0.0,2.0810886600471963,2.0810886600471963,0.0,3.740234464879496,3.740234464879496,32200.0,-4.090135496245166e-05,-4.090135496245166e-05,-0.00019365976307978629,-0.00019365976307978629,-0.00023456111804223795,-0.00023456111804223795,-0.00023456111804223795,1,0,5.806477373558119,0.0,100.0,0.0,50.0,0.0,0.0,0.015393804002589986,0.015393804002589986,0.0,0.0,0.0,0.0,0.0,0.0,0.0,50.0,43.0,50.0,50.0,0.0,0.0,49.99999999999999,8333333.333333336,166666.6666666667,166666.66666666674,25.0,0.25,0.0,0.0,0.0,0.0,-0.0002153154136346831,2.8252257109447765,36.9,166666.6666666667,166666.66666666674,30.360482629133784,0.0,21.239848548273326,0.0,1,23.35421740702599,0.0,5.085406279700598,15.186342548487438,0.0,0.0,0.0,0.0,0.0,0.0,0.0,151.7118017294275,0.0,0.0,0.0,50.0,0.0,153.93804002589985,-0.10000000000047748,0.0,10000.0,153.93804002589985,0.0,14.0,0.015393804002589986,50.0,10000.0,153.93804002589985,0.0,14.0,0.015393804002589986,50.0,10000.0,153.93804002589985,0.0,14.0,0.015393804002589986,50.0,43.982297150257104,0.0,10000.0,153.93804002589985,0.0,1.0,1.0,1.0809969832965802
2627,3637,19,N30-14-2,15,0,Rapport des essais: de tirants sous déformation imposée de courte durée,1993,0,Switzerland,École Polytechnique Fédérale de Lausanne,Construction Materials Laboratory,"Bicher Farra, Jean-Paul Jaccoud",1150.0,1150.0,1000.0,1000.0,100.0,100,"[2,7,6]","[6,7,15]",60.0,"[0,21,0]",0,36.9,"[1,160x320,0]","[7,28,90]",2.1745284449253477,"[1,160x320,1]",[28],33810.0,"[1,160x320,2]",[28],"[0,0,0,0,0.43,32,0,Sikament320,0]",196317.0,2,558.2,[14],[50],[1],[43],[0],[0],0.0,0.0,0,0,0.0,0.0,0.0,0,0,[0],[0],[0],[0],[0],2,1a,0,0,2,2,0.0,1,23.244644043910878,0.0,151.0,28,1,0.0,0,0,0,3,0.08,0.0,0.101,281.0,281.0,0,-1,2,0,0,0,10000.0,153.93804002589985,13,0.5,CN,36.9,1.0,28.9,44.45783132530121,2.8252257109447765,4.69979673421014,3.617354055754226,3.6727934242282094,2.826886978402952,6.109735754473182,2.826886978402952,1.9776579976613433,1.9776579976613433,3.289857713947098,32200.0,0.0,1.6591458048322998,1.6591458048322998,0.0,2.0810886600471963,2.0810886600471963,0.0,3.740234464879496,3.740234464879496,32200.0,-4.090135496245166e-05,-4.090135496245166e-05,-0.00019365976307978629,-0.00019365976307978629,-0.00023456111804223795,-0.00023456111804223795,-0.00023456111804223795,1,0,5.806477373558119,0.0,100.0,0.0,50.0,0.0,0.0,0.015393804002589986,0.015393804002589986,0.0,0.0,0.0,0.0,0.0,0.0,0.0,50.0,43.0,50.0,50.0,0.0,0.0,49.99999999999999,8333333.333333336,166666.6666666667,166666.66666666674,25.0,0.25,0.0,0.0,0.0,0.0,-0.0002153154136346831,2.8252257109447765,36.9,166666.6666666667,166666.66666666674,30.360482629133784,0.0,21.239848548273326,0.0,1,23.35421740702599,0.0,5.085406279700598,15.186342548487438,0.0,0.0,0.0,0.0,0.0,0.0,0.0,151.7118017294275,0.0,0.0,0.0,50.0,0.0,153.93804002589985,-0.10000000000047748,0.0,10000.0,153.93804002589985,0.0,14.0,0.015393804002589986,50.0,10000.0,153.93804002589985,0.0,14.0,0.015393804002589986,50.0,10000.0,153.93804002589985,0.0,14.0,0.015393804002589986,50.0,43.982297150257104,0.0,10000.0,153.93804002589985,0.0,1.0,1.0,0.9953081980352659
2628,3638,19,N30-14-2,11,0,Rapport des essais: de tirants sous déformation imposée de courte durée,1993,0,Switzerland,École Polytechnique Fédérale de Lausanne,Construction Materials Laboratory,"Bicher Farra, Jean-Paul Jaccoud",1150.0,1150.0,1000.0,1000.0,100.0,100,"[2,7,6]","[6,7,15]",60.0,"[0,21,0]",0,36.9,"[1,160x320,0]","[7,28,90]",2.1745284449253477,"[1,160x320,1]",[28],33810.0,"[1,160x320,2]",[28],"[0,0,0,0,0.43,32,0,Sikament320,0]",196317.0,2,558.2,[14],[50],[1],[43],[0],[0],0.0,0.0,0,0,0.0,0.0,0.0,0,0,[0],[0],[0],[0],[0],2,1a,0,0,2,2,0.0,1,23.244644043910878,0.0,151.0,28,1,0.0,0,0,0,2,0.08,0.0,0.092,371.0,371.0,0,-1,2,0,0,0,10000.0,153.93804002589985,13,0.5,CN,36.9,1.0,28.9,44.45783132530121,2.8252257109447765,4.69979673421014,3.617354055754226,3.6727934242282094,2.826886978402952,6.109735754473182,2.826886978402952,1.9776579976613433,1.9776579976613433,3.289857713947098,32200.0,0.0,1.6591458048322998,1.6591458048322998,0.0,2.0810886600471963,2.0810886600471963,0.0,3.740234464879496,3.740234464879496,32200.0,-4.090135496245166e-05,-4.090135496245166e-05,-0.00019365976307978629,-0.00019365976307978629,-0.00023456111804223795,-0.00023456111804223795,-0.00023456111804223795,1,0,5.806477373558119,0.0,100.0,0.0,50.0,0.0,0.0,0.015393804002589986,0.015393804002589986,0.0,0.0,0.0,0.0,0.0,0.0,0.0,50.0,43.0,50.0,50.0,0.0,0.0,49.99999999999999,8333333.333333336,166666.6666666667,166666.66666666674,25.0,0.25,0.0,0.0,0.0,0.0,-0.0002153154136346831,2.8252257109447765,36.9,166666.6666666667,166666.66666666674,30.360482629133784,0.0,21.239848548273326,0.0,1,23.35421740702599,0.0,5.085406279700598,15.186342548487438,0.0,0.0,0.0,0.0,0.0,0.0,0.0,151.7118017294275,0.0,0.0,0.0,50.0,0.0,153.93804002589985,-0.10000000000047748,0.0,10000.0,153.93804002589985,0.0,14.0,0.015393804002589986,50.0,10000.0,153.93804002589985,0.0,14.0,0.015393804002589986,50.0,10000.0,153.93804002589985,0.0,14.0,0.015393804002589986,50.0,43.982297150257104,0.0,10000.0,153.93804002589985,0.0,1.0,1.0,0.9953081980352659
2630,3640,19,N30-14-3,27,0,Rapport des essais: de tirants sous déformation imposée de courte durée,1993,0,Switzerland,École Polytechnique Fédérale de Lausanne,Construction Materials Laboratory,"Bicher Farra, Jean-Paul Jaccoud",1150.0,1150.0,1000.0,1000.0,100.0,100,"[2,7,6]","[6,7,15]",60.0,"[0,21,0]",0,36.9,"[1,160x320,0]","[7,28,90]",2.1745284449253477,"[1,160x320,1]",[28],33810.0,"[1,160x320,2]",[28],"[0,0,0,0,0.43,32,0,Sikament320,0]",196317.0,2,558.2,[14],[50],[1],[43],[0],[0],0.0,0.0,0,0,0.0,0.0,0.0,0,0,[0],[0],[0],[0],[0],2,1a,0,0,2,2,0.0,1,40.17782844675986,0.0,261.0,28,1,0.0,0,0,0,5,0.2,0.0,0.276,189.0,334.8984534375418,0,-1,2,0,0,0,10000.0,153.93804002589985,13,0.5,CN,36.9,1.0,28.9,44.45783132530121,2.8252257109447765,4.69979673421014,3.617354055754226,3.6727934242282094,2.826886978402952,6.109735754473182,2.826886978402952,1.9776579976613433,1.9776579976613433,3.289857713947098,32200.0,0.0,1.6591458048322998,1.6591458048322998,0.0,2.0810886600471963,2.0810886600471963,0.0,3.740234464879496,3.740234464879496,32200.0,-4.090135496245166e-05,-4.090135496245166e-05,-0.00019365976307978629,-0.00019365976307978629,-0.00023456111804223795,-0.00023456111804223795,-0.00023456111804223795,1,0,5.806477373558119,0.0,100.0,0.0,50.0,0.0,0.0,0.015393804002589986,0.015393804002589986,0.0,0.0,0.0,0.0,0.0,0.0,0.0,50.0,43.0,50.0,50.0,0.0,0.0,49.99999999999999,8333333.333333336,166666.6666666667,166666.66666666674,25.0,0.25,0.0,0.0,0.0,0.0,-0.0002153154136346831,2.8252257109447765,36.9,166666.6666666667,166666.66666666674,30.360482629133784,0.0,21.239848548273326,0.0,2,23.35421740702599,0.0,5.085406279700598,15.186342548487438,0.0,0.0,0.0,0.0,0.0,0.0,0.0,151.7118017294275,0.0,0.0,0.0,50.0,0.0,153.93804002589985,-0.10000000000047748,0.0,10000.0,153.93804002589985,0.0,14.0,0.015393804002589986,50.0,10000.0,153.93804002589985,0.0,14.0,0.015393804002589986,50.0,10000.0,153.93804002589985,0.0,14.0,0.015393804002589986,50.0,43.982297150257104,0.0,10000.0,153.93804002589985,0.0,0.564350172597164,0.6806169276002103,1.7203671502463869
2632,3642,19,N30-14-3,16,0,Rapport des essais: de tirants sous déformation imposée de courte durée,1993,0,Switzerland,École Polytechnique Fédérale de Lausanne,Construction Materials Laboratory,"Bicher Farra, Jean-Paul Jaccoud",1150.0,1150.0,1000.0,1000.0,100.0,100,"[2,7,6]","[6,7,15]",60.0,"[0,21,0]",0,36.9,"[1,160x320,0]","[7,28,90]",2.1745284449253477,"[1,160x320,1]",[28],33810.0,"[1,160x320,2]",[28],"[0,0,0,0,0.43,32,0,Sikament320,0]",196317.0,2,558.2,[14],[50],[1],[43],[0],[0],0.0,0.0,0,0,0.0,0.0,0.0,0,0,[0],[0],[0],[0],[0],2,1a,0,0,2,2,0.0,1,28.478537404791474,0.0,185.0,28,1,0.0,0,0,0,3,0.1,0.0,0.144,281.0,281.0,0,-1,2,0,0,0,10000.0,153.93804002589985,13,0.5,CN,36.9,1.0,28.9,44.45783132530121,2.8252257109447765,4.69979673421014,3.617354055754226,3.6727934242282094,2.826886978402952,6.109735754473182,2.826886978402952,1.9776579976613433,1.9776579976613433,3.289857713947098,32200.0,0.0,1.6591458048322998,1.6591458048322998,0.0,2.0810886600471963,2.0810886600471963,0.0,3.740234464879496,3.740234464879496,32200.0,-4.090135496245166e-05,-4.090135496245166e-05,-0.00019365976307978629,-0.00019365976307978629,-0.00023456111804223795,-0.00023456111804223795,-0.00023456111804223795,1,0,5.806477373558119,0.0,100.0,0.0,50.0,0.0,0.0,0.015393804002589986,0.015393804002589986,0.0,0.0,0.0,0.0,0.0,0.0,0.0,50.0,43.0,50.0,50.0,0.0,0.0,49.99999999999999,8333333.333333336,166666.6666666667,166666.66666666674,25.0,0.25,0.0,0.0,0.0,0.0,-0.0002153154136346831,2.8252257109447765,36.9,166666.6666666667,166666.66666666674,30.360482629133784,0.0,21.239848548273326,0.0,1,23.35421740702599,0.0,5.085406279700598,15.186342548487438,0.0,0.0,0.0,0.0,0.0,0.0,0.0,151.7118017294275,0.0,0.0,0.0,50.0,0.0,153.93804002589985,-0.10000000000047748,0.0,10000.0,153.93804002589985,0.0,14.0,0.015393804002589986,50.0,10000.0,153.93804002589985,0.0,14.0,0.015393804002589986,50.0,10000.0,153.93804002589985,0.0,14.0,0.015393804002589986,50.0,43.982297150257104,0.0,10000.0,153.93804002589985,0.0,1.0,1.0,1.2194173287187033
2633,3643,19,N30-14-3,23,0,Rapport des essais: de tirants sous déformation imposée de courte durée,1993,0,Switzerland,École Polytechnique Fédérale de Lausanne,Construction Materials Laboratory,"Bicher Farra, Jean-Paul Jaccoud",1150.0,1150.0,1000.0,1000.0,100.0,100,"[2,7,6]","[6,7,15]",60.0,"[0,21,0]",0,36.9,"[1,160x320,0]","[7,28,90]",2.1745284449253477,"[1,160x320,1]",[28],33810.0,"[1,160x320,2]",[28],"[0,0,0,0,0.43,32,0,Sikament320,0]",196317.0,2,558.2,[14],[50],[1],[43],[0],[0],0.0,0.0,0,0,0.0,0.0,0.0,0,0,[0],[0],[0],[0],[0],2,1a,0,0,2,2,0.0,1,33.09667860556847,0.0,215.00000000000003,28,1,0.0,0,0,0,4,0.14,0.0,0.199,227.0,370.38022705575804,0,-1,2,0,0,0,10000.0,153.93804002589985,13,0.5,CN,36.9,1.0,28.9,44.45783132530121,2.8252257109447765,4.69979673421014,3.617354055754226,3.6727934242282094,2.826886978402952,6.109735754473182,2.826886978402952,1.9776579976613433,1.9776579976613433,3.289857713947098,32200.0,0.0,1.6591458048322998,1.6591458048322998,0.0,2.0810886600471963,2.0810886600471963,0.0,3.740234464879496,3.740234464879496,32200.0,-4.090135496245166e-05,-4.090135496245166e-05,-0.00019365976307978629,-0.00019365976307978629,-0.00023456111804223795,-0.00023456111804223795,-0.00023456111804223795,1,0,5.806477373558119,0.0,100.0,0.0,50.0,0.0,0.0,0.015393804002589986,0.015393804002589986,0.0,0.0,0.0,0.0,0.0,0.0,0.0,50.0,43.0,50.0,50.0,0.0,0.0,49.99999999999999,8333333.333333336,166666.6666666667,166666.66666666674,25.0,0.25,0.0,0.0,0.0,0.0,-0.0002153154136346831,2.8252257109447765,36.9,166666.6666666667,166666.66666666674,30.360482629133784,0.0,21.239848548273326,0.0,2,23.35421740702599,0.0,5.085406279700598,15.186342548487438,0.0,0.0,0.0,0.0,0.0,0.0,0.0,151.7118017294275,0.0,0.0,0.0,50.0,0.0,153.93804002589985,-0.10000000000047748,0.0,10000.0,153.93804002589985,0.0,14.0,0.015393804002589986,50.0,10000.0,153.93804002589985,0.0,14.0,0.015393804002589986,50.0,10000.0,153.93804002589985,0.0,14.0,0.015393804002589986,50.0,43.982297150257104,0.0,10000.0,153.93804002589985,0.0,0.6128836892953975,0.7664423184988464,1.4171606793217364
2634,3644,19,N30-14-3,24,0,Rapport des essais: de tirants sous déformation imposée de courte durée,1993,0,Switzerland,École Polytechnique Fédérale de Lausanne,Construction Materials Laboratory,"Bicher Farra, Jean-Paul Jaccoud",1150.0,1150.0,1000.0,1000.0,100.0,100,"[2,7,6]","[6,7,15]",60.0,"[0,21,0]",0,36.9,"[1,160x320,0]","[7,28,90]",2.1745284449253477,"[1,160x320,1]",[28],33810.0,"[1,160x320,2]",[28],"[0,0,0,0,0.43,32,0,Sikament320,0]",196317.0,2,558.2,[14],[50],[1],[43],[0],[0],0.0,0.0,0,0,0.0,0.0,0.0,0,0,[0],[0],[0],[0],[0],2,1a,0,0,2,2,0.0,1,34.32818292577567,0.0,223.0,28,1,0.0,0,0,0,5,0.14,0.0,0.18739008378755134,186.0,309.3630919322617,0,-1,2,0,0,0,10000.0,153.93804002589985,13,0.5,CN,36.9,1.0,28.9,44.45783132530121,2.8252257109447765,4.69979673421014,3.617354055754226,3.6727934242282094,2.826886978402952,6.109735754473182,2.826886978402952,1.9776579976613433,1.9776579976613433,3.289857713947098,32200.0,0.0,1.6591458048322998,1.6591458048322998,0.0,2.0810886600471963,2.0810886600471963,0.0,3.740234464879496,3.740234464879496,32200.0,-4.090135496245166e-05,-4.090135496245166e-05,-0.00019365976307978629,-0.00019365976307978629,-0.00023456111804223795,-0.00023456111804223795,-0.00023456111804223795,1,0,5.806477373558119,0.0,100.0,0.0,50.0,0.0,0.0,0.015393804002589986,0.015393804002589986,0.0,0.0,0.0,0.0,0.0,0.0,0.0,50.0,43.0,50.0,50.0,0.0,0.0,49.99999999999999,8333333.333333336,166666.6666666667,166666.66666666674,25.0,0.25,0.0,0.0,0.0,0.0,-0.0002153154136346831,2.8252257109447765,36.9,166666.6666666667,166666.66666666674,30.360482629133784,0.0,21.239848548273326,0.0,2,23.35421740702599,0.0,5.085406279700598,15.186342548487438,0.0,0.0,0.0,0.0,0.0,0.0,0.0,151.7118017294275,0.0,0.0,0.0,50.0,0.0,153.93804002589985,-0.10000000000047748,0.0,10000.0,153.93804002589985,0.0,14.0,0.015393804002589986,50.0,10000.0,153.93804002589985,0.0,14.0,0.015393804002589986,50.0,10000.0,153.93804002589985,0.0,14.0,0.015393804002589986,50.0,43.982297150257104,0.0,10000.0,153.93804002589985,0.0,0.6012352631926974,0.7471046341956994,1.4698922394825453
2635,3645,19,N30-14-3,20,0,Rapport des essais: de tirants sous déformation imposée de courte durée,1993,0,Switzerland,École Polytechnique Fédérale de Lausanne,Construction Materials Laboratory,"Bicher Farra, Jean-Paul Jaccoud",1150.0,1150.0,1000.0,1000.0,100.0,100,"[2,7,6]","[6,7,15]",60.0,"[0,21,0]",0,36.9,"[1,160x320,0]","[7,28,90]",2.1745284449253477,"[1,160x320,1]",[28],33810.0,"[1,160x320,2]",[28],"[0,0,0,0,0.43,32,0,Sikament320,0]",196317.0,2,558.2,[14],[50],[1],[43],[0],[0],0.0,0.0,0,0,0.0,0.0,0.0,0,0,[0],[0],[0],[0],[0],2,1a,0,0,2,2,0.0,1,27.247033084584274,0.0,177.0,28,1,0.0,0,0,0,4,0.11,0.0,0.147,226.0,226.0,0,-1,2,0,0,0,10000.0,153.93804002589985,13,0.5,CN,36.9,1.0,28.9,44.45783132530121,2.8252257109447765,4.69979673421014,3.617354055754226,3.6727934242282094,2.826886978402952,6.109735754473182,2.826886978402952,1.9776579976613433,1.9776579976613433,3.289857713947098,32200.0,0.0,1.6591458048322998,1.6591458048322998,0.0,2.0810886600471963,2.0810886600471963,0.0,3.740234464879496,3.740234464879496,32200.0,-4.090135496245166e-05,-4.090135496245166e-05,-0.00019365976307978629,-0.00019365976307978629,-0.00023456111804223795,-0.00023456111804223795,-0.00023456111804223795,1,0,5.806477373558119,0.0,100.0,0.0,50.0,0.0,0.0,0.015393804002589986,0.015393804002589986,0.0,0.0,0.0,0.0,0.0,0.0,0.0,50.0,43.0,50.0,50.0,0.0,0.0,49.99999999999999,8333333.333333336,166666.6666666667,166666.66666666674,25.0,0.25,0.0,0.0,0.0,0.0,-0.0002153154136346831,2.8252257109447765,36.9,166666.6666666667,166666.66666666674,30.360482629133784,0.0,21.239848548273326,0.0,1,23.35421740702599,0.0,5.085406279700598,15.186342548487438,0.0,0.0,0.0,0.0,0.0,0.0,0.0,151.7118017294275,0.0,0.0,0.0,50.0,0.0,153.93804002589985,-0.10000000000047748,0.0,10000.0,153.93804002589985,0.0,14.0,0.015393804002589986,50.0,10000.0,153.93804002589985,0.0,14.0,0.015393804002589986,50.0,10000.0,153.93804002589985,0.0,14.0,0.015393804002589986,50.0,43.982297150257104,0.0,10000.0,153.93804002589985,0.0,1.0,1.0,1.1666857685578946
2636,3646,19,N30-14-3,18,0,Rapport des essais: de tirants sous déformation imposée de courte durée,1993,0,Switzerland,École Polytechnique Fédérale de Lausanne,Construction Materials Laboratory,"Bicher Farra, Jean-Paul Jaccoud",1150.0,1150.0,1000.0,1000.0,100.0,100,"[2,7,6]","[6,7,15]",60.0,"[0,21,0]",0,36.9,"[1,160x320,0]","[7,28,90]",2.1745284449253477,"[1,160x320,1]",[28],33810.0,"[1,160x320,2]",[28],"[0,0,0,0,0.43,32,0,Sikament320,0]",196317.0,2,558.2,[14],[50],[1],[43],[0],[0],0.0,0.0,0,0,0.0,0.0,0.0,0,0,[0],[0],[0],[0],[0],2,1a,0,0,2,2,0.0,1,23.09070600388498,0.0,150.0,28,1,0.0,0,0,0,4,0.09,0.0,0.135,220.0,220.0,0,-1,2,0,0,0,10000.0,153.93804002589985,13,0.5,CN,36.9,1.0,28.9,44.45783132530121,2.8252257109447765,4.69979673421014,3.617354055754226,3.6727934242282094,2.826886978402952,6.109735754473182,2.826886978402952,1.9776579976613433,1.9776579976613433,3.289857713947098,32200.0,0.0,1.6591458048322998,1.6591458048322998,0.0,2.0810886600471963,2.0810886600471963,0.0,3.740234464879496,3.740234464879496,32200.0,-4.090135496245166e-05,-4.090135496245166e-05,-0.00019365976307978629,-0.00019365976307978629,-0.00023456111804223795,-0.00023456111804223795,-0.00023456111804223795,1,0,5.806477373558119,0.0,100.0,0.0,50.0,0.0,0.0,0.015393804002589986,0.015393804002589986,0.0,0.0,0.0,0.0,0.0,0.0,0.0,50.0,43.0,50.0,50.0,0.0,0.0,49.99999999999999,8333333.333333336,166666.6666666667,166666.66666666674,25.0,0.25,0.0,0.0,0.0,0.0,-0.0002153154136346831,2.8252257109447765,36.9,166666.6666666667,166666.66666666674,30.360482629133784,0.0,21.239848548273326,0.0,1,23.35421740702599,0.0,5.085406279700598,15.186342548487438,0.0,0.0,0.0,0.0,0.0,0.0,0.0,151.7118017294275,0.0,0.0,0.0,50.0,0.0,153.93804002589985,-0.10000000000047748,0.0,10000.0,153.93804002589985,0.0,14.0,0.015393804002589986,50.0,10000.0,153.93804002589985,0.0,14.0,0.015393804002589986,50.0,10000.0,153.93804002589985,0.0,14.0,0.015393804002589986,50.0,43.982297150257104,0.0,10000.0,153.93804002589985,0.0,1.0,1.0,0.9887167530151649
2637,3647,19,N30-14-3,8,0,Rapport des essais: de tirants sous déformation imposée de courte durée,1993,0,Switzerland,École Polytechnique Fédérale de Lausanne,Construction Materials Laboratory,"Bicher Farra, Jean-Paul Jaccoud",1150.0,1150.0,1000.0,1000.0,100.0,100,"[2,7,6]","[6,7,15]",60.0,"[0,21,0]",0,36.9,"[1,160x320,0]","[7,28,90]",2.1745284449253477,"[1,160x320,1]",[28],33810.0,"[1,160x320,2]",[28],"[0,0,0,0,0.43,32,0,Sikament320,0]",196317.0,2,558.2,[14],[50],[1],[43],[0],[0],0.0,0.0,0,0,0.0,0.0,0.0,0,0,[0],[0],[0],[0],[0],2,1a,0,0,2,2,0.0,1,24.784024444169876,0.0,161.0,28,1,0.0,0,0,0,1,0.05,0.0,0.065,458.0,458.0,0,-1,2,0,0,0,10000.0,153.93804002589985,13,0.5,CN,36.9,1.0,28.9,44.45783132530121,2.8252257109447765,4.69979673421014,3.617354055754226,3.6727934242282094,2.826886978402952,6.109735754473182,2.826886978402952,1.9776579976613433,1.9776579976613433,3.289857713947098,32200.0,0.0,1.6591458048322998,1.6591458048322998,0.0,2.0810886600471963,2.0810886600471963,0.0,3.740234464879496,3.740234464879496,32200.0,-4.090135496245166e-05,-4.090135496245166e-05,-0.00019365976307978629,-0.00019365976307978629,-0.00023456111804223795,-0.00023456111804223795,-0.00023456111804223795,1,0,5.806477373558119,0.0,100.0,0.0,50.0,0.0,0.0,0.015393804002589986,0.015393804002589986,0.0,0.0,0.0,0.0,0.0,0.0,0.0,50.0,43.0,50.0,50.0,0.0,0.0,49.99999999999999,8333333.333333336,166666.6666666667,166666.66666666674,25.0,0.25,0.0,0.0,0.0,0.0,-0.0002153154136346831,2.8252257109447765,36.9,166666.6666666667,166666.66666666674,30.360482629133784,0.0,21.239848548273326,0.0,1,23.35421740702599,0.0,5.085406279700598,15.186342548487438,0.0,0.0,0.0,0.0,0.0,0.0,0.0,151.7118017294275,0.0,0.0,0.0,50.0,0.0,153.93804002589985,-0.10000000000047748,0.0,10000.0,153.93804002589985,0.0,14.0,0.015393804002589986,50.0,10000.0,153.93804002589985,0.0,14.0,0.015393804002589986,50.0,10000.0,153.93804002589985,0.0,14.0,0.015393804002589986,50.0,43.982297150257104,0.0,10000.0,153.93804002589985,0.0,1.0,1.0,1.061222648236277
2638,3648,19,N30-14-3,26,0,Rapport des essais: de tirants sous déformation imposée de courte durée,1993,0,Switzerland,École Polytechnique Fédérale de Lausanne,Construction Materials Laboratory,"Bicher Farra, Jean-Paul Jaccoud",1150.0,1150.0,1000.0,1000.0,100.0,100,"[2,7,6]","[6,7,15]",60.0,"[0,21,0]",0,36.9,"[1,160x320,0]","[7,28,90]",2.1745284449253477,"[1,160x320,1]",[28],33810.0,"[1,160x320,2]",[28],"[0,0,0,0,0.43,32,0,Sikament320,0]",196317.0,2,558.2,[14],[50],[1],[43],[0],[0],0.0,0.0,0,0,0.0,0.0,0.0,0,0,[0],[0],[0],[0],[0],2,1a,0,0,2,2,0.0,1,34.48212096580156,0.0,224.0,28,1,0.0,0,0,0,5,0.16,0.0,0.217,188.0,313.3824968246205,0,-1,2,0,0,0,10000.0,153.93804002589985,13,0.5,CN,36.9,1.0,28.9,44.45783132530121,2.8252257109447765,4.69979673421014,3.617354055754226,3.6727934242282094,2.826886978402952,6.109735754473182,2.826886978402952,1.9776579976613433,1.9776579976613433,3.289857713947098,32200.0,0.0,1.6591458048322998,1.6591458048322998,0.0,2.0810886600471963,2.0810886600471963,0.0,3.740234464879496,3.740234464879496,32200.0,-4.090135496245166e-05,-4.090135496245166e-05,-0.00019365976307978629,-0.00019365976307978629,-0.00023456111804223795,-0.00023456111804223795,-0.00023456111804223795,1,0,5.806477373558119,0.0,100.0,0.0,50.0,0.0,0.0,0.015393804002589986,0.015393804002589986,0.0,0.0,0.0,0.0,0.0,0.0,0.0,50.0,43.0,50.0,50.0,0.0,0.0,49.99999999999999,8333333.333333336,166666.6666666667,166666.66666666674,25.0,0.25,0.0,0.0,0.0,0.0,-0.0002153154136346831,2.8252257109447765,36.9,166666.6666666667,166666.66666666674,30.360482629133784,0.0,21.239848548273326,0.0,2,23.35421740702599,0.0,5.085406279700598,15.186342548487438,0.0,0.0,0.0,0.0,0.0,0.0,0.0,151.7118017294275,0.0,0.0,0.0,50.0,0.0,153.93804002589985,-0.10000000000047748,0.0,10000.0,153.93804002589985,0.0,14.0,0.015393804002589986,50.0,10000.0,153.93804002589985,0.0,14.0,0.015393804002589986,50.0,10000.0,153.93804002589985,0.0,14.0,0.015393804002589986,50.0,43.982297150257104,0.0,10000.0,153.93804002589985,0.0,0.5999058719134885,0.7448501650667908,1.476483684502646
2639,3649,19,N30-14-3,12,0,Rapport des essais: de tirants sous déformation imposée de courte durée,1993,0,Switzerland,École Polytechnique Fédérale de Lausanne,Construction Materials Laboratory,"Bicher Farra, Jean-Paul Jaccoud",1150.0,1150.0,1000.0,1000.0,100.0,100,"[2,7,6]","[6,7,15]",60.0,"[0,21,0]",0,36.9,"[1,160x320,0]","[7,28,90]",2.1745284449253477,"[1,160x320,1]",[28],33810.0,"[1,160x320,2]",[28],"[0,0,0,0,0.43,32,0,Sikament320,0]",196317.0,2,558.2,[14],[50],[1],[43],[0],[0],0.0,0.0,0,0,0.0,0.0,0.0,0,0,[0],[0],[0],[0],[0],2,1a,0,0,2,2,0.0,1,26.785218964506573,0.0,174.0,28,1,0.0,0,0,0,3,0.08,0.0,0.08,271.0,271.0,0,-1,2,0,0,0,10000.0,153.93804002589985,13,0.5,CN,36.9,1.0,28.9,44.45783132530121,2.8252257109447765,4.69979673421014,3.617354055754226,3.6727934242282094,2.826886978402952,6.109735754473182,2.826886978402952,1.9776579976613433,1.9776579976613433,3.289857713947098,32200.0,0.0,1.6591458048322998,1.6591458048322998,0.0,2.0810886600471963,2.0810886600471963,0.0,3.740234464879496,3.740234464879496,32200.0,-4.090135496245166e-05,-4.090135496245166e-05,-0.00019365976307978629,-0.00019365976307978629,-0.00023456111804223795,-0.00023456111804223795,-0.00023456111804223795,1,0,5.806477373558119,0.0,100.0,0.0,50.0,0.0,0.0,0.015393804002589986,0.015393804002589986,0.0,0.0,0.0,0.0,0.0,0.0,0.0,50.0,43.0,50.0,50.0,0.0,0.0,49.99999999999999,8333333.333333336,166666.6666666667,166666.66666666674,25.0,0.25,0.0,0.0,0.0,0.0,-0.0002153154136346831,2.8252257109447765,36.9,166666.6666666667,166666.66666666674,30.360482629133784,0.0,21.239848548273326,0.0,1,23.35421740702599,0.0,5.085406279700598,15.186342548487438,0.0,0.0,0.0,0.0,0.0,0.0,0.0,151.7118017294275,0.0,0.0,0.0,50.0,0.0,153.93804002589985,-0.10000000000047748,0.0,10000.0,153.93804002589985,0.0,14.0,0.015393804002589986,50.0,10000.0,153.93804002589985,0.0,14.0,0.015393804002589986,50.0,10000.0,153.93804002589985,0.0,14.0,0.015393804002589986,50.0,43.982297150257104,0.0,10000.0,153.93804002589985,0.0,1.0,1.0,1.1469114334975912
2640,3650,19,N30-14-3,13,0,Rapport des essais: de tirants sous déformation imposée de courte durée,1993,0,Switzerland,École Polytechnique Fédérale de Lausanne,Construction Materials Laboratory,"Bicher Farra, Jean-Paul Jaccoud",1150.0,1150.0,1000.0,1000.0,100.0,100,"[2,7,6]","[6,7,15]",60.0,"[0,21,0]",0,36.9,"[1,160x320,0]","[7,28,90]",2.1745284449253477,"[1,160x320,1]",[28],33810.0,"[1,160x320,2]",[28],"[0,0,0,0,0.43,32,0,Sikament320,0]",196317.0,2,558.2,[14],[50],[1],[43],[0],[0],0.0,0.0,0,0,0.0,0.0,0.0,0,0,[0],[0],[0],[0],[0],2,1a,0,0,2,2,0.0,1,23.860396204014474,0.0,155.0,28,1,0.0,0,0,0,3,0.08,0.0,0.125,271.0,271.0,0,-1,2,0,0,0,10000.0,153.93804002589985,13,0.5,CN,36.9,1.0,28.9,44.45783132530121,2.8252257109447765,4.69979673421014,3.617354055754226,3.6727934242282094,2.826886978402952,6.109735754473182,2.826886978402952,1.9776579976613433,1.9776579976613433,3.289857713947098,32200.0,0.0,1.6591458048322998,1.6591458048322998,0.0,2.0810886600471963,2.0810886600471963,0.0,3.740234464879496,3.740234464879496,32200.0,-4.090135496245166e-05,-4.090135496245166e-05,-0.00019365976307978629,-0.00019365976307978629,-0.00023456111804223795,-0.00023456111804223795,-0.00023456111804223795,1,0,5.806477373558119,0.0,100.0,0.0,50.0,0.0,0.0,0.015393804002589986,0.015393804002589986,0.0,0.0,0.0,0.0,0.0,0.0,0.0,50.0,43.0,50.0,50.0,0.0,0.0,49.99999999999999,8333333.333333336,166666.6666666667,166666.66666666674,25.0,0.25,0.0,0.0,0.0,0.0,-0.0002153154136346831,2.8252257109447765,36.9,166666.6666666667,166666.66666666674,30.360482629133784,0.0,21.239848548273326,0.0,1,23.35421740702599,0.0,5.085406279700598,15.186342548487438,0.0,0.0,0.0,0.0,0.0,0.0,0.0,151.7118017294275,0.0,0.0,0.0,50.0,0.0,153.93804002589985,-0.10000000000047748,0.0,10000.0,153.93804002589985,0.0,14.0,0.015393804002589986,50.0,10000.0,153.93804002589985,0.0,14.0,0.015393804002589986,50.0,10000.0,153.93804002589985,0.0,14.0,0.015393804002589986,50.0,43.982297150257104,0.0,10000.0,153.93804002589985,0.0,1.0,1.0,1.0216739781156703
