Repository: iavdesch/Research

Readme
======

The supporting files are related to the study "A method for determining the performance of formulas for calculating the crack width and spacing in reinforced concrete elements".

The following files are relevant:
Research/Method_comparing_CWFs/Data_processing_for_GitHuB_Final (contains the data processing of the database "Crack width and crack spacing in reinforced and prestressed concrete elements: database")
Research/Method_comparing_CWFs/CWF_analysis_for_GitHuB_Final (contains the evaluation of the different crack width formulas)

File: Method_comparing_CWFs/Datasets_used/Working_database_no_hordijk_initshrink.csv (part 50 of 84)
,ID,EPID,ELID,LOADID,DOI,title,year,journal,country,institution,laboratory,authors,Ltot,Lspan,Lcons,Lmeas,h,b,hc,thc,RH,Temp,pd,fcm,catfcm,tfcm,fctm,catfctm,tfctm,Ecm,catEcm,tEcm,mix,Es,fsr,fy,phi,zs,nbl,clat,phit,st,phiw,sw,type,method,fpk,fp01k,Ep,rel,fpr,npl,phip,Ap,zp,cplat,catf,epsin,catcal,selfw,typew,locw,epsc,Nrep,N,M,sigs,t0,t,PL,catp,t0p,tp,ncr,wm,wk,wmax,sm,smax,indLR,indNP,indtfcm,indtfctm,indtEcm,slab,Ac,Astot,ts,sc,class_C,fcm28,Bcc,fck28,fcm_cube_150,fctm28,fctmfl28,fctmfl,fct095_28,fct095,fct095fl_28,fct095fl,fct005,fct005_28,fct005fl,Ecm28,phi_bc,phi_bc_prestress,phi_bc_prior_load,phi_dc,phi_dc_prestress,phi_dc_prior_load,phi_creep,phi_creep_prestress,phi_creep_prior_load,Ecm0,eps_cbs,eps_cbs_prestress,eps_cds,eps_cds_prestress,shrinkage,shrinkage_prestress,shrinkage_init,bondLR,bondPR,ae,ap,sxLR,sxNP,zstot,zstensinit,Astensinit,rhotot,rhotensinit,At,Aw,Aptot,zptot,zeta1,zeta,phi_peq,ry,cy,ry0,rx,ryp,cyp,cog,Izz,Wb,Wt,rho,qself,Mself,ep,Mp,pre_loss,initstrain,fctmorg,fcmorg,W_Ib,W_It,Ncr095,Mcr095,Ncr005,Mcr005,CS,Ncr,Mcr,tau_bms,tau_max,xcinit,epsinit,dpsigs,xc,eps,epsbot,sigssimpl,sigsr,dpsigsr,xc_sr,eps_sr,zstottens,zptottens,Astens,Actens,Aptens,Aceff_MC2020,Aseff_MC2020,Apeff_MC2020,phi_eq_MC2020,rhoeff_MC2020,hceff_MC2020,Aceff_FPR,Aseff_FPR,Apeff_FPR,phi_eq_FPR,rhoeff_FPR,hceff_FPR,Aceff_SMTCM,Aseff_SMTCM,Apeff_SMTCM,phi_eq_SMTCM,rhoeff_SMTCM,hceff_SMTCM,sumcirc_SMTCM,sumcirc_p_SMTCM,Actensstate1,Astensstate1,Aptensstate1,r,p,k1
2642,3652,19,N30-14-3,14,0,Rapport des essais: de tirants sous déformation imposée de courte durée,1993,0,Switzerland,École Polytechnique Fédérale de Lausanne,Construction Materials Laboratory,"Bicher Farra, Jean-Paul Jaccoud",1150.0,1150.0,1000.0,1000.0,100.0,100,"[2,7,6]","[6,7,15]",60.0,"[0,21,0]",0,36.9,"[1,160x320,0]","[7,28,90]",2.1745284449253477,"[1,160x320,1]",[28],33810.0,"[1,160x320,2]",[28],"[0,0,0,0,0.43,32,0,Sikament320,0]",196317.0,2,558.2,[14],[50],[1],[43],[0],[0],0.0,0.0,0,0,0.0,0.0,0.0,0,0,[0],[0],[0],[0],[0],2,1a,0,0,2,2,0.0,1,25.09190052422168,0.0,163.0,28,1,0.0,0,0,0,3,0.09,0.0,0.128,279.0,279.0,0,-1,2,0,0,0,10000.0,153.93804002589985,13,0.5,CN,36.9,1.0,28.9,44.45783132530121,2.8252257109447765,4.69979673421014,3.617354055754226,3.6727934242282094,2.826886978402952,6.109735754473182,2.826886978402952,1.9776579976613433,1.9776579976613433,3.289857713947098,32200.0,0.0,1.6591458048322998,1.6591458048322998,0.0,2.0810886600471963,2.0810886600471963,0.0,3.740234464879496,3.740234464879496,32200.0,-4.090135496245166e-05,-4.090135496245166e-05,-0.00019365976307978629,-0.00019365976307978629,-0.00023456111804223795,-0.00023456111804223795,-0.00023456111804223795,1,0,5.806477373558119,0.0,100.0,0.0,50.0,0.0,0.0,0.015393804002589986,0.015393804002589986,0.0,0.0,0.0,0.0,0.0,0.0,0.0,50.0,43.0,50.0,50.0,0.0,0.0,49.99999999999999,8333333.333333336,166666.6666666667,166666.66666666674,25.0,0.25,0.0,0.0,0.0,0.0,-0.0002153154136346831,2.8252257109447765,36.9,166666.6666666667,166666.66666666674,30.360482629133784,0.0,21.239848548273326,0.0,1,23.35421740702599,0.0,5.085406279700598,15.186342548487438,0.0,0.0,0.0,0.0,0.0,0.0,0.0,151.7118017294275,0.0,0.0,0.0,50.0,0.0,153.93804002589985,-0.10000000000047748,0.0,10000.0,153.93804002589985,0.0,14.0,0.015393804002589986,50.0,10000.0,153.93804002589985,0.0,14.0,0.015393804002589986,50.0,10000.0,153.93804002589985,0.0,14.0,0.015393804002589986,50.0,43.982297150257104,0.0,10000.0,153.93804002589985,0.0,1.0,1.0,1.0744055382764792
2644,3654,19,N30-14-3,25,0,Rapport des essais: de tirants sous déformation imposée de courte durée,1993,0,Switzerland,École Polytechnique Fédérale de Lausanne,Construction Materials Laboratory,"Bicher Farra, Jean-Paul Jaccoud",1150.0,1150.0,1000.0,1000.0,100.0,100,"[2,7,6]","[6,7,15]",60.0,"[0,21,0]",0,36.9,"[1,160x320,0]","[7,28,90]",2.1745284449253477,"[1,160x320,1]",[28],33810.0,"[1,160x320,2]",[28],"[0,0,0,0,0.43,32,0,Sikament320,0]",196317.0,2,558.2,[14],[50],[1],[43],[0],[0],0.0,0.0,0,0,0.0,0.0,0.0,0,0,[0],[0],[0],[0],[0],2,1a,0,0,2,2,0.0,1,29.71004172499867,0.0,193.0,28,1,0.0,0,0,0,5,0.14,0.0,0.195,186.0,186.0,0,-1,2,0,0,0,10000.0,153.93804002589985,13,0.5,CN,36.9,1.0,28.9,44.45783132530121,2.8252257109447765,4.69979673421014,3.617354055754226,3.6727934242282094,2.826886978402952,6.109735754473182,2.826886978402952,1.9776579976613433,1.9776579976613433,3.289857713947098,32200.0,0.0,1.6591458048322998,1.6591458048322998,0.0,2.0810886600471963,2.0810886600471963,0.0,3.740234464879496,3.740234464879496,32200.0,-4.090135496245166e-05,-4.090135496245166e-05,-0.00019365976307978629,-0.00019365976307978629,-0.00023456111804223795,-0.00023456111804223795,-0.00023456111804223795,1,0,5.806477373558119,0.0,100.0,0.0,50.0,0.0,0.0,0.015393804002589986,0.015393804002589986,0.0,0.0,0.0,0.0,0.0,0.0,0.0,50.0,43.0,50.0,50.0,0.0,0.0,49.99999999999999,8333333.333333336,166666.6666666667,166666.66666666674,25.0,0.25,0.0,0.0,0.0,0.0,-0.0002153154136346831,2.8252257109447765,36.9,166666.6666666667,166666.66666666674,30.360482629133784,0.0,21.239848548273326,0.0,1,23.35421740702599,0.0,5.085406279700598,15.186342548487438,0.0,0.0,0.0,0.0,0.0,0.0,0.0,151.7118017294275,0.0,0.0,0.0,50.0,0.0,153.93804002589985,-0.10000000000047748,0.0,10000.0,153.93804002589985,0.0,14.0,0.015393804002589986,50.0,10000.0,153.93804002589985,0.0,14.0,0.015393804002589986,50.0,10000.0,153.93804002589985,0.0,14.0,0.015393804002589986,50.0,43.982297150257104,0.0,10000.0,153.93804002589985,0.0,1.0,1.0,1.272148888879512
2645,3655,19,N30-14-3,11,0,Rapport des essais: de tirants sous déformation imposée de courte durée,1993,0,Switzerland,École Polytechnique Fédérale de Lausanne,Construction Materials Laboratory,"Bicher Farra, Jean-Paul Jaccoud",1150.0,1150.0,1000.0,1000.0,100.0,100,"[2,7,6]","[6,7,15]",60.0,"[0,21,0]",0,36.9,"[1,160x320,0]","[7,28,90]",2.1745284449253477,"[1,160x320,1]",[28],33810.0,"[1,160x320,2]",[28],"[0,0,0,0,0.43,32,0,Sikament320,0]",196317.0,2,558.2,[14],[50],[1],[43],[0],[0],0.0,0.0,0,0,0.0,0.0,0.0,0,0,[0],[0],[0],[0],[0],2,1a,0,0,2,2,0.0,1,24.93796248419578,0.0,162.0,28,1,0.0,0,0,0,2,0.09,0.0,0.119,376.0,376.0,0,-1,2,0,0,0,10000.0,153.93804002589985,13,0.5,CN,36.9,1.0,28.9,44.45783132530121,2.8252257109447765,4.69979673421014,3.617354055754226,3.6727934242282094,2.826886978402952,6.109735754473182,2.826886978402952,1.9776579976613433,1.9776579976613433,3.289857713947098,32200.0,0.0,1.6591458048322998,1.6591458048322998,0.0,2.0810886600471963,2.0810886600471963,0.0,3.740234464879496,3.740234464879496,32200.0,-4.090135496245166e-05,-4.090135496245166e-05,-0.00019365976307978629,-0.00019365976307978629,-0.00023456111804223795,-0.00023456111804223795,-0.00023456111804223795,1,0,5.806477373558119,0.0,100.0,0.0,50.0,0.0,0.0,0.015393804002589986,0.015393804002589986,0.0,0.0,0.0,0.0,0.0,0.0,0.0,50.0,43.0,50.0,50.0,0.0,0.0,49.99999999999999,8333333.333333336,166666.6666666667,166666.66666666674,25.0,0.25,0.0,0.0,0.0,0.0,-0.0002153154136346831,2.8252257109447765,36.9,166666.6666666667,166666.66666666674,30.360482629133784,0.0,21.239848548273326,0.0,1,23.35421740702599,0.0,5.085406279700598,15.186342548487438,0.0,0.0,0.0,0.0,0.0,0.0,0.0,151.7118017294275,0.0,0.0,0.0,50.0,0.0,153.93804002589985,-0.10000000000047748,0.0,10000.0,153.93804002589985,0.0,14.0,0.015393804002589986,50.0,10000.0,153.93804002589985,0.0,14.0,0.015393804002589986,50.0,10000.0,153.93804002589985,0.0,14.0,0.015393804002589986,50.0,43.982297150257104,0.0,10000.0,153.93804002589985,0.0,1.0,1.0,1.0678140932563782
2646,3656,19,N30-14-3,17,0,Rapport des essais: de tirants sous déformation imposée de courte durée,1993,0,Switzerland,École Polytechnique Fédérale de Lausanne,Construction Materials Laboratory,"Bicher Farra, Jean-Paul Jaccoud",1150.0,1150.0,1000.0,1000.0,100.0,100,"[2,7,6]","[6,7,15]",60.0,"[0,21,0]",0,36.9,"[1,160x320,0]","[7,28,90]",2.1745284449253477,"[1,160x320,1]",[28],33810.0,"[1,160x320,2]",[28],"[0,0,0,0,0.43,32,0,Sikament320,0]",196317.0,2,558.2,[14],[50],[1],[43],[0],[0],0.0,0.0,0,0,0.0,0.0,0.0,0,0,[0],[0],[0],[0],[0],2,1a,0,0,2,2,0.0,1,28.940351524869172,0.0,188.0,28,1,0.0,0,0,0,4,0.09,0.0,0.09,220.0,220.0,0,-1,2,0,0,0,10000.0,153.93804002589985,13,0.5,CN,36.9,1.0,28.9,44.45783132530121,2.8252257109447765,4.69979673421014,3.617354055754226,3.6727934242282094,2.826886978402952,6.109735754473182,2.826886978402952,1.9776579976613433,1.9776579976613433,3.289857713947098,32200.0,0.0,1.6591458048322998,1.6591458048322998,0.0,2.0810886600471963,2.0810886600471963,0.0,3.740234464879496,3.740234464879496,32200.0,-4.090135496245166e-05,-4.090135496245166e-05,-0.00019365976307978629,-0.00019365976307978629,-0.00023456111804223795,-0.00023456111804223795,-0.00023456111804223795,1,0,5.806477373558119,0.0,100.0,0.0,50.0,0.0,0.0,0.015393804002589986,0.015393804002589986,0.0,0.0,0.0,0.0,0.0,0.0,0.0,50.0,43.0,50.0,50.0,0.0,0.0,49.99999999999999,8333333.333333336,166666.6666666667,166666.66666666674,25.0,0.25,0.0,0.0,0.0,0.0,-0.0002153154136346831,2.8252257109447765,36.9,166666.6666666667,166666.66666666674,30.360482629133784,0.0,21.239848548273326,0.0,1,23.35421740702599,0.0,5.085406279700598,15.186342548487438,0.0,0.0,0.0,0.0,0.0,0.0,0.0,151.7118017294275,0.0,0.0,0.0,50.0,0.0,153.93804002589985,-0.10000000000047748,0.0,10000.0,153.93804002589985,0.0,14.0,0.015393804002589986,50.0,10000.0,153.93804002589985,0.0,14.0,0.015393804002589986,50.0,10000.0,153.93804002589985,0.0,14.0,0.015393804002589986,50.0,43.982297150257104,0.0,10000.0,153.93804002589985,0.0,1.0,1.0,1.2391916637790066
2649,3659,19,N30-14-3,28,0,Rapport des essais: de tirants sous déformation imposée de courte durée,1993,0,Switzerland,École Polytechnique Fédérale de Lausanne,Construction Materials Laboratory,"Bicher Farra, Jean-Paul Jaccoud",1150.0,1150.0,1000.0,1000.0,100.0,100,"[2,7,6]","[6,7,15]",60.0,"[0,21,0]",0,36.9,"[1,160x320,0]","[7,28,90]",2.1745284449253477,"[1,160x320,1]",[28],33810.0,"[1,160x320,2]",[28],"[0,0,0,0,0.43,32,0,Sikament320,0]",196317.0,2,558.2,[14],[50],[1],[43],[0],[0],0.0,0.0,0,0,0.0,0.0,0.0,0,0,[0],[0],[0],[0],[0],2,1a,0,0,2,2,0.0,1,46.18141200776996,0.0,300.0,28,1,0.0,0,0,0,5,0.25,0.0,0.338,190.0,349.4652705012957,0,-1,2,0,0,0,10000.0,153.93804002589985,13,0.5,CN,36.9,1.0,28.9,44.45783132530121,2.8252257109447765,4.69979673421014,3.617354055754226,3.6727934242282094,2.826886978402952,6.109735754473182,2.826886978402952,1.9776579976613433,1.9776579976613433,3.289857713947098,32200.0,0.0,1.6591458048322998,1.6591458048322998,0.0,2.0810886600471963,2.0810886600471963,0.0,3.740234464879496,3.740234464879496,32200.0,-4.090135496245166e-05,-4.090135496245166e-05,-0.00019365976307978629,-0.00019365976307978629,-0.00023456111804223795,-0.00023456111804223795,-0.00023456111804223795,1,0,5.806477373558119,0.0,100.0,0.0,50.0,0.0,0.0,0.015393804002589986,0.015393804002589986,0.0,0.0,0.0,0.0,0.0,0.0,0.0,50.0,43.0,50.0,50.0,0.0,0.0,49.99999999999999,8333333.333333336,166666.6666666667,166666.66666666674,25.0,0.25,0.0,0.0,0.0,0.0,-0.0002153154136346831,2.8252257109447765,36.9,166666.6666666667,166666.66666666674,30.360482629133784,0.0,21.239848548273326,0.0,2,23.35421740702599,0.0,5.085406279700598,15.186342548487438,0.0,0.0,0.0,0.0,0.0,0.0,0.0,151.7118017294275,0.0,0.0,0.0,50.0,0.0,153.93804002589985,-0.10000000000047748,0.0,10000.0,153.93804002589985,0.0,14.0,0.015393804002589986,50.0,10000.0,153.93804002589985,0.0,14.0,0.015393804002589986,50.0,10000.0,153.93804002589985,0.0,14.0,0.015393804002589986,50.0,43.982297150257104,0.0,10000.0,153.93804002589985,0.0,0.5436877882813695,0.6390390111350881,1.9774335060303299
2650,3660,19,N30-14-3,21,0,Rapport des essais: de tirants sous déformation imposée de courte durée,1993,0,Switzerland,École Polytechnique Fédérale de Lausanne,Construction Materials Laboratory,"Bicher Farra, Jean-Paul Jaccoud",1150.0,1150.0,1000.0,1000.0,100.0,100,"[2,7,6]","[6,7,15]",60.0,"[0,21,0]",0,36.9,"[1,160x320,0]","[7,28,90]",2.1745284449253477,"[1,160x320,1]",[28],33810.0,"[1,160x320,2]",[28],"[0,0,0,0,0.43,32,0,Sikament320,0]",196317.0,2,558.2,[14],[50],[1],[43],[0],[0],0.0,0.0,0,0,0.0,0.0,0.0,0,0,[0],[0],[0],[0],[0],2,1a,0,0,2,2,0.0,1,29.248227604920974,0.0,190.0,28,1,0.0,0,0,0,4,0.12,0.0,0.158,226.0,226.0,0,-1,2,0,0,0,10000.0,153.93804002589985,13,0.5,CN,36.9,1.0,28.9,44.45783132530121,2.8252257109447765,4.69979673421014,3.617354055754226,3.6727934242282094,2.826886978402952,6.109735754473182,2.826886978402952,1.9776579976613433,1.9776579976613433,3.289857713947098,32200.0,0.0,1.6591458048322998,1.6591458048322998,0.0,2.0810886600471963,2.0810886600471963,0.0,3.740234464879496,3.740234464879496,32200.0,-4.090135496245166e-05,-4.090135496245166e-05,-0.00019365976307978629,-0.00019365976307978629,-0.00023456111804223795,-0.00023456111804223795,-0.00023456111804223795,1,0,5.806477373558119,0.0,100.0,0.0,50.0,0.0,0.0,0.015393804002589986,0.015393804002589986,0.0,0.0,0.0,0.0,0.0,0.0,0.0,50.0,43.0,50.0,50.0,0.0,0.0,49.99999999999999,8333333.333333336,166666.6666666667,166666.66666666674,25.0,0.25,0.0,0.0,0.0,0.0,-0.0002153154136346831,2.8252257109447765,36.9,166666.6666666667,166666.66666666674,30.360482629133784,0.0,21.239848548273326,0.0,1,23.35421740702599,0.0,5.085406279700598,15.186342548487438,0.0,0.0,0.0,0.0,0.0,0.0,0.0,151.7118017294275,0.0,0.0,0.0,50.0,0.0,153.93804002589985,-0.10000000000047748,0.0,10000.0,153.93804002589985,0.0,14.0,0.015393804002589986,50.0,10000.0,153.93804002589985,0.0,14.0,0.015393804002589986,50.0,10000.0,153.93804002589985,0.0,14.0,0.015393804002589986,50.0,43.982297150257104,0.0,10000.0,153.93804002589985,0.0,1.0,1.0,1.2523745538192088
2651,3661,19,N30-14-3,15,0,Rapport des essais: de tirants sous déformation imposée de courte durée,1993,0,Switzerland,École Polytechnique Fédérale de Lausanne,Construction Materials Laboratory,"Bicher Farra, Jean-Paul Jaccoud",1150.0,1150.0,1000.0,1000.0,100.0,100,"[2,7,6]","[6,7,15]",60.0,"[0,21,0]",0,36.9,"[1,160x320,0]","[7,28,90]",2.1745284449253477,"[1,160x320,1]",[28],33810.0,"[1,160x320,2]",[28],"[0,0,0,0,0.43,32,0,Sikament320,0]",196317.0,2,558.2,[14],[50],[1],[43],[0],[0],0.0,0.0,0,0,0.0,0.0,0.0,0,0,[0],[0],[0],[0],[0],2,1a,0,0,2,2,0.0,1,26.323404844428875,0.0,171.0,28,1,0.0,0,0,0,3,0.09,0.0,0.133,279.0,279.0,0,-1,2,0,0,0,10000.0,153.93804002589985,13,0.5,CN,36.9,1.0,28.9,44.45783132530121,2.8252257109447765,4.69979673421014,3.617354055754226,3.6727934242282094,2.826886978402952,6.109735754473182,2.826886978402952,1.9776579976613433,1.9776579976613433,3.289857713947098,32200.0,0.0,1.6591458048322998,1.6591458048322998,0.0,2.0810886600471963,2.0810886600471963,0.0,3.740234464879496,3.740234464879496,32200.0,-4.090135496245166e-05,-4.090135496245166e-05,-0.00019365976307978629,-0.00019365976307978629,-0.00023456111804223795,-0.00023456111804223795,-0.00023456111804223795,1,0,5.806477373558119,0.0,100.0,0.0,50.0,0.0,0.0,0.015393804002589986,0.015393804002589986,0.0,0.0,0.0,0.0,0.0,0.0,0.0,50.0,43.0,50.0,50.0,0.0,0.0,49.99999999999999,8333333.333333336,166666.6666666667,166666.66666666674,25.0,0.25,0.0,0.0,0.0,0.0,-0.0002153154136346831,2.8252257109447765,36.9,166666.6666666667,166666.66666666674,30.360482629133784,0.0,21.239848548273326,0.0,1,23.35421740702599,0.0,5.085406279700598,15.186342548487438,0.0,0.0,0.0,0.0,0.0,0.0,0.0,151.7118017294275,0.0,0.0,0.0,50.0,0.0,153.93804002589985,-0.10000000000047748,0.0,10000.0,153.93804002589985,0.0,14.0,0.015393804002589986,50.0,10000.0,153.93804002589985,0.0,14.0,0.015393804002589986,50.0,10000.0,153.93804002589985,0.0,14.0,0.015393804002589986,50.0,43.982297150257104,0.0,10000.0,153.93804002589985,0.0,1.0,1.0,1.127137098437288
2652,3662,19,N30-14-3,9,0,Rapport des essais: de tirants sous déformation imposée de courte durée,1993,0,Switzerland,École Polytechnique Fédérale de Lausanne,Construction Materials Laboratory,"Bicher Farra, Jean-Paul Jaccoud",1150.0,1150.0,1000.0,1000.0,100.0,100,"[2,7,6]","[6,7,15]",60.0,"[0,21,0]",0,36.9,"[1,160x320,0]","[7,28,90]",2.1745284449253477,"[1,160x320,1]",[28],33810.0,"[1,160x320,2]",[28],"[0,0,0,0,0.43,32,0,Sikament320,0]",196317.0,2,558.2,[14],[50],[1],[43],[0],[0],0.0,0.0,0,0,0.0,0.0,0.0,0,0,[0],[0],[0],[0],[0],2,1a,0,0,2,2,0.0,1,26.939157004532472,0.0,175.0,28,1,0.0,0,0,0,2,0.07,0.0,0.07,344.0,344.0,0,-1,2,0,0,0,10000.0,153.93804002589985,13,0.5,CN,36.9,1.0,28.9,44.45783132530121,2.8252257109447765,4.69979673421014,3.617354055754226,3.6727934242282094,2.826886978402952,6.109735754473182,2.826886978402952,1.9776579976613433,1.9776579976613433,3.289857713947098,32200.0,0.0,1.6591458048322998,1.6591458048322998,0.0,2.0810886600471963,2.0810886600471963,0.0,3.740234464879496,3.740234464879496,32200.0,-4.090135496245166e-05,-4.090135496245166e-05,-0.00019365976307978629,-0.00019365976307978629,-0.00023456111804223795,-0.00023456111804223795,-0.00023456111804223795,1,0,5.806477373558119,0.0,100.0,0.0,50.0,0.0,0.0,0.015393804002589986,0.015393804002589986,0.0,0.0,0.0,0.0,0.0,0.0,0.0,50.0,43.0,50.0,50.0,0.0,0.0,49.99999999999999,8333333.333333336,166666.6666666667,166666.66666666674,25.0,0.25,0.0,0.0,0.0,0.0,-0.0002153154136346831,2.8252257109447765,36.9,166666.6666666667,166666.66666666674,30.360482629133784,0.0,21.239848548273326,0.0,1,23.35421740702599,0.0,5.085406279700598,15.186342548487438,0.0,0.0,0.0,0.0,0.0,0.0,0.0,151.7118017294275,0.0,0.0,0.0,50.0,0.0,153.93804002589985,-0.10000000000047748,0.0,10000.0,153.93804002589985,0.0,14.0,0.015393804002589986,50.0,10000.0,153.93804002589985,0.0,14.0,0.015393804002589986,50.0,10000.0,153.93804002589985,0.0,14.0,0.015393804002589986,50.0,43.982297150257104,0.0,10000.0,153.93804002589985,0.0,1.0,1.0,1.1535028785176922
2655,3665,19,N30-14-3,19,0,Rapport des essais: de tirants sous déformation imposée de courte durée,1993,0,Switzerland,École Polytechnique Fédérale de Lausanne,Construction Materials Laboratory,"Bicher Farra, Jean-Paul Jaccoud",1150.0,1150.0,1000.0,1000.0,100.0,100,"[2,7,6]","[6,7,15]",60.0,"[0,21,0]",0,36.9,"[1,160x320,0]","[7,28,90]",2.1745284449253477,"[1,160x320,1]",[28],33810.0,"[1,160x320,2]",[28],"[0,0,0,0,0.43,32,0,Sikament320,0]",196317.0,2,558.2,[14],[50],[1],[43],[0],[0],0.0,0.0,0,0,0.0,0.0,0.0,0,0,[0],[0],[0],[0],[0],2,1a,0,0,2,2,0.0,1,25.399776604273477,0.0,165.0,28,1,0.0,0,0,0,4,0.1,0.0,0.141,226.0,226.0,0,-1,2,0,0,0,10000.0,153.93804002589985,13,0.5,CN,36.9,1.0,28.9,44.45783132530121,2.8252257109447765,4.69979673421014,3.617354055754226,3.6727934242282094,2.826886978402952,6.109735754473182,2.826886978402952,1.9776579976613433,1.9776579976613433,3.289857713947098,32200.0,0.0,1.6591458048322998,1.6591458048322998,0.0,2.0810886600471963,2.0810886600471963,0.0,3.740234464879496,3.740234464879496,32200.0,-4.090135496245166e-05,-4.090135496245166e-05,-0.00019365976307978629,-0.00019365976307978629,-0.00023456111804223795,-0.00023456111804223795,-0.00023456111804223795,1,0,5.806477373558119,0.0,100.0,0.0,50.0,0.0,0.0,0.015393804002589986,0.015393804002589986,0.0,0.0,0.0,0.0,0.0,0.0,0.0,50.0,43.0,50.0,50.0,0.0,0.0,49.99999999999999,8333333.333333336,166666.6666666667,166666.66666666674,25.0,0.25,0.0,0.0,0.0,0.0,-0.0002153154136346831,2.8252257109447765,36.9,166666.6666666667,166666.66666666674,30.360482629133784,0.0,21.239848548273326,0.0,1,23.35421740702599,0.0,5.085406279700598,15.186342548487438,0.0,0.0,0.0,0.0,0.0,0.0,0.0,151.7118017294275,0.0,0.0,0.0,50.0,0.0,153.93804002589985,-0.10000000000047748,0.0,10000.0,153.93804002589985,0.0,14.0,0.015393804002589986,50.0,10000.0,153.93804002589985,0.0,14.0,0.015393804002589986,50.0,10000.0,153.93804002589985,0.0,14.0,0.015393804002589986,50.0,43.982297150257104,0.0,10000.0,153.93804002589985,0.0,1.0,1.0,1.0875884283166815
2656,3666,19,N30-14-3,22,0,Rapport des essais: de tirants sous déformation imposée de courte durée,1993,0,Switzerland,École Polytechnique Fédérale de Lausanne,Construction Materials Laboratory,"Bicher Farra, Jean-Paul Jaccoud",1150.0,1150.0,1000.0,1000.0,100.0,100,"[2,7,6]","[6,7,15]",60.0,"[0,21,0]",0,36.9,"[1,160x320,0]","[7,28,90]",2.1745284449253477,"[1,160x320,1]",[28],33810.0,"[1,160x320,2]",[28],"[0,0,0,0,0.43,32,0,Sikament320,0]",196317.0,2,558.2,[14],[50],[1],[43],[0],[0],0.0,0.0,0,0,0.0,0.0,0.0,0,0,[0],[0],[0],[0],[0],2,1a,0,0,2,2,0.0,1,30.941546045205868,0.0,201.0,28,1,0.0,0,0,0,4,0.13,0.0,0.175,227.0,355.3853180102604,0,-1,2,0,0,0,10000.0,153.93804002589985,13,0.5,CN,36.9,1.0,28.9,44.45783132530121,2.8252257109447765,4.69979673421014,3.617354055754226,3.6727934242282094,2.826886978402952,6.109735754473182,2.826886978402952,1.9776579976613433,1.9776579976613433,3.289857713947098,32200.0,0.0,1.6591458048322998,1.6591458048322998,0.0,2.0810886600471963,2.0810886600471963,0.0,3.740234464879496,3.740234464879496,32200.0,-4.090135496245166e-05,-4.090135496245166e-05,-0.00019365976307978629,-0.00019365976307978629,-0.00023456111804223795,-0.00023456111804223795,-0.00023456111804223795,1,0,5.806477373558119,0.0,100.0,0.0,50.0,0.0,0.0,0.015393804002589986,0.015393804002589986,0.0,0.0,0.0,0.0,0.0,0.0,0.0,50.0,43.0,50.0,50.0,0.0,0.0,49.99999999999999,8333333.333333336,166666.6666666667,166666.66666666674,25.0,0.25,0.0,0.0,0.0,0.0,-0.0002153154136346831,2.8252257109447765,36.9,166666.6666666667,166666.66666666674,30.360482629133784,0.0,21.239848548273326,0.0,2,23.35421740702599,0.0,5.085406279700598,15.186342548487438,0.0,0.0,0.0,0.0,0.0,0.0,0.0,151.7118017294275,0.0,0.0,0.0,50.0,0.0,153.93804002589985,-0.10000000000047748,0.0,10000.0,153.93804002589985,0.0,14.0,0.015393804002589986,50.0,10000.0,153.93804002589985,0.0,14.0,0.015393804002589986,50.0,10000.0,153.93804002589985,0.0,14.0,0.015393804002589986,50.0,43.982297150257104,0.0,10000.0,153.93804002589985,0.0,0.6387433258946456,0.8067798829000463,1.3248804490403208
2664,3674,19,N30-20-1,31,0,Rapport des essais: de tirants sous déformation imposée de courte durée,1993,0,Switzerland,École Polytechnique Fédérale de Lausanne,Construction Materials Laboratory,"Bicher Farra, Jean-Paul Jaccoud",1150.0,1150.0,1000.0,1000.0,100.0,100,"[2,7,6]","[6,7,15]",60.0,"[0,21,0]",0,36.9,"[1,160x320,0]","[7,28,90]",1.5955256548594894,"[1,160x320,1]",[28],33810.0,"[1,160x320,2]",[28],"[0,0,0,0,0.43,32,0,Sikament320,0]",197500.0,2,531.6,[20],[50],[1],[40],[0],[0],0.0,0.0,0,0,0.0,0.0,0.0,0,0,[0],[0],[0],[0],[0],2,1a,0,0,2,2,0.0,1,50.2654824574367,0.0,160.0,28,1,0.0,0,0,0,7,0.11,0.0,0.168,136.0,250.50681723862382,0,-1,2,0,0,0,10000.0,314.1592653589793,13,0.5,CN,36.9,1.0,28.9,44.45783132530121,2.8252257109447765,4.69979673421014,2.6541759948622015,3.6727934242282094,2.074183351317336,6.109735754473182,2.074183351317336,1.9776579976613433,1.9776579976613433,3.289857713947098,32200.0,0.0,1.6591458048322998,1.6591458048322998,0.0,2.0810886600471963,2.0810886600471963,0.0,3.740234464879496,3.740234464879496,32200.0,-4.090135496245166e-05,-4.090135496245166e-05,-0.00019365976307978629,-0.00019365976307978629,-0.00023456111804223795,-0.00023456111804223795,-0.00023456111804223795,1,0,5.841467021591245,0.0,100.0,0.0,50.0,0.0,0.0,0.031415926535897934,0.031415926535897934,0.0,0.0,0.0,0.0,0.0,0.0,0.0,50.0,40.0,50.0,50.0,0.0,0.0,50.0,8333333.333333336,166666.66666666672,166666.66666666672,25.0,0.25,0.0,0.0,0.0,0.0,-0.00019819022019883993,2.8252257109447765,36.9,166666.66666666672,166666.66666666672,23.8966492220195,0.0,22.78458142151205,0.0,2,18.382037863091927,0.0,5.085406279700598,15.186342548487438,0.0,0.0,0.0,0.0,0.0,0.0,0.0,58.51184380026922,0.0,0.0,0.0,50.0,0.0,314.1592653589793,-0.10000000000047748,0.0,10000.0,314.1592653589793,0.0,20.0,0.031415926535897934,50.0,10000.0,314.1592653589793,0.0,20.0,0.031415926535897934,50.0,10000.0,314.1592653589793,0.0,20.0,0.031415926535897934,50.0,62.83185307179586,0.0,10000.0,314.1592653589793,0.0,0.5428993969072358,0.6033283277437116,2.7344891155056
2669,3679,19,N30-20-1,33,0,Rapport des essais: de tirants sous déformation imposée de courte durée,1993,0,Switzerland,École Polytechnique Fédérale de Lausanne,Construction Materials Laboratory,"Bicher Farra, Jean-Paul Jaccoud",1150.0,1150.0,1000.0,1000.0,100.0,100,"[2,7,6]","[6,7,15]",60.0,"[0,21,0]",0,36.9,"[1,160x320,0]","[7,28,90]",1.5955256548594894,"[1,160x320,1]",[28],33810.0,"[1,160x320,2]",[28],"[0,0,0,0,0.43,32,0,Sikament320,0]",197500.0,2,531.6,[20],[50],[1],[40],[0],[0],0.0,0.0,0,0,0.0,0.0,0.0,0,0,[0],[0],[0],[0],[0],2,1a,0,0,2,2,0.0,1,69.42919764433444,0.0,221.0,28,1,0.0,0,0,0,7,0.15,0.0,0.178,136.0,259.7686373346755,0,-1,2,0,0,0,10000.0,314.1592653589793,13,0.5,CN,36.9,1.0,28.9,44.45783132530121,2.8252257109447765,4.69979673421014,2.6541759948622015,3.6727934242282094,2.074183351317336,6.109735754473182,2.074183351317336,1.9776579976613433,1.9776579976613433,3.289857713947098,32200.0,0.0,1.6591458048322998,1.6591458048322998,0.0,2.0810886600471963,2.0810886600471963,0.0,3.740234464879496,3.740234464879496,32200.0,-4.090135496245166e-05,-4.090135496245166e-05,-0.00019365976307978629,-0.00019365976307978629,-0.00023456111804223795,-0.00023456111804223795,-0.00023456111804223795,1,0,5.841467021591245,0.0,100.0,0.0,50.0,0.0,0.0,0.031415926535897934,0.031415926535897934,0.0,0.0,0.0,0.0,0.0,0.0,0.0,50.0,40.0,50.0,50.0,0.0,0.0,50.0,8333333.333333336,166666.66666666672,166666.66666666672,25.0,0.25,0.0,0.0,0.0,0.0,-0.00019819022019883993,2.8252257109447765,36.9,166666.66666666672,166666.66666666672,23.8966492220195,0.0,22.78458142151205,0.0,2,18.382037863091927,0.0,5.085406279700598,15.186342548487438,0.0,0.0,0.0,0.0,0.0,0.0,0.0,58.51184380026922,0.0,0.0,0.0,50.0,0.0,314.1592653589793,-0.10000000000047748,0.0,10000.0,314.1592653589793,0.0,20.0,0.031415926535897934,50.0,10000.0,314.1592653589793,0.0,20.0,0.031415926535897934,50.0,10000.0,314.1592653589793,0.0,20.0,0.031415926535897934,50.0,62.83185307179586,0.0,10000.0,314.1592653589793,0.0,0.5235428009917266,0.5643450406165939,3.77701309079211
2682,3692,19,N30-20-1,32,0,Rapport des essais: de tirants sous déformation imposée de courte durée,1993,0,Switzerland,École Polytechnique Fédérale de Lausanne,Construction Materials Laboratory,"Bicher Farra, Jean-Paul Jaccoud",1150.0,1150.0,1000.0,1000.0,100.0,100,"[2,7,6]","[6,7,15]",60.0,"[0,21,0]",0,36.9,"[1,160x320,0]","[7,28,90]",1.5955256548594894,"[1,160x320,1]",[28],33810.0,"[1,160x320,2]",[28],"[0,0,0,0,0.43,32,0,Sikament320,0]",197500.0,2,531.6,[20],[50],[1],[40],[0],[0],0.0,0.0,0,0,0.0,0.0,0.0,0,0,[0],[0],[0],[0],[0],2,1a,0,0,2,2,0.0,1,60.31857894892403,0.0,192.0,28,1,0.0,0,0,0,7,0.13,0.0,0.156,136.0,256.34897210913226,0,-1,2,0,0,0,10000.0,314.1592653589793,13,0.5,CN,36.9,1.0,28.9,44.45783132530121,2.8252257109447765,4.69979673421014,2.6541759948622015,3.6727934242282094,2.074183351317336,6.109735754473182,2.074183351317336,1.9776579976613433,1.9776579976613433,3.289857713947098,32200.0,0.0,1.6591458048322998,1.6591458048322998,0.0,2.0810886600471963,2.0810886600471963,0.0,3.740234464879496,3.740234464879496,32200.0,-4.090135496245166e-05,-4.090135496245166e-05,-0.00019365976307978629,-0.00019365976307978629,-0.00023456111804223795,-0.00023456111804223795,-0.00023456111804223795,1,0,5.841467021591245,0.0,100.0,0.0,50.0,0.0,0.0,0.031415926535897934,0.031415926535897934,0.0,0.0,0.0,0.0,0.0,0.0,0.0,50.0,40.0,50.0,50.0,0.0,0.0,50.0,8333333.333333336,166666.66666666672,166666.66666666672,25.0,0.25,0.0,0.0,0.0,0.0,-0.00019819022019883993,2.8252257109447765,36.9,166666.66666666672,166666.66666666672,23.8966492220195,0.0,22.78458142151205,0.0,2,18.382037863091927,0.0,5.085406279700598,15.186342548487438,0.0,0.0,0.0,0.0,0.0,0.0,0.0,58.51184380026922,0.0,0.0,0.0,50.0,0.0,314.1592653589793,-0.10000000000047748,0.0,10000.0,314.1592653589793,0.0,20.0,0.031415926535897934,50.0,10000.0,314.1592653589793,0.0,20.0,0.031415926535897934,50.0,10000.0,314.1592653589793,0.0,20.0,0.031415926535897934,50.0,62.83185307179586,0.0,10000.0,314.1592653589793,0.0,0.5305268005603799,0.5788095385249166,3.28138693860672
2688,3698,19,N30-20-1,30,0,Rapport des essais: de tirants sous déformation imposée de courte durée,1993,0,Switzerland,École Polytechnique Fédérale de Lausanne,Construction Materials Laboratory,"Bicher Farra, Jean-Paul Jaccoud",1150.0,1150.0,1000.0,1000.0,100.0,100,"[2,7,6]","[6,7,15]",60.0,"[0,21,0]",0,36.9,"[1,160x320,0]","[7,28,90]",1.5955256548594894,"[1,160x320,1]",[28],33810.0,"[1,160x320,2]",[28],"[0,0,0,0,0.43,32,0,Sikament320,0]",197500.0,2,531.6,[20],[50],[1],[40],[0],[0],0.0,0.0,0,0,0.0,0.0,0.0,0,0,[0],[0],[0],[0],[0],2,1a,0,0,2,2,0.0,1,49.00884539600077,0.0,156.0,28,1,0.0,0,0,0,7,0.1,0.0,0.158,136.0,249.54436494127918,0,-1,2,0,0,0,10000.0,314.1592653589793,13,0.5,CN,36.9,1.0,28.9,44.45783132530121,2.8252257109447765,4.69979673421014,2.6541759948622015,3.6727934242282094,2.074183351317336,6.109735754473182,2.074183351317336,1.9776579976613433,1.9776579976613433,3.289857713947098,32200.0,0.0,1.6591458048322998,1.6591458048322998,0.0,2.0810886600471963,2.0810886600471963,0.0,3.740234464879496,3.740234464879496,32200.0,-4.090135496245166e-05,-4.090135496245166e-05,-0.00019365976307978629,-0.00019365976307978629,-0.00023456111804223795,-0.00023456111804223795,-0.00023456111804223795,1,0,5.841467021591245,0.0,100.0,0.0,50.0,0.0,0.0,0.031415926535897934,0.031415926535897934,0.0,0.0,0.0,0.0,0.0,0.0,0.0,50.0,40.0,50.0,50.0,0.0,0.0,50.0,8333333.333333336,166666.66666666672,166666.66666666672,25.0,0.25,0.0,0.0,0.0,0.0,-0.00019819022019883993,2.8252257109447765,36.9,166666.66666666672,166666.66666666672,23.8966492220195,0.0,22.78458142151205,0.0,2,18.382037863091927,0.0,5.085406279700598,15.186342548487438,0.0,0.0,0.0,0.0,0.0,0.0,0.0,58.51184380026922,0.0,0.0,0.0,50.0,0.0,314.1592653589793,-0.10000000000047748,0.0,10000.0,314.1592653589793,0.0,20.0,0.031415926535897934,50.0,10000.0,314.1592653589793,0.0,20.0,0.031415926535897934,50.0,10000.0,314.1592653589793,0.0,20.0,0.031415926535897934,50.0,62.83185307179586,0.0,10000.0,314.1592653589793,0.0,0.5449932721662637,0.6073720573062774,2.66612688761796
2697,3707,19,N30-20-2,27,0,Rapport des essais: de tirants sous déformation imposée de courte durée,1993,0,Switzerland,École Polytechnique Fédérale de Lausanne,Construction Materials Laboratory,"Bicher Farra, Jean-Paul Jaccoud",1150.0,1150.0,1000.0,1000.0,100.0,100,"[2,7,6]","[6,7,15]",60.0,"[0,21,0]",0,36.9,"[1,160x320,0]","[7,28,90]",1.5955256548594894,"[1,160x320,1]",[28],33810.0,"[1,160x320,2]",[28],"[0,0,0,0,0.43,32,0,Sikament320,0]",197500.0,2,531.6,[20],[50],[1],[40],[0],[0],0.0,0.0,0,0,0.0,0.0,0.0,0,0,[0],[0],[0],[0],[0],2,1a,0,0,2,2,0.0,1,49.95132319207771,0.0,159.0,28,1,0.0,0,0,0,7,0.11,0.0,0.1820247630902496,136.0,250.27226378811773,0,-1,2,0,0,0,10000.0,314.1592653589793,13,0.5,CN,36.9,1.0,28.9,44.45783132530121,2.8252257109447765,4.69979673421014,2.6541759948622015,3.6727934242282094,2.074183351317336,6.109735754473182,2.074183351317336,1.9776579976613433,1.9776579976613433,3.289857713947098,32200.0,0.0,1.6591458048322998,1.6591458048322998,0.0,2.0810886600471963,2.0810886600471963,0.0,3.740234464879496,3.740234464879496,32200.0,-4.090135496245166e-05,-4.090135496245166e-05,-0.00019365976307978629,-0.00019365976307978629,-0.00023456111804223795,-0.00023456111804223795,-0.00023456111804223795,1,0,5.841467021591245,0.0,100.0,0.0,50.0,0.0,0.0,0.031415926535897934,0.031415926535897934,0.0,0.0,0.0,0.0,0.0,0.0,0.0,50.0,40.0,50.0,50.0,0.0,0.0,50.0,8333333.333333336,166666.66666666672,166666.66666666672,25.0,0.25,0.0,0.0,0.0,0.0,-0.00019819022019883993,2.8252257109447765,36.9,166666.66666666672,166666.66666666672,23.8966492220195,0.0,22.78458142151205,0.0,2,18.382037863091927,0.0,5.085406279700598,15.186342548487438,0.0,0.0,0.0,0.0,0.0,0.0,0.0,58.51184380026922,0.0,0.0,0.0,50.0,0.0,314.1592653589793,-0.10000000000047748,0.0,10000.0,314.1592653589793,0.0,20.0,0.031415926535897934,50.0,10000.0,314.1592653589793,0.0,20.0,0.031415926535897934,50.0,10000.0,314.1592653589793,0.0,20.0,0.031415926535897934,50.0,62.83185307179586,0.0,10000.0,314.1592653589793,0.0,0.543408198501527,0.6043133809516948,2.7173985585336897
2699,3709,19,N30-20-2,29,0,Rapport des essais: de tirants sous déformation imposée de courte durée,1993,0,Switzerland,École Polytechnique Fédérale de Lausanne,Construction Materials Laboratory,"Bicher Farra, Jean-Paul Jaccoud",1150.0,1150.0,1000.0,1000.0,100.0,100,"[2,7,6]","[6,7,15]",60.0,"[0,21,0]",0,36.9,"[1,160x320,0]","[7,28,90]",1.5955256548594894,"[1,160x320,1]",[28],33810.0,"[1,160x320,2]",[28],"[0,0,0,0,0.43,32,0,Sikament320,0]",197500.0,2,531.6,[20],[50],[1],[40],[0],[0],0.0,0.0,0,0,0.0,0.0,0.0,0,0,[0],[0],[0],[0],[0],2,1a,0,0,2,2,0.0,1,69.11503837897546,0.0,220.0,28,1,0.0,0,0,0,7,0.16,0.0,0.2833052065284322,136.0,259.6707713111976,0,-1,2,0,0,0,10000.0,314.1592653589793,13,0.5,CN,36.9,1.0,28.9,44.45783132530121,2.8252257109447765,4.69979673421014,2.6541759948622015,3.6727934242282094,2.074183351317336,6.109735754473182,2.074183351317336,1.9776579976613433,1.9776579976613433,3.289857713947098,32200.0,0.0,1.6591458048322998,1.6591458048322998,0.0,2.0810886600471963,2.0810886600471963,0.0,3.740234464879496,3.740234464879496,32200.0,-4.090135496245166e-05,-4.090135496245166e-05,-0.00019365976307978629,-0.00019365976307978629,-0.00023456111804223795,-0.00023456111804223795,-0.00023456111804223795,1,0,5.841467021591245,0.0,100.0,0.0,50.0,0.0,0.0,0.031415926535897934,0.031415926535897934,0.0,0.0,0.0,0.0,0.0,0.0,0.0,50.0,40.0,50.0,50.0,0.0,0.0,50.0,8333333.333333336,166666.66666666672,166666.66666666672,25.0,0.25,0.0,0.0,0.0,0.0,-0.00019819022019883993,2.8252257109447765,36.9,166666.66666666672,166666.66666666672,23.8966492220195,0.0,22.78458142151205,0.0,2,18.382037863091927,0.0,5.085406279700598,15.186342548487438,0.0,0.0,0.0,0.0,0.0,0.0,0.0,58.51184380026922,0.0,0.0,0.0,50.0,0.0,314.1592653589793,-0.10000000000047748,0.0,10000.0,314.1592653589793,0.0,20.0,0.031415926535897934,50.0,10000.0,314.1592653589793,0.0,20.0,0.031415926535897934,50.0,10000.0,314.1592653589793,0.0,20.0,0.031415926535897934,50.0,62.83185307179586,0.0,10000.0,314.1592653589793,0.0,0.523740116430021,0.5647619468791604,3.7599225338202
2708,3718,19,N30-20-2,28,0,Rapport des essais: de tirants sous déformation imposée de courte durée,1993,0,Switzerland,École Polytechnique Fédérale de Lausanne,Construction Materials Laboratory,"Bicher Farra, Jean-Paul Jaccoud",1150.0,1150.0,1000.0,1000.0,100.0,100,"[2,7,6]","[6,7,15]",60.0,"[0,21,0]",0,36.9,"[1,160x320,0]","[7,28,90]",1.5955256548594894,"[1,160x320,1]",[28],33810.0,"[1,160x320,2]",[28],"[0,0,0,0,0.43,32,0,Sikament320,0]",197500.0,2,531.6,[20],[50],[1],[40],[0],[0],0.0,0.0,0,0,0.0,0.0,0.0,0,0,[0],[0],[0],[0],[0],2,1a,0,0,2,2,0.0,1,60.004419683565054,0.0,191.0,28,1,0.0,0,0,0,7,0.13,0.0,0.22436500587587976,136.0,256.2055167420509,0,-1,2,0,0,0,10000.0,314.1592653589793,13,0.5,CN,36.9,1.0,28.9,44.45783132530121,2.8252257109447765,4.69979673421014,2.6541759948622015,3.6727934242282094,2.074183351317336,6.109735754473182,2.074183351317336,1.9776579976613433,1.9776579976613433,3.289857713947098,32200.0,0.0,1.6591458048322998,1.6591458048322998,0.0,2.0810886600471963,2.0810886600471963,0.0,3.740234464879496,3.740234464879496,32200.0,-4.090135496245166e-05,-4.090135496245166e-05,-0.00019365976307978629,-0.00019365976307978629,-0.00023456111804223795,-0.00023456111804223795,-0.00023456111804223795,1,0,5.841467021591245,0.0,100.0,0.0,50.0,0.0,0.0,0.031415926535897934,0.031415926535897934,0.0,0.0,0.0,0.0,0.0,0.0,0.0,50.0,40.0,50.0,50.0,0.0,0.0,50.0,8333333.333333336,166666.66666666672,166666.66666666672,25.0,0.25,0.0,0.0,0.0,0.0,-0.00019819022019883993,2.8252257109447765,36.9,166666.66666666672,166666.66666666672,23.8966492220195,0.0,22.78458142151205,0.0,2,18.382037863091927,0.0,5.085406279700598,15.186342548487438,0.0,0.0,0.0,0.0,0.0,0.0,0.0,58.51184380026922,0.0,0.0,0.0,50.0,0.0,314.1592653589793,-0.10000000000047748,0.0,10000.0,314.1592653589793,0.0,20.0,0.031415926535897934,50.0,10000.0,314.1592653589793,0.0,20.0,0.031415926535897934,50.0,10000.0,314.1592653589793,0.0,20.0,0.031415926535897934,50.0,62.83185307179586,0.0,10000.0,314.1592653589793,0.0,0.5308238547295823,0.5794129948763797,3.26429638163481
2720,3730,19,N30-20-3,30,0,Rapport des essais: de tirants sous déformation imposée de courte durée,1993,0,Switzerland,École Polytechnique Fédérale de Lausanne,Construction Materials Laboratory,"Bicher Farra, Jean-Paul Jaccoud",1150.0,1150.0,1000.0,1000.0,100.0,100,"[2,7,6]","[6,7,15]",60.0,"[0,21,0]",0,36.9,"[1,160x320,0]","[7,28,90]",1.5955256548594894,"[1,160x320,1]",[28],33810.0,"[1,160x320,2]",[28],"[0,0,0,0,0.43,32,0,Sikament320,0]",197500.0,2,531.6,[20],[50],[1],[40],[0],[0],0.0,0.0,0,0,0.0,0.0,0.0,0,0,[0],[0],[0],[0],[0],2,1a,0,0,2,2,0.0,1,69.11503837897546,0.0,220.0,28,1,0.0,0,0,0,6,0.16,0.0,0.179,155.0,295.94830553849727,0,-1,2,0,0,0,10000.0,314.1592653589793,13,0.5,CN,36.9,1.0,28.9,44.45783132530121,2.8252257109447765,4.69979673421014,2.6541759948622015,3.6727934242282094,2.074183351317336,6.109735754473182,2.074183351317336,1.9776579976613433,1.9776579976613433,3.289857713947098,32200.0,0.0,1.6591458048322998,1.6591458048322998,0.0,2.0810886600471963,2.0810886600471963,0.0,3.740234464879496,3.740234464879496,32200.0,-4.090135496245166e-05,-4.090135496245166e-05,-0.00019365976307978629,-0.00019365976307978629,-0.00023456111804223795,-0.00023456111804223795,-0.00023456111804223795,1,0,5.841467021591245,0.0,100.0,0.0,50.0,0.0,0.0,0.031415926535897934,0.031415926535897934,0.0,0.0,0.0,0.0,0.0,0.0,0.0,50.0,40.0,50.0,50.0,0.0,0.0,50.0,8333333.333333336,166666.66666666672,166666.66666666672,25.0,0.25,0.0,0.0,0.0,0.0,-0.00019819022019883993,2.8252257109447765,36.9,166666.66666666672,166666.66666666672,23.8966492220195,0.0,22.78458142151205,0.0,2,18.382037863091927,0.0,5.085406279700598,15.186342548487438,0.0,0.0,0.0,0.0,0.0,0.0,0.0,58.51184380026922,0.0,0.0,0.0,50.0,0.0,314.1592653589793,-0.10000000000047748,0.0,10000.0,314.1592653589793,0.0,20.0,0.031415926535897934,50.0,10000.0,314.1592653589793,0.0,20.0,0.031415926535897934,50.0,10000.0,314.1592653589793,0.0,20.0,0.031415926535897934,50.0,62.83185307179586,0.0,10000.0,314.1592653589793,0.0,0.523740116430021,0.5647619468791604,3.7599225338202
2735,3745,19,N30-20-3,29,0,Rapport des essais: de tirants sous déformation imposée de courte durée,1993,0,Switzerland,École Polytechnique Fédérale de Lausanne,Construction Materials Laboratory,"Bicher Farra, Jean-Paul Jaccoud",1150.0,1150.0,1000.0,1000.0,100.0,100,"[2,7,6]","[6,7,15]",60.0,"[0,21,0]",0,36.9,"[1,160x320,0]","[7,28,90]",1.5955256548594894,"[1,160x320,1]",[28],33810.0,"[1,160x320,2]",[28],"[0,0,0,0,0.43,32,0,Sikament320,0]",197500.0,2,531.6,[20],[50],[1],[40],[0],[0],0.0,0.0,0,0,0.0,0.0,0.0,0,0,[0],[0],[0],[0],[0],2,1a,0,0,2,2,0.0,1,65.03096792930872,0.0,207.0,28,1,0.0,0,0,0,6,0.15,0.0,0.197,155.0,294.3629421250057,0,-1,2,0,0,0,10000.0,314.1592653589793,13,0.5,CN,36.9,1.0,28.9,44.45783132530121,2.8252257109447765,4.69979673421014,2.6541759948622015,3.6727934242282094,2.074183351317336,6.109735754473182,2.074183351317336,1.9776579976613433,1.9776579976613433,3.289857713947098,32200.0,0.0,1.6591458048322998,1.6591458048322998,0.0,2.0810886600471963,2.0810886600471963,0.0,3.740234464879496,3.740234464879496,32200.0,-4.090135496245166e-05,-4.090135496245166e-05,-0.00019365976307978629,-0.00019365976307978629,-0.00023456111804223795,-0.00023456111804223795,-0.00023456111804223795,1,0,5.841467021591245,0.0,100.0,0.0,50.0,0.0,0.0,0.031415926535897934,0.031415926535897934,0.0,0.0,0.0,0.0,0.0,0.0,0.0,50.0,40.0,50.0,50.0,0.0,0.0,50.0,8333333.333333336,166666.66666666672,166666.66666666672,25.0,0.25,0.0,0.0,0.0,0.0,-0.00019819022019883993,2.8252257109447765,36.9,166666.66666666672,166666.66666666672,23.8966492220195,0.0,22.78458142151205,0.0,2,18.382037863091927,0.0,5.085406279700598,15.186342548487438,0.0,0.0,0.0,0.0,0.0,0.0,0.0,58.51184380026922,0.0,0.0,0.0,50.0,0.0,314.1592653589793,-0.10000000000047748,0.0,10000.0,314.1592653589793,0.0,20.0,0.031415926535897934,50.0,10000.0,314.1592653589793,0.0,20.0,0.031415926535897934,50.0,10000.0,314.1592653589793,0.0,20.0,0.031415926535897934,50.0,62.83185307179586,0.0,10000.0,314.1592653589793,0.0,0.5265608465558035,0.570665638780163,3.5377452931853695
