Repository: iavdesch/Research

Readme
======

The supporting files are related to the study "A method for determining the performance of formulas for calculating the crack width and spacing in reinforced concrete elements".

The following files are relevant:
Research/Method_comparing_CWFs/Data_processing_for_GitHuB_Final (contains the data processing of the database "Crack width and crack spacing in reinforced and prestressed concrete elements: database")
Research/Method_comparing_CWFs/CWF_analysis_for_GitHuB_Final (contains the evaluation of the different crack width formulas)

File: Method_comparing_CWFs/Datasets_used/Working_database_no_hordijk_initshrink.csv (part 51 of 84)
,ID,EPID,ELID,LOADID,DOI,title,year,journal,country,institution,laboratory,authors,Ltot,Lspan,Lcons,Lmeas,h,b,hc,thc,RH,Temp,pd,fcm,catfcm,tfcm,fctm,catfctm,tfctm,Ecm,catEcm,tEcm,mix,Es,fsr,fy,phi,zs,nbl,clat,phit,st,phiw,sw,type,method,fpk,fp01k,Ep,rel,fpr,npl,phip,Ap,zp,cplat,catf,epsin,catcal,selfw,typew,locw,epsc,Nrep,N,M,sigs,t0,t,PL,catp,t0p,tp,ncr,wm,wk,wmax,sm,smax,indLR,indNP,indtfcm,indtfctm,indtEcm,slab,Ac,Astot,ts,sc,class_C,fcm28,Bcc,fck28,fcm_cube_150,fctm28,fctmfl28,fctmfl,fct095_28,fct095,fct095fl_28,fct095fl,fct005,fct005_28,fct005fl,Ecm28,phi_bc,phi_bc_prestress,phi_bc_prior_load,phi_dc,phi_dc_prestress,phi_dc_prior_load,phi_creep,phi_creep_prestress,phi_creep_prior_load,Ecm0,eps_cbs,eps_cbs_prestress,eps_cds,eps_cds_prestress,shrinkage,shrinkage_prestress,shrinkage_init,bondLR,bondPR,ae,ap,sxLR,sxNP,zstot,zstensinit,Astensinit,rhotot,rhotensinit,At,Aw,Aptot,zptot,zeta1,zeta,phi_peq,ry,cy,ry0,rx,ryp,cyp,cog,Izz,Wb,Wt,rho,qself,Mself,ep,Mp,pre_loss,initstrain,fctmorg,fcmorg,W_Ib,W_It,Ncr095,Mcr095,Ncr005,Mcr005,CS,Ncr,Mcr,tau_bms,tau_max,xcinit,epsinit,dpsigs,xc,eps,epsbot,sigssimpl,sigsr,dpsigsr,xc_sr,eps_sr,zstottens,zptottens,Astens,Actens,Aptens,Aceff_MC2020,Aseff_MC2020,Apeff_MC2020,phi_eq_MC2020,rhoeff_MC2020,hceff_MC2020,Aceff_FPR,Aseff_FPR,Apeff_FPR,phi_eq_FPR,rhoeff_FPR,hceff_FPR,Aceff_SMTCM,Aseff_SMTCM,Apeff_SMTCM,phi_eq_SMTCM,rhoeff_SMTCM,hceff_SMTCM,sumcirc_SMTCM,sumcirc_p_SMTCM,Actensstate1,Astensstate1,Aptensstate1,r,p,k1
2737,3747,19,N30-20-3,27,0,Rapport des essais: de tirants sous déformation imposée de courte durée,1993,0,Switzerland,École Polytechnique Fédérale de Lausanne,Construction Materials Laboratory,"Bicher Farra, Jean-Paul Jaccoud",1150.0,1150.0,1000.0,1000.0,100.0,100,"[2,7,6]","[6,7,15]",60.0,"[0,21,0]",0,36.9,"[1,160x320,0]","[7,28,90]",1.5955256548594894,"[1,160x320,1]",[28],33810.0,"[1,160x320,2]",[28],"[0,0,0,0,0.43,32,0,Sikament320,0]",197500.0,2,531.6,[20],[50],[1],[40],[0],[0],0.0,0.0,0,0,0.0,0.0,0.0,0,0,[0],[0],[0],[0],[0],2,1a,0,0,2,2,0.0,1,49.95132319207771,0.0,159.0,28,1,0.0,0,0,0,6,0.11,0.0,0.15,154.0,283.3965339953686,0,-1,2,0,0,0,10000.0,314.1592653589793,13,0.5,CN,36.9,1.0,28.9,44.45783132530121,2.8252257109447765,4.69979673421014,2.6541759948622015,3.6727934242282094,2.074183351317336,6.109735754473182,2.074183351317336,1.9776579976613433,1.9776579976613433,3.289857713947098,32200.0,0.0,1.6591458048322998,1.6591458048322998,0.0,2.0810886600471963,2.0810886600471963,0.0,3.740234464879496,3.740234464879496,32200.0,-4.090135496245166e-05,-4.090135496245166e-05,-0.00019365976307978629,-0.00019365976307978629,-0.00023456111804223795,-0.00023456111804223795,-0.00023456111804223795,1,0,5.841467021591245,0.0,100.0,0.0,50.0,0.0,0.0,0.031415926535897934,0.031415926535897934,0.0,0.0,0.0,0.0,0.0,0.0,0.0,50.0,40.0,50.0,50.0,0.0,0.0,50.0,8333333.333333336,166666.66666666672,166666.66666666672,25.0,0.25,0.0,0.0,0.0,0.0,-0.00019819022019883993,2.8252257109447765,36.9,166666.66666666672,166666.66666666672,23.8966492220195,0.0,22.78458142151205,0.0,2,18.382037863091927,0.0,5.085406279700598,15.186342548487438,0.0,0.0,0.0,0.0,0.0,0.0,0.0,58.51184380026922,0.0,0.0,0.0,50.0,0.0,314.1592653589793,-0.10000000000047748,0.0,10000.0,314.1592653589793,0.0,20.0,0.031415926535897934,50.0,10000.0,314.1592653589793,0.0,20.0,0.031415926535897934,50.0,10000.0,314.1592653589793,0.0,20.0,0.031415926535897934,50.0,62.83185307179586,0.0,10000.0,314.1592653589793,0.0,0.543408198501527,0.6043133809516948,2.7173985585336897
2747,3757,19,N30-20-3,28,0,Rapport des essais: de tirants sous déformation imposée de courte durée,1993,0,Switzerland,École Polytechnique Fédérale de Lausanne,Construction Materials Laboratory,"Bicher Farra, Jean-Paul Jaccoud",1150.0,1150.0,1000.0,1000.0,100.0,100,"[2,7,6]","[6,7,15]",60.0,"[0,21,0]",0,36.9,"[1,160x320,0]","[7,28,90]",1.5955256548594894,"[1,160x320,1]",[28],33810.0,"[1,160x320,2]",[28],"[0,0,0,0,0.43,32,0,Sikament320,0]",197500.0,2,531.6,[20],[50],[1],[40],[0],[0],0.0,0.0,0,0,0.0,0.0,0.0,0,0,[0],[0],[0],[0],[0],2,1a,0,0,2,2,0.0,1,60.004419683565054,0.0,191.0,28,1,0.0,0,0,0,6,0.14,0.0,0.192,155.0,291.9989345221904,0,-1,2,0,0,0,10000.0,314.1592653589793,13,0.5,CN,36.9,1.0,28.9,44.45783132530121,2.8252257109447765,4.69979673421014,2.6541759948622015,3.6727934242282094,2.074183351317336,6.109735754473182,2.074183351317336,1.9776579976613433,1.9776579976613433,3.289857713947098,32200.0,0.0,1.6591458048322998,1.6591458048322998,0.0,2.0810886600471963,2.0810886600471963,0.0,3.740234464879496,3.740234464879496,32200.0,-4.090135496245166e-05,-4.090135496245166e-05,-0.00019365976307978629,-0.00019365976307978629,-0.00023456111804223795,-0.00023456111804223795,-0.00023456111804223795,1,0,5.841467021591245,0.0,100.0,0.0,50.0,0.0,0.0,0.031415926535897934,0.031415926535897934,0.0,0.0,0.0,0.0,0.0,0.0,0.0,50.0,40.0,50.0,50.0,0.0,0.0,50.0,8333333.333333336,166666.66666666672,166666.66666666672,25.0,0.25,0.0,0.0,0.0,0.0,-0.00019819022019883993,2.8252257109447765,36.9,166666.66666666672,166666.66666666672,23.8966492220195,0.0,22.78458142151205,0.0,2,18.382037863091927,0.0,5.085406279700598,15.186342548487438,0.0,0.0,0.0,0.0,0.0,0.0,0.0,58.51184380026922,0.0,0.0,0.0,50.0,0.0,314.1592653589793,-0.10000000000047748,0.0,10000.0,314.1592653589793,0.0,20.0,0.031415926535897934,50.0,10000.0,314.1592653589793,0.0,20.0,0.031415926535897934,50.0,10000.0,314.1592653589793,0.0,20.0,0.031415926535897934,50.0,62.83185307179586,0.0,10000.0,314.1592653589793,0.0,0.5308238547295823,0.5794129948763797,3.26429638163481
2826,3836,19,N32-14-1,19,0,Rapport des essais: de tirants sous déformation imposée de courte durée,1993,0,Switzerland,École Polytechnique Fédérale de Lausanne,Construction Materials Laboratory,"Bicher Farra, Jean-Paul Jaccoud",1150.0,1150.0,1000.0,1000.0,100.0,100,"[2,7,6]","[6,7,15]",60.0,"[0,21,0]",0,53.8,"[1,160x320,0]","[7,28,90]",3.2246487048035584,"[1,160x320,1]",[28],32235.0,"[1,160x320,2]",[28],"[0,0,0,0,0.43,32,0,Sikament320,0]",196317.0,2,558.2,[14],[50],[1],[43],[0],[0],0.0,0.0,0,0,0.0,0.0,0.0,0,0,[0],[0],[0],[0],[0],2,1a,0,0,2,2,0.0,1,30.32579388510227,0.0,197.0,28,1,0.0,0,0,0,4,0.13,0.0,0.184,226.0,226.0,0,-1,2,0,0,0,10000.0,153.93804002589985,13,0.5,CN,53.8,1.0,45.8,64.81927710843374,3.840297828462477,6.388381332749038,5.364241657967466,4.99238717700122,4.192043316244626,8.30489573257375,4.192043316244626,2.6882084799237336,2.6882084799237336,4.471866932924327,30700.0,0.0,1.274252271994836,1.274252271994836,0.0,1.2494876661111245,1.2494876661111245,0.0,2.5237399381059604,2.5237399381059604,30700.0,-7.023947496876663e-05,-7.023947496876663e-05,-0.00015257730360729435,-0.00015257730360729435,-0.00022281677857606097,-0.00022281677857606097,-0.00022281677857606097,1,0,6.090181479758027,0.0,100.0,0.0,50.0,0.0,0.0,0.015393804002589986,0.015393804002589986,0.0,0.0,0.0,0.0,0.0,0.0,0.0,50.0,43.0,50.0,50.0,0.0,0.0,50.0,8333333.333333336,166666.66666666672,166666.66666666672,25.0,0.25,0.0,0.0,0.0,0.0,-0.00020371800011603558,3.840297828462477,53.8,166666.66666666672,166666.66666666672,45.205203276938356,0.0,28.988491200659748,0.0,1,34.773233289952586,0.0,6.912536091232458,18.33712082089225,0.0,0.0,0.0,0.0,0.0,0.0,0.0,225.89110062790223,0.0,0.0,0.0,50.0,0.0,153.93804002589985,-0.10000000000047748,0.0,10000.0,153.93804002589985,0.0,14.0,0.015393804002589986,50.0,10000.0,153.93804002589985,0.0,14.0,0.015393804002589986,50.0,10000.0,153.93804002589985,0.0,14.0,0.015393804002589986,50.0,43.982297150257104,0.0,10000.0,153.93804002589985,0.0,1.0,1.0,0.8721016430147334
2829,3839,19,N32-14-1,15,0,Rapport des essais: de tirants sous déformation imposée de courte durée,1993,0,Switzerland,École Polytechnique Fédérale de Lausanne,Construction Materials Laboratory,"Bicher Farra, Jean-Paul Jaccoud",1150.0,1150.0,1000.0,1000.0,100.0,100,"[2,7,6]","[6,7,15]",60.0,"[0,21,0]",0,53.8,"[1,160x320,0]","[7,28,90]",3.2246487048035584,"[1,160x320,1]",[28],32235.0,"[1,160x320,2]",[28],"[0,0,0,0,0.43,32,0,Sikament320,0]",196317.0,2,558.2,[14],[50],[1],[43],[0],[0],0.0,0.0,0,0,0.0,0.0,0.0,0,0,[0],[0],[0],[0],[0],2,1a,0,0,2,2,0.0,1,29.09428956489507,0.0,189.0,28,1,0.0,0,0,0,3,0.1,0.0,0.158,277.0,277.0,0,-1,2,0,0,0,10000.0,153.93804002589985,13,0.5,CN,53.8,1.0,45.8,64.81927710843374,3.840297828462477,6.388381332749038,5.364241657967466,4.99238717700122,4.192043316244626,8.30489573257375,4.192043316244626,2.6882084799237336,2.6882084799237336,4.471866932924327,30700.0,0.0,1.274252271994836,1.274252271994836,0.0,1.2494876661111245,1.2494876661111245,0.0,2.5237399381059604,2.5237399381059604,30700.0,-7.023947496876663e-05,-7.023947496876663e-05,-0.00015257730360729435,-0.00015257730360729435,-0.00022281677857606097,-0.00022281677857606097,-0.00022281677857606097,1,0,6.090181479758027,0.0,100.0,0.0,50.0,0.0,0.0,0.015393804002589986,0.015393804002589986,0.0,0.0,0.0,0.0,0.0,0.0,0.0,50.0,43.0,50.0,50.0,0.0,0.0,50.0,8333333.333333336,166666.66666666672,166666.66666666672,25.0,0.25,0.0,0.0,0.0,0.0,-0.00020371800011603558,3.840297828462477,53.8,166666.66666666672,166666.66666666672,45.205203276938356,0.0,28.988491200659748,0.0,1,34.773233289952586,0.0,6.912536091232458,18.33712082089225,0.0,0.0,0.0,0.0,0.0,0.0,0.0,225.89110062790223,0.0,0.0,0.0,50.0,0.0,153.93804002589985,-0.10000000000047748,0.0,10000.0,153.93804002589985,0.0,14.0,0.015393804002589986,50.0,10000.0,153.93804002589985,0.0,14.0,0.015393804002589986,50.0,10000.0,153.93804002589985,0.0,14.0,0.015393804002589986,50.0,43.982297150257104,0.0,10000.0,153.93804002589985,0.0,1.0,1.0,0.8366863478669269
2834,3844,19,N32-14-1,20,0,Rapport des essais: de tirants sous déformation imposée de courte durée,1993,0,Switzerland,École Polytechnique Fédérale de Lausanne,Construction Materials Laboratory,"Bicher Farra, Jean-Paul Jaccoud",1150.0,1150.0,1000.0,1000.0,100.0,100,"[2,7,6]","[6,7,15]",60.0,"[0,21,0]",0,53.8,"[1,160x320,0]","[7,28,90]",3.2246487048035584,"[1,160x320,1]",[28],32235.0,"[1,160x320,2]",[28],"[0,0,0,0,0.43,32,0,Sikament320,0]",196317.0,2,558.2,[14],[50],[1],[43],[0],[0],0.0,0.0,0,0,0.0,0.0,0.0,0,0,[0],[0],[0],[0],[0],2,1a,0,0,2,2,0.0,1,32.48092644546487,0.0,210.99999999999997,28,1,0.0,0,0,0,4,0.14,0.0,0.14,226.0,226.0,0,-1,2,0,0,0,10000.0,153.93804002589985,13,0.5,CN,53.8,1.0,45.8,64.81927710843374,3.840297828462477,6.388381332749038,5.364241657967466,4.99238717700122,4.192043316244626,8.30489573257375,4.192043316244626,2.6882084799237336,2.6882084799237336,4.471866932924327,30700.0,0.0,1.274252271994836,1.274252271994836,0.0,1.2494876661111245,1.2494876661111245,0.0,2.5237399381059604,2.5237399381059604,30700.0,-7.023947496876663e-05,-7.023947496876663e-05,-0.00015257730360729435,-0.00015257730360729435,-0.00022281677857606097,-0.00022281677857606097,-0.00022281677857606097,1,0,6.090181479758027,0.0,100.0,0.0,50.0,0.0,0.0,0.015393804002589986,0.015393804002589986,0.0,0.0,0.0,0.0,0.0,0.0,0.0,50.0,43.0,50.0,50.0,0.0,0.0,50.0,8333333.333333336,166666.66666666672,166666.66666666672,25.0,0.25,0.0,0.0,0.0,0.0,-0.00020371800011603558,3.840297828462477,53.8,166666.66666666672,166666.66666666672,45.205203276938356,0.0,28.988491200659748,0.0,1,34.773233289952586,0.0,6.912536091232458,18.33712082089225,0.0,0.0,0.0,0.0,0.0,0.0,0.0,225.89110062790223,0.0,0.0,0.0,50.0,0.0,153.93804002589985,-0.10000000000047748,0.0,10000.0,153.93804002589985,0.0,14.0,0.015393804002589986,50.0,10000.0,153.93804002589985,0.0,14.0,0.015393804002589986,50.0,10000.0,153.93804002589985,0.0,14.0,0.015393804002589986,50.0,43.982297150257104,0.0,10000.0,153.93804002589985,0.0,1.0,1.0,0.9340784095233945
2835,3845,19,N32-14-1,23,0,Rapport des essais: de tirants sous déformation imposée de courte durée,1993,0,Switzerland,École Polytechnique Fédérale de Lausanne,Construction Materials Laboratory,"Bicher Farra, Jean-Paul Jaccoud",1150.0,1150.0,1000.0,1000.0,100.0,100,"[2,7,6]","[6,7,15]",60.0,"[0,21,0]",0,53.8,"[1,160x320,0]","[7,28,90]",3.2246487048035584,"[1,160x320,1]",[28],32235.0,"[1,160x320,2]",[28],"[0,0,0,0,0.43,32,0,Sikament320,0]",196317.0,2,558.2,[14],[50],[1],[43],[0],[0],0.0,0.0,0,0,0.0,0.0,0.0,0,0,[0],[0],[0],[0],[0],2,1a,0,0,2,2,0.0,1,30.32579388510227,0.0,197.0,28,1,0.0,0,0,0,5,0.14,0.0,0.182,188.0,188.0,0,-1,2,0,0,0,10000.0,153.93804002589985,13,0.5,CN,53.8,1.0,45.8,64.81927710843374,3.840297828462477,6.388381332749038,5.364241657967466,4.99238717700122,4.192043316244626,8.30489573257375,4.192043316244626,2.6882084799237336,2.6882084799237336,4.471866932924327,30700.0,0.0,1.274252271994836,1.274252271994836,0.0,1.2494876661111245,1.2494876661111245,0.0,2.5237399381059604,2.5237399381059604,30700.0,-7.023947496876663e-05,-7.023947496876663e-05,-0.00015257730360729435,-0.00015257730360729435,-0.00022281677857606097,-0.00022281677857606097,-0.00022281677857606097,1,0,6.090181479758027,0.0,100.0,0.0,50.0,0.0,0.0,0.015393804002589986,0.015393804002589986,0.0,0.0,0.0,0.0,0.0,0.0,0.0,50.0,43.0,50.0,50.0,0.0,0.0,50.0,8333333.333333336,166666.66666666672,166666.66666666672,25.0,0.25,0.0,0.0,0.0,0.0,-0.00020371800011603558,3.840297828462477,53.8,166666.66666666672,166666.66666666672,45.205203276938356,0.0,28.988491200659748,0.0,1,34.773233289952586,0.0,6.912536091232458,18.33712082089225,0.0,0.0,0.0,0.0,0.0,0.0,0.0,225.89110062790223,0.0,0.0,0.0,50.0,0.0,153.93804002589985,-0.10000000000047748,0.0,10000.0,153.93804002589985,0.0,14.0,0.015393804002589986,50.0,10000.0,153.93804002589985,0.0,14.0,0.015393804002589986,50.0,10000.0,153.93804002589985,0.0,14.0,0.015393804002589986,50.0,43.982297150257104,0.0,10000.0,153.93804002589985,0.0,1.0,1.0,0.8721016430147334
2836,3846,19,N32-14-1,26,0,Rapport des essais: de tirants sous déformation imposée de courte durée,1993,0,Switzerland,École Polytechnique Fédérale de Lausanne,Construction Materials Laboratory,"Bicher Farra, Jean-Paul Jaccoud",1150.0,1150.0,1000.0,1000.0,100.0,100,"[2,7,6]","[6,7,15]",60.0,"[0,21,0]",0,53.8,"[1,160x320,0]","[7,28,90]",3.2246487048035584,"[1,160x320,1]",[28],32235.0,"[1,160x320,2]",[28],"[0,0,0,0,0.43,32,0,Sikament320,0]",196317.0,2,558.2,[14],[50],[1],[43],[0],[0],0.0,0.0,0,0,0.0,0.0,0.0,0,0,[0],[0],[0],[0],[0],2,1a,0,0,2,2,0.0,1,40.17782844675986,0.0,261.0,28,1,0.0,0,0,0,5,0.19,0.0,0.239,188.0,188.0,0,-1,2,0,0,0,10000.0,153.93804002589985,13,0.5,CN,53.8,1.0,45.8,64.81927710843374,3.840297828462477,6.388381332749038,5.364241657967466,4.99238717700122,4.192043316244626,8.30489573257375,4.192043316244626,2.6882084799237336,2.6882084799237336,4.471866932924327,30700.0,0.0,1.274252271994836,1.274252271994836,0.0,1.2494876661111245,1.2494876661111245,0.0,2.5237399381059604,2.5237399381059604,30700.0,-7.023947496876663e-05,-7.023947496876663e-05,-0.00015257730360729435,-0.00015257730360729435,-0.00022281677857606097,-0.00022281677857606097,-0.00022281677857606097,1,0,6.090181479758027,0.0,100.0,0.0,50.0,0.0,0.0,0.015393804002589986,0.015393804002589986,0.0,0.0,0.0,0.0,0.0,0.0,0.0,50.0,43.0,50.0,50.0,0.0,0.0,50.0,8333333.333333336,166666.66666666672,166666.66666666672,25.0,0.25,0.0,0.0,0.0,0.0,-0.00020371800011603558,3.840297828462477,53.8,166666.66666666672,166666.66666666672,45.205203276938356,0.0,28.988491200659748,0.0,1,34.773233289952586,0.0,6.912536091232458,18.33712082089225,0.0,0.0,0.0,0.0,0.0,0.0,0.0,225.89110062790223,0.0,0.0,0.0,50.0,0.0,153.93804002589985,-0.10000000000047748,0.0,10000.0,153.93804002589985,0.0,14.0,0.015393804002589986,50.0,10000.0,153.93804002589985,0.0,14.0,0.015393804002589986,50.0,10000.0,153.93804002589985,0.0,14.0,0.015393804002589986,50.0,43.982297150257104,0.0,10000.0,153.93804002589985,0.0,1.0,1.0,1.1554240041971848
2839,3849,19,N32-14-1,16,0,Rapport des essais: de tirants sous déformation imposée de courte durée,1993,0,Switzerland,École Polytechnique Fédérale de Lausanne,Construction Materials Laboratory,"Bicher Farra, Jean-Paul Jaccoud",1150.0,1150.0,1000.0,1000.0,100.0,100,"[2,7,6]","[6,7,15]",60.0,"[0,21,0]",0,53.8,"[1,160x320,0]","[7,28,90]",3.2246487048035584,"[1,160x320,1]",[28],32235.0,"[1,160x320,2]",[28],"[0,0,0,0,0.43,32,0,Sikament320,0]",196317.0,2,558.2,[14],[50],[1],[43],[0],[0],0.0,0.0,0,0,0.0,0.0,0.0,0,0,[0],[0],[0],[0],[0],2,1a,0,0,2,2,0.0,1,31.24942212525767,0.0,203.0,28,1,0.0,0,0,0,3,0.12,0.0,0.178,283.0,283.0,0,-1,2,0,0,0,10000.0,153.93804002589985,13,0.5,CN,53.8,1.0,45.8,64.81927710843374,3.840297828462477,6.388381332749038,5.364241657967466,4.99238717700122,4.192043316244626,8.30489573257375,4.192043316244626,2.6882084799237336,2.6882084799237336,4.471866932924327,30700.0,0.0,1.274252271994836,1.274252271994836,0.0,1.2494876661111245,1.2494876661111245,0.0,2.5237399381059604,2.5237399381059604,30700.0,-7.023947496876663e-05,-7.023947496876663e-05,-0.00015257730360729435,-0.00015257730360729435,-0.00022281677857606097,-0.00022281677857606097,-0.00022281677857606097,1,0,6.090181479758027,0.0,100.0,0.0,50.0,0.0,0.0,0.015393804002589986,0.015393804002589986,0.0,0.0,0.0,0.0,0.0,0.0,0.0,50.0,43.0,50.0,50.0,0.0,0.0,50.0,8333333.333333336,166666.66666666672,166666.66666666672,25.0,0.25,0.0,0.0,0.0,0.0,-0.00020371800011603558,3.840297828462477,53.8,166666.66666666672,166666.66666666672,45.205203276938356,0.0,28.988491200659748,0.0,1,34.773233289952586,0.0,6.912536091232458,18.33712082089225,0.0,0.0,0.0,0.0,0.0,0.0,0.0,225.89110062790223,0.0,0.0,0.0,50.0,0.0,153.93804002589985,-0.10000000000047748,0.0,10000.0,153.93804002589985,0.0,14.0,0.015393804002589986,50.0,10000.0,153.93804002589985,0.0,14.0,0.015393804002589986,50.0,10000.0,153.93804002589985,0.0,14.0,0.015393804002589986,50.0,43.982297150257104,0.0,10000.0,153.93804002589985,0.0,1.0,1.0,0.8986631143755881
2841,3851,19,N32-14-1,24,0,Rapport des essais: de tirants sous déformation imposée de courte durée,1993,0,Switzerland,École Polytechnique Fédérale de Lausanne,Construction Materials Laboratory,"Bicher Farra, Jean-Paul Jaccoud",1150.0,1150.0,1000.0,1000.0,100.0,100,"[2,7,6]","[6,7,15]",60.0,"[0,21,0]",0,53.8,"[1,160x320,0]","[7,28,90]",3.2246487048035584,"[1,160x320,1]",[28],32235.0,"[1,160x320,2]",[28],"[0,0,0,0,0.43,32,0,Sikament320,0]",196317.0,2,558.2,[14],[50],[1],[43],[0],[0],0.0,0.0,0,0,0.0,0.0,0.0,0,0,[0],[0],[0],[0],[0],2,1a,0,0,2,2,0.0,1,32.634864485490766,0.0,211.99999999999997,28,1,0.0,0,0,0,5,0.15,0.0,0.19,187.0,187.0,0,-1,2,0,0,0,10000.0,153.93804002589985,13,0.5,CN,53.8,1.0,45.8,64.81927710843374,3.840297828462477,6.388381332749038,5.364241657967466,4.99238717700122,4.192043316244626,8.30489573257375,4.192043316244626,2.6882084799237336,2.6882084799237336,4.471866932924327,30700.0,0.0,1.274252271994836,1.274252271994836,0.0,1.2494876661111245,1.2494876661111245,0.0,2.5237399381059604,2.5237399381059604,30700.0,-7.023947496876663e-05,-7.023947496876663e-05,-0.00015257730360729435,-0.00015257730360729435,-0.00022281677857606097,-0.00022281677857606097,-0.00022281677857606097,1,0,6.090181479758027,0.0,100.0,0.0,50.0,0.0,0.0,0.015393804002589986,0.015393804002589986,0.0,0.0,0.0,0.0,0.0,0.0,0.0,50.0,43.0,50.0,50.0,0.0,0.0,50.0,8333333.333333336,166666.66666666672,166666.66666666672,25.0,0.25,0.0,0.0,0.0,0.0,-0.00020371800011603558,3.840297828462477,53.8,166666.66666666672,166666.66666666672,45.205203276938356,0.0,28.988491200659748,0.0,1,34.773233289952586,0.0,6.912536091232458,18.33712082089225,0.0,0.0,0.0,0.0,0.0,0.0,0.0,225.89110062790223,0.0,0.0,0.0,50.0,0.0,153.93804002589985,-0.10000000000047748,0.0,10000.0,153.93804002589985,0.0,14.0,0.015393804002589986,50.0,10000.0,153.93804002589985,0.0,14.0,0.015393804002589986,50.0,10000.0,153.93804002589985,0.0,14.0,0.015393804002589986,50.0,43.982297150257104,0.0,10000.0,153.93804002589985,0.0,1.0,1.0,0.9385053214168703
2844,3854,19,N32-14-1,21,0,Rapport des essais: de tirants sous déformation imposée de courte durée,1993,0,Switzerland,École Polytechnique Fédérale de Lausanne,Construction Materials Laboratory,"Bicher Farra, Jean-Paul Jaccoud",1150.0,1150.0,1000.0,1000.0,100.0,100,"[2,7,6]","[6,7,15]",60.0,"[0,21,0]",0,53.8,"[1,160x320,0]","[7,28,90]",3.2246487048035584,"[1,160x320,1]",[28],32235.0,"[1,160x320,2]",[28],"[0,0,0,0,0.43,32,0,Sikament320,0]",196317.0,2,558.2,[14],[50],[1],[43],[0],[0],0.0,0.0,0,0,0.0,0.0,0.0,0,0,[0],[0],[0],[0],[0],2,1a,0,0,2,2,0.0,1,32.48092644546487,0.0,210.99999999999997,28,1,0.0,0,0,0,5,0.13,0.0,0.193,186.0,186.0,0,-1,2,0,0,0,10000.0,153.93804002589985,13,0.5,CN,53.8,1.0,45.8,64.81927710843374,3.840297828462477,6.388381332749038,5.364241657967466,4.99238717700122,4.192043316244626,8.30489573257375,4.192043316244626,2.6882084799237336,2.6882084799237336,4.471866932924327,30700.0,0.0,1.274252271994836,1.274252271994836,0.0,1.2494876661111245,1.2494876661111245,0.0,2.5237399381059604,2.5237399381059604,30700.0,-7.023947496876663e-05,-7.023947496876663e-05,-0.00015257730360729435,-0.00015257730360729435,-0.00022281677857606097,-0.00022281677857606097,-0.00022281677857606097,1,0,6.090181479758027,0.0,100.0,0.0,50.0,0.0,0.0,0.015393804002589986,0.015393804002589986,0.0,0.0,0.0,0.0,0.0,0.0,0.0,50.0,43.0,50.0,50.0,0.0,0.0,50.0,8333333.333333336,166666.66666666672,166666.66666666672,25.0,0.25,0.0,0.0,0.0,0.0,-0.00020371800011603558,3.840297828462477,53.8,166666.66666666672,166666.66666666672,45.205203276938356,0.0,28.988491200659748,0.0,1,34.773233289952586,0.0,6.912536091232458,18.33712082089225,0.0,0.0,0.0,0.0,0.0,0.0,0.0,225.89110062790223,0.0,0.0,0.0,50.0,0.0,153.93804002589985,-0.10000000000047748,0.0,10000.0,153.93804002589985,0.0,14.0,0.015393804002589986,50.0,10000.0,153.93804002589985,0.0,14.0,0.015393804002589986,50.0,10000.0,153.93804002589985,0.0,14.0,0.015393804002589986,50.0,43.982297150257104,0.0,10000.0,153.93804002589985,0.0,1.0,1.0,0.9340784095233945
2846,3856,19,N32-14-1,28,0,Rapport des essais: de tirants sous déformation imposée de courte durée,1993,0,Switzerland,École Polytechnique Fédérale de Lausanne,Construction Materials Laboratory,"Bicher Farra, Jean-Paul Jaccoud",1150.0,1150.0,1000.0,1000.0,100.0,100,"[2,7,6]","[6,7,15]",60.0,"[0,21,0]",0,53.8,"[1,160x320,0]","[7,28,90]",3.2246487048035584,"[1,160x320,1]",[28],32235.0,"[1,160x320,2]",[28],"[0,0,0,0,0.43,32,0,Sikament320,0]",196317.0,2,558.2,[14],[50],[1],[43],[0],[0],0.0,0.0,0,0,0.0,0.0,0.0,0,0,[0],[0],[0],[0],[0],2,1a,0,0,2,2,0.0,1,46.335350047795856,0.0,301.0,28,1,0.0,0,0,0,6,0.21,0.0,0.291,160.0,251.46103550129735,0,-1,2,0,0,0,10000.0,153.93804002589985,13,0.5,CN,53.8,1.0,45.8,64.81927710843374,3.840297828462477,6.388381332749038,5.364241657967466,4.99238717700122,4.192043316244626,8.30489573257375,4.192043316244626,2.6882084799237336,2.6882084799237336,4.471866932924327,30700.0,0.0,1.274252271994836,1.274252271994836,0.0,1.2494876661111245,1.2494876661111245,0.0,2.5237399381059604,2.5237399381059604,30700.0,-7.023947496876663e-05,-7.023947496876663e-05,-0.00015257730360729435,-0.00015257730360729435,-0.00022281677857606097,-0.00022281677857606097,-0.00022281677857606097,1,0,6.090181479758027,0.0,100.0,0.0,50.0,0.0,0.0,0.015393804002589986,0.015393804002589986,0.0,0.0,0.0,0.0,0.0,0.0,0.0,50.0,43.0,50.0,50.0,0.0,0.0,50.0,8333333.333333336,166666.66666666672,166666.66666666672,25.0,0.25,0.0,0.0,0.0,0.0,-0.00020371800011603558,3.840297828462477,53.8,166666.66666666672,166666.66666666672,45.205203276938356,0.0,28.988491200659748,0.0,2,34.773233289952586,0.0,6.912536091232458,18.33712082089225,0.0,0.0,0.0,0.0,0.0,0.0,0.0,225.89110062790223,0.0,0.0,0.0,50.0,0.0,153.93804002589985,-0.10000000000047748,0.0,10000.0,153.93804002589985,0.0,14.0,0.015393804002589986,50.0,10000.0,153.93804002589985,0.0,14.0,0.015393804002589986,50.0,10000.0,153.93804002589985,0.0,14.0,0.015393804002589986,50.0,43.982297150257104,0.0,10000.0,153.93804002589985,0.0,0.6362814806716826,0.8030910205586415,1.332500479936217
2847,3857,19,N32-14-1,25,0,Rapport des essais: de tirants sous déformation imposée de courte durée,1993,0,Switzerland,École Polytechnique Fédérale de Lausanne,Construction Materials Laboratory,"Bicher Farra, Jean-Paul Jaccoud",1150.0,1150.0,1000.0,1000.0,100.0,100,"[2,7,6]","[6,7,15]",60.0,"[0,21,0]",0,53.8,"[1,160x320,0]","[7,28,90]",3.2246487048035584,"[1,160x320,1]",[28],32235.0,"[1,160x320,2]",[28],"[0,0,0,0,0.43,32,0,Sikament320,0]",196317.0,2,558.2,[14],[50],[1],[43],[0],[0],0.0,0.0,0,0,0.0,0.0,0.0,0,0,[0],[0],[0],[0],[0],2,1a,0,0,2,2,0.0,1,35.09787312590517,0.0,227.99999999999997,28,1,0.0,0,0,0,5,0.16,0.0,0.198,187.0,187.0,0,-1,2,0,0,0,10000.0,153.93804002589985,13,0.5,CN,53.8,1.0,45.8,64.81927710843374,3.840297828462477,6.388381332749038,5.364241657967466,4.99238717700122,4.192043316244626,8.30489573257375,4.192043316244626,2.6882084799237336,2.6882084799237336,4.471866932924327,30700.0,0.0,1.274252271994836,1.274252271994836,0.0,1.2494876661111245,1.2494876661111245,0.0,2.5237399381059604,2.5237399381059604,30700.0,-7.023947496876663e-05,-7.023947496876663e-05,-0.00015257730360729435,-0.00015257730360729435,-0.00022281677857606097,-0.00022281677857606097,-0.00022281677857606097,1,0,6.090181479758027,0.0,100.0,0.0,50.0,0.0,0.0,0.015393804002589986,0.015393804002589986,0.0,0.0,0.0,0.0,0.0,0.0,0.0,50.0,43.0,50.0,50.0,0.0,0.0,50.0,8333333.333333336,166666.66666666672,166666.66666666672,25.0,0.25,0.0,0.0,0.0,0.0,-0.00020371800011603558,3.840297828462477,53.8,166666.66666666672,166666.66666666672,45.205203276938356,0.0,28.988491200659748,0.0,1,34.773233289952586,0.0,6.912536091232458,18.33712082089225,0.0,0.0,0.0,0.0,0.0,0.0,0.0,225.89110062790223,0.0,0.0,0.0,50.0,0.0,153.93804002589985,-0.10000000000047748,0.0,10000.0,153.93804002589985,0.0,14.0,0.015393804002589986,50.0,10000.0,153.93804002589985,0.0,14.0,0.015393804002589986,50.0,10000.0,153.93804002589985,0.0,14.0,0.015393804002589986,50.0,43.982297150257104,0.0,10000.0,153.93804002589985,0.0,1.0,1.0,1.0093359117124832
2849,3859,19,N32-14-1,27,0,Rapport des essais: de tirants sous déformation imposée de courte durée,1993,0,Switzerland,École Polytechnique Fédérale de Lausanne,Construction Materials Laboratory,"Bicher Farra, Jean-Paul Jaccoud",1150.0,1150.0,1000.0,1000.0,100.0,100,"[2,7,6]","[6,7,15]",60.0,"[0,21,0]",0,53.8,"[1,160x320,0]","[7,28,90]",3.2246487048035584,"[1,160x320,1]",[28],32235.0,"[1,160x320,2]",[28],"[0,0,0,0,0.43,32,0,Sikament320,0]",196317.0,2,558.2,[14],[50],[1],[43],[0],[0],0.0,0.0,0,0,0.0,0.0,0.0,0,0,[0],[0],[0],[0],[0],2,1a,0,0,2,2,0.0,1,41.40933276696706,0.0,269.0,28,1,0.0,0,0,0,6,0.19,0.0,0.267,159.0,159.0,0,-1,2,0,0,0,10000.0,153.93804002589985,13,0.5,CN,53.8,1.0,45.8,64.81927710843374,3.840297828462477,6.388381332749038,5.364241657967466,4.99238717700122,4.192043316244626,8.30489573257375,4.192043316244626,2.6882084799237336,2.6882084799237336,4.471866932924327,30700.0,0.0,1.274252271994836,1.274252271994836,0.0,1.2494876661111245,1.2494876661111245,0.0,2.5237399381059604,2.5237399381059604,30700.0,-7.023947496876663e-05,-7.023947496876663e-05,-0.00015257730360729435,-0.00015257730360729435,-0.00022281677857606097,-0.00022281677857606097,-0.00022281677857606097,1,0,6.090181479758027,0.0,100.0,0.0,50.0,0.0,0.0,0.015393804002589986,0.015393804002589986,0.0,0.0,0.0,0.0,0.0,0.0,0.0,50.0,43.0,50.0,50.0,0.0,0.0,50.0,8333333.333333336,166666.66666666672,166666.66666666672,25.0,0.25,0.0,0.0,0.0,0.0,-0.00020371800011603558,3.840297828462477,53.8,166666.66666666672,166666.66666666672,45.205203276938356,0.0,28.988491200659748,0.0,1,34.773233289952586,0.0,6.912536091232458,18.33712082089225,0.0,0.0,0.0,0.0,0.0,0.0,0.0,225.89110062790223,0.0,0.0,0.0,50.0,0.0,153.93804002589985,-0.10000000000047748,0.0,10000.0,153.93804002589985,0.0,14.0,0.015393804002589986,50.0,10000.0,153.93804002589985,0.0,14.0,0.015393804002589986,50.0,10000.0,153.93804002589985,0.0,14.0,0.015393804002589986,50.0,43.982297150257104,0.0,10000.0,153.93804002589985,0.0,1.0,1.0,1.1908392993449912
2850,3860,19,N32-14-1,17,0,Rapport des essais: de tirants sous déformation imposée de courte durée,1993,0,Switzerland,École Polytechnique Fédérale de Lausanne,Construction Materials Laboratory,"Bicher Farra, Jean-Paul Jaccoud",1150.0,1150.0,1000.0,1000.0,100.0,100,"[2,7,6]","[6,7,15]",60.0,"[0,21,0]",0,53.8,"[1,160x320,0]","[7,28,90]",3.2246487048035584,"[1,160x320,1]",[28],32235.0,"[1,160x320,2]",[28],"[0,0,0,0,0.43,32,0,Sikament320,0]",196317.0,2,558.2,[14],[50],[1],[43],[0],[0],0.0,0.0,0,0,0.0,0.0,0.0,0,0,[0],[0],[0],[0],[0],2,1a,0,0,2,2,0.0,1,32.32698840543897,0.0,210.0,28,1,0.0,0,0,0,4,0.12,0.0,0.12,222.0,222.0,0,-1,2,0,0,0,10000.0,153.93804002589985,13,0.5,CN,53.8,1.0,45.8,64.81927710843374,3.840297828462477,6.388381332749038,5.364241657967466,4.99238717700122,4.192043316244626,8.30489573257375,4.192043316244626,2.6882084799237336,2.6882084799237336,4.471866932924327,30700.0,0.0,1.274252271994836,1.274252271994836,0.0,1.2494876661111245,1.2494876661111245,0.0,2.5237399381059604,2.5237399381059604,30700.0,-7.023947496876663e-05,-7.023947496876663e-05,-0.00015257730360729435,-0.00015257730360729435,-0.00022281677857606097,-0.00022281677857606097,-0.00022281677857606097,1,0,6.090181479758027,0.0,100.0,0.0,50.0,0.0,0.0,0.015393804002589986,0.015393804002589986,0.0,0.0,0.0,0.0,0.0,0.0,0.0,50.0,43.0,50.0,50.0,0.0,0.0,50.0,8333333.333333336,166666.66666666672,166666.66666666672,25.0,0.25,0.0,0.0,0.0,0.0,-0.00020371800011603558,3.840297828462477,53.8,166666.66666666672,166666.66666666672,45.205203276938356,0.0,28.988491200659748,0.0,1,34.773233289952586,0.0,6.912536091232458,18.33712082089225,0.0,0.0,0.0,0.0,0.0,0.0,0.0,225.89110062790223,0.0,0.0,0.0,50.0,0.0,153.93804002589985,-0.10000000000047748,0.0,10000.0,153.93804002589985,0.0,14.0,0.015393804002589986,50.0,10000.0,153.93804002589985,0.0,14.0,0.015393804002589986,50.0,10000.0,153.93804002589985,0.0,14.0,0.015393804002589986,50.0,43.982297150257104,0.0,10000.0,153.93804002589985,0.0,1.0,1.0,0.9296514976299187
2851,3861,19,N32-14-2,19,0,Rapport des essais: de tirants sous déformation imposée de courte durée,1993,0,Switzerland,École Polytechnique Fédérale de Lausanne,Construction Materials Laboratory,"Bicher Farra, Jean-Paul Jaccoud",1150.0,1150.0,1000.0,1000.0,100.0,100,"[2,7,6]","[6,7,15]",60.0,"[0,21,0]",0,53.8,"[1,160x320,0]","[7,28,90]",3.2246487048035584,"[1,160x320,1]",[28],32235.0,"[1,160x320,2]",[28],"[0,0,0,0,0.43,32,0,Sikament320,0]",196317.0,2,558.2,[14],[50],[1],[43],[0],[0],0.0,0.0,0,0,0.0,0.0,0.0,0,0,[0],[0],[0],[0],[0],2,1a,0,0,2,2,0.0,1,30.63366996515407,0.0,199.0,28,1,0.0,0,0,0,4,0.11,0.0,0.146,223.0,223.0,0,-1,2,0,0,0,10000.0,153.93804002589985,13,0.5,CN,53.8,1.0,45.8,64.81927710843374,3.840297828462477,6.388381332749038,5.364241657967466,4.99238717700122,4.192043316244626,8.30489573257375,4.192043316244626,2.6882084799237336,2.6882084799237336,4.471866932924327,30700.0,0.0,1.274252271994836,1.274252271994836,0.0,1.2494876661111245,1.2494876661111245,0.0,2.5237399381059604,2.5237399381059604,30700.0,-7.023947496876663e-05,-7.023947496876663e-05,-0.00015257730360729435,-0.00015257730360729435,-0.00022281677857606097,-0.00022281677857606097,-0.00022281677857606097,1,0,6.090181479758027,0.0,100.0,0.0,50.0,0.0,0.0,0.015393804002589986,0.015393804002589986,0.0,0.0,0.0,0.0,0.0,0.0,0.0,50.0,43.0,50.0,50.0,0.0,0.0,50.0,8333333.333333336,166666.66666666672,166666.66666666672,25.0,0.25,0.0,0.0,0.0,0.0,-0.00020371800011603558,3.840297828462477,53.8,166666.66666666672,166666.66666666672,45.205203276938356,0.0,28.988491200659748,0.0,1,34.773233289952586,0.0,6.912536091232458,18.33712082089225,0.0,0.0,0.0,0.0,0.0,0.0,0.0,225.89110062790223,0.0,0.0,0.0,50.0,0.0,153.93804002589985,-0.10000000000047748,0.0,10000.0,153.93804002589985,0.0,14.0,0.015393804002589986,50.0,10000.0,153.93804002589985,0.0,14.0,0.015393804002589986,50.0,10000.0,153.93804002589985,0.0,14.0,0.015393804002589986,50.0,43.982297150257104,0.0,10000.0,153.93804002589985,0.0,1.0,1.0,0.8809554668016849
2854,3864,19,N32-14-2,16,0,Rapport des essais: de tirants sous déformation imposée de courte durée,1993,0,Switzerland,École Polytechnique Fédérale de Lausanne,Construction Materials Laboratory,"Bicher Farra, Jean-Paul Jaccoud",1150.0,1150.0,1000.0,1000.0,100.0,100,"[2,7,6]","[6,7,15]",60.0,"[0,21,0]",0,53.8,"[1,160x320,0]","[7,28,90]",3.2246487048035584,"[1,160x320,1]",[28],32235.0,"[1,160x320,2]",[28],"[0,0,0,0,0.43,32,0,Sikament320,0]",196317.0,2,558.2,[14],[50],[1],[43],[0],[0],0.0,0.0,0,0,0.0,0.0,0.0,0,0,[0],[0],[0],[0],[0],2,1a,0,0,2,2,0.0,1,32.788802525516665,0.0,212.99999999999997,28,1,0.0,0,0,0,3,0.12,0.0,0.146,279.0,279.0,0,-1,2,0,0,0,10000.0,153.93804002589985,13,0.5,CN,53.8,1.0,45.8,64.81927710843374,3.840297828462477,6.388381332749038,5.364241657967466,4.99238717700122,4.192043316244626,8.30489573257375,4.192043316244626,2.6882084799237336,2.6882084799237336,4.471866932924327,30700.0,0.0,1.274252271994836,1.274252271994836,0.0,1.2494876661111245,1.2494876661111245,0.0,2.5237399381059604,2.5237399381059604,30700.0,-7.023947496876663e-05,-7.023947496876663e-05,-0.00015257730360729435,-0.00015257730360729435,-0.00022281677857606097,-0.00022281677857606097,-0.00022281677857606097,1,0,6.090181479758027,0.0,100.0,0.0,50.0,0.0,0.0,0.015393804002589986,0.015393804002589986,0.0,0.0,0.0,0.0,0.0,0.0,0.0,50.0,43.0,50.0,50.0,0.0,0.0,50.0,8333333.333333336,166666.66666666672,166666.66666666672,25.0,0.25,0.0,0.0,0.0,0.0,-0.00020371800011603558,3.840297828462477,53.8,166666.66666666672,166666.66666666672,45.205203276938356,0.0,28.988491200659748,0.0,1,34.773233289952586,0.0,6.912536091232458,18.33712082089225,0.0,0.0,0.0,0.0,0.0,0.0,0.0,225.89110062790223,0.0,0.0,0.0,50.0,0.0,153.93804002589985,-0.10000000000047748,0.0,10000.0,153.93804002589985,0.0,14.0,0.015393804002589986,50.0,10000.0,153.93804002589985,0.0,14.0,0.015393804002589986,50.0,10000.0,153.93804002589985,0.0,14.0,0.015393804002589986,50.0,43.982297150257104,0.0,10000.0,153.93804002589985,0.0,1.0,1.0,0.9429322333103461
2855,3865,19,N32-14-2,26,0,Rapport des essais: de tirants sous déformation imposée de courte durée,1993,0,Switzerland,École Polytechnique Fédérale de Lausanne,Construction Materials Laboratory,"Bicher Farra, Jean-Paul Jaccoud",1150.0,1150.0,1000.0,1000.0,100.0,100,"[2,7,6]","[6,7,15]",60.0,"[0,21,0]",0,53.8,"[1,160x320,0]","[7,28,90]",3.2246487048035584,"[1,160x320,1]",[28],32235.0,"[1,160x320,2]",[28],"[0,0,0,0,0.43,32,0,Sikament320,0]",196317.0,2,558.2,[14],[50],[1],[43],[0],[0],0.0,0.0,0,0,0.0,0.0,0.0,0,0,[0],[0],[0],[0],[0],2,1a,0,0,2,2,0.0,1,45.56565984766635,0.0,296.0,28,1,0.0,0,0,0,5,0.2,0.0,0.276,187.0,290.5410804382948,0,-1,2,0,0,0,10000.0,153.93804002589985,13,0.5,CN,53.8,1.0,45.8,64.81927710843374,3.840297828462477,6.388381332749038,5.364241657967466,4.99238717700122,4.192043316244626,8.30489573257375,4.192043316244626,2.6882084799237336,2.6882084799237336,4.471866932924327,30700.0,0.0,1.274252271994836,1.274252271994836,0.0,1.2494876661111245,1.2494876661111245,0.0,2.5237399381059604,2.5237399381059604,30700.0,-7.023947496876663e-05,-7.023947496876663e-05,-0.00015257730360729435,-0.00015257730360729435,-0.00022281677857606097,-0.00022281677857606097,-0.00022281677857606097,1,0,6.090181479758027,0.0,100.0,0.0,50.0,0.0,0.0,0.015393804002589986,0.015393804002589986,0.0,0.0,0.0,0.0,0.0,0.0,0.0,50.0,43.0,50.0,50.0,0.0,0.0,50.0,8333333.333333336,166666.66666666672,166666.66666666672,25.0,0.25,0.0,0.0,0.0,0.0,-0.00020371800011603558,3.840297828462477,53.8,166666.66666666672,166666.66666666672,45.205203276938356,0.0,28.988491200659748,0.0,2,34.773233289952586,0.0,6.912536091232458,18.33712082089225,0.0,0.0,0.0,0.0,0.0,0.0,0.0,225.89110062790223,0.0,0.0,0.0,50.0,0.0,153.93804002589985,-0.10000000000047748,0.0,10000.0,153.93804002589985,0.0,14.0,0.015393804002589986,50.0,10000.0,153.93804002589985,0.0,14.0,0.015393804002589986,50.0,10000.0,153.93804002589985,0.0,14.0,0.015393804002589986,50.0,43.982297150257104,0.0,10000.0,153.93804002589985,0.0,0.6436267109556479,0.8140037071858294,1.3103659204688378
2856,3866,19,N32-14-2,28,0,Rapport des essais: de tirants sous déformation imposée de courte durée,1993,0,Switzerland,École Polytechnique Fédérale de Lausanne,Construction Materials Laboratory,"Bicher Farra, Jean-Paul Jaccoud",1150.0,1150.0,1000.0,1000.0,100.0,100,"[2,7,6]","[6,7,15]",60.0,"[0,21,0]",0,53.8,"[1,160x320,0]","[7,28,90]",3.2246487048035584,"[1,160x320,1]",[28],32235.0,"[1,160x320,2]",[28],"[0,0,0,0,0.43,32,0,Sikament320,0]",196317.0,2,558.2,[14],[50],[1],[43],[0],[0],0.0,0.0,0,0,0.0,0.0,0.0,0,0,[0],[0],[0],[0],[0],2,1a,0,0,2,2,0.0,1,41.71720884701886,0.0,271.0,28,1,0.0,0,0,0,6,0.17,0.0,0.257,158.0,158.0,0,-1,2,0,0,0,10000.0,153.93804002589985,13,0.5,CN,53.8,1.0,45.8,64.81927710843374,3.840297828462477,6.388381332749038,5.364241657967466,4.99238717700122,4.192043316244626,8.30489573257375,4.192043316244626,2.6882084799237336,2.6882084799237336,4.471866932924327,30700.0,0.0,1.274252271994836,1.274252271994836,0.0,1.2494876661111245,1.2494876661111245,0.0,2.5237399381059604,2.5237399381059604,30700.0,-7.023947496876663e-05,-7.023947496876663e-05,-0.00015257730360729435,-0.00015257730360729435,-0.00022281677857606097,-0.00022281677857606097,-0.00022281677857606097,1,0,6.090181479758027,0.0,100.0,0.0,50.0,0.0,0.0,0.015393804002589986,0.015393804002589986,0.0,0.0,0.0,0.0,0.0,0.0,0.0,50.0,43.0,50.0,50.0,0.0,0.0,50.0,8333333.333333336,166666.66666666672,166666.66666666672,25.0,0.25,0.0,0.0,0.0,0.0,-0.00020371800011603558,3.840297828462477,53.8,166666.66666666672,166666.66666666672,45.205203276938356,0.0,28.988491200659748,0.0,1,34.773233289952586,0.0,6.912536091232458,18.33712082089225,0.0,0.0,0.0,0.0,0.0,0.0,0.0,225.89110062790223,0.0,0.0,0.0,50.0,0.0,153.93804002589985,-0.10000000000047748,0.0,10000.0,153.93804002589985,0.0,14.0,0.015393804002589986,50.0,10000.0,153.93804002589985,0.0,14.0,0.015393804002589986,50.0,10000.0,153.93804002589985,0.0,14.0,0.015393804002589986,50.0,43.982297150257104,0.0,10000.0,153.93804002589985,0.0,1.0,1.0,1.1996931231319428
2860,3870,19,N32-14-2,17,0,Rapport des essais: de tirants sous déformation imposée de courte durée,1993,0,Switzerland,École Polytechnique Fédérale de Lausanne,Construction Materials Laboratory,"Bicher Farra, Jean-Paul Jaccoud",1150.0,1150.0,1000.0,1000.0,100.0,100,"[2,7,6]","[6,7,15]",60.0,"[0,21,0]",0,53.8,"[1,160x320,0]","[7,28,90]",3.2246487048035584,"[1,160x320,1]",[28],32235.0,"[1,160x320,2]",[28],"[0,0,0,0,0.43,32,0,Sikament320,0]",196317.0,2,558.2,[14],[50],[1],[43],[0],[0],0.0,0.0,0,0,0.0,0.0,0.0,0,0,[0],[0],[0],[0],[0],2,1a,0,0,2,2,0.0,1,32.634864485490766,0.0,211.99999999999997,28,1,0.0,0,0,0,4,0.1,0.0,0.1,219.0,219.0,0,-1,2,0,0,0,10000.0,153.93804002589985,13,0.5,CN,53.8,1.0,45.8,64.81927710843374,3.840297828462477,6.388381332749038,5.364241657967466,4.99238717700122,4.192043316244626,8.30489573257375,4.192043316244626,2.6882084799237336,2.6882084799237336,4.471866932924327,30700.0,0.0,1.274252271994836,1.274252271994836,0.0,1.2494876661111245,1.2494876661111245,0.0,2.5237399381059604,2.5237399381059604,30700.0,-7.023947496876663e-05,-7.023947496876663e-05,-0.00015257730360729435,-0.00015257730360729435,-0.00022281677857606097,-0.00022281677857606097,-0.00022281677857606097,1,0,6.090181479758027,0.0,100.0,0.0,50.0,0.0,0.0,0.015393804002589986,0.015393804002589986,0.0,0.0,0.0,0.0,0.0,0.0,0.0,50.0,43.0,50.0,50.0,0.0,0.0,50.0,8333333.333333336,166666.66666666672,166666.66666666672,25.0,0.25,0.0,0.0,0.0,0.0,-0.00020371800011603558,3.840297828462477,53.8,166666.66666666672,166666.66666666672,45.205203276938356,0.0,28.988491200659748,0.0,1,34.773233289952586,0.0,6.912536091232458,18.33712082089225,0.0,0.0,0.0,0.0,0.0,0.0,0.0,225.89110062790223,0.0,0.0,0.0,50.0,0.0,153.93804002589985,-0.10000000000047748,0.0,10000.0,153.93804002589985,0.0,14.0,0.015393804002589986,50.0,10000.0,153.93804002589985,0.0,14.0,0.015393804002589986,50.0,10000.0,153.93804002589985,0.0,14.0,0.015393804002589986,50.0,43.982297150257104,0.0,10000.0,153.93804002589985,0.0,1.0,1.0,0.9385053214168703
