Repository: iavdesch/Research

Readme
======

The supporting files are related to the study "A method for determining the performance of formulas for calculating the crack width and spacing in reinforced concrete elements".

The following files are relevant:
Research/Method_comparing_CWFs/Data_processing_for_GitHuB_Final (contains the data processing of the database "Crack width and crack spacing in reinforced and prestressed concrete elements: database")
Research/Method_comparing_CWFs/CWF_analysis_for_GitHuB_Final (contains the evaluation of the different crack width formulas)

File: Method_comparing_CWFs/Datasets_used/Working_database_no_hordijk_initshrink.csv (part 52 of 84)
,ID,EPID,ELID,LOADID,DOI,title,year,journal,country,institution,laboratory,authors,Ltot,Lspan,Lcons,Lmeas,h,b,hc,thc,RH,Temp,pd,fcm,catfcm,tfcm,fctm,catfctm,tfctm,Ecm,catEcm,tEcm,mix,Es,fsr,fy,phi,zs,nbl,clat,phit,st,phiw,sw,type,method,fpk,fp01k,Ep,rel,fpr,npl,phip,Ap,zp,cplat,catf,epsin,catcal,selfw,typew,locw,epsc,Nrep,N,M,sigs,t0,t,PL,catp,t0p,tp,ncr,wm,wk,wmax,sm,smax,indLR,indNP,indtfcm,indtfctm,indtEcm,slab,Ac,Astot,ts,sc,class_C,fcm28,Bcc,fck28,fcm_cube_150,fctm28,fctmfl28,fctmfl,fct095_28,fct095,fct095fl_28,fct095fl,fct005,fct005_28,fct005fl,Ecm28,phi_bc,phi_bc_prestress,phi_bc_prior_load,phi_dc,phi_dc_prestress,phi_dc_prior_load,phi_creep,phi_creep_prestress,phi_creep_prior_load,Ecm0,eps_cbs,eps_cbs_prestress,eps_cds,eps_cds_prestress,shrinkage,shrinkage_prestress,shrinkage_init,bondLR,bondPR,ae,ap,sxLR,sxNP,zstot,zstensinit,Astensinit,rhotot,rhotensinit,At,Aw,Aptot,zptot,zeta1,zeta,phi_peq,ry,cy,ry0,rx,ryp,cyp,cog,Izz,Wb,Wt,rho,qself,Mself,ep,Mp,pre_loss,initstrain,fctmorg,fcmorg,W_Ib,W_It,Ncr095,Mcr095,Ncr005,Mcr005,CS,Ncr,Mcr,tau_bms,tau_max,xcinit,epsinit,dpsigs,xc,eps,epsbot,sigssimpl,sigsr,dpsigsr,xc_sr,eps_sr,zstottens,zptottens,Astens,Actens,Aptens,Aceff_MC2020,Aseff_MC2020,Apeff_MC2020,phi_eq_MC2020,rhoeff_MC2020,hceff_MC2020,Aceff_FPR,Aseff_FPR,Apeff_FPR,phi_eq_FPR,rhoeff_FPR,hceff_FPR,Aceff_SMTCM,Aseff_SMTCM,Apeff_SMTCM,phi_eq_SMTCM,rhoeff_SMTCM,hceff_SMTCM,sumcirc_SMTCM,sumcirc_p_SMTCM,Actensstate1,Astensstate1,Aptensstate1,r,p,k1
2861,3871,19,N32-14-2,27,0,Rapport des essais: de tirants sous déformation imposée de courte durée,1993,0,Switzerland,École Polytechnique Fédérale de Lausanne,Construction Materials Laboratory,"Bicher Farra, Jean-Paul Jaccoud",1150.0,1150.0,1000.0,1000.0,100.0,100,"[2,7,6]","[6,7,15]",60.0,"[0,21,0]",0,53.8,"[1,160x320,0]","[7,28,90]",3.2246487048035584,"[1,160x320,1]",[28],32235.0,"[1,160x320,2]",[28],"[0,0,0,0,0.43,32,0,Sikament320,0]",196317.0,2,558.2,[14],[50],[1],[43],[0],[0],0.0,0.0,0,0,0.0,0.0,0.0,0,0,[0],[0],[0],[0],[0],2,1a,0,0,2,2,0.0,1,45.257783767614555,0.0,294.0,28,1,0.0,0,0,0,6,0.17,0.0,0.20768659296180494,158.0,244.30302954571664,0,-1,2,0,0,0,10000.0,153.93804002589985,13,0.5,CN,53.8,1.0,45.8,64.81927710843374,3.840297828462477,6.388381332749038,5.364241657967466,4.99238717700122,4.192043316244626,8.30489573257375,4.192043316244626,2.6882084799237336,2.6882084799237336,4.471866932924327,30700.0,0.0,1.274252271994836,1.274252271994836,0.0,1.2494876661111245,1.2494876661111245,0.0,2.5237399381059604,2.5237399381059604,30700.0,-7.023947496876663e-05,-7.023947496876663e-05,-0.00015257730360729435,-0.00015257730360729435,-0.00022281677857606097,-0.00022281677857606097,-0.00022281677857606097,1,0,6.090181479758027,0.0,100.0,0.0,50.0,0.0,0.0,0.015393804002589986,0.015393804002589986,0.0,0.0,0.0,0.0,0.0,0.0,0.0,50.0,43.0,50.0,50.0,0.0,0.0,50.0,8333333.333333336,166666.66666666672,166666.66666666672,25.0,0.25,0.0,0.0,0.0,0.0,-0.00020371800011603558,3.840297828462477,53.8,166666.66666666672,166666.66666666672,45.205203276938356,0.0,28.988491200659748,0.0,2,34.773233289952586,0.0,6.912536091232458,18.33712082089225,0.0,0.0,0.0,0.0,0.0,0.0,0.0,225.89110062790223,0.0,0.0,0.0,50.0,0.0,153.93804002589985,-0.10000000000047748,0.0,10000.0,153.93804002589985,0.0,14.0,0.015393804002589986,50.0,10000.0,153.93804002589985,0.0,14.0,0.015393804002589986,50.0,10000.0,153.93804002589985,0.0,14.0,0.015393804002589986,50.0,43.982297150257104,0.0,10000.0,153.93804002589985,0.0,0.6467377841928617,0.8185410409773741,1.3015120966818863
2862,3872,19,N32-14-2,30,0,Rapport des essais: de tirants sous déformation imposée de courte durée,1993,0,Switzerland,École Polytechnique Fédérale de Lausanne,Construction Materials Laboratory,"Bicher Farra, Jean-Paul Jaccoud",1150.0,1150.0,1000.0,1000.0,100.0,100,"[2,7,6]","[6,7,15]",60.0,"[0,21,0]",0,53.8,"[1,160x320,0]","[7,28,90]",3.2246487048035584,"[1,160x320,1]",[28],32235.0,"[1,160x320,2]",[28],"[0,0,0,0,0.43,32,0,Sikament320,0]",196317.0,2,558.2,[14],[50],[1],[43],[0],[0],0.0,0.0,0,0,0.0,0.0,0.0,0,0,[0],[0],[0],[0],[0],2,1a,0,0,2,2,0.0,1,50.33773908846925,0.0,327.0,28,1,0.0,0,0,0,6,0.21,0.0,0.301,159.0,262.4062273540006,0,-1,2,0,0,0,10000.0,153.93804002589985,13,0.5,CN,53.8,1.0,45.8,64.81927710843374,3.840297828462477,6.388381332749038,5.364241657967466,4.99238717700122,4.192043316244626,8.30489573257375,4.192043316244626,2.6882084799237336,2.6882084799237336,4.471866932924327,30700.0,0.0,1.274252271994836,1.274252271994836,0.0,1.2494876661111245,1.2494876661111245,0.0,2.5237399381059604,2.5237399381059604,30700.0,-7.023947496876663e-05,-7.023947496876663e-05,-0.00015257730360729435,-0.00015257730360729435,-0.00022281677857606097,-0.00022281677857606097,-0.00022281677857606097,1,0,6.090181479758027,0.0,100.0,0.0,50.0,0.0,0.0,0.015393804002589986,0.015393804002589986,0.0,0.0,0.0,0.0,0.0,0.0,0.0,50.0,43.0,50.0,50.0,0.0,0.0,50.0,8333333.333333336,166666.66666666672,166666.66666666672,25.0,0.25,0.0,0.0,0.0,0.0,-0.00020371800011603558,3.840297828462477,53.8,166666.66666666672,166666.66666666672,45.205203276938356,0.0,28.988491200659748,0.0,2,34.773233289952586,0.0,6.912536091232458,18.33712082089225,0.0,0.0,0.0,0.0,0.0,0.0,0.0,225.89110062790223,0.0,0.0,0.0,50.0,0.0,153.93804002589985,-0.10000000000047748,0.0,10000.0,153.93804002589985,0.0,14.0,0.015393804002589986,50.0,10000.0,153.93804002589985,0.0,14.0,0.015393804002589986,50.0,10000.0,153.93804002589985,0.0,14.0,0.015393804002589986,50.0,43.982297150257104,0.0,10000.0,153.93804002589985,0.0,0.605930741824584,0.7549890031153302,1.4476001891665877
2863,3873,19,N32-14-2,20,0,Rapport des essais: de tirants sous déformation imposée de courte durée,1993,0,Switzerland,École Polytechnique Fédérale de Lausanne,Construction Materials Laboratory,"Bicher Farra, Jean-Paul Jaccoud",1150.0,1150.0,1000.0,1000.0,100.0,100,"[2,7,6]","[6,7,15]",60.0,"[0,21,0]",0,53.8,"[1,160x320,0]","[7,28,90]",3.2246487048035584,"[1,160x320,1]",[28],32235.0,"[1,160x320,2]",[28],"[0,0,0,0,0.43,32,0,Sikament320,0]",196317.0,2,558.2,[14],[50],[1],[43],[0],[0],0.0,0.0,0,0,0.0,0.0,0.0,0,0,[0],[0],[0],[0],[0],2,1a,0,0,2,2,0.0,1,32.788802525516665,0.0,212.99999999999997,28,1,0.0,0,0,0,4,0.12,0.0,0.155,223.0,223.0,0,-1,2,0,0,0,10000.0,153.93804002589985,13,0.5,CN,53.8,1.0,45.8,64.81927710843374,3.840297828462477,6.388381332749038,5.364241657967466,4.99238717700122,4.192043316244626,8.30489573257375,4.192043316244626,2.6882084799237336,2.6882084799237336,4.471866932924327,30700.0,0.0,1.274252271994836,1.274252271994836,0.0,1.2494876661111245,1.2494876661111245,0.0,2.5237399381059604,2.5237399381059604,30700.0,-7.023947496876663e-05,-7.023947496876663e-05,-0.00015257730360729435,-0.00015257730360729435,-0.00022281677857606097,-0.00022281677857606097,-0.00022281677857606097,1,0,6.090181479758027,0.0,100.0,0.0,50.0,0.0,0.0,0.015393804002589986,0.015393804002589986,0.0,0.0,0.0,0.0,0.0,0.0,0.0,50.0,43.0,50.0,50.0,0.0,0.0,50.0,8333333.333333336,166666.66666666672,166666.66666666672,25.0,0.25,0.0,0.0,0.0,0.0,-0.00020371800011603558,3.840297828462477,53.8,166666.66666666672,166666.66666666672,45.205203276938356,0.0,28.988491200659748,0.0,1,34.773233289952586,0.0,6.912536091232458,18.33712082089225,0.0,0.0,0.0,0.0,0.0,0.0,0.0,225.89110062790223,0.0,0.0,0.0,50.0,0.0,153.93804002589985,-0.10000000000047748,0.0,10000.0,153.93804002589985,0.0,14.0,0.015393804002589986,50.0,10000.0,153.93804002589985,0.0,14.0,0.015393804002589986,50.0,10000.0,153.93804002589985,0.0,14.0,0.015393804002589986,50.0,43.982297150257104,0.0,10000.0,153.93804002589985,0.0,1.0,1.0,0.9429322333103461
2864,3874,19,N32-14-2,22,0,Rapport des essais: de tirants sous déformation imposée de courte durée,1993,0,Switzerland,École Polytechnique Fédérale de Lausanne,Construction Materials Laboratory,"Bicher Farra, Jean-Paul Jaccoud",1150.0,1150.0,1000.0,1000.0,100.0,100,"[2,7,6]","[6,7,15]",60.0,"[0,21,0]",0,53.8,"[1,160x320,0]","[7,28,90]",3.2246487048035584,"[1,160x320,1]",[28],32235.0,"[1,160x320,2]",[28],"[0,0,0,0,0.43,32,0,Sikament320,0]",196317.0,2,558.2,[14],[50],[1],[43],[0],[0],0.0,0.0,0,0,0.0,0.0,0.0,0,0,[0],[0],[0],[0],[0],2,1a,0,0,2,2,0.0,1,40.33176648678576,0.0,262.0,28,1,0.0,0,0,0,4,0.18,0.0,0.212,227.0,227.0,0,-1,2,0,0,0,10000.0,153.93804002589985,13,0.5,CN,53.8,1.0,45.8,64.81927710843374,3.840297828462477,6.388381332749038,5.364241657967466,4.99238717700122,4.192043316244626,8.30489573257375,4.192043316244626,2.6882084799237336,2.6882084799237336,4.471866932924327,30700.0,0.0,1.274252271994836,1.274252271994836,0.0,1.2494876661111245,1.2494876661111245,0.0,2.5237399381059604,2.5237399381059604,30700.0,-7.023947496876663e-05,-7.023947496876663e-05,-0.00015257730360729435,-0.00015257730360729435,-0.00022281677857606097,-0.00022281677857606097,-0.00022281677857606097,1,0,6.090181479758027,0.0,100.0,0.0,50.0,0.0,0.0,0.015393804002589986,0.015393804002589986,0.0,0.0,0.0,0.0,0.0,0.0,0.0,50.0,43.0,50.0,50.0,0.0,0.0,50.0,8333333.333333336,166666.66666666672,166666.66666666672,25.0,0.25,0.0,0.0,0.0,0.0,-0.00020371800011603558,3.840297828462477,53.8,166666.66666666672,166666.66666666672,45.205203276938356,0.0,28.988491200659748,0.0,1,34.773233289952586,0.0,6.912536091232458,18.33712082089225,0.0,0.0,0.0,0.0,0.0,0.0,0.0,225.89110062790223,0.0,0.0,0.0,50.0,0.0,153.93804002589985,-0.10000000000047748,0.0,10000.0,153.93804002589985,0.0,14.0,0.015393804002589986,50.0,10000.0,153.93804002589985,0.0,14.0,0.015393804002589986,50.0,10000.0,153.93804002589985,0.0,14.0,0.015393804002589986,50.0,43.982297150257104,0.0,10000.0,153.93804002589985,0.0,1.0,1.0,1.1598509160906605
2866,3876,19,N32-14-2,13,0,Rapport des essais: de tirants sous déformation imposée de courte durée,1993,0,Switzerland,École Polytechnique Fédérale de Lausanne,Construction Materials Laboratory,"Bicher Farra, Jean-Paul Jaccoud",1150.0,1150.0,1000.0,1000.0,100.0,100,"[2,7,6]","[6,7,15]",60.0,"[0,21,0]",0,53.8,"[1,160x320,0]","[7,28,90]",3.2246487048035584,"[1,160x320,1]",[28],32235.0,"[1,160x320,2]",[28],"[0,0,0,0,0.43,32,0,Sikament320,0]",196317.0,2,558.2,[14],[50],[1],[43],[0],[0],0.0,0.0,0,0,0.0,0.0,0.0,0,0,[0],[0],[0],[0],[0],2,1a,0,0,2,2,0.0,1,30.32579388510227,0.0,197.0,28,1,0.0,0,0,0,3,0.09,0.0,0.09,271.0,271.0,0,-1,2,0,0,0,10000.0,153.93804002589985,13,0.5,CN,53.8,1.0,45.8,64.81927710843374,3.840297828462477,6.388381332749038,5.364241657967466,4.99238717700122,4.192043316244626,8.30489573257375,4.192043316244626,2.6882084799237336,2.6882084799237336,4.471866932924327,30700.0,0.0,1.274252271994836,1.274252271994836,0.0,1.2494876661111245,1.2494876661111245,0.0,2.5237399381059604,2.5237399381059604,30700.0,-7.023947496876663e-05,-7.023947496876663e-05,-0.00015257730360729435,-0.00015257730360729435,-0.00022281677857606097,-0.00022281677857606097,-0.00022281677857606097,1,0,6.090181479758027,0.0,100.0,0.0,50.0,0.0,0.0,0.015393804002589986,0.015393804002589986,0.0,0.0,0.0,0.0,0.0,0.0,0.0,50.0,43.0,50.0,50.0,0.0,0.0,50.0,8333333.333333336,166666.66666666672,166666.66666666672,25.0,0.25,0.0,0.0,0.0,0.0,-0.00020371800011603558,3.840297828462477,53.8,166666.66666666672,166666.66666666672,45.205203276938356,0.0,28.988491200659748,0.0,1,34.773233289952586,0.0,6.912536091232458,18.33712082089225,0.0,0.0,0.0,0.0,0.0,0.0,0.0,225.89110062790223,0.0,0.0,0.0,50.0,0.0,153.93804002589985,-0.10000000000047748,0.0,10000.0,153.93804002589985,0.0,14.0,0.015393804002589986,50.0,10000.0,153.93804002589985,0.0,14.0,0.015393804002589986,50.0,10000.0,153.93804002589985,0.0,14.0,0.015393804002589986,50.0,43.982297150257104,0.0,10000.0,153.93804002589985,0.0,1.0,1.0,0.8721016430147334
2868,3878,19,N32-14-2,25,0,Rapport des essais: de tirants sous déformation imposée de courte durée,1993,0,Switzerland,École Polytechnique Fédérale de Lausanne,Construction Materials Laboratory,"Bicher Farra, Jean-Paul Jaccoud",1150.0,1150.0,1000.0,1000.0,100.0,100,"[2,7,6]","[6,7,15]",60.0,"[0,21,0]",0,53.8,"[1,160x320,0]","[7,28,90]",3.2246487048035584,"[1,160x320,1]",[28],32235.0,"[1,160x320,2]",[28],"[0,0,0,0,0.43,32,0,Sikament320,0]",196317.0,2,558.2,[14],[50],[1],[43],[0],[0],0.0,0.0,0,0,0.0,0.0,0.0,0,0,[0],[0],[0],[0],[0],2,1a,0,0,2,2,0.0,1,41.255394726941155,0.0,268.0,28,1,0.0,0,0,0,5,0.18,0.0,0.256,186.0,186.0,0,-1,2,0,0,0,10000.0,153.93804002589985,13,0.5,CN,53.8,1.0,45.8,64.81927710843374,3.840297828462477,6.388381332749038,5.364241657967466,4.99238717700122,4.192043316244626,8.30489573257375,4.192043316244626,2.6882084799237336,2.6882084799237336,4.471866932924327,30700.0,0.0,1.274252271994836,1.274252271994836,0.0,1.2494876661111245,1.2494876661111245,0.0,2.5237399381059604,2.5237399381059604,30700.0,-7.023947496876663e-05,-7.023947496876663e-05,-0.00015257730360729435,-0.00015257730360729435,-0.00022281677857606097,-0.00022281677857606097,-0.00022281677857606097,1,0,6.090181479758027,0.0,100.0,0.0,50.0,0.0,0.0,0.015393804002589986,0.015393804002589986,0.0,0.0,0.0,0.0,0.0,0.0,0.0,50.0,43.0,50.0,50.0,0.0,0.0,50.0,8333333.333333336,166666.66666666672,166666.66666666672,25.0,0.25,0.0,0.0,0.0,0.0,-0.00020371800011603558,3.840297828462477,53.8,166666.66666666672,166666.66666666672,45.205203276938356,0.0,28.988491200659748,0.0,1,34.773233289952586,0.0,6.912536091232458,18.33712082089225,0.0,0.0,0.0,0.0,0.0,0.0,0.0,225.89110062790223,0.0,0.0,0.0,50.0,0.0,153.93804002589985,-0.10000000000047748,0.0,10000.0,153.93804002589985,0.0,14.0,0.015393804002589986,50.0,10000.0,153.93804002589985,0.0,14.0,0.015393804002589986,50.0,10000.0,153.93804002589985,0.0,14.0,0.015393804002589986,50.0,43.982297150257104,0.0,10000.0,153.93804002589985,0.0,1.0,1.0,1.1864123874515153
2869,3879,19,N32-14-2,29,0,Rapport des essais: de tirants sous déformation imposée de courte durée,1993,0,Switzerland,École Polytechnique Fédérale de Lausanne,Construction Materials Laboratory,"Bicher Farra, Jean-Paul Jaccoud",1150.0,1150.0,1000.0,1000.0,100.0,100,"[2,7,6]","[6,7,15]",60.0,"[0,21,0]",0,53.8,"[1,160x320,0]","[7,28,90]",3.2246487048035584,"[1,160x320,1]",[28],32235.0,"[1,160x320,2]",[28],"[0,0,0,0,0.43,32,0,Sikament320,0]",196317.0,2,558.2,[14],[50],[1],[43],[0],[0],0.0,0.0,0,0,0.0,0.0,0.0,0,0,[0],[0],[0],[0],[0],2,1a,0,0,2,2,0.0,1,45.56565984766635,0.0,296.0,28,1,0.0,0,0,0,6,0.18,0.0,0.27,159.0,247.0376031534164,0,-1,2,0,0,0,10000.0,153.93804002589985,13,0.5,CN,53.8,1.0,45.8,64.81927710843374,3.840297828462477,6.388381332749038,5.364241657967466,4.99238717700122,4.192043316244626,8.30489573257375,4.192043316244626,2.6882084799237336,2.6882084799237336,4.471866932924327,30700.0,0.0,1.274252271994836,1.274252271994836,0.0,1.2494876661111245,1.2494876661111245,0.0,2.5237399381059604,2.5237399381059604,30700.0,-7.023947496876663e-05,-7.023947496876663e-05,-0.00015257730360729435,-0.00015257730360729435,-0.00022281677857606097,-0.00022281677857606097,-0.00022281677857606097,1,0,6.090181479758027,0.0,100.0,0.0,50.0,0.0,0.0,0.015393804002589986,0.015393804002589986,0.0,0.0,0.0,0.0,0.0,0.0,0.0,50.0,43.0,50.0,50.0,0.0,0.0,50.0,8333333.333333336,166666.66666666672,166666.66666666672,25.0,0.25,0.0,0.0,0.0,0.0,-0.00020371800011603558,3.840297828462477,53.8,166666.66666666672,166666.66666666672,45.205203276938356,0.0,28.988491200659748,0.0,2,34.773233289952586,0.0,6.912536091232458,18.33712082089225,0.0,0.0,0.0,0.0,0.0,0.0,0.0,225.89110062790223,0.0,0.0,0.0,50.0,0.0,153.93804002589985,-0.10000000000047748,0.0,10000.0,153.93804002589985,0.0,14.0,0.015393804002589986,50.0,10000.0,153.93804002589985,0.0,14.0,0.015393804002589986,50.0,10000.0,153.93804002589985,0.0,14.0,0.015393804002589986,50.0,43.982297150257104,0.0,10000.0,153.93804002589985,0.0,0.6436267109556479,0.8140037071858294,1.3103659204688378
2871,3881,19,N32-14-2,15,0,Rapport des essais: de tirants sous déformation imposée de courte durée,1993,0,Switzerland,École Polytechnique Fédérale de Lausanne,Construction Materials Laboratory,"Bicher Farra, Jean-Paul Jaccoud",1150.0,1150.0,1000.0,1000.0,100.0,100,"[2,7,6]","[6,7,15]",60.0,"[0,21,0]",0,53.8,"[1,160x320,0]","[7,28,90]",3.2246487048035584,"[1,160x320,1]",[28],32235.0,"[1,160x320,2]",[28],"[0,0,0,0,0.43,32,0,Sikament320,0]",196317.0,2,558.2,[14],[50],[1],[43],[0],[0],0.0,0.0,0,0,0.0,0.0,0.0,0,0,[0],[0],[0],[0],[0],2,1a,0,0,2,2,0.0,1,30.63366996515407,0.0,199.0,28,1,0.0,0,0,0,3,0.11,0.0,0.134,277.0,277.0,0,-1,2,0,0,0,10000.0,153.93804002589985,13,0.5,CN,53.8,1.0,45.8,64.81927710843374,3.840297828462477,6.388381332749038,5.364241657967466,4.99238717700122,4.192043316244626,8.30489573257375,4.192043316244626,2.6882084799237336,2.6882084799237336,4.471866932924327,30700.0,0.0,1.274252271994836,1.274252271994836,0.0,1.2494876661111245,1.2494876661111245,0.0,2.5237399381059604,2.5237399381059604,30700.0,-7.023947496876663e-05,-7.023947496876663e-05,-0.00015257730360729435,-0.00015257730360729435,-0.00022281677857606097,-0.00022281677857606097,-0.00022281677857606097,1,0,6.090181479758027,0.0,100.0,0.0,50.0,0.0,0.0,0.015393804002589986,0.015393804002589986,0.0,0.0,0.0,0.0,0.0,0.0,0.0,50.0,43.0,50.0,50.0,0.0,0.0,50.0,8333333.333333336,166666.66666666672,166666.66666666672,25.0,0.25,0.0,0.0,0.0,0.0,-0.00020371800011603558,3.840297828462477,53.8,166666.66666666672,166666.66666666672,45.205203276938356,0.0,28.988491200659748,0.0,1,34.773233289952586,0.0,6.912536091232458,18.33712082089225,0.0,0.0,0.0,0.0,0.0,0.0,0.0,225.89110062790223,0.0,0.0,0.0,50.0,0.0,153.93804002589985,-0.10000000000047748,0.0,10000.0,153.93804002589985,0.0,14.0,0.015393804002589986,50.0,10000.0,153.93804002589985,0.0,14.0,0.015393804002589986,50.0,10000.0,153.93804002589985,0.0,14.0,0.015393804002589986,50.0,43.982297150257104,0.0,10000.0,153.93804002589985,0.0,1.0,1.0,0.8809554668016849
2873,3883,19,N32-14-2,21,0,Rapport des essais: de tirants sous déformation imposée de courte durée,1993,0,Switzerland,École Polytechnique Fédérale de Lausanne,Construction Materials Laboratory,"Bicher Farra, Jean-Paul Jaccoud",1150.0,1150.0,1000.0,1000.0,100.0,100,"[2,7,6]","[6,7,15]",60.0,"[0,21,0]",0,53.8,"[1,160x320,0]","[7,28,90]",3.2246487048035584,"[1,160x320,1]",[28],32235.0,"[1,160x320,2]",[28],"[0,0,0,0,0.43,32,0,Sikament320,0]",196317.0,2,558.2,[14],[50],[1],[43],[0],[0],0.0,0.0,0,0,0.0,0.0,0.0,0,0,[0],[0],[0],[0],[0],2,1a,0,0,2,2,0.0,1,35.251811165931066,0.0,229.0,28,1,0.0,0,0,0,4,0.13,0.0,0.174,223.0,223.0,0,-1,2,0,0,0,10000.0,153.93804002589985,13,0.5,CN,53.8,1.0,45.8,64.81927710843374,3.840297828462477,6.388381332749038,5.364241657967466,4.99238717700122,4.192043316244626,8.30489573257375,4.192043316244626,2.6882084799237336,2.6882084799237336,4.471866932924327,30700.0,0.0,1.274252271994836,1.274252271994836,0.0,1.2494876661111245,1.2494876661111245,0.0,2.5237399381059604,2.5237399381059604,30700.0,-7.023947496876663e-05,-7.023947496876663e-05,-0.00015257730360729435,-0.00015257730360729435,-0.00022281677857606097,-0.00022281677857606097,-0.00022281677857606097,1,0,6.090181479758027,0.0,100.0,0.0,50.0,0.0,0.0,0.015393804002589986,0.015393804002589986,0.0,0.0,0.0,0.0,0.0,0.0,0.0,50.0,43.0,50.0,50.0,0.0,0.0,50.0,8333333.333333336,166666.66666666672,166666.66666666672,25.0,0.25,0.0,0.0,0.0,0.0,-0.00020371800011603558,3.840297828462477,53.8,166666.66666666672,166666.66666666672,45.205203276938356,0.0,28.988491200659748,0.0,1,34.773233289952586,0.0,6.912536091232458,18.33712082089225,0.0,0.0,0.0,0.0,0.0,0.0,0.0,225.89110062790223,0.0,0.0,0.0,50.0,0.0,153.93804002589985,-0.10000000000047748,0.0,10000.0,153.93804002589985,0.0,14.0,0.015393804002589986,50.0,10000.0,153.93804002589985,0.0,14.0,0.015393804002589986,50.0,10000.0,153.93804002589985,0.0,14.0,0.015393804002589986,50.0,43.982297150257104,0.0,10000.0,153.93804002589985,0.0,1.0,1.0,1.013762823605959
2875,3885,19,N32-14-2,24,0,Rapport des essais: de tirants sous déformation imposée de courte durée,1993,0,Switzerland,École Polytechnique Fédérale de Lausanne,Construction Materials Laboratory,"Bicher Farra, Jean-Paul Jaccoud",1150.0,1150.0,1000.0,1000.0,100.0,100,"[2,7,6]","[6,7,15]",60.0,"[0,21,0]",0,53.8,"[1,160x320,0]","[7,28,90]",3.2246487048035584,"[1,160x320,1]",[28],32235.0,"[1,160x320,2]",[28],"[0,0,0,0,0.43,32,0,Sikament320,0]",196317.0,2,558.2,[14],[50],[1],[43],[0],[0],0.0,0.0,0,0,0.0,0.0,0.0,0,0,[0],[0],[0],[0],[0],2,1a,0,0,2,2,0.0,1,45.103845727588656,0.0,293.0,28,1,0.0,0,0,0,5,0.18,0.0,0.18,186.0,186.0,0,-1,2,0,0,0,10000.0,153.93804002589985,13,0.5,CN,53.8,1.0,45.8,64.81927710843374,3.840297828462477,6.388381332749038,5.364241657967466,4.99238717700122,4.192043316244626,8.30489573257375,4.192043316244626,2.6882084799237336,2.6882084799237336,4.471866932924327,30700.0,0.0,1.274252271994836,1.274252271994836,0.0,1.2494876661111245,1.2494876661111245,0.0,2.5237399381059604,2.5237399381059604,30700.0,-7.023947496876663e-05,-7.023947496876663e-05,-0.00015257730360729435,-0.00015257730360729435,-0.00022281677857606097,-0.00022281677857606097,-0.00022281677857606097,1,0,6.090181479758027,0.0,100.0,0.0,50.0,0.0,0.0,0.015393804002589986,0.015393804002589986,0.0,0.0,0.0,0.0,0.0,0.0,0.0,50.0,43.0,50.0,50.0,0.0,0.0,50.0,8333333.333333336,166666.66666666672,166666.66666666672,25.0,0.25,0.0,0.0,0.0,0.0,-0.00020371800011603558,3.840297828462477,53.8,166666.66666666672,166666.66666666672,45.205203276938356,0.0,28.988491200659748,0.0,1,34.773233289952586,0.0,6.912536091232458,18.33712082089225,0.0,0.0,0.0,0.0,0.0,0.0,0.0,225.89110062790223,0.0,0.0,0.0,50.0,0.0,153.93804002589985,-0.10000000000047748,0.0,10000.0,153.93804002589985,0.0,14.0,0.015393804002589986,50.0,10000.0,153.93804002589985,0.0,14.0,0.015393804002589986,50.0,10000.0,153.93804002589985,0.0,14.0,0.015393804002589986,50.0,43.982297150257104,0.0,10000.0,153.93804002589985,0.0,1.0,1.0,1.2970851847884104
2876,3886,19,N32-14-2,12,0,Rapport des essais: de tirants sous déformation imposée de courte durée,1993,0,Switzerland,École Polytechnique Fédérale de Lausanne,Construction Materials Laboratory,"Bicher Farra, Jean-Paul Jaccoud",1150.0,1150.0,1000.0,1000.0,100.0,100,"[2,7,6]","[6,7,15]",60.0,"[0,21,0]",0,53.8,"[1,160x320,0]","[7,28,90]",3.2246487048035584,"[1,160x320,1]",[28],32235.0,"[1,160x320,2]",[28],"[0,0,0,0,0.43,32,0,Sikament320,0]",196317.0,2,558.2,[14],[50],[1],[43],[0],[0],0.0,0.0,0,0,0.0,0.0,0.0,0,0,[0],[0],[0],[0],[0],2,1a,0,0,2,2,0.0,1,29.248227604920974,0.0,190.0,28,1,0.0,0,0,0,2,0.11,0.0,0.116,375.0,375.0,0,-1,2,0,0,0,10000.0,153.93804002589985,13,0.5,CN,53.8,1.0,45.8,64.81927710843374,3.840297828462477,6.388381332749038,5.364241657967466,4.99238717700122,4.192043316244626,8.30489573257375,4.192043316244626,2.6882084799237336,2.6882084799237336,4.471866932924327,30700.0,0.0,1.274252271994836,1.274252271994836,0.0,1.2494876661111245,1.2494876661111245,0.0,2.5237399381059604,2.5237399381059604,30700.0,-7.023947496876663e-05,-7.023947496876663e-05,-0.00015257730360729435,-0.00015257730360729435,-0.00022281677857606097,-0.00022281677857606097,-0.00022281677857606097,1,0,6.090181479758027,0.0,100.0,0.0,50.0,0.0,0.0,0.015393804002589986,0.015393804002589986,0.0,0.0,0.0,0.0,0.0,0.0,0.0,50.0,43.0,50.0,50.0,0.0,0.0,50.0,8333333.333333336,166666.66666666672,166666.66666666672,25.0,0.25,0.0,0.0,0.0,0.0,-0.00020371800011603558,3.840297828462477,53.8,166666.66666666672,166666.66666666672,45.205203276938356,0.0,28.988491200659748,0.0,1,34.773233289952586,0.0,6.912536091232458,18.33712082089225,0.0,0.0,0.0,0.0,0.0,0.0,0.0,225.89110062790223,0.0,0.0,0.0,50.0,0.0,153.93804002589985,-0.10000000000047748,0.0,10000.0,153.93804002589985,0.0,14.0,0.015393804002589986,50.0,10000.0,153.93804002589985,0.0,14.0,0.015393804002589986,50.0,10000.0,153.93804002589985,0.0,14.0,0.015393804002589986,50.0,43.982297150257104,0.0,10000.0,153.93804002589985,0.0,1.0,1.0,0.8411132597604027
2880,3890,19,N32-14-2,23,0,Rapport des essais: de tirants sous déformation imposée de courte durée,1993,0,Switzerland,École Polytechnique Fédérale de Lausanne,Construction Materials Laboratory,"Bicher Farra, Jean-Paul Jaccoud",1150.0,1150.0,1000.0,1000.0,100.0,100,"[2,7,6]","[6,7,15]",60.0,"[0,21,0]",0,53.8,"[1,160x320,0]","[7,28,90]",3.2246487048035584,"[1,160x320,1]",[28],32235.0,"[1,160x320,2]",[28],"[0,0,0,0,0.43,32,0,Sikament320,0]",196317.0,2,558.2,[14],[50],[1],[43],[0],[0],0.0,0.0,0,0,0.0,0.0,0.0,0,0,[0],[0],[0],[0],[0],2,1a,0,0,2,2,0.0,1,45.257783767614555,0.0,294.0,28,1,0.0,0,0,0,4,0.21,0.0,0.265,228.0,352.53854896470506,0,-1,2,0,0,0,10000.0,153.93804002589985,13,0.5,CN,53.8,1.0,45.8,64.81927710843374,3.840297828462477,6.388381332749038,5.364241657967466,4.99238717700122,4.192043316244626,8.30489573257375,4.192043316244626,2.6882084799237336,2.6882084799237336,4.471866932924327,30700.0,0.0,1.274252271994836,1.274252271994836,0.0,1.2494876661111245,1.2494876661111245,0.0,2.5237399381059604,2.5237399381059604,30700.0,-7.023947496876663e-05,-7.023947496876663e-05,-0.00015257730360729435,-0.00015257730360729435,-0.00022281677857606097,-0.00022281677857606097,-0.00022281677857606097,1,0,6.090181479758027,0.0,100.0,0.0,50.0,0.0,0.0,0.015393804002589986,0.015393804002589986,0.0,0.0,0.0,0.0,0.0,0.0,0.0,50.0,43.0,50.0,50.0,0.0,0.0,50.0,8333333.333333336,166666.66666666672,166666.66666666672,25.0,0.25,0.0,0.0,0.0,0.0,-0.00020371800011603558,3.840297828462477,53.8,166666.66666666672,166666.66666666672,45.205203276938356,0.0,28.988491200659748,0.0,2,34.773233289952586,0.0,6.912536091232458,18.33712082089225,0.0,0.0,0.0,0.0,0.0,0.0,0.0,225.89110062790223,0.0,0.0,0.0,50.0,0.0,153.93804002589985,-0.10000000000047748,0.0,10000.0,153.93804002589985,0.0,14.0,0.015393804002589986,50.0,10000.0,153.93804002589985,0.0,14.0,0.015393804002589986,50.0,10000.0,153.93804002589985,0.0,14.0,0.015393804002589986,50.0,43.982297150257104,0.0,10000.0,153.93804002589985,0.0,0.6467377841928617,0.8185410409773741,1.3015120966818863
2881,3891,19,N32-14-3,24,0,Rapport des essais: de tirants sous déformation imposée de courte durée,1993,0,Switzerland,École Polytechnique Fédérale de Lausanne,Construction Materials Laboratory,"Bicher Farra, Jean-Paul Jaccoud",1150.0,1150.0,1000.0,1000.0,100.0,100,"[2,7,6]","[6,7,15]",60.0,"[0,21,0]",0,53.8,"[1,160x320,0]","[7,28,90]",3.2246487048035584,"[1,160x320,1]",[28],32235.0,"[1,160x320,2]",[28],"[0,0,0,0,0.43,32,0,Sikament320,0]",196317.0,2,558.2,[14],[50],[1],[43],[0],[0],0.0,0.0,0,0,0.0,0.0,0.0,0,0,[0],[0],[0],[0],[0],2,1a,0,0,2,2,0.0,1,33.09667860556847,0.0,215.00000000000003,28,1,0.0,0,0,0,5,0.12,0.0,0.146,184.0,184.0,0,-1,2,0,0,0,10000.0,153.93804002589985,13,0.5,CN,53.8,1.0,45.8,64.81927710843374,3.840297828462477,6.388381332749038,5.364241657967466,4.99238717700122,4.192043316244626,8.30489573257375,4.192043316244626,2.6882084799237336,2.6882084799237336,4.471866932924327,30700.0,0.0,1.274252271994836,1.274252271994836,0.0,1.2494876661111245,1.2494876661111245,0.0,2.5237399381059604,2.5237399381059604,30700.0,-7.023947496876663e-05,-7.023947496876663e-05,-0.00015257730360729435,-0.00015257730360729435,-0.00022281677857606097,-0.00022281677857606097,-0.00022281677857606097,1,0,6.090181479758027,0.0,100.0,0.0,50.0,0.0,0.0,0.015393804002589986,0.015393804002589986,0.0,0.0,0.0,0.0,0.0,0.0,0.0,50.0,43.0,50.0,50.0,0.0,0.0,50.0,8333333.333333336,166666.66666666672,166666.66666666672,25.0,0.25,0.0,0.0,0.0,0.0,-0.00020371800011603558,3.840297828462477,53.8,166666.66666666672,166666.66666666672,45.205203276938356,0.0,28.988491200659748,0.0,1,34.773233289952586,0.0,6.912536091232458,18.33712082089225,0.0,0.0,0.0,0.0,0.0,0.0,0.0,225.89110062790223,0.0,0.0,0.0,50.0,0.0,153.93804002589985,-0.10000000000047748,0.0,10000.0,153.93804002589985,0.0,14.0,0.015393804002589986,50.0,10000.0,153.93804002589985,0.0,14.0,0.015393804002589986,50.0,10000.0,153.93804002589985,0.0,14.0,0.015393804002589986,50.0,43.982297150257104,0.0,10000.0,153.93804002589985,0.0,1.0,1.0,0.9517860570972979
2883,3893,19,N32-14-3,25,0,Rapport des essais: de tirants sous déformation imposée de courte durée,1993,0,Switzerland,École Polytechnique Fédérale de Lausanne,Construction Materials Laboratory,"Bicher Farra, Jean-Paul Jaccoud",1150.0,1150.0,1000.0,1000.0,100.0,100,"[2,7,6]","[6,7,15]",60.0,"[0,21,0]",0,53.8,"[1,160x320,0]","[7,28,90]",3.2246487048035584,"[1,160x320,1]",[28],32235.0,"[1,160x320,2]",[28],"[0,0,0,0,0.43,32,0,Sikament320,0]",196317.0,2,558.2,[14],[50],[1],[43],[0],[0],0.0,0.0,0,0,0.0,0.0,0.0,0,0,[0],[0],[0],[0],[0],2,1a,0,0,2,2,0.0,1,34.02030684572387,0.0,221.00000000000003,28,1,0.0,0,0,0,6,0.11,0.0,0.11,157.0,157.0,0,-1,2,0,0,0,10000.0,153.93804002589985,13,0.5,CN,53.8,1.0,45.8,64.81927710843374,3.840297828462477,6.388381332749038,5.364241657967466,4.99238717700122,4.192043316244626,8.30489573257375,4.192043316244626,2.6882084799237336,2.6882084799237336,4.471866932924327,30700.0,0.0,1.274252271994836,1.274252271994836,0.0,1.2494876661111245,1.2494876661111245,0.0,2.5237399381059604,2.5237399381059604,30700.0,-7.023947496876663e-05,-7.023947496876663e-05,-0.00015257730360729435,-0.00015257730360729435,-0.00022281677857606097,-0.00022281677857606097,-0.00022281677857606097,1,0,6.090181479758027,0.0,100.0,0.0,50.0,0.0,0.0,0.015393804002589986,0.015393804002589986,0.0,0.0,0.0,0.0,0.0,0.0,0.0,50.0,43.0,50.0,50.0,0.0,0.0,50.0,8333333.333333336,166666.66666666672,166666.66666666672,25.0,0.25,0.0,0.0,0.0,0.0,-0.00020371800011603558,3.840297828462477,53.8,166666.66666666672,166666.66666666672,45.205203276938356,0.0,28.988491200659748,0.0,1,34.773233289952586,0.0,6.912536091232458,18.33712082089225,0.0,0.0,0.0,0.0,0.0,0.0,0.0,225.89110062790223,0.0,0.0,0.0,50.0,0.0,153.93804002589985,-0.10000000000047748,0.0,10000.0,153.93804002589985,0.0,14.0,0.015393804002589986,50.0,10000.0,153.93804002589985,0.0,14.0,0.015393804002589986,50.0,10000.0,153.93804002589985,0.0,14.0,0.015393804002589986,50.0,43.982297150257104,0.0,10000.0,153.93804002589985,0.0,1.0,1.0,0.9783475284581528
2886,3896,19,N32-14-3,23,0,Rapport des essais: de tirants sous déformation imposée de courte durée,1993,0,Switzerland,École Polytechnique Fédérale de Lausanne,Construction Materials Laboratory,"Bicher Farra, Jean-Paul Jaccoud",1150.0,1150.0,1000.0,1000.0,100.0,100,"[2,7,6]","[6,7,15]",60.0,"[0,21,0]",0,53.8,"[1,160x320,0]","[7,28,90]",3.2246487048035584,"[1,160x320,1]",[28],32235.0,"[1,160x320,2]",[28],"[0,0,0,0,0.43,32,0,Sikament320,0]",196317.0,2,558.2,[14],[50],[1],[43],[0],[0],0.0,0.0,0,0,0.0,0.0,0.0,0,0,[0],[0],[0],[0],[0],2,1a,0,0,2,2,0.0,1,31.24942212525767,0.0,203.0,28,1,0.0,0,0,0,5,0.11,0.0,0.137,184.0,184.0,0,-1,2,0,0,0,10000.0,153.93804002589985,13,0.5,CN,53.8,1.0,45.8,64.81927710843374,3.840297828462477,6.388381332749038,5.364241657967466,4.99238717700122,4.192043316244626,8.30489573257375,4.192043316244626,2.6882084799237336,2.6882084799237336,4.471866932924327,30700.0,0.0,1.274252271994836,1.274252271994836,0.0,1.2494876661111245,1.2494876661111245,0.0,2.5237399381059604,2.5237399381059604,30700.0,-7.023947496876663e-05,-7.023947496876663e-05,-0.00015257730360729435,-0.00015257730360729435,-0.00022281677857606097,-0.00022281677857606097,-0.00022281677857606097,1,0,6.090181479758027,0.0,100.0,0.0,50.0,0.0,0.0,0.015393804002589986,0.015393804002589986,0.0,0.0,0.0,0.0,0.0,0.0,0.0,50.0,43.0,50.0,50.0,0.0,0.0,50.0,8333333.333333336,166666.66666666672,166666.66666666672,25.0,0.25,0.0,0.0,0.0,0.0,-0.00020371800011603558,3.840297828462477,53.8,166666.66666666672,166666.66666666672,45.205203276938356,0.0,28.988491200659748,0.0,1,34.773233289952586,0.0,6.912536091232458,18.33712082089225,0.0,0.0,0.0,0.0,0.0,0.0,0.0,225.89110062790223,0.0,0.0,0.0,50.0,0.0,153.93804002589985,-0.10000000000047748,0.0,10000.0,153.93804002589985,0.0,14.0,0.015393804002589986,50.0,10000.0,153.93804002589985,0.0,14.0,0.015393804002589986,50.0,10000.0,153.93804002589985,0.0,14.0,0.015393804002589986,50.0,43.982297150257104,0.0,10000.0,153.93804002589985,0.0,1.0,1.0,0.8986631143755881
2891,3901,19,N32-14-3,17,0,Rapport des essais: de tirants sous déformation imposée de courte durée,1993,0,Switzerland,École Polytechnique Fédérale de Lausanne,Construction Materials Laboratory,"Bicher Farra, Jean-Paul Jaccoud",1150.0,1150.0,1000.0,1000.0,100.0,100,"[2,7,6]","[6,7,15]",60.0,"[0,21,0]",0,53.8,"[1,160x320,0]","[7,28,90]",3.2246487048035584,"[1,160x320,1]",[28],32235.0,"[1,160x320,2]",[28],"[0,0,0,0,0.43,32,0,Sikament320,0]",196317.0,2,558.2,[14],[50],[1],[43],[0],[0],0.0,0.0,0,0,0.0,0.0,0.0,0,0,[0],[0],[0],[0],[0],2,1a,0,0,2,2,0.0,1,30.941546045205868,0.0,201.0,28,1,0.0,0,0,0,4,0.1,0.0,0.1,219.0,219.0,0,-1,2,0,0,0,10000.0,153.93804002589985,13,0.5,CN,53.8,1.0,45.8,64.81927710843374,3.840297828462477,6.388381332749038,5.364241657967466,4.99238717700122,4.192043316244626,8.30489573257375,4.192043316244626,2.6882084799237336,2.6882084799237336,4.471866932924327,30700.0,0.0,1.274252271994836,1.274252271994836,0.0,1.2494876661111245,1.2494876661111245,0.0,2.5237399381059604,2.5237399381059604,30700.0,-7.023947496876663e-05,-7.023947496876663e-05,-0.00015257730360729435,-0.00015257730360729435,-0.00022281677857606097,-0.00022281677857606097,-0.00022281677857606097,1,0,6.090181479758027,0.0,100.0,0.0,50.0,0.0,0.0,0.015393804002589986,0.015393804002589986,0.0,0.0,0.0,0.0,0.0,0.0,0.0,50.0,43.0,50.0,50.0,0.0,0.0,50.0,8333333.333333336,166666.66666666672,166666.66666666672,25.0,0.25,0.0,0.0,0.0,0.0,-0.00020371800011603558,3.840297828462477,53.8,166666.66666666672,166666.66666666672,45.205203276938356,0.0,28.988491200659748,0.0,1,34.773233289952586,0.0,6.912536091232458,18.33712082089225,0.0,0.0,0.0,0.0,0.0,0.0,0.0,225.89110062790223,0.0,0.0,0.0,50.0,0.0,153.93804002589985,-0.10000000000047748,0.0,10000.0,153.93804002589985,0.0,14.0,0.015393804002589986,50.0,10000.0,153.93804002589985,0.0,14.0,0.015393804002589986,50.0,10000.0,153.93804002589985,0.0,14.0,0.015393804002589986,50.0,43.982297150257104,0.0,10000.0,153.93804002589985,0.0,1.0,1.0,0.8898092905886364
2896,3906,19,N32-14-3,21,0,Rapport des essais: de tirants sous déformation imposée de courte durée,1993,0,Switzerland,École Polytechnique Fédérale de Lausanne,Construction Materials Laboratory,"Bicher Farra, Jean-Paul Jaccoud",1150.0,1150.0,1000.0,1000.0,100.0,100,"[2,7,6]","[6,7,15]",60.0,"[0,21,0]",0,53.8,"[1,160x320,0]","[7,28,90]",3.2246487048035584,"[1,160x320,1]",[28],32235.0,"[1,160x320,2]",[28],"[0,0,0,0,0.43,32,0,Sikament320,0]",196317.0,2,558.2,[14],[50],[1],[43],[0],[0],0.0,0.0,0,0,0.0,0.0,0.0,0,0,[0],[0],[0],[0],[0],2,1a,0,0,2,2,0.0,1,31.095484085231767,0.0,202.0,28,1,0.0,0,0,0,5,0.1,0.0,0.1,183.0,183.0,0,-1,2,0,0,0,10000.0,153.93804002589985,13,0.5,CN,53.8,1.0,45.8,64.81927710843374,3.840297828462477,6.388381332749038,5.364241657967466,4.99238717700122,4.192043316244626,8.30489573257375,4.192043316244626,2.6882084799237336,2.6882084799237336,4.471866932924327,30700.0,0.0,1.274252271994836,1.274252271994836,0.0,1.2494876661111245,1.2494876661111245,0.0,2.5237399381059604,2.5237399381059604,30700.0,-7.023947496876663e-05,-7.023947496876663e-05,-0.00015257730360729435,-0.00015257730360729435,-0.00022281677857606097,-0.00022281677857606097,-0.00022281677857606097,1,0,6.090181479758027,0.0,100.0,0.0,50.0,0.0,0.0,0.015393804002589986,0.015393804002589986,0.0,0.0,0.0,0.0,0.0,0.0,0.0,50.0,43.0,50.0,50.0,0.0,0.0,50.0,8333333.333333336,166666.66666666672,166666.66666666672,25.0,0.25,0.0,0.0,0.0,0.0,-0.00020371800011603558,3.840297828462477,53.8,166666.66666666672,166666.66666666672,45.205203276938356,0.0,28.988491200659748,0.0,1,34.773233289952586,0.0,6.912536091232458,18.33712082089225,0.0,0.0,0.0,0.0,0.0,0.0,0.0,225.89110062790223,0.0,0.0,0.0,50.0,0.0,153.93804002589985,-0.10000000000047748,0.0,10000.0,153.93804002589985,0.0,14.0,0.015393804002589986,50.0,10000.0,153.93804002589985,0.0,14.0,0.015393804002589986,50.0,10000.0,153.93804002589985,0.0,14.0,0.015393804002589986,50.0,43.982297150257104,0.0,10000.0,153.93804002589985,0.0,1.0,1.0,0.8942362024821122
2897,3907,19,N32-14-3,28,0,Rapport des essais: de tirants sous déformation imposée de courte durée,1993,0,Switzerland,École Polytechnique Fédérale de Lausanne,Construction Materials Laboratory,"Bicher Farra, Jean-Paul Jaccoud",1150.0,1150.0,1000.0,1000.0,100.0,100,"[2,7,6]","[6,7,15]",60.0,"[0,21,0]",0,53.8,"[1,160x320,0]","[7,28,90]",3.2246487048035584,"[1,160x320,1]",[28],32235.0,"[1,160x320,2]",[28],"[0,0,0,0,0.43,32,0,Sikament320,0]",196317.0,2,558.2,[14],[50],[1],[43],[0],[0],0.0,0.0,0,0,0.0,0.0,0.0,0,0,[0],[0],[0],[0],[0],2,1a,0,0,2,2,0.0,1,40.33176648678576,0.0,262.0,28,1,0.0,0,0,0,6,0.15,0.0,0.189,158.0,158.0,0,-1,2,0,0,0,10000.0,153.93804002589985,13,0.5,CN,53.8,1.0,45.8,64.81927710843374,3.840297828462477,6.388381332749038,5.364241657967466,4.99238717700122,4.192043316244626,8.30489573257375,4.192043316244626,2.6882084799237336,2.6882084799237336,4.471866932924327,30700.0,0.0,1.274252271994836,1.274252271994836,0.0,1.2494876661111245,1.2494876661111245,0.0,2.5237399381059604,2.5237399381059604,30700.0,-7.023947496876663e-05,-7.023947496876663e-05,-0.00015257730360729435,-0.00015257730360729435,-0.00022281677857606097,-0.00022281677857606097,-0.00022281677857606097,1,0,6.090181479758027,0.0,100.0,0.0,50.0,0.0,0.0,0.015393804002589986,0.015393804002589986,0.0,0.0,0.0,0.0,0.0,0.0,0.0,50.0,43.0,50.0,50.0,0.0,0.0,50.0,8333333.333333336,166666.66666666672,166666.66666666672,25.0,0.25,0.0,0.0,0.0,0.0,-0.00020371800011603558,3.840297828462477,53.8,166666.66666666672,166666.66666666672,45.205203276938356,0.0,28.988491200659748,0.0,1,34.773233289952586,0.0,6.912536091232458,18.33712082089225,0.0,0.0,0.0,0.0,0.0,0.0,0.0,225.89110062790223,0.0,0.0,0.0,50.0,0.0,153.93804002589985,-0.10000000000047748,0.0,10000.0,153.93804002589985,0.0,14.0,0.015393804002589986,50.0,10000.0,153.93804002589985,0.0,14.0,0.015393804002589986,50.0,10000.0,153.93804002589985,0.0,14.0,0.015393804002589986,50.0,43.982297150257104,0.0,10000.0,153.93804002589985,0.0,1.0,1.0,1.1598509160906605
2898,3908,19,N32-14-3,16,0,Rapport des essais: de tirants sous déformation imposée de courte durée,1993,0,Switzerland,École Polytechnique Fédérale de Lausanne,Construction Materials Laboratory,"Bicher Farra, Jean-Paul Jaccoud",1150.0,1150.0,1000.0,1000.0,100.0,100,"[2,7,6]","[6,7,15]",60.0,"[0,21,0]",0,53.8,"[1,160x320,0]","[7,28,90]",3.2246487048035584,"[1,160x320,1]",[28],32235.0,"[1,160x320,2]",[28],"[0,0,0,0,0.43,32,0,Sikament320,0]",196317.0,2,558.2,[14],[50],[1],[43],[0],[0],0.0,0.0,0,0,0.0,0.0,0.0,0,0,[0],[0],[0],[0],[0],2,1a,0,0,2,2,0.0,1,31.24942212525767,0.0,203.0,28,1,0.0,0,0,0,3,0.11,0.0,0.13,280.0,280.0,0,-1,2,0,0,0,10000.0,153.93804002589985,13,0.5,CN,53.8,1.0,45.8,64.81927710843374,3.840297828462477,6.388381332749038,5.364241657967466,4.99238717700122,4.192043316244626,8.30489573257375,4.192043316244626,2.6882084799237336,2.6882084799237336,4.471866932924327,30700.0,0.0,1.274252271994836,1.274252271994836,0.0,1.2494876661111245,1.2494876661111245,0.0,2.5237399381059604,2.5237399381059604,30700.0,-7.023947496876663e-05,-7.023947496876663e-05,-0.00015257730360729435,-0.00015257730360729435,-0.00022281677857606097,-0.00022281677857606097,-0.00022281677857606097,1,0,6.090181479758027,0.0,100.0,0.0,50.0,0.0,0.0,0.015393804002589986,0.015393804002589986,0.0,0.0,0.0,0.0,0.0,0.0,0.0,50.0,43.0,50.0,50.0,0.0,0.0,50.0,8333333.333333336,166666.66666666672,166666.66666666672,25.0,0.25,0.0,0.0,0.0,0.0,-0.00020371800011603558,3.840297828462477,53.8,166666.66666666672,166666.66666666672,45.205203276938356,0.0,28.988491200659748,0.0,1,34.773233289952586,0.0,6.912536091232458,18.33712082089225,0.0,0.0,0.0,0.0,0.0,0.0,0.0,225.89110062790223,0.0,0.0,0.0,50.0,0.0,153.93804002589985,-0.10000000000047748,0.0,10000.0,153.93804002589985,0.0,14.0,0.015393804002589986,50.0,10000.0,153.93804002589985,0.0,14.0,0.015393804002589986,50.0,10000.0,153.93804002589985,0.0,14.0,0.015393804002589986,50.0,43.982297150257104,0.0,10000.0,153.93804002589985,0.0,1.0,1.0,0.8986631143755881
