Repository: iavdesch/Research

Readme
======

The supporting files are related to the study "A method for determining the performance of formulas for calculating the crack width and spacing in reinforced concrete elements".

The following files are relevant:
Research/Method_comparing_CWFs/Data_processing_for_GitHuB_Final (contains the data processing of the database "Crack width and crack spacing in reinforced and prestressed concrete elements: database")
Research/Method_comparing_CWFs/CWF_analysis_for_GitHuB_Final (contains the evaluation of the different crack width formulas)

File: Method_comparing_CWFs/Datasets_used/Working_database_no_hordijk_initshrink.csv (part 53 of 84)
,ID,EPID,ELID,LOADID,DOI,title,year,journal,country,institution,laboratory,authors,Ltot,Lspan,Lcons,Lmeas,h,b,hc,thc,RH,Temp,pd,fcm,catfcm,tfcm,fctm,catfctm,tfctm,Ecm,catEcm,tEcm,mix,Es,fsr,fy,phi,zs,nbl,clat,phit,st,phiw,sw,type,method,fpk,fp01k,Ep,rel,fpr,npl,phip,Ap,zp,cplat,catf,epsin,catcal,selfw,typew,locw,epsc,Nrep,N,M,sigs,t0,t,PL,catp,t0p,tp,ncr,wm,wk,wmax,sm,smax,indLR,indNP,indtfcm,indtfctm,indtEcm,slab,Ac,Astot,ts,sc,class_C,fcm28,Bcc,fck28,fcm_cube_150,fctm28,fctmfl28,fctmfl,fct095_28,fct095,fct095fl_28,fct095fl,fct005,fct005_28,fct005fl,Ecm28,phi_bc,phi_bc_prestress,phi_bc_prior_load,phi_dc,phi_dc_prestress,phi_dc_prior_load,phi_creep,phi_creep_prestress,phi_creep_prior_load,Ecm0,eps_cbs,eps_cbs_prestress,eps_cds,eps_cds_prestress,shrinkage,shrinkage_prestress,shrinkage_init,bondLR,bondPR,ae,ap,sxLR,sxNP,zstot,zstensinit,Astensinit,rhotot,rhotensinit,At,Aw,Aptot,zptot,zeta1,zeta,phi_peq,ry,cy,ry0,rx,ryp,cyp,cog,Izz,Wb,Wt,rho,qself,Mself,ep,Mp,pre_loss,initstrain,fctmorg,fcmorg,W_Ib,W_It,Ncr095,Mcr095,Ncr005,Mcr005,CS,Ncr,Mcr,tau_bms,tau_max,xcinit,epsinit,dpsigs,xc,eps,epsbot,sigssimpl,sigsr,dpsigsr,xc_sr,eps_sr,zstottens,zptottens,Astens,Actens,Aptens,Aceff_MC2020,Aseff_MC2020,Apeff_MC2020,phi_eq_MC2020,rhoeff_MC2020,hceff_MC2020,Aceff_FPR,Aseff_FPR,Apeff_FPR,phi_eq_FPR,rhoeff_FPR,hceff_FPR,Aceff_SMTCM,Aseff_SMTCM,Apeff_SMTCM,phi_eq_SMTCM,rhoeff_SMTCM,hceff_SMTCM,sumcirc_SMTCM,sumcirc_p_SMTCM,Actensstate1,Astensstate1,Aptensstate1,r,p,k1
2899,3909,19,N32-14-3,20,0,Rapport des essais: de tirants sous déformation imposée de courte durée,1993,0,Switzerland,École Polytechnique Fédérale de Lausanne,Construction Materials Laboratory,"Bicher Farra, Jean-Paul Jaccoud",1150.0,1150.0,1000.0,1000.0,100.0,100,"[2,7,6]","[6,7,15]",60.0,"[0,21,0]",0,53.8,"[1,160x320,0]","[7,28,90]",3.2246487048035584,"[1,160x320,1]",[28],32235.0,"[1,160x320,2]",[28],"[0,0,0,0,0.43,32,0,Sikament320,0]",196317.0,2,558.2,[14],[50],[1],[43],[0],[0],0.0,0.0,0,0,0.0,0.0,0.0,0,0,[0],[0],[0],[0],[0],2,1a,0,0,2,2,0.0,1,31.24942212525767,0.0,203.0,28,1,0.0,0,0,0,4,0.11,0.0,0.135,222.0,222.0,0,-1,2,0,0,0,10000.0,153.93804002589985,13,0.5,CN,53.8,1.0,45.8,64.81927710843374,3.840297828462477,6.388381332749038,5.364241657967466,4.99238717700122,4.192043316244626,8.30489573257375,4.192043316244626,2.6882084799237336,2.6882084799237336,4.471866932924327,30700.0,0.0,1.274252271994836,1.274252271994836,0.0,1.2494876661111245,1.2494876661111245,0.0,2.5237399381059604,2.5237399381059604,30700.0,-7.023947496876663e-05,-7.023947496876663e-05,-0.00015257730360729435,-0.00015257730360729435,-0.00022281677857606097,-0.00022281677857606097,-0.00022281677857606097,1,0,6.090181479758027,0.0,100.0,0.0,50.0,0.0,0.0,0.015393804002589986,0.015393804002589986,0.0,0.0,0.0,0.0,0.0,0.0,0.0,50.0,43.0,50.0,50.0,0.0,0.0,50.0,8333333.333333336,166666.66666666672,166666.66666666672,25.0,0.25,0.0,0.0,0.0,0.0,-0.00020371800011603558,3.840297828462477,53.8,166666.66666666672,166666.66666666672,45.205203276938356,0.0,28.988491200659748,0.0,1,34.773233289952586,0.0,6.912536091232458,18.33712082089225,0.0,0.0,0.0,0.0,0.0,0.0,0.0,225.89110062790223,0.0,0.0,0.0,50.0,0.0,153.93804002589985,-0.10000000000047748,0.0,10000.0,153.93804002589985,0.0,14.0,0.015393804002589986,50.0,10000.0,153.93804002589985,0.0,14.0,0.015393804002589986,50.0,10000.0,153.93804002589985,0.0,14.0,0.015393804002589986,50.0,43.982297150257104,0.0,10000.0,153.93804002589985,0.0,1.0,1.0,0.8986631143755881
2900,3910,19,N32-14-3,32,0,Rapport des essais: de tirants sous déformation imposée de courte durée,1993,0,Switzerland,École Polytechnique Fédérale de Lausanne,Construction Materials Laboratory,"Bicher Farra, Jean-Paul Jaccoud",1150.0,1150.0,1000.0,1000.0,100.0,100,"[2,7,6]","[6,7,15]",60.0,"[0,21,0]",0,53.8,"[1,160x320,0]","[7,28,90]",3.2246487048035584,"[1,160x320,1]",[28],32235.0,"[1,160x320,2]",[28],"[0,0,0,0,0.43,32,0,Sikament320,0]",196317.0,2,558.2,[14],[50],[1],[43],[0],[0],0.0,0.0,0,0,0.0,0.0,0.0,0,0,[0],[0],[0],[0],[0],2,1a,0,0,2,2,0.0,1,47.41291632797715,0.0,308.0,28,1,0.0,0,0,0,7,0.19,0.0,0.271,138.0,220.12064876329987,0,-1,2,0,0,0,10000.0,153.93804002589985,13,0.5,CN,53.8,1.0,45.8,64.81927710843374,3.840297828462477,6.388381332749038,5.364241657967466,4.99238717700122,4.192043316244626,8.30489573257375,4.192043316244626,2.6882084799237336,2.6882084799237336,4.471866932924327,30700.0,0.0,1.274252271994836,1.274252271994836,0.0,1.2494876661111245,1.2494876661111245,0.0,2.5237399381059604,2.5237399381059604,30700.0,-7.023947496876663e-05,-7.023947496876663e-05,-0.00015257730360729435,-0.00015257730360729435,-0.00022281677857606097,-0.00022281677857606097,-0.00022281677857606097,1,0,6.090181479758027,0.0,100.0,0.0,50.0,0.0,0.0,0.015393804002589986,0.015393804002589986,0.0,0.0,0.0,0.0,0.0,0.0,0.0,50.0,43.0,50.0,50.0,0.0,0.0,50.0,8333333.333333336,166666.66666666672,166666.66666666672,25.0,0.25,0.0,0.0,0.0,0.0,-0.00020371800011603558,3.840297828462477,53.8,166666.66666666672,166666.66666666672,45.205203276938356,0.0,28.988491200659748,0.0,2,34.773233289952586,0.0,6.912536091232458,18.33712082089225,0.0,0.0,0.0,0.0,0.0,0.0,0.0,225.89110062790223,0.0,0.0,0.0,50.0,0.0,153.93804002589985,-0.10000000000047748,0.0,10000.0,153.93804002589985,0.0,14.0,0.015393804002589986,50.0,10000.0,153.93804002589985,0.0,14.0,0.015393804002589986,50.0,10000.0,153.93804002589985,0.0,14.0,0.015393804002589986,50.0,43.982297150257104,0.0,10000.0,153.93804002589985,0.0,0.6269289172793333,0.7887881354751093,1.3634888631905475
2901,3911,19,N32-14-3,31,0,Rapport des essais: de tirants sous déformation imposée de courte durée,1993,0,Switzerland,École Polytechnique Fédérale de Lausanne,Construction Materials Laboratory,"Bicher Farra, Jean-Paul Jaccoud",1150.0,1150.0,1000.0,1000.0,100.0,100,"[2,7,6]","[6,7,15]",60.0,"[0,21,0]",0,53.8,"[1,160x320,0]","[7,28,90]",3.2246487048035584,"[1,160x320,1]",[28],32235.0,"[1,160x320,2]",[28],"[0,0,0,0,0.43,32,0,Sikament320,0]",196317.0,2,558.2,[14],[50],[1],[43],[0],[0],0.0,0.0,0,0,0.0,0.0,0.0,0,0,[0],[0],[0],[0],[0],2,1a,0,0,2,2,0.0,1,50.02986300841745,0.0,325.0,28,1,0.0,0,0,0,7,0.19,0.0,0.25058161268652607,138.0,227.01633698731882,0,-1,2,0,0,0,10000.0,153.93804002589985,13,0.5,CN,53.8,1.0,45.8,64.81927710843374,3.840297828462477,6.388381332749038,5.364241657967466,4.99238717700122,4.192043316244626,8.30489573257375,4.192043316244626,2.6882084799237336,2.6882084799237336,4.471866932924327,30700.0,0.0,1.274252271994836,1.274252271994836,0.0,1.2494876661111245,1.2494876661111245,0.0,2.5237399381059604,2.5237399381059604,30700.0,-7.023947496876663e-05,-7.023947496876663e-05,-0.00015257730360729435,-0.00015257730360729435,-0.00022281677857606097,-0.00022281677857606097,-0.00022281677857606097,1,0,6.090181479758027,0.0,100.0,0.0,50.0,0.0,0.0,0.015393804002589986,0.015393804002589986,0.0,0.0,0.0,0.0,0.0,0.0,0.0,50.0,43.0,50.0,50.0,0.0,0.0,50.0,8333333.333333336,166666.66666666672,166666.66666666672,25.0,0.25,0.0,0.0,0.0,0.0,-0.00020371800011603558,3.840297828462477,53.8,166666.66666666672,166666.66666666672,45.205203276938356,0.0,28.988491200659748,0.0,2,34.773233289952586,0.0,6.912536091232458,18.33712082089225,0.0,0.0,0.0,0.0,0.0,0.0,0.0,225.89110062790223,0.0,0.0,0.0,50.0,0.0,153.93804002589985,-0.10000000000047748,0.0,10000.0,153.93804002589985,0.0,14.0,0.015393804002589986,50.0,10000.0,153.93804002589985,0.0,14.0,0.015393804002589986,50.0,10000.0,153.93804002589985,0.0,14.0,0.015393804002589986,50.0,43.982297150257104,0.0,10000.0,153.93804002589985,0.0,0.6078857664226549,0.758236001289078,1.4387463653796362
2903,3913,19,N32-14-3,29,0,Rapport des essais: de tirants sous déformation imposée de courte durée,1993,0,Switzerland,École Polytechnique Fédérale de Lausanne,Construction Materials Laboratory,"Bicher Farra, Jean-Paul Jaccoud",1150.0,1150.0,1000.0,1000.0,100.0,100,"[2,7,6]","[6,7,15]",60.0,"[0,21,0]",0,53.8,"[1,160x320,0]","[7,28,90]",3.2246487048035584,"[1,160x320,1]",[28],32235.0,"[1,160x320,2]",[28],"[0,0,0,0,0.43,32,0,Sikament320,0]",196317.0,2,558.2,[14],[50],[1],[43],[0],[0],0.0,0.0,0,0,0.0,0.0,0.0,0,0,[0],[0],[0],[0],[0],2,1a,0,0,2,2,0.0,1,44.33415552745916,0.0,288.0,28,1,0.0,0,0,0,6,0.18,0.0,0.214,159.0,159.0,0,-1,2,0,0,0,10000.0,153.93804002589985,13,0.5,CN,53.8,1.0,45.8,64.81927710843374,3.840297828462477,6.388381332749038,5.364241657967466,4.99238717700122,4.192043316244626,8.30489573257375,4.192043316244626,2.6882084799237336,2.6882084799237336,4.471866932924327,30700.0,0.0,1.274252271994836,1.274252271994836,0.0,1.2494876661111245,1.2494876661111245,0.0,2.5237399381059604,2.5237399381059604,30700.0,-7.023947496876663e-05,-7.023947496876663e-05,-0.00015257730360729435,-0.00015257730360729435,-0.00022281677857606097,-0.00022281677857606097,-0.00022281677857606097,1,0,6.090181479758027,0.0,100.0,0.0,50.0,0.0,0.0,0.015393804002589986,0.015393804002589986,0.0,0.0,0.0,0.0,0.0,0.0,0.0,50.0,43.0,50.0,50.0,0.0,0.0,50.0,8333333.333333336,166666.66666666672,166666.66666666672,25.0,0.25,0.0,0.0,0.0,0.0,-0.00020371800011603558,3.840297828462477,53.8,166666.66666666672,166666.66666666672,45.205203276938356,0.0,28.988491200659748,0.0,1,34.773233289952586,0.0,6.912536091232458,18.33712082089225,0.0,0.0,0.0,0.0,0.0,0.0,0.0,225.89110062790223,0.0,0.0,0.0,50.0,0.0,153.93804002589985,-0.10000000000047748,0.0,10000.0,153.93804002589985,0.0,14.0,0.015393804002589986,50.0,10000.0,153.93804002589985,0.0,14.0,0.015393804002589986,50.0,10000.0,153.93804002589985,0.0,14.0,0.015393804002589986,50.0,43.982297150257104,0.0,10000.0,153.93804002589985,0.0,1.0,1.0,1.2749506253210314
2907,3917,19,N32-14-3,27,0,Rapport des essais: de tirants sous déformation imposée de courte durée,1993,0,Switzerland,École Polytechnique Fédérale de Lausanne,Construction Materials Laboratory,"Bicher Farra, Jean-Paul Jaccoud",1150.0,1150.0,1000.0,1000.0,100.0,100,"[2,7,6]","[6,7,15]",60.0,"[0,21,0]",0,53.8,"[1,160x320,0]","[7,28,90]",3.2246487048035584,"[1,160x320,1]",[28],32235.0,"[1,160x320,2]",[28],"[0,0,0,0,0.43,32,0,Sikament320,0]",196317.0,2,558.2,[14],[50],[1],[43],[0],[0],0.0,0.0,0,0,0.0,0.0,0.0,0,0,[0],[0],[0],[0],[0],2,1a,0,0,2,2,0.0,1,34.32818292577567,0.0,223.0,28,1,0.0,0,0,0,6,0.12,0.0,0.151,158.0,158.0,0,-1,2,0,0,0,10000.0,153.93804002589985,13,0.5,CN,53.8,1.0,45.8,64.81927710843374,3.840297828462477,6.388381332749038,5.364241657967466,4.99238717700122,4.192043316244626,8.30489573257375,4.192043316244626,2.6882084799237336,2.6882084799237336,4.471866932924327,30700.0,0.0,1.274252271994836,1.274252271994836,0.0,1.2494876661111245,1.2494876661111245,0.0,2.5237399381059604,2.5237399381059604,30700.0,-7.023947496876663e-05,-7.023947496876663e-05,-0.00015257730360729435,-0.00015257730360729435,-0.00022281677857606097,-0.00022281677857606097,-0.00022281677857606097,1,0,6.090181479758027,0.0,100.0,0.0,50.0,0.0,0.0,0.015393804002589986,0.015393804002589986,0.0,0.0,0.0,0.0,0.0,0.0,0.0,50.0,43.0,50.0,50.0,0.0,0.0,50.0,8333333.333333336,166666.66666666672,166666.66666666672,25.0,0.25,0.0,0.0,0.0,0.0,-0.00020371800011603558,3.840297828462477,53.8,166666.66666666672,166666.66666666672,45.205203276938356,0.0,28.988491200659748,0.0,1,34.773233289952586,0.0,6.912536091232458,18.33712082089225,0.0,0.0,0.0,0.0,0.0,0.0,0.0,225.89110062790223,0.0,0.0,0.0,50.0,0.0,153.93804002589985,-0.10000000000047748,0.0,10000.0,153.93804002589985,0.0,14.0,0.015393804002589986,50.0,10000.0,153.93804002589985,0.0,14.0,0.015393804002589986,50.0,10000.0,153.93804002589985,0.0,14.0,0.015393804002589986,50.0,43.982297150257104,0.0,10000.0,153.93804002589985,0.0,1.0,1.0,0.9872013522451043
2909,3919,19,N32-14-3,30,0,Rapport des essais: de tirants sous déformation imposée de courte durée,1993,0,Switzerland,École Polytechnique Fédérale de Lausanne,Construction Materials Laboratory,"Bicher Farra, Jean-Paul Jaccoud",1150.0,1150.0,1000.0,1000.0,100.0,100,"[2,7,6]","[6,7,15]",60.0,"[0,21,0]",0,53.8,"[1,160x320,0]","[7,28,90]",3.2246487048035584,"[1,160x320,1]",[28],32235.0,"[1,160x320,2]",[28],"[0,0,0,0,0.43,32,0,Sikament320,0]",196317.0,2,558.2,[14],[50],[1],[43],[0],[0],0.0,0.0,0,0,0.0,0.0,0.0,0,0,[0],[0],[0],[0],[0],2,1a,0,0,2,2,0.0,1,49.414110848313854,0.0,321.0,28,1,0.0,0,0,0,6,0.22,0.0,0.256,159.0,259.8206406346495,0,-1,2,0,0,0,10000.0,153.93804002589985,13,0.5,CN,53.8,1.0,45.8,64.81927710843374,3.840297828462477,6.388381332749038,5.364241657967466,4.99238717700122,4.192043316244626,8.30489573257375,4.192043316244626,2.6882084799237336,2.6882084799237336,4.471866932924327,30700.0,0.0,1.274252271994836,1.274252271994836,0.0,1.2494876661111245,1.2494876661111245,0.0,2.5237399381059604,2.5237399381059604,30700.0,-7.023947496876663e-05,-7.023947496876663e-05,-0.00015257730360729435,-0.00015257730360729435,-0.00022281677857606097,-0.00022281677857606097,-0.00022281677857606097,1,0,6.090181479758027,0.0,100.0,0.0,50.0,0.0,0.0,0.015393804002589986,0.015393804002589986,0.0,0.0,0.0,0.0,0.0,0.0,0.0,50.0,43.0,50.0,50.0,0.0,0.0,50.0,8333333.333333336,166666.66666666672,166666.66666666672,25.0,0.25,0.0,0.0,0.0,0.0,-0.00020371800011603558,3.840297828462477,53.8,166666.66666666672,166666.66666666672,45.205203276938356,0.0,28.988491200659748,0.0,2,34.773233289952586,0.0,6.912536091232458,18.33712082089225,0.0,0.0,0.0,0.0,0.0,0.0,0.0,225.89110062790223,0.0,0.0,0.0,50.0,0.0,153.93804002589985,-0.10000000000047748,0.0,10000.0,153.93804002589985,0.0,14.0,0.015393804002589986,50.0,10000.0,153.93804002589985,0.0,14.0,0.015393804002589986,50.0,10000.0,153.93804002589985,0.0,14.0,0.015393804002589986,50.0,43.982297150257104,0.0,10000.0,153.93804002589985,0.0,0.6119606187238222,0.7649368576314635,1.421038717805733
2911,3921,19,N32-14-3,19,0,Rapport des essais: de tirants sous déformation imposée de courte durée,1993,0,Switzerland,École Polytechnique Fédérale de Lausanne,Construction Materials Laboratory,"Bicher Farra, Jean-Paul Jaccoud",1150.0,1150.0,1000.0,1000.0,100.0,100,"[2,7,6]","[6,7,15]",60.0,"[0,21,0]",0,53.8,"[1,160x320,0]","[7,28,90]",3.2246487048035584,"[1,160x320,1]",[28],32235.0,"[1,160x320,2]",[28],"[0,0,0,0,0.43,32,0,Sikament320,0]",196317.0,2,558.2,[14],[50],[1],[43],[0],[0],0.0,0.0,0,0,0.0,0.0,0.0,0,0,[0],[0],[0],[0],[0],2,1a,0,0,2,2,0.0,1,29.402165644946873,0.0,191.0,28,1,0.0,0,0,0,4,0.11,0.0,0.129,222.0,222.0,0,-1,2,0,0,0,10000.0,153.93804002589985,13,0.5,CN,53.8,1.0,45.8,64.81927710843374,3.840297828462477,6.388381332749038,5.364241657967466,4.99238717700122,4.192043316244626,8.30489573257375,4.192043316244626,2.6882084799237336,2.6882084799237336,4.471866932924327,30700.0,0.0,1.274252271994836,1.274252271994836,0.0,1.2494876661111245,1.2494876661111245,0.0,2.5237399381059604,2.5237399381059604,30700.0,-7.023947496876663e-05,-7.023947496876663e-05,-0.00015257730360729435,-0.00015257730360729435,-0.00022281677857606097,-0.00022281677857606097,-0.00022281677857606097,1,0,6.090181479758027,0.0,100.0,0.0,50.0,0.0,0.0,0.015393804002589986,0.015393804002589986,0.0,0.0,0.0,0.0,0.0,0.0,0.0,50.0,43.0,50.0,50.0,0.0,0.0,50.0,8333333.333333336,166666.66666666672,166666.66666666672,25.0,0.25,0.0,0.0,0.0,0.0,-0.00020371800011603558,3.840297828462477,53.8,166666.66666666672,166666.66666666672,45.205203276938356,0.0,28.988491200659748,0.0,1,34.773233289952586,0.0,6.912536091232458,18.33712082089225,0.0,0.0,0.0,0.0,0.0,0.0,0.0,225.89110062790223,0.0,0.0,0.0,50.0,0.0,153.93804002589985,-0.10000000000047748,0.0,10000.0,153.93804002589985,0.0,14.0,0.015393804002589986,50.0,10000.0,153.93804002589985,0.0,14.0,0.015393804002589986,50.0,10000.0,153.93804002589985,0.0,14.0,0.015393804002589986,50.0,43.982297150257104,0.0,10000.0,153.93804002589985,0.0,1.0,1.0,0.8455401716538785
2912,3922,19,N32-14-3,26,0,Rapport des essais: de tirants sous déformation imposée de courte durée,1993,0,Switzerland,École Polytechnique Fédérale de Lausanne,Construction Materials Laboratory,"Bicher Farra, Jean-Paul Jaccoud",1150.0,1150.0,1000.0,1000.0,100.0,100,"[2,7,6]","[6,7,15]",60.0,"[0,21,0]",0,53.8,"[1,160x320,0]","[7,28,90]",3.2246487048035584,"[1,160x320,1]",[28],32235.0,"[1,160x320,2]",[28],"[0,0,0,0,0.43,32,0,Sikament320,0]",196317.0,2,558.2,[14],[50],[1],[43],[0],[0],0.0,0.0,0,0,0.0,0.0,0.0,0,0,[0],[0],[0],[0],[0],2,1a,0,0,2,2,0.0,1,30.32579388510227,0.0,197.0,28,1,0.0,0,0,0,6,0.11,0.0,0.146,157.0,157.0,0,-1,2,0,0,0,10000.0,153.93804002589985,13,0.5,CN,53.8,1.0,45.8,64.81927710843374,3.840297828462477,6.388381332749038,5.364241657967466,4.99238717700122,4.192043316244626,8.30489573257375,4.192043316244626,2.6882084799237336,2.6882084799237336,4.471866932924327,30700.0,0.0,1.274252271994836,1.274252271994836,0.0,1.2494876661111245,1.2494876661111245,0.0,2.5237399381059604,2.5237399381059604,30700.0,-7.023947496876663e-05,-7.023947496876663e-05,-0.00015257730360729435,-0.00015257730360729435,-0.00022281677857606097,-0.00022281677857606097,-0.00022281677857606097,1,0,6.090181479758027,0.0,100.0,0.0,50.0,0.0,0.0,0.015393804002589986,0.015393804002589986,0.0,0.0,0.0,0.0,0.0,0.0,0.0,50.0,43.0,50.0,50.0,0.0,0.0,50.0,8333333.333333336,166666.66666666672,166666.66666666672,25.0,0.25,0.0,0.0,0.0,0.0,-0.00020371800011603558,3.840297828462477,53.8,166666.66666666672,166666.66666666672,45.205203276938356,0.0,28.988491200659748,0.0,1,34.773233289952586,0.0,6.912536091232458,18.33712082089225,0.0,0.0,0.0,0.0,0.0,0.0,0.0,225.89110062790223,0.0,0.0,0.0,50.0,0.0,153.93804002589985,-0.10000000000047748,0.0,10000.0,153.93804002589985,0.0,14.0,0.015393804002589986,50.0,10000.0,153.93804002589985,0.0,14.0,0.015393804002589986,50.0,10000.0,153.93804002589985,0.0,14.0,0.015393804002589986,50.0,43.982297150257104,0.0,10000.0,153.93804002589985,0.0,1.0,1.0,0.8721016430147334
2915,3925,19,N32-20-1,35,0,Rapport des essais: de tirants sous déformation imposée de courte durée,1993,0,Switzerland,École Polytechnique Fédérale de Lausanne,Construction Materials Laboratory,"Bicher Farra, Jean-Paul Jaccoud",1150.0,1150.0,1000.0,1000.0,100.0,100,"[2,7,6]","[6,7,15]",60.0,"[0,21,0]",0,53.8,"[1,160x320,0]","[7,28,90]",2.680951570725921,"[1,160x320,1]",[28],32235.0,"[1,160x320,2]",[28],"[0,0,0,0,0.43,32,0,Sikament320,0]",197500.0,2,531.6,[20],[50],[1],[40],[0],[0],0.0,0.0,0,0,0.0,0.0,0.0,0,0,[0],[0],[0],[0],[0],2,1a,0,0,2,2,0.0,1,49.637163926718735,0.0,158.0,28,1,0.0,0,0,0,8,0.09,0.0,0.115,120.0,192.5040595529712,0,-1,2,0,0,0,10000.0,314.1592653589793,13,0.5,CN,53.8,1.0,45.8,64.81927710843374,3.840297828462477,6.388381332749038,4.459794977747006,4.99238717700122,3.4852370419436975,8.30489573257375,3.4852370419436975,2.6882084799237336,2.6882084799237336,4.471866932924327,30700.0,0.0,1.274252271994836,1.274252271994836,0.0,1.2494876661111245,1.2494876661111245,0.0,2.5237399381059604,2.5237399381059604,30700.0,-7.023947496876663e-05,-7.023947496876663e-05,-0.00015257730360729435,-0.00015257730360729435,-0.00022281677857606097,-0.00022281677857606097,-0.00022281677857606097,1,0,6.126880719714596,0.0,100.0,0.0,50.0,0.0,0.0,0.031415926535897934,0.031415926535897934,0.0,0.0,0.0,0.0,0.0,0.0,0.0,50.0,40.0,50.0,50.0,0.0,0.0,50.0,8333333.333333336,166666.66666666672,166666.66666666672,25.0,0.25,0.0,0.0,0.0,0.0,-0.00018685132928998818,3.840297828462477,53.8,166666.66666666672,166666.66666666672,40.46589213822492,0.0,31.211866821256134,0.0,2,31.127609337096096,0.0,6.912536091232458,18.33712082089225,0.0,0.0,0.0,0.0,0.0,0.0,0.0,99.08225785264558,0.0,0.0,0.0,50.0,0.0,314.1592653589793,-0.10000000000047748,0.0,10000.0,314.1592653589793,0.0,20.0,0.031415926535897934,50.0,10000.0,314.1592653589793,0.0,20.0,0.031415926535897934,50.0,10000.0,314.1592653589793,0.0,20.0,0.031415926535897934,50.0,62.83185307179586,0.0,10000.0,314.1592653589793,0.0,0.6233634775217802,0.7454576636267017,1.5946346341337565
2921,3931,19,N32-20-1,38,0,Rapport des essais: de tirants sous déformation imposée de courte durée,1993,0,Switzerland,École Polytechnique Fédérale de Lausanne,Construction Materials Laboratory,"Bicher Farra, Jean-Paul Jaccoud",1150.0,1150.0,1000.0,1000.0,100.0,100,"[2,7,6]","[6,7,15]",60.0,"[0,21,0]",0,53.8,"[1,160x320,0]","[7,28,90]",2.680951570725921,"[1,160x320,1]",[28],32235.0,"[1,160x320,2]",[28],"[0,0,0,0,0.43,32,0,Sikament320,0]",197500.0,2,531.6,[20],[50],[1],[40],[0],[0],0.0,0.0,0,0,0.0,0.0,0.0,0,0,[0],[0],[0],[0],[0],2,1a,0,0,2,2,0.0,1,68.80087911361646,0.0,218.99999999999997,28,1,0.0,0,0,0,8,0.13,0.0,0.181,121.0,214.42247424454308,0,-1,2,0,0,0,10000.0,314.1592653589793,13,0.5,CN,53.8,1.0,45.8,64.81927710843374,3.840297828462477,6.388381332749038,4.459794977747006,4.99238717700122,3.4852370419436975,8.30489573257375,3.4852370419436975,2.6882084799237336,2.6882084799237336,4.471866932924327,30700.0,0.0,1.274252271994836,1.274252271994836,0.0,1.2494876661111245,1.2494876661111245,0.0,2.5237399381059604,2.5237399381059604,30700.0,-7.023947496876663e-05,-7.023947496876663e-05,-0.00015257730360729435,-0.00015257730360729435,-0.00022281677857606097,-0.00022281677857606097,-0.00022281677857606097,1,0,6.126880719714596,0.0,100.0,0.0,50.0,0.0,0.0,0.031415926535897934,0.031415926535897934,0.0,0.0,0.0,0.0,0.0,0.0,0.0,50.0,40.0,50.0,50.0,0.0,0.0,50.0,8333333.333333336,166666.66666666672,166666.66666666672,25.0,0.25,0.0,0.0,0.0,0.0,-0.00018685132928998818,3.840297828462477,53.8,166666.66666666672,166666.66666666672,40.46589213822492,0.0,31.211866821256134,0.0,2,31.127609337096096,0.0,6.912536091232458,18.33712082089225,0.0,0.0,0.0,0.0,0.0,0.0,0.0,99.08225785264558,0.0,0.0,0.0,50.0,0.0,314.1592653589793,-0.10000000000047748,0.0,10000.0,314.1592653589793,0.0,20.0,0.031415926535897934,50.0,10000.0,314.1592653589793,0.0,20.0,0.031415926535897934,50.0,10000.0,314.1592653589793,0.0,20.0,0.031415926535897934,50.0,62.83185307179586,0.0,10000.0,314.1592653589793,0.0,0.5643065188306835,0.6435961106387784,2.210284714400586
2924,3934,19,N32-20-1,36,0,Rapport des essais: de tirants sous déformation imposée de courte durée,1993,0,Switzerland,École Polytechnique Fédérale de Lausanne,Construction Materials Laboratory,"Bicher Farra, Jean-Paul Jaccoud",1150.0,1150.0,1000.0,1000.0,100.0,100,"[2,7,6]","[6,7,15]",60.0,"[0,21,0]",0,53.8,"[1,160x320,0]","[7,28,90]",2.680951570725921,"[1,160x320,1]",[28],32235.0,"[1,160x320,2]",[28],"[0,0,0,0,0.43,32,0,Sikament320,0]",197500.0,2,531.6,[20],[50],[1],[40],[0],[0],0.0,0.0,0,0,0.0,0.0,0.0,0,0,[0],[0],[0],[0],[0],2,1a,0,0,2,2,0.0,1,59.69026041820607,0.0,190.0,28,1,0.0,0,0,0,8,0.11,0.0,0.146,120.0,205.178795542498,0,-1,2,0,0,0,10000.0,314.1592653589793,13,0.5,CN,53.8,1.0,45.8,64.81927710843374,3.840297828462477,6.388381332749038,4.459794977747006,4.99238717700122,3.4852370419436975,8.30489573257375,3.4852370419436975,2.6882084799237336,2.6882084799237336,4.471866932924327,30700.0,0.0,1.274252271994836,1.274252271994836,0.0,1.2494876661111245,1.2494876661111245,0.0,2.5237399381059604,2.5237399381059604,30700.0,-7.023947496876663e-05,-7.023947496876663e-05,-0.00015257730360729435,-0.00015257730360729435,-0.00022281677857606097,-0.00022281677857606097,-0.00022281677857606097,1,0,6.126880719714596,0.0,100.0,0.0,50.0,0.0,0.0,0.031415926535897934,0.031415926535897934,0.0,0.0,0.0,0.0,0.0,0.0,0.0,50.0,40.0,50.0,50.0,0.0,0.0,50.0,8333333.333333336,166666.66666666672,166666.66666666672,25.0,0.25,0.0,0.0,0.0,0.0,-0.00018685132928998818,3.840297828462477,53.8,166666.66666666672,166666.66666666672,40.46589213822492,0.0,31.211866821256134,0.0,2,31.127609337096096,0.0,6.912536091232458,18.33712082089225,0.0,0.0,0.0,0.0,0.0,0.0,0.0,99.08225785264558,0.0,0.0,0.0,50.0,0.0,314.1592653589793,-0.10000000000047748,0.0,10000.0,314.1592653589793,0.0,20.0,0.031415926535897934,50.0,10000.0,314.1592653589793,0.0,20.0,0.031415926535897934,50.0,10000.0,314.1592653589793,0.0,20.0,0.031415926535897934,50.0,62.83185307179586,0.0,10000.0,314.1592653589793,0.0,0.5848557580363845,0.680427635448224,1.9175986106671754
2938,3948,19,N32-20-1,32,0,Rapport des essais: de tirants sous déformation imposée de courte durée,1993,0,Switzerland,École Polytechnique Fédérale de Lausanne,Construction Materials Laboratory,"Bicher Farra, Jean-Paul Jaccoud",1150.0,1150.0,1000.0,1000.0,100.0,100,"[2,7,6]","[6,7,15]",60.0,"[0,21,0]",0,53.8,"[1,160x320,0]","[7,28,90]",2.680951570725921,"[1,160x320,1]",[28],32235.0,"[1,160x320,2]",[28],"[0,0,0,0,0.43,32,0,Sikament320,0]",197500.0,2,531.6,[20],[50],[1],[40],[0],[0],0.0,0.0,0,0,0.0,0.0,0.0,0,0,[0],[0],[0],[0],[0],2,1a,0,0,2,2,0.0,1,48.066367599923844,0.0,153.0,28,1,0.0,0,0,0,8,0.08,0.0,0.10535543473842793,120.0,189.87431376610235,0,-1,2,0,0,0,10000.0,314.1592653589793,13,0.5,CN,53.8,1.0,45.8,64.81927710843374,3.840297828462477,6.388381332749038,4.459794977747006,4.99238717700122,3.4852370419436975,8.30489573257375,3.4852370419436975,2.6882084799237336,2.6882084799237336,4.471866932924327,30700.0,0.0,1.274252271994836,1.274252271994836,0.0,1.2494876661111245,1.2494876661111245,0.0,2.5237399381059604,2.5237399381059604,30700.0,-7.023947496876663e-05,-7.023947496876663e-05,-0.00015257730360729435,-0.00015257730360729435,-0.00022281677857606097,-0.00022281677857606097,-0.00022281677857606097,1,0,6.126880719714596,0.0,100.0,0.0,50.0,0.0,0.0,0.031415926535897934,0.031415926535897934,0.0,0.0,0.0,0.0,0.0,0.0,0.0,50.0,40.0,50.0,50.0,0.0,0.0,50.0,8333333.333333336,166666.66666666672,166666.66666666672,25.0,0.25,0.0,0.0,0.0,0.0,-0.00018685132928998818,3.840297828462477,53.8,166666.66666666672,166666.66666666672,40.46589213822492,0.0,31.211866821256134,0.0,2,31.127609337096096,0.0,6.912536091232458,18.33712082089225,0.0,0.0,0.0,0.0,0.0,0.0,0.0,99.08225785264558,0.0,0.0,0.0,50.0,0.0,314.1592653589793,-0.10000000000047748,0.0,10000.0,314.1592653589793,0.0,20.0,0.031415926535897934,50.0,10000.0,314.1592653589793,0.0,20.0,0.031415926535897934,50.0,10000.0,314.1592653589793,0.0,20.0,0.031415926535897934,50.0,62.83185307179586,0.0,10000.0,314.1592653589793,0.0,0.6319970174998111,0.7593343447219468,1.5441715128004099
2940,3950,19,N32-20-1,34,0,Rapport des essais: de tirants sous déformation imposée de courte durée,1993,0,Switzerland,École Polytechnique Fédérale de Lausanne,Construction Materials Laboratory,"Bicher Farra, Jean-Paul Jaccoud",1150.0,1150.0,1000.0,1000.0,100.0,100,"[2,7,6]","[6,7,15]",60.0,"[0,21,0]",0,53.8,"[1,160x320,0]","[7,28,90]",2.680951570725921,"[1,160x320,1]",[28],32235.0,"[1,160x320,2]",[28],"[0,0,0,0,0.43,32,0,Sikament320,0]",197500.0,2,531.6,[20],[50],[1],[40],[0],[0],0.0,0.0,0,0,0.0,0.0,0.0,0,0,[0],[0],[0],[0],[0],2,1a,0,0,2,2,0.0,1,47.752208334564855,0.0,152.0,28,1,0.0,0,0,0,8,0.08,0.0,0.113,120.0,189.32055320895105,0,-1,2,0,0,0,10000.0,314.1592653589793,13,0.5,CN,53.8,1.0,45.8,64.81927710843374,3.840297828462477,6.388381332749038,4.459794977747006,4.99238717700122,3.4852370419436975,8.30489573257375,3.4852370419436975,2.6882084799237336,2.6882084799237336,4.471866932924327,30700.0,0.0,1.274252271994836,1.274252271994836,0.0,1.2494876661111245,1.2494876661111245,0.0,2.5237399381059604,2.5237399381059604,30700.0,-7.023947496876663e-05,-7.023947496876663e-05,-0.00015257730360729435,-0.00015257730360729435,-0.00022281677857606097,-0.00022281677857606097,-0.00022281677857606097,1,0,6.126880719714596,0.0,100.0,0.0,50.0,0.0,0.0,0.031415926535897934,0.031415926535897934,0.0,0.0,0.0,0.0,0.0,0.0,0.0,50.0,40.0,50.0,50.0,0.0,0.0,50.0,8333333.333333336,166666.66666666672,166666.66666666672,25.0,0.25,0.0,0.0,0.0,0.0,-0.00018685132928998818,3.840297828462477,53.8,166666.66666666672,166666.66666666672,40.46589213822492,0.0,31.211866821256134,0.0,2,31.127609337096096,0.0,6.912536091232458,18.33712082089225,0.0,0.0,0.0,0.0,0.0,0.0,0.0,99.08225785264558,0.0,0.0,0.0,50.0,0.0,314.1592653589793,-0.10000000000047748,0.0,10000.0,314.1592653589793,0.0,20.0,0.031415926535897934,50.0,10000.0,314.1592653589793,0.0,20.0,0.031415926535897934,50.0,10000.0,314.1592653589793,0.0,20.0,0.031415926535897934,50.0,62.83185307179586,0.0,10000.0,314.1592653589793,0.0,0.6338456018959404,0.7622710487156686,1.5340788885337402
2945,3955,19,N32-20-1,37,0,Rapport des essais: de tirants sous déformation imposée de courte durée,1993,0,Switzerland,École Polytechnique Fédérale de Lausanne,Construction Materials Laboratory,"Bicher Farra, Jean-Paul Jaccoud",1150.0,1150.0,1000.0,1000.0,100.0,100,"[2,7,6]","[6,7,15]",60.0,"[0,21,0]",0,53.8,"[1,160x320,0]","[7,28,90]",2.680951570725921,"[1,160x320,1]",[28],32235.0,"[1,160x320,2]",[28],"[0,0,0,0,0.43,32,0,Sikament320,0]",197500.0,2,531.6,[20],[50],[1],[40],[0],[0],0.0,0.0,0,0,0.0,0.0,0.0,0,0,[0],[0],[0],[0],[0],2,1a,0,0,2,2,0.0,1,62.83185307179586,0.0,200.0,28,1,0.0,0,0,0,8,0.12,0.0,0.155,121.0,209.81240952640917,0,-1,2,0,0,0,10000.0,314.1592653589793,13,0.5,CN,53.8,1.0,45.8,64.81927710843374,3.840297828462477,6.388381332749038,4.459794977747006,4.99238717700122,3.4852370419436975,8.30489573257375,3.4852370419436975,2.6882084799237336,2.6882084799237336,4.471866932924327,30700.0,0.0,1.274252271994836,1.274252271994836,0.0,1.2494876661111245,1.2494876661111245,0.0,2.5237399381059604,2.5237399381059604,30700.0,-7.023947496876663e-05,-7.023947496876663e-05,-0.00015257730360729435,-0.00015257730360729435,-0.00022281677857606097,-0.00022281677857606097,-0.00022281677857606097,1,0,6.126880719714596,0.0,100.0,0.0,50.0,0.0,0.0,0.031415926535897934,0.031415926535897934,0.0,0.0,0.0,0.0,0.0,0.0,0.0,50.0,40.0,50.0,50.0,0.0,0.0,50.0,8333333.333333336,166666.66666666672,166666.66666666672,25.0,0.25,0.0,0.0,0.0,0.0,-0.00018685132928998818,3.840297828462477,53.8,166666.66666666672,166666.66666666672,40.46589213822492,0.0,31.211866821256134,0.0,2,31.127609337096096,0.0,6.912536091232458,18.33712082089225,0.0,0.0,0.0,0.0,0.0,0.0,0.0,99.08225785264558,0.0,0.0,0.0,50.0,0.0,314.1592653589793,-0.10000000000047748,0.0,10000.0,314.1592653589793,0.0,20.0,0.031415926535897934,50.0,10000.0,314.1592653589793,0.0,20.0,0.031415926535897934,50.0,10000.0,314.1592653589793,0.0,20.0,0.031415926535897934,50.0,62.83185307179586,0.0,10000.0,314.1592653589793,0.0,0.5767056404009777,0.6660071587201543,2.0185248533338687
2952,3962,19,N32-20-2,28,0,Rapport des essais: de tirants sous déformation imposée de courte durée,1993,0,Switzerland,École Polytechnique Fédérale de Lausanne,Construction Materials Laboratory,"Bicher Farra, Jean-Paul Jaccoud",1150.0,1150.0,1000.0,1000.0,100.0,100,"[2,7,6]","[6,7,15]",60.0,"[0,21,0]",0,53.8,"[1,160x320,0]","[7,28,90]",2.680951570725921,"[1,160x320,1]",[28],32235.0,"[1,160x320,2]",[28],"[0,0,0,0,0.43,32,0,Sikament320,0]",197500.0,2,531.6,[20],[50],[1],[40],[0],[0],0.0,0.0,0,0,0.0,0.0,0.0,0,0,[0],[0],[0],[0],[0],2,1a,0,0,2,2,0.0,1,67.54424205218056,0.0,215.00000000000003,28,1,0.0,0,0,0,6,0.16,0.0,0.19,154.0,271.77901839611866,0,-1,2,0,0,0,10000.0,314.1592653589793,13,0.5,CN,53.8,1.0,45.8,64.81927710843374,3.840297828462477,6.388381332749038,4.459794977747006,4.99238717700122,3.4852370419436975,8.30489573257375,3.4852370419436975,2.6882084799237336,2.6882084799237336,4.471866932924327,30700.0,0.0,1.274252271994836,1.274252271994836,0.0,1.2494876661111245,1.2494876661111245,0.0,2.5237399381059604,2.5237399381059604,30700.0,-7.023947496876663e-05,-7.023947496876663e-05,-0.00015257730360729435,-0.00015257730360729435,-0.00022281677857606097,-0.00022281677857606097,-0.00022281677857606097,1,0,6.126880719714596,0.0,100.0,0.0,50.0,0.0,0.0,0.031415926535897934,0.031415926535897934,0.0,0.0,0.0,0.0,0.0,0.0,0.0,50.0,40.0,50.0,50.0,0.0,0.0,50.0,8333333.333333336,166666.66666666672,166666.66666666672,25.0,0.25,0.0,0.0,0.0,0.0,-0.00018685132928998818,3.840297828462477,53.8,166666.66666666672,166666.66666666672,40.46589213822492,0.0,31.211866821256134,0.0,2,31.127609337096096,0.0,6.912536091232458,18.33712082089225,0.0,0.0,0.0,0.0,0.0,0.0,0.0,99.08225785264558,0.0,0.0,0.0,50.0,0.0,314.1592653589793,-0.10000000000047748,0.0,10000.0,314.1592653589793,0.0,20.0,0.031415926535897934,50.0,10000.0,314.1592653589793,0.0,20.0,0.031415926535897934,50.0,10000.0,314.1592653589793,0.0,20.0,0.031415926535897934,50.0,62.83185307179586,0.0,10000.0,314.1592653589793,0.0,0.566636824685063,0.6478537666036862,2.1699142173339094
2954,3964,19,N32-20-2,26,0,Rapport des essais: de tirants sous déformation imposée de courte durée,1993,0,Switzerland,École Polytechnique Fédérale de Lausanne,Construction Materials Laboratory,"Bicher Farra, Jean-Paul Jaccoud",1150.0,1150.0,1000.0,1000.0,100.0,100,"[2,7,6]","[6,7,15]",60.0,"[0,21,0]",0,53.8,"[1,160x320,0]","[7,28,90]",2.680951570725921,"[1,160x320,1]",[28],32235.0,"[1,160x320,2]",[28],"[0,0,0,0,0.43,32,0,Sikament320,0]",197500.0,2,531.6,[20],[50],[1],[40],[0],[0],0.0,0.0,0,0,0.0,0.0,0.0,0,0,[0],[0],[0],[0],[0],2,1a,0,0,2,2,0.0,1,49.637163926718735,0.0,158.0,28,1,0.0,0,0,0,6,0.1,0.0,0.149,153.0,245.44267593003826,0,-1,2,0,0,0,10000.0,314.1592653589793,13,0.5,CN,53.8,1.0,45.8,64.81927710843374,3.840297828462477,6.388381332749038,4.459794977747006,4.99238717700122,3.4852370419436975,8.30489573257375,3.4852370419436975,2.6882084799237336,2.6882084799237336,4.471866932924327,30700.0,0.0,1.274252271994836,1.274252271994836,0.0,1.2494876661111245,1.2494876661111245,0.0,2.5237399381059604,2.5237399381059604,30700.0,-7.023947496876663e-05,-7.023947496876663e-05,-0.00015257730360729435,-0.00015257730360729435,-0.00022281677857606097,-0.00022281677857606097,-0.00022281677857606097,1,0,6.126880719714596,0.0,100.0,0.0,50.0,0.0,0.0,0.031415926535897934,0.031415926535897934,0.0,0.0,0.0,0.0,0.0,0.0,0.0,50.0,40.0,50.0,50.0,0.0,0.0,50.0,8333333.333333336,166666.66666666672,166666.66666666672,25.0,0.25,0.0,0.0,0.0,0.0,-0.00018685132928998818,3.840297828462477,53.8,166666.66666666672,166666.66666666672,40.46589213822492,0.0,31.211866821256134,0.0,2,31.127609337096096,0.0,6.912536091232458,18.33712082089225,0.0,0.0,0.0,0.0,0.0,0.0,0.0,99.08225785264558,0.0,0.0,0.0,50.0,0.0,314.1592653589793,-0.10000000000047748,0.0,10000.0,314.1592653589793,0.0,20.0,0.031415926535897934,50.0,10000.0,314.1592653589793,0.0,20.0,0.031415926535897934,50.0,10000.0,314.1592653589793,0.0,20.0,0.031415926535897934,50.0,62.83185307179586,0.0,10000.0,314.1592653589793,0.0,0.6233634775217802,0.7454576636267017,1.5946346341337565
2964,3974,19,N32-20-2,27,0,Rapport des essais: de tirants sous déformation imposée de courte durée,1993,0,Switzerland,École Polytechnique Fédérale de Lausanne,Construction Materials Laboratory,"Bicher Farra, Jean-Paul Jaccoud",1150.0,1150.0,1000.0,1000.0,100.0,100,"[2,7,6]","[6,7,15]",60.0,"[0,21,0]",0,53.8,"[1,160x320,0]","[7,28,90]",2.680951570725921,"[1,160x320,1]",[28],32235.0,"[1,160x320,2]",[28],"[0,0,0,0,0.43,32,0,Sikament320,0]",197500.0,2,531.6,[20],[50],[1],[40],[0],[0],0.0,0.0,0,0,0.0,0.0,0.0,0,0,[0],[0],[0],[0],[0],2,1a,0,0,2,2,0.0,1,60.31857894892403,0.0,192.0,28,1,0.0,0,0,0,6,0.13,0.0,0.19,154.0,264.0978878961438,0,-1,2,0,0,0,10000.0,314.1592653589793,13,0.5,CN,53.8,1.0,45.8,64.81927710843374,3.840297828462477,6.388381332749038,4.459794977747006,4.99238717700122,3.4852370419436975,8.30489573257375,3.4852370419436975,2.6882084799237336,2.6882084799237336,4.471866932924327,30700.0,0.0,1.274252271994836,1.274252271994836,0.0,1.2494876661111245,1.2494876661111245,0.0,2.5237399381059604,2.5237399381059604,30700.0,-7.023947496876663e-05,-7.023947496876663e-05,-0.00015257730360729435,-0.00015257730360729435,-0.00022281677857606097,-0.00022281677857606097,-0.00022281677857606097,1,0,6.126880719714596,0.0,100.0,0.0,50.0,0.0,0.0,0.031415926535897934,0.031415926535897934,0.0,0.0,0.0,0.0,0.0,0.0,0.0,50.0,40.0,50.0,50.0,0.0,0.0,50.0,8333333.333333336,166666.66666666672,166666.66666666672,25.0,0.25,0.0,0.0,0.0,0.0,-0.00018685132928998818,3.840297828462477,53.8,166666.66666666672,166666.66666666672,40.46589213822492,0.0,31.211866821256134,0.0,2,31.127609337096096,0.0,6.912536091232458,18.33712082089225,0.0,0.0,0.0,0.0,0.0,0.0,0.0,99.08225785264558,0.0,0.0,0.0,50.0,0.0,314.1592653589793,-0.10000000000047748,0.0,10000.0,314.1592653589793,0.0,20.0,0.031415926535897934,50.0,10000.0,314.1592653589793,0.0,20.0,0.031415926535897934,50.0,10000.0,314.1592653589793,0.0,20.0,0.031415926535897934,50.0,62.83185307179586,0.0,10000.0,314.1592653589793,0.0,0.5831171208024213,0.6773712098434544,1.937783859200514
2967,3977,19,N32-20-2,29,0,Rapport des essais: de tirants sous déformation imposée de courte durée,1993,0,Switzerland,École Polytechnique Fédérale de Lausanne,Construction Materials Laboratory,"Bicher Farra, Jean-Paul Jaccoud",1150.0,1150.0,1000.0,1000.0,100.0,100,"[2,7,6]","[6,7,15]",60.0,"[0,21,0]",0,53.8,"[1,160x320,0]","[7,28,90]",2.680951570725921,"[1,160x320,1]",[28],32235.0,"[1,160x320,2]",[28],"[0,0,0,0,0.43,32,0,Sikament320,0]",197500.0,2,531.6,[20],[50],[1],[40],[0],[0],0.0,0.0,0,0,0.0,0.0,0.0,0,0,[0],[0],[0],[0],[0],2,1a,0,0,2,2,0.0,1,68.80087911361646,0.0,218.99999999999997,28,1,0.0,0,0,0,6,0.16,0.0,0.199,154.0,272.9013308566912,0,-1,2,0,0,0,10000.0,314.1592653589793,13,0.5,CN,53.8,1.0,45.8,64.81927710843374,3.840297828462477,6.388381332749038,4.459794977747006,4.99238717700122,3.4852370419436975,8.30489573257375,3.4852370419436975,2.6882084799237336,2.6882084799237336,4.471866932924327,30700.0,0.0,1.274252271994836,1.274252271994836,0.0,1.2494876661111245,1.2494876661111245,0.0,2.5237399381059604,2.5237399381059604,30700.0,-7.023947496876663e-05,-7.023947496876663e-05,-0.00015257730360729435,-0.00015257730360729435,-0.00022281677857606097,-0.00022281677857606097,-0.00022281677857606097,1,0,6.126880719714596,0.0,100.0,0.0,50.0,0.0,0.0,0.031415926535897934,0.031415926535897934,0.0,0.0,0.0,0.0,0.0,0.0,0.0,50.0,40.0,50.0,50.0,0.0,0.0,50.0,8333333.333333336,166666.66666666672,166666.66666666672,25.0,0.25,0.0,0.0,0.0,0.0,-0.00018685132928998818,3.840297828462477,53.8,166666.66666666672,166666.66666666672,40.46589213822492,0.0,31.211866821256134,0.0,2,31.127609337096096,0.0,6.912536091232458,18.33712082089225,0.0,0.0,0.0,0.0,0.0,0.0,0.0,99.08225785264558,0.0,0.0,0.0,50.0,0.0,314.1592653589793,-0.10000000000047748,0.0,10000.0,314.1592653589793,0.0,20.0,0.031415926535897934,50.0,10000.0,314.1592653589793,0.0,20.0,0.031415926535897934,50.0,10000.0,314.1592653589793,0.0,20.0,0.031415926535897934,50.0,62.83185307179586,0.0,10000.0,314.1592653589793,0.0,0.5643065188306835,0.6435961106387784,2.210284714400586
2980,3990,19,N32-20-3,32,0,Rapport des essais: de tirants sous déformation imposée de courte durée,1993,0,Switzerland,École Polytechnique Fédérale de Lausanne,Construction Materials Laboratory,"Bicher Farra, Jean-Paul Jaccoud",1150.0,1150.0,1000.0,1000.0,100.0,100,"[2,7,6]","[6,7,15]",60.0,"[0,21,0]",0,53.8,"[1,160x320,0]","[7,28,90]",2.680951570725921,"[1,160x320,1]",[28],32235.0,"[1,160x320,2]",[28],"[0,0,0,0,0.43,32,0,Sikament320,0]",197500.0,2,531.6,[20],[50],[1],[40],[0],[0],0.0,0.0,0,0,0.0,0.0,0.0,0,0,[0],[0],[0],[0],[0],2,1a,0,0,2,2,0.0,1,59.37610115284709,0.0,189.0,28,1,0.0,0,0,0,7,0.13,0.0,0.187,135.0,230.47483847169227,0,-1,2,0,0,0,10000.0,314.1592653589793,13,0.5,CN,53.8,1.0,45.8,64.81927710843374,3.840297828462477,6.388381332749038,4.459794977747006,4.99238717700122,3.4852370419436975,8.30489573257375,3.4852370419436975,2.6882084799237336,2.6882084799237336,4.471866932924327,30700.0,0.0,1.274252271994836,1.274252271994836,0.0,1.2494876661111245,1.2494876661111245,0.0,2.5237399381059604,2.5237399381059604,30700.0,-7.023947496876663e-05,-7.023947496876663e-05,-0.00015257730360729435,-0.00015257730360729435,-0.00022281677857606097,-0.00022281677857606097,-0.00022281677857606097,1,0,6.126880719714596,0.0,100.0,0.0,50.0,0.0,0.0,0.031415926535897934,0.031415926535897934,0.0,0.0,0.0,0.0,0.0,0.0,0.0,50.0,40.0,50.0,50.0,0.0,0.0,50.0,8333333.333333336,166666.66666666672,166666.66666666672,25.0,0.25,0.0,0.0,0.0,0.0,-0.00018685132928998818,3.840297828462477,53.8,166666.66666666672,166666.66666666672,40.46589213822492,0.0,31.211866821256134,0.0,2,31.127609337096096,0.0,6.912536091232458,18.33712082089225,0.0,0.0,0.0,0.0,0.0,0.0,0.0,99.08225785264558,0.0,0.0,0.0,50.0,0.0,314.1592653589793,-0.10000000000047748,0.0,10000.0,314.1592653589793,0.0,20.0,0.031415926535897934,50.0,10000.0,314.1592653589793,0.0,20.0,0.031415926535897934,50.0,10000.0,314.1592653589793,0.0,20.0,0.031415926535897934,50.0,62.83185307179586,0.0,10000.0,314.1592653589793,0.0,0.5857472377253935,0.6819906889147751,1.907505986400506
