Repository: iavdesch/Research

Readme
======

The supporting files are related to the study "A method for determining the performance of formulas for calculating the crack width and spacing in reinforced concrete elements".

The following files are relevant:
Research/Method_comparing_CWFs/Data_processing_for_GitHuB_Final (contains the data processing of the database "Crack width and crack spacing in reinforced and prestressed concrete elements: database")
Research/Method_comparing_CWFs/CWF_analysis_for_GitHuB_Final (contains the evaluation of the different crack width formulas)

File: Method_comparing_CWFs/Datasets_used/Working_database_no_hordijk_initshrink.csv (part 54 of 84)
,ID,EPID,ELID,LOADID,DOI,title,year,journal,country,institution,laboratory,authors,Ltot,Lspan,Lcons,Lmeas,h,b,hc,thc,RH,Temp,pd,fcm,catfcm,tfcm,fctm,catfctm,tfctm,Ecm,catEcm,tEcm,mix,Es,fsr,fy,phi,zs,nbl,clat,phit,st,phiw,sw,type,method,fpk,fp01k,Ep,rel,fpr,npl,phip,Ap,zp,cplat,catf,epsin,catcal,selfw,typew,locw,epsc,Nrep,N,M,sigs,t0,t,PL,catp,t0p,tp,ncr,wm,wk,wmax,sm,smax,indLR,indNP,indtfcm,indtfctm,indtEcm,slab,Ac,Astot,ts,sc,class_C,fcm28,Bcc,fck28,fcm_cube_150,fctm28,fctmfl28,fctmfl,fct095_28,fct095,fct095fl_28,fct095fl,fct005,fct005_28,fct005fl,Ecm28,phi_bc,phi_bc_prestress,phi_bc_prior_load,phi_dc,phi_dc_prestress,phi_dc_prior_load,phi_creep,phi_creep_prestress,phi_creep_prior_load,Ecm0,eps_cbs,eps_cbs_prestress,eps_cds,eps_cds_prestress,shrinkage,shrinkage_prestress,shrinkage_init,bondLR,bondPR,ae,ap,sxLR,sxNP,zstot,zstensinit,Astensinit,rhotot,rhotensinit,At,Aw,Aptot,zptot,zeta1,zeta,phi_peq,ry,cy,ry0,rx,ryp,cyp,cog,Izz,Wb,Wt,rho,qself,Mself,ep,Mp,pre_loss,initstrain,fctmorg,fcmorg,W_Ib,W_It,Ncr095,Mcr095,Ncr005,Mcr005,CS,Ncr,Mcr,tau_bms,tau_max,xcinit,epsinit,dpsigs,xc,eps,epsbot,sigssimpl,sigsr,dpsigsr,xc_sr,eps_sr,zstottens,zptottens,Astens,Actens,Aptens,Aceff_MC2020,Aseff_MC2020,Apeff_MC2020,phi_eq_MC2020,rhoeff_MC2020,hceff_MC2020,Aceff_FPR,Aseff_FPR,Apeff_FPR,phi_eq_FPR,rhoeff_FPR,hceff_FPR,Aceff_SMTCM,Aseff_SMTCM,Apeff_SMTCM,phi_eq_SMTCM,rhoeff_SMTCM,hceff_SMTCM,sumcirc_SMTCM,sumcirc_p_SMTCM,Actensstate1,Astensstate1,Aptensstate1,r,p,k1
2983,3993,19,N32-20-3,30,0,Rapport des essais: de tirants sous déformation imposée de courte durée,1993,0,Switzerland,École Polytechnique Fédérale de Lausanne,Construction Materials Laboratory,"Bicher Farra, Jean-Paul Jaccoud",1150.0,1150.0,1000.0,1000.0,100.0,100,"[2,7,6]","[6,7,15]",60.0,"[0,21,0]",0,53.8,"[1,160x320,0]","[7,28,90]",2.680951570725921,"[1,160x320,1]",[28],32235.0,"[1,160x320,2]",[28],"[0,0,0,0,0.43,32,0,Sikament320,0]",197500.0,2,531.6,[20],[50],[1],[40],[0],[0],0.0,0.0,0,0,0.0,0.0,0.0,0,0,[0],[0],[0],[0],[0],2,1a,0,0,2,2,0.0,1,55.92034923389832,0.0,178.0,28,1,0.0,0,0,0,7,0.12,0.0,0.1712129767753596,135.0,226.26389676785794,0,-1,2,0,0,0,10000.0,314.1592653589793,13,0.5,CN,53.8,1.0,45.8,64.81927710843374,3.840297828462477,6.388381332749038,4.459794977747006,4.99238717700122,3.4852370419436975,8.30489573257375,3.4852370419436975,2.6882084799237336,2.6882084799237336,4.471866932924327,30700.0,0.0,1.274252271994836,1.274252271994836,0.0,1.2494876661111245,1.2494876661111245,0.0,2.5237399381059604,2.5237399381059604,30700.0,-7.023947496876663e-05,-7.023947496876663e-05,-0.00015257730360729435,-0.00015257730360729435,-0.00022281677857606097,-0.00022281677857606097,-0.00022281677857606097,1,0,6.126880719714596,0.0,100.0,0.0,50.0,0.0,0.0,0.031415926535897934,0.031415926535897934,0.0,0.0,0.0,0.0,0.0,0.0,0.0,50.0,40.0,50.0,50.0,0.0,0.0,50.0,8333333.333333336,166666.66666666672,166666.66666666672,25.0,0.25,0.0,0.0,0.0,0.0,-0.00018685132928998818,3.840297828462477,53.8,166666.66666666672,166666.66666666672,40.46589213822492,0.0,31.211866821256134,0.0,2,31.127609337096096,0.0,6.912536091232458,18.33712082089225,0.0,0.0,0.0,0.0,0.0,0.0,0.0,99.08225785264558,0.0,0.0,0.0,50.0,0.0,314.1592653589793,-0.10000000000047748,0.0,10000.0,314.1592653589793,0.0,20.0,0.031415926535897934,50.0,10000.0,314.1592653589793,0.0,20.0,0.031415926535897934,50.0,10000.0,314.1592653589793,0.0,20.0,0.031415926535897934,50.0,62.83185307179586,0.0,10000.0,314.1592653589793,0.0,0.5966484354262986,0.7008814533809916,1.7964871194671432
2995,4005,19,N32-20-3,29,0,Rapport des essais: de tirants sous déformation imposée de courte durée,1993,0,Switzerland,École Polytechnique Fédérale de Lausanne,Construction Materials Laboratory,"Bicher Farra, Jean-Paul Jaccoud",1150.0,1150.0,1000.0,1000.0,100.0,100,"[2,7,6]","[6,7,15]",60.0,"[0,21,0]",0,53.8,"[1,160x320,0]","[7,28,90]",2.680951570725921,"[1,160x320,1]",[28],32235.0,"[1,160x320,2]",[28],"[0,0,0,0,0.43,32,0,Sikament320,0]",197500.0,2,531.6,[20],[50],[1],[40],[0],[0],0.0,0.0,0,0,0.0,0.0,0.0,0,0,[0],[0],[0],[0],[0],2,1a,0,0,2,2,0.0,1,49.323004661359754,0.0,157.0,28,1,0.0,0,0,0,6,0.11,0.0,0.163,154.0,246.3947271082721,0,-1,2,0,0,0,10000.0,314.1592653589793,13,0.5,CN,53.8,1.0,45.8,64.81927710843374,3.840297828462477,6.388381332749038,4.459794977747006,4.99238717700122,3.4852370419436975,8.30489573257375,3.4852370419436975,2.6882084799237336,2.6882084799237336,4.471866932924327,30700.0,0.0,1.274252271994836,1.274252271994836,0.0,1.2494876661111245,1.2494876661111245,0.0,2.5237399381059604,2.5237399381059604,30700.0,-7.023947496876663e-05,-7.023947496876663e-05,-0.00015257730360729435,-0.00015257730360729435,-0.00022281677857606097,-0.00022281677857606097,-0.00022281677857606097,1,0,6.126880719714596,0.0,100.0,0.0,50.0,0.0,0.0,0.031415926535897934,0.031415926535897934,0.0,0.0,0.0,0.0,0.0,0.0,0.0,50.0,40.0,50.0,50.0,0.0,0.0,50.0,8333333.333333336,166666.66666666672,166666.66666666672,25.0,0.25,0.0,0.0,0.0,0.0,-0.00018685132928998818,3.840297828462477,53.8,166666.66666666672,166666.66666666672,40.46589213822492,0.0,31.211866821256134,0.0,2,31.127609337096096,0.0,6.912536091232458,18.33712082089225,0.0,0.0,0.0,0.0,0.0,0.0,0.0,99.08225785264558,0.0,0.0,0.0,50.0,0.0,314.1592653589793,-0.10000000000047748,0.0,10000.0,314.1592653589793,0.0,20.0,0.031415926535897934,50.0,10000.0,314.1592653589793,0.0,20.0,0.031415926535897934,50.0,10000.0,314.1592653589793,0.0,20.0,0.031415926535897934,50.0,62.83185307179586,0.0,10000.0,314.1592653589793,0.0,0.6250133751130498,0.7481299044787092,1.584542009867087
3000,4010,19,N32-20-3,31,0,Rapport des essais: de tirants sous déformation imposée de courte durée,1993,0,Switzerland,École Polytechnique Fédérale de Lausanne,Construction Materials Laboratory,"Bicher Farra, Jean-Paul Jaccoud",1150.0,1150.0,1000.0,1000.0,100.0,100,"[2,7,6]","[6,7,15]",60.0,"[0,21,0]",0,53.8,"[1,160x320,0]","[7,28,90]",2.680951570725921,"[1,160x320,1]",[28],32235.0,"[1,160x320,2]",[28],"[0,0,0,0,0.43,32,0,Sikament320,0]",197500.0,2,531.6,[20],[50],[1],[40],[0],[0],0.0,0.0,0,0,0.0,0.0,0.0,0,0,[0],[0],[0],[0],[0],2,1a,0,0,2,2,0.0,1,54.03539364174444,0.0,172.0,28,1,0.0,0,0,0,7,0.12,0.0,0.188,135.0,223.66485683043538,0,-1,2,0,0,0,10000.0,314.1592653589793,13,0.5,CN,53.8,1.0,45.8,64.81927710843374,3.840297828462477,6.388381332749038,4.459794977747006,4.99238717700122,3.4852370419436975,8.30489573257375,3.4852370419436975,2.6882084799237336,2.6882084799237336,4.471866932924327,30700.0,0.0,1.274252271994836,1.274252271994836,0.0,1.2494876661111245,1.2494876661111245,0.0,2.5237399381059604,2.5237399381059604,30700.0,-7.023947496876663e-05,-7.023947496876663e-05,-0.00015257730360729435,-0.00015257730360729435,-0.00022281677857606097,-0.00022281677857606097,-0.00022281677857606097,1,0,6.126880719714596,0.0,100.0,0.0,50.0,0.0,0.0,0.031415926535897934,0.031415926535897934,0.0,0.0,0.0,0.0,0.0,0.0,0.0,50.0,40.0,50.0,50.0,0.0,0.0,50.0,8333333.333333336,166666.66666666672,166666.66666666672,25.0,0.25,0.0,0.0,0.0,0.0,-0.00018685132928998818,3.840297828462477,53.8,166666.66666666672,166666.66666666672,40.46589213822492,0.0,31.211866821256134,0.0,2,31.127609337096096,0.0,6.912536091232458,18.33712082089225,0.0,0.0,0.0,0.0,0.0,0.0,0.0,99.08225785264558,0.0,0.0,0.0,50.0,0.0,314.1592653589793,-0.10000000000047748,0.0,10000.0,314.1592653589793,0.0,20.0,0.031415926535897934,50.0,10000.0,314.1592653589793,0.0,20.0,0.031415926535897934,50.0,10000.0,314.1592653589793,0.0,20.0,0.031415926535897934,50.0,62.83185307179586,0.0,10000.0,314.1592653589793,0.0,0.6035816350994564,0.7126844777867019,1.7359313738671271
3010,4020,19,N32-20-3,33,0,Rapport des essais: de tirants sous déformation imposée de courte durée,1993,0,Switzerland,École Polytechnique Fédérale de Lausanne,Construction Materials Laboratory,"Bicher Farra, Jean-Paul Jaccoud",1150.0,1150.0,1000.0,1000.0,100.0,100,"[2,7,6]","[6,7,15]",60.0,"[0,21,0]",0,53.8,"[1,160x320,0]","[7,28,90]",2.680951570725921,"[1,160x320,1]",[28],32235.0,"[1,160x320,2]",[28],"[0,0,0,0,0.43,32,0,Sikament320,0]",197500.0,2,531.6,[20],[50],[1],[40],[0],[0],0.0,0.0,0,0,0.0,0.0,0.0,0,0,[0],[0],[0],[0],[0],2,1a,0,0,2,2,0.0,1,68.4867198482575,0.0,218.0,28,1,0.0,0,0,0,7,0.15,0.0,0.168,136.0,240.76048563195587,0,-1,2,0,0,0,10000.0,314.1592653589793,13,0.5,CN,53.8,1.0,45.8,64.81927710843374,3.840297828462477,6.388381332749038,4.459794977747006,4.99238717700122,3.4852370419436975,8.30489573257375,3.4852370419436975,2.6882084799237336,2.6882084799237336,4.471866932924327,30700.0,0.0,1.274252271994836,1.274252271994836,0.0,1.2494876661111245,1.2494876661111245,0.0,2.5237399381059604,2.5237399381059604,30700.0,-7.023947496876663e-05,-7.023947496876663e-05,-0.00015257730360729435,-0.00015257730360729435,-0.00022281677857606097,-0.00022281677857606097,-0.00022281677857606097,1,0,6.126880719714596,0.0,100.0,0.0,50.0,0.0,0.0,0.031415926535897934,0.031415926535897934,0.0,0.0,0.0,0.0,0.0,0.0,0.0,50.0,40.0,50.0,50.0,0.0,0.0,50.0,8333333.333333336,166666.66666666672,166666.66666666672,25.0,0.25,0.0,0.0,0.0,0.0,-0.00018685132928998818,3.840297828462477,53.8,166666.66666666672,166666.66666666672,40.46589213822492,0.0,31.211866821256134,0.0,2,31.127609337096096,0.0,6.912536091232458,18.33712082089225,0.0,0.0,0.0,0.0,0.0,0.0,0.0,99.08225785264558,0.0,0.0,0.0,50.0,0.0,314.1592653589793,-0.10000000000047748,0.0,10000.0,314.1592653589793,0.0,20.0,0.031415926535897934,50.0,10000.0,314.1592653589793,0.0,20.0,0.031415926535897934,50.0,10000.0,314.1592653589793,0.0,20.0,0.031415926535897934,50.0,62.83185307179586,0.0,10000.0,314.1592653589793,0.0,0.5648767472910798,0.6446399986450616,2.200192090133917
3015,4025,19,N40-10-1,13,0,Rapport des essais: de tirants sous déformation imposée de courte durée,1993,0,Switzerland,École Polytechnique Fédérale de Lausanne,Construction Materials Laboratory,"Bicher Farra, Jean-Paul Jaccoud",1150.0,1150.0,1000.0,1000.0,100.0,100,"[2,7,6]","[6,7,15]",60.0,"[0,21,0]",0,39.9,"[1,160x320,0]","[7,28,90]",2.6682927817797,"[1,160x320,1]",[28],35385.0,"[1,160x320,2]",[28],"[0,0,0,0,0.39,32,0,Sikament320,0]",200533.0,2,579.3,[10],[50],[1],[45],[0],[0],0.0,0.0,0,0,0.0,0.0,0.0,0,0,[0],[0],[0],[0],[0],2,1a,0,0,2,2,0.0,1,24.111723616301663,0.0,307.0,28,1,0.0,0,0,0,3,0.19,0.0,0.272,308.0,308.0,0,-1,2,0,0,0,10000.0,78.53981633974483,13,0.5,CN,39.9,1.0,31.9,48.0722891566265,3.0175076288884894,5.0196600026558045,4.438736931050762,3.9227599175550365,3.4687806163136106,6.525558003452546,3.4687806163136106,2.1122553402219424,2.1122553402219424,3.513762001859063,33700.0,0.0,1.5708039424154574,1.5708039424154574,0.0,1.8724027195162336,1.8724027195162336,0.0,3.443206661931691,3.443206661931691,33700.0,-4.607864941534082e-05,-4.607864941534082e-05,-0.0001855165347713787,-0.0001855165347713787,-0.00023159518418671953,-0.00023159518418671953,-0.00023159518418671953,1,0,5.6671753567896,0.0,100.0,0.0,50.0,0.0,0.0,0.007853981633974483,0.007853981633974483,0.0,0.0,0.0,0.0,0.0,0.0,0.0,50.0,45.0,50.0,50.0,0.0,0.0,50.0,8333333.333333336,166666.66666666672,166666.66666666672,25.0,0.25,0.0,0.0,0.0,0.0,-0.0002217261762141665,3.0175076288884894,39.9,166666.66666666672,166666.66666666672,35.95931924781144,0.0,21.896819808874394,0.0,1,27.6610148060088,0.0,5.4315137319992814,15.791611697353755,0.0,0.0,0.0,0.0,0.0,0.0,0.0,352.19097898515236,0.0,0.0,0.0,50.0,0.0,78.53981633974483,-0.10000000000047748,0.0,10000.0,78.53981633974483,0.0,10.0,0.007853981633974483,50.0,10000.0,78.53981633974483,0.0,10.0,0.007853981633974483,50.0,10000.0,78.53981633974483,0.0,10.0,0.007853981633974483,50.0,31.41592653589793,0.0,10000.0,78.53981633974483,0.0,1.0,1.0,0.8716861541559884
3020,4030,19,N40-10-1,10,0,Rapport des essais: de tirants sous déformation imposée de courte durée,1993,0,Switzerland,École Polytechnique Fédérale de Lausanne,Construction Materials Laboratory,"Bicher Farra, Jean-Paul Jaccoud",1150.0,1150.0,1000.0,1000.0,100.0,100,"[2,7,6]","[6,7,15]",60.0,"[0,21,0]",0,39.9,"[1,160x320,0]","[7,28,90]",2.6682927817797,"[1,160x320,1]",[28],35385.0,"[1,160x320,2]",[28],"[0,0,0,0,0.39,32,0,Sikament320,0]",200533.0,2,579.3,[10],[50],[1],[45],[0],[0],0.0,0.0,0,0,0.0,0.0,0.0,0,0,[0],[0],[0],[0],[0],2,1a,0,0,2,2,0.0,1,23.876104167282428,0.0,304.0,28,1,0.0,0,0,0,2,0.19,0.0,0.248,437.0,437.0,0,-1,2,0,0,0,10000.0,78.53981633974483,13,0.5,CN,39.9,1.0,31.9,48.0722891566265,3.0175076288884894,5.0196600026558045,4.438736931050762,3.9227599175550365,3.4687806163136106,6.525558003452546,3.4687806163136106,2.1122553402219424,2.1122553402219424,3.513762001859063,33700.0,0.0,1.5708039424154574,1.5708039424154574,0.0,1.8724027195162336,1.8724027195162336,0.0,3.443206661931691,3.443206661931691,33700.0,-4.607864941534082e-05,-4.607864941534082e-05,-0.0001855165347713787,-0.0001855165347713787,-0.00023159518418671953,-0.00023159518418671953,-0.00023159518418671953,1,0,5.6671753567896,0.0,100.0,0.0,50.0,0.0,0.0,0.007853981633974483,0.007853981633974483,0.0,0.0,0.0,0.0,0.0,0.0,0.0,50.0,45.0,50.0,50.0,0.0,0.0,50.0,8333333.333333336,166666.66666666672,166666.66666666672,25.0,0.25,0.0,0.0,0.0,0.0,-0.0002217261762141665,3.0175076288884894,39.9,166666.66666666672,166666.66666666672,35.95931924781144,0.0,21.896819808874394,0.0,1,27.6610148060088,0.0,5.4315137319992814,15.791611697353755,0.0,0.0,0.0,0.0,0.0,0.0,0.0,352.19097898515236,0.0,0.0,0.0,50.0,0.0,78.53981633974483,-0.10000000000047748,0.0,10000.0,78.53981633974483,0.0,10.0,0.007853981633974483,50.0,10000.0,78.53981633974483,0.0,10.0,0.007853981633974483,50.0,10000.0,78.53981633974483,0.0,10.0,0.007853981633974483,50.0,31.41592653589793,0.0,10000.0,78.53981633974483,0.0,1.0,1.0,0.8631680484150503
3023,4033,19,N40-10-1,7,0,Rapport des essais: de tirants sous déformation imposée de courte durée,1993,0,Switzerland,École Polytechnique Fédérale de Lausanne,Construction Materials Laboratory,"Bicher Farra, Jean-Paul Jaccoud",1150.0,1150.0,1000.0,1000.0,100.0,100,"[2,7,6]","[6,7,15]",60.0,"[0,21,0]",0,39.9,"[1,160x320,0]","[7,28,90]",2.6682927817797,"[1,160x320,1]",[28],35385.0,"[1,160x320,2]",[28],"[0,0,0,0,0.39,32,0,Sikament320,0]",200533.0,2,579.3,[10],[50],[1],[45],[0],[0],0.0,0.0,0,0,0.0,0.0,0.0,0,0,[0],[0],[0],[0],[0],2,1a,0,0,2,2,0.0,1,23.954643983622173,0.0,305.0,28,1,0.0,0,0,0,2,0.15,0.0,0.15,422.0,422.0,0,-1,2,0,0,0,10000.0,78.53981633974483,13,0.5,CN,39.9,1.0,31.9,48.0722891566265,3.0175076288884894,5.0196600026558045,4.438736931050762,3.9227599175550365,3.4687806163136106,6.525558003452546,3.4687806163136106,2.1122553402219424,2.1122553402219424,3.513762001859063,33700.0,0.0,1.5708039424154574,1.5708039424154574,0.0,1.8724027195162336,1.8724027195162336,0.0,3.443206661931691,3.443206661931691,33700.0,-4.607864941534082e-05,-4.607864941534082e-05,-0.0001855165347713787,-0.0001855165347713787,-0.00023159518418671953,-0.00023159518418671953,-0.00023159518418671953,1,0,5.6671753567896,0.0,100.0,0.0,50.0,0.0,0.0,0.007853981633974483,0.007853981633974483,0.0,0.0,0.0,0.0,0.0,0.0,0.0,50.0,45.0,50.0,50.0,0.0,0.0,50.0,8333333.333333336,166666.66666666672,166666.66666666672,25.0,0.25,0.0,0.0,0.0,0.0,-0.0002217261762141665,3.0175076288884894,39.9,166666.66666666672,166666.66666666672,35.95931924781144,0.0,21.896819808874394,0.0,1,27.6610148060088,0.0,5.4315137319992814,15.791611697353755,0.0,0.0,0.0,0.0,0.0,0.0,0.0,352.19097898515236,0.0,0.0,0.0,50.0,0.0,78.53981633974483,-0.10000000000047748,0.0,10000.0,78.53981633974483,0.0,10.0,0.007853981633974483,50.0,10000.0,78.53981633974483,0.0,10.0,0.007853981633974483,50.0,10000.0,78.53981633974483,0.0,10.0,0.007853981633974483,50.0,31.41592653589793,0.0,10000.0,78.53981633974483,0.0,1.0,1.0,0.866007416995363
3025,4035,19,N40-10-1,6,0,Rapport des essais: de tirants sous déformation imposée de courte durée,1993,0,Switzerland,École Polytechnique Fédérale de Lausanne,Construction Materials Laboratory,"Bicher Farra, Jean-Paul Jaccoud",1150.0,1150.0,1000.0,1000.0,100.0,100,"[2,7,6]","[6,7,15]",60.0,"[0,21,0]",0,39.9,"[1,160x320,0]","[7,28,90]",2.6682927817797,"[1,160x320,1]",[28],35385.0,"[1,160x320,2]",[28],"[0,0,0,0,0.39,32,0,Sikament320,0]",200533.0,2,579.3,[10],[50],[1],[45],[0],[0],0.0,0.0,0,0,0.0,0.0,0.0,0,0,[0],[0],[0],[0],[0],2,1a,0,0,2,2,0.0,1,23.090706003884982,0.0,294.0,28,1,0.0,0,0,0,2,0.2,0.0,0.221,767.0,767.0,0,-1,2,0,0,0,10000.0,78.53981633974483,13,0.5,CN,39.9,1.0,31.9,48.0722891566265,3.0175076288884894,5.0196600026558045,4.438736931050762,3.9227599175550365,3.4687806163136106,6.525558003452546,3.4687806163136106,2.1122553402219424,2.1122553402219424,3.513762001859063,33700.0,0.0,1.5708039424154574,1.5708039424154574,0.0,1.8724027195162336,1.8724027195162336,0.0,3.443206661931691,3.443206661931691,33700.0,-4.607864941534082e-05,-4.607864941534082e-05,-0.0001855165347713787,-0.0001855165347713787,-0.00023159518418671953,-0.00023159518418671953,-0.00023159518418671953,1,0,5.6671753567896,0.0,100.0,0.0,50.0,0.0,0.0,0.007853981633974483,0.007853981633974483,0.0,0.0,0.0,0.0,0.0,0.0,0.0,50.0,45.0,50.0,50.0,0.0,0.0,50.0,8333333.333333336,166666.66666666672,166666.66666666672,25.0,0.25,0.0,0.0,0.0,0.0,-0.0002217261762141665,3.0175076288884894,39.9,166666.66666666672,166666.66666666672,35.95931924781144,0.0,21.896819808874394,0.0,1,27.6610148060088,0.0,5.4315137319992814,15.791611697353755,0.0,0.0,0.0,0.0,0.0,0.0,0.0,352.19097898515236,0.0,0.0,0.0,50.0,0.0,78.53981633974483,-0.10000000000047748,0.0,10000.0,78.53981633974483,0.0,10.0,0.007853981633974483,50.0,10000.0,78.53981633974483,0.0,10.0,0.007853981633974483,50.0,10000.0,78.53981633974483,0.0,10.0,0.007853981633974483,50.0,31.41592653589793,0.0,10000.0,78.53981633974483,0.0,1.0,1.0,0.8347743626119237
3028,4038,19,N40-10-1,11,0,Rapport des essais: de tirants sous déformation imposée de courte durée,1993,0,Switzerland,École Polytechnique Fédérale de Lausanne,Construction Materials Laboratory,"Bicher Farra, Jean-Paul Jaccoud",1150.0,1150.0,1000.0,1000.0,100.0,100,"[2,7,6]","[6,7,15]",60.0,"[0,21,0]",0,39.9,"[1,160x320,0]","[7,28,90]",2.6682927817797,"[1,160x320,1]",[28],35385.0,"[1,160x320,2]",[28],"[0,0,0,0,0.39,32,0,Sikament320,0]",200533.0,2,579.3,[10],[50],[1],[45],[0],[0],0.0,0.0,0,0,0.0,0.0,0.0,0,0,[0],[0],[0],[0],[0],2,1a,0,0,2,2,0.0,1,25.99667920845554,0.0,331.0,28,1,0.0,0,0,0,3,0.22,0.0,0.277,440.0,440.0,0,-1,2,0,0,0,10000.0,78.53981633974483,13,0.5,CN,39.9,1.0,31.9,48.0722891566265,3.0175076288884894,5.0196600026558045,4.438736931050762,3.9227599175550365,3.4687806163136106,6.525558003452546,3.4687806163136106,2.1122553402219424,2.1122553402219424,3.513762001859063,33700.0,0.0,1.5708039424154574,1.5708039424154574,0.0,1.8724027195162336,1.8724027195162336,0.0,3.443206661931691,3.443206661931691,33700.0,-4.607864941534082e-05,-4.607864941534082e-05,-0.0001855165347713787,-0.0001855165347713787,-0.00023159518418671953,-0.00023159518418671953,-0.00023159518418671953,1,0,5.6671753567896,0.0,100.0,0.0,50.0,0.0,0.0,0.007853981633974483,0.007853981633974483,0.0,0.0,0.0,0.0,0.0,0.0,0.0,50.0,45.0,50.0,50.0,0.0,0.0,50.0,8333333.333333336,166666.66666666672,166666.66666666672,25.0,0.25,0.0,0.0,0.0,0.0,-0.0002217261762141665,3.0175076288884894,39.9,166666.66666666672,166666.66666666672,35.95931924781144,0.0,21.896819808874394,0.0,1,27.6610148060088,0.0,5.4315137319992814,15.791611697353755,0.0,0.0,0.0,0.0,0.0,0.0,0.0,352.19097898515236,0.0,0.0,0.0,50.0,0.0,78.53981633974483,-0.10000000000047748,0.0,10000.0,78.53981633974483,0.0,10.0,0.007853981633974483,50.0,10000.0,78.53981633974483,0.0,10.0,0.007853981633974483,50.0,10000.0,78.53981633974483,0.0,10.0,0.007853981633974483,50.0,31.41592653589793,0.0,10000.0,78.53981633974483,0.0,1.0,1.0,0.9398310000834923
3031,4041,19,N40-10-1,14,0,Rapport des essais: de tirants sous déformation imposée de courte durée,1993,0,Switzerland,École Polytechnique Fédérale de Lausanne,Construction Materials Laboratory,"Bicher Farra, Jean-Paul Jaccoud",1150.0,1150.0,1000.0,1000.0,100.0,100,"[2,7,6]","[6,7,15]",60.0,"[0,21,0]",0,39.9,"[1,160x320,0]","[7,28,90]",2.6682927817797,"[1,160x320,1]",[28],35385.0,"[1,160x320,2]",[28],"[0,0,0,0,0.39,32,0,Sikament320,0]",200533.0,2,579.3,[10],[50],[1],[45],[0],[0],0.0,0.0,0,0,0.0,0.0,0.0,0,0,[0],[0],[0],[0],[0],2,1a,0,0,2,2,0.0,1,25.99667920845554,0.0,331.0,28,1,0.0,0,0,0,3,0.21,0.0,0.286,308.0,308.0,0,-1,2,0,0,0,10000.0,78.53981633974483,13,0.5,CN,39.9,1.0,31.9,48.0722891566265,3.0175076288884894,5.0196600026558045,4.438736931050762,3.9227599175550365,3.4687806163136106,6.525558003452546,3.4687806163136106,2.1122553402219424,2.1122553402219424,3.513762001859063,33700.0,0.0,1.5708039424154574,1.5708039424154574,0.0,1.8724027195162336,1.8724027195162336,0.0,3.443206661931691,3.443206661931691,33700.0,-4.607864941534082e-05,-4.607864941534082e-05,-0.0001855165347713787,-0.0001855165347713787,-0.00023159518418671953,-0.00023159518418671953,-0.00023159518418671953,1,0,5.6671753567896,0.0,100.0,0.0,50.0,0.0,0.0,0.007853981633974483,0.007853981633974483,0.0,0.0,0.0,0.0,0.0,0.0,0.0,50.0,45.0,50.0,50.0,0.0,0.0,50.0,8333333.333333336,166666.66666666672,166666.66666666672,25.0,0.25,0.0,0.0,0.0,0.0,-0.0002217261762141665,3.0175076288884894,39.9,166666.66666666672,166666.66666666672,35.95931924781144,0.0,21.896819808874394,0.0,1,27.6610148060088,0.0,5.4315137319992814,15.791611697353755,0.0,0.0,0.0,0.0,0.0,0.0,0.0,352.19097898515236,0.0,0.0,0.0,50.0,0.0,78.53981633974483,-0.10000000000047748,0.0,10000.0,78.53981633974483,0.0,10.0,0.007853981633974483,50.0,10000.0,78.53981633974483,0.0,10.0,0.007853981633974483,50.0,10000.0,78.53981633974483,0.0,10.0,0.007853981633974483,50.0,31.41592653589793,0.0,10000.0,78.53981633974483,0.0,1.0,1.0,0.9398310000834923
3038,4048,19,N40-10-2,18,0,Rapport des essais: de tirants sous déformation imposée de courte durée,1993,0,Switzerland,École Polytechnique Fédérale de Lausanne,Construction Materials Laboratory,"Bicher Farra, Jean-Paul Jaccoud",1150.0,1150.0,1000.0,1000.0,100.0,100,"[2,7,6]","[6,7,15]",60.0,"[0,21,0]",0,39.9,"[1,160x320,0]","[7,28,90]",2.6682927817797,"[1,160x320,1]",[28],35385.0,"[1,160x320,2]",[28],"[0,0,0,0,0.39,32,0,Sikament320,0]",200533.0,2,579.3,[10],[50],[1],[45],[0],[0],0.0,0.0,0,0,0.0,0.0,0.0,0,0,[0],[0],[0],[0],[0],2,1a,0,0,2,2,0.0,1,23.326325452904214,0.0,297.0,28,1,0.0,0,0,0,3,0.19,0.0,0.24,308.0,308.0,0,-1,2,0,0,0,10000.0,78.53981633974483,13,0.5,CN,39.9,1.0,31.9,48.0722891566265,3.0175076288884894,5.0196600026558045,4.438736931050762,3.9227599175550365,3.4687806163136106,6.525558003452546,3.4687806163136106,2.1122553402219424,2.1122553402219424,3.513762001859063,33700.0,0.0,1.5708039424154574,1.5708039424154574,0.0,1.8724027195162336,1.8724027195162336,0.0,3.443206661931691,3.443206661931691,33700.0,-4.607864941534082e-05,-4.607864941534082e-05,-0.0001855165347713787,-0.0001855165347713787,-0.00023159518418671953,-0.00023159518418671953,-0.00023159518418671953,1,0,5.6671753567896,0.0,100.0,0.0,50.0,0.0,0.0,0.007853981633974483,0.007853981633974483,0.0,0.0,0.0,0.0,0.0,0.0,0.0,50.0,45.0,50.0,50.0,0.0,0.0,50.0,8333333.333333336,166666.66666666672,166666.66666666672,25.0,0.25,0.0,0.0,0.0,0.0,-0.0002217261762141665,3.0175076288884894,39.9,166666.66666666672,166666.66666666672,35.95931924781144,0.0,21.896819808874394,0.0,1,27.6610148060088,0.0,5.4315137319992814,15.791611697353755,0.0,0.0,0.0,0.0,0.0,0.0,0.0,352.19097898515236,0.0,0.0,0.0,50.0,0.0,78.53981633974483,-0.10000000000047748,0.0,10000.0,78.53981633974483,0.0,10.0,0.007853981633974483,50.0,10000.0,78.53981633974483,0.0,10.0,0.007853981633974483,50.0,10000.0,78.53981633974483,0.0,10.0,0.007853981633974483,50.0,31.41592653589793,0.0,10000.0,78.53981633974483,0.0,1.0,1.0,0.8432924683528616
3041,4051,19,N40-10-2,4,0,Rapport des essais: de tirants sous déformation imposée de courte durée,1993,0,Switzerland,École Polytechnique Fédérale de Lausanne,Construction Materials Laboratory,"Bicher Farra, Jean-Paul Jaccoud",1150.0,1150.0,1000.0,1000.0,100.0,100,"[2,7,6]","[6,7,15]",60.0,"[0,21,0]",0,39.9,"[1,160x320,0]","[7,28,90]",2.6682927817797,"[1,160x320,1]",[28],35385.0,"[1,160x320,2]",[28],"[0,0,0,0,0.39,32,0,Sikament320,0]",200533.0,2,579.3,[10],[50],[1],[45],[0],[0],0.0,0.0,0,0,0.0,0.0,0.0,0,0,[0],[0],[0],[0],[0],2,1a,0,0,2,2,0.0,1,23.954643983622173,0.0,305.0,28,1,0.0,0,0,0,1,0.09,0.0,0.09,586.0,586.0,0,-1,2,0,0,0,10000.0,78.53981633974483,13,0.5,CN,39.9,1.0,31.9,48.0722891566265,3.0175076288884894,5.0196600026558045,4.438736931050762,3.9227599175550365,3.4687806163136106,6.525558003452546,3.4687806163136106,2.1122553402219424,2.1122553402219424,3.513762001859063,33700.0,0.0,1.5708039424154574,1.5708039424154574,0.0,1.8724027195162336,1.8724027195162336,0.0,3.443206661931691,3.443206661931691,33700.0,-4.607864941534082e-05,-4.607864941534082e-05,-0.0001855165347713787,-0.0001855165347713787,-0.00023159518418671953,-0.00023159518418671953,-0.00023159518418671953,1,0,5.6671753567896,0.0,100.0,0.0,50.0,0.0,0.0,0.007853981633974483,0.007853981633974483,0.0,0.0,0.0,0.0,0.0,0.0,0.0,50.0,45.0,50.0,50.0,0.0,0.0,50.0,8333333.333333336,166666.66666666672,166666.66666666672,25.0,0.25,0.0,0.0,0.0,0.0,-0.0002217261762141665,3.0175076288884894,39.9,166666.66666666672,166666.66666666672,35.95931924781144,0.0,21.896819808874394,0.0,1,27.6610148060088,0.0,5.4315137319992814,15.791611697353755,0.0,0.0,0.0,0.0,0.0,0.0,0.0,352.19097898515236,0.0,0.0,0.0,50.0,0.0,78.53981633974483,-0.10000000000047748,0.0,10000.0,78.53981633974483,0.0,10.0,0.007853981633974483,50.0,10000.0,78.53981633974483,0.0,10.0,0.007853981633974483,50.0,10000.0,78.53981633974483,0.0,10.0,0.007853981633974483,50.0,31.41592653589793,0.0,10000.0,78.53981633974483,0.0,1.0,1.0,0.866007416995363
3042,4052,19,N40-10-2,14,0,Rapport des essais: de tirants sous déformation imposée de courte durée,1993,0,Switzerland,École Polytechnique Fédérale de Lausanne,Construction Materials Laboratory,"Bicher Farra, Jean-Paul Jaccoud",1150.0,1150.0,1000.0,1000.0,100.0,100,"[2,7,6]","[6,7,15]",60.0,"[0,21,0]",0,39.9,"[1,160x320,0]","[7,28,90]",2.6682927817797,"[1,160x320,1]",[28],35385.0,"[1,160x320,2]",[28],"[0,0,0,0,0.39,32,0,Sikament320,0]",200533.0,2,579.3,[10],[50],[1],[45],[0],[0],0.0,0.0,0,0,0.0,0.0,0.0,0,0,[0],[0],[0],[0],[0],2,1a,0,0,2,2,0.0,1,26.075219024795285,0.0,332.0,28,1,0.0,0,0,0,2,0.18,0.0,0.219,430.0,430.0,0,-1,2,0,0,0,10000.0,78.53981633974483,13,0.5,CN,39.9,1.0,31.9,48.0722891566265,3.0175076288884894,5.0196600026558045,4.438736931050762,3.9227599175550365,3.4687806163136106,6.525558003452546,3.4687806163136106,2.1122553402219424,2.1122553402219424,3.513762001859063,33700.0,0.0,1.5708039424154574,1.5708039424154574,0.0,1.8724027195162336,1.8724027195162336,0.0,3.443206661931691,3.443206661931691,33700.0,-4.607864941534082e-05,-4.607864941534082e-05,-0.0001855165347713787,-0.0001855165347713787,-0.00023159518418671953,-0.00023159518418671953,-0.00023159518418671953,1,0,5.6671753567896,0.0,100.0,0.0,50.0,0.0,0.0,0.007853981633974483,0.007853981633974483,0.0,0.0,0.0,0.0,0.0,0.0,0.0,50.0,45.0,50.0,50.0,0.0,0.0,50.0,8333333.333333336,166666.66666666672,166666.66666666672,25.0,0.25,0.0,0.0,0.0,0.0,-0.0002217261762141665,3.0175076288884894,39.9,166666.66666666672,166666.66666666672,35.95931924781144,0.0,21.896819808874394,0.0,1,27.6610148060088,0.0,5.4315137319992814,15.791611697353755,0.0,0.0,0.0,0.0,0.0,0.0,0.0,352.19097898515236,0.0,0.0,0.0,50.0,0.0,78.53981633974483,-0.10000000000047748,0.0,10000.0,78.53981633974483,0.0,10.0,0.007853981633974483,50.0,10000.0,78.53981633974483,0.0,10.0,0.007853981633974483,50.0,10000.0,78.53981633974483,0.0,10.0,0.007853981633974483,50.0,31.41592653589793,0.0,10000.0,78.53981633974483,0.0,1.0,1.0,0.942670368663805
3044,4054,19,N40-10-2,23,0,Rapport des essais: de tirants sous déformation imposée de courte durée,1993,0,Switzerland,École Polytechnique Fédérale de Lausanne,Construction Materials Laboratory,"Bicher Farra, Jean-Paul Jaccoud",1150.0,1150.0,1000.0,1000.0,100.0,100,"[2,7,6]","[6,7,15]",60.0,"[0,21,0]",0,39.9,"[1,160x320,0]","[7,28,90]",2.6682927817797,"[1,160x320,1]",[28],35385.0,"[1,160x320,2]",[28],"[0,0,0,0,0.39,32,0,Sikament320,0]",200533.0,2,579.3,[10],[50],[1],[45],[0],[0],0.0,0.0,0,0,0.0,0.0,0.0,0,0,[0],[0],[0],[0],[0],2,1a,0,0,2,2,0.0,1,24.740042147019622,0.0,315.0,28,1,0.0,0,0,0,4,0.21,0.0,0.302,235.0,235.0,0,-1,2,0,0,0,10000.0,78.53981633974483,13,0.5,CN,39.9,1.0,31.9,48.0722891566265,3.0175076288884894,5.0196600026558045,4.438736931050762,3.9227599175550365,3.4687806163136106,6.525558003452546,3.4687806163136106,2.1122553402219424,2.1122553402219424,3.513762001859063,33700.0,0.0,1.5708039424154574,1.5708039424154574,0.0,1.8724027195162336,1.8724027195162336,0.0,3.443206661931691,3.443206661931691,33700.0,-4.607864941534082e-05,-4.607864941534082e-05,-0.0001855165347713787,-0.0001855165347713787,-0.00023159518418671953,-0.00023159518418671953,-0.00023159518418671953,1,0,5.6671753567896,0.0,100.0,0.0,50.0,0.0,0.0,0.007853981633974483,0.007853981633974483,0.0,0.0,0.0,0.0,0.0,0.0,0.0,50.0,45.0,50.0,50.0,0.0,0.0,50.0,8333333.333333336,166666.66666666672,166666.66666666672,25.0,0.25,0.0,0.0,0.0,0.0,-0.0002217261762141665,3.0175076288884894,39.9,166666.66666666672,166666.66666666672,35.95931924781144,0.0,21.896819808874394,0.0,1,27.6610148060088,0.0,5.4315137319992814,15.791611697353755,0.0,0.0,0.0,0.0,0.0,0.0,0.0,352.19097898515236,0.0,0.0,0.0,50.0,0.0,78.53981633974483,-0.10000000000047748,0.0,10000.0,78.53981633974483,0.0,10.0,0.007853981633974483,50.0,10000.0,78.53981633974483,0.0,10.0,0.007853981633974483,50.0,10000.0,78.53981633974483,0.0,10.0,0.007853981633974483,50.0,31.41592653589793,0.0,10000.0,78.53981633974483,0.0,1.0,1.0,0.8944011027984896
3045,4055,19,N40-10-2,13,0,Rapport des essais: de tirants sous déformation imposée de courte durée,1993,0,Switzerland,École Polytechnique Fédérale de Lausanne,Construction Materials Laboratory,"Bicher Farra, Jean-Paul Jaccoud",1150.0,1150.0,1000.0,1000.0,100.0,100,"[2,7,6]","[6,7,15]",60.0,"[0,21,0]",0,39.9,"[1,160x320,0]","[7,28,90]",2.6682927817797,"[1,160x320,1]",[28],35385.0,"[1,160x320,2]",[28],"[0,0,0,0,0.39,32,0,Sikament320,0]",200533.0,2,579.3,[10],[50],[1],[45],[0],[0],0.0,0.0,0,0,0.0,0.0,0.0,0,0,[0],[0],[0],[0],[0],2,1a,0,0,2,2,0.0,1,24.19026343264141,0.0,308.0,28,1,0.0,0,0,0,2,0.17,0.0,0.212,430.0,430.0,0,-1,2,0,0,0,10000.0,78.53981633974483,13,0.5,CN,39.9,1.0,31.9,48.0722891566265,3.0175076288884894,5.0196600026558045,4.438736931050762,3.9227599175550365,3.4687806163136106,6.525558003452546,3.4687806163136106,2.1122553402219424,2.1122553402219424,3.513762001859063,33700.0,0.0,1.5708039424154574,1.5708039424154574,0.0,1.8724027195162336,1.8724027195162336,0.0,3.443206661931691,3.443206661931691,33700.0,-4.607864941534082e-05,-4.607864941534082e-05,-0.0001855165347713787,-0.0001855165347713787,-0.00023159518418671953,-0.00023159518418671953,-0.00023159518418671953,1,0,5.6671753567896,0.0,100.0,0.0,50.0,0.0,0.0,0.007853981633974483,0.007853981633974483,0.0,0.0,0.0,0.0,0.0,0.0,0.0,50.0,45.0,50.0,50.0,0.0,0.0,50.0,8333333.333333336,166666.66666666672,166666.66666666672,25.0,0.25,0.0,0.0,0.0,0.0,-0.0002217261762141665,3.0175076288884894,39.9,166666.66666666672,166666.66666666672,35.95931924781144,0.0,21.896819808874394,0.0,1,27.6610148060088,0.0,5.4315137319992814,15.791611697353755,0.0,0.0,0.0,0.0,0.0,0.0,0.0,352.19097898515236,0.0,0.0,0.0,50.0,0.0,78.53981633974483,-0.10000000000047748,0.0,10000.0,78.53981633974483,0.0,10.0,0.007853981633974483,50.0,10000.0,78.53981633974483,0.0,10.0,0.007853981633974483,50.0,10000.0,78.53981633974483,0.0,10.0,0.007853981633974483,50.0,31.41592653589793,0.0,10000.0,78.53981633974483,0.0,1.0,1.0,0.874525522736301
3046,4056,19,N40-10-2,8,0,Rapport des essais: de tirants sous déformation imposée de courte durée,1993,0,Switzerland,École Polytechnique Fédérale de Lausanne,Construction Materials Laboratory,"Bicher Farra, Jean-Paul Jaccoud",1150.0,1150.0,1000.0,1000.0,100.0,100,"[2,7,6]","[6,7,15]",60.0,"[0,21,0]",0,39.9,"[1,160x320,0]","[7,28,90]",2.6682927817797,"[1,160x320,1]",[28],35385.0,"[1,160x320,2]",[28],"[0,0,0,0,0.39,32,0,Sikament320,0]",200533.0,2,579.3,[10],[50],[1],[45],[0],[0],0.0,0.0,0,0,0.0,0.0,0.0,0,0,[0],[0],[0],[0],[0],2,1a,0,0,2,2,0.0,1,24.111723616301663,0.0,307.0,28,1,0.0,0,0,0,1,0.16,0.0,0.167,714.0,714.0,0,-1,2,0,0,0,10000.0,78.53981633974483,13,0.5,CN,39.9,1.0,31.9,48.0722891566265,3.0175076288884894,5.0196600026558045,4.438736931050762,3.9227599175550365,3.4687806163136106,6.525558003452546,3.4687806163136106,2.1122553402219424,2.1122553402219424,3.513762001859063,33700.0,0.0,1.5708039424154574,1.5708039424154574,0.0,1.8724027195162336,1.8724027195162336,0.0,3.443206661931691,3.443206661931691,33700.0,-4.607864941534082e-05,-4.607864941534082e-05,-0.0001855165347713787,-0.0001855165347713787,-0.00023159518418671953,-0.00023159518418671953,-0.00023159518418671953,1,0,5.6671753567896,0.0,100.0,0.0,50.0,0.0,0.0,0.007853981633974483,0.007853981633974483,0.0,0.0,0.0,0.0,0.0,0.0,0.0,50.0,45.0,50.0,50.0,0.0,0.0,50.0,8333333.333333336,166666.66666666672,166666.66666666672,25.0,0.25,0.0,0.0,0.0,0.0,-0.0002217261762141665,3.0175076288884894,39.9,166666.66666666672,166666.66666666672,35.95931924781144,0.0,21.896819808874394,0.0,1,27.6610148060088,0.0,5.4315137319992814,15.791611697353755,0.0,0.0,0.0,0.0,0.0,0.0,0.0,352.19097898515236,0.0,0.0,0.0,50.0,0.0,78.53981633974483,-0.10000000000047748,0.0,10000.0,78.53981633974483,0.0,10.0,0.007853981633974483,50.0,10000.0,78.53981633974483,0.0,10.0,0.007853981633974483,50.0,10000.0,78.53981633974483,0.0,10.0,0.007853981633974483,50.0,31.41592653589793,0.0,10000.0,78.53981633974483,0.0,1.0,1.0,0.8716861541559884
3047,4057,19,N40-10-2,9,0,Rapport des essais: de tirants sous déformation imposée de courte durée,1993,0,Switzerland,École Polytechnique Fédérale de Lausanne,Construction Materials Laboratory,"Bicher Farra, Jean-Paul Jaccoud",1150.0,1150.0,1000.0,1000.0,100.0,100,"[2,7,6]","[6,7,15]",60.0,"[0,21,0]",0,39.9,"[1,160x320,0]","[7,28,90]",2.6682927817797,"[1,160x320,1]",[28],35385.0,"[1,160x320,2]",[28],"[0,0,0,0,0.39,32,0,Sikament320,0]",200533.0,2,579.3,[10],[50],[1],[45],[0],[0],0.0,0.0,0,0,0.0,0.0,0.0,0,0,[0],[0],[0],[0],[0],2,1a,0,0,2,2,0.0,1,26.075219024795285,0.0,332.0,28,1,0.0,0,0,0,1,0.18,0.0,0.194,729.0,729.0,0,-1,2,0,0,0,10000.0,78.53981633974483,13,0.5,CN,39.9,1.0,31.9,48.0722891566265,3.0175076288884894,5.0196600026558045,4.438736931050762,3.9227599175550365,3.4687806163136106,6.525558003452546,3.4687806163136106,2.1122553402219424,2.1122553402219424,3.513762001859063,33700.0,0.0,1.5708039424154574,1.5708039424154574,0.0,1.8724027195162336,1.8724027195162336,0.0,3.443206661931691,3.443206661931691,33700.0,-4.607864941534082e-05,-4.607864941534082e-05,-0.0001855165347713787,-0.0001855165347713787,-0.00023159518418671953,-0.00023159518418671953,-0.00023159518418671953,1,0,5.6671753567896,0.0,100.0,0.0,50.0,0.0,0.0,0.007853981633974483,0.007853981633974483,0.0,0.0,0.0,0.0,0.0,0.0,0.0,50.0,45.0,50.0,50.0,0.0,0.0,50.0,8333333.333333336,166666.66666666672,166666.66666666672,25.0,0.25,0.0,0.0,0.0,0.0,-0.0002217261762141665,3.0175076288884894,39.9,166666.66666666672,166666.66666666672,35.95931924781144,0.0,21.896819808874394,0.0,1,27.6610148060088,0.0,5.4315137319992814,15.791611697353755,0.0,0.0,0.0,0.0,0.0,0.0,0.0,352.19097898515236,0.0,0.0,0.0,50.0,0.0,78.53981633974483,-0.10000000000047748,0.0,10000.0,78.53981633974483,0.0,10.0,0.007853981633974483,50.0,10000.0,78.53981633974483,0.0,10.0,0.007853981633974483,50.0,10000.0,78.53981633974483,0.0,10.0,0.007853981633974483,50.0,31.41592653589793,0.0,10000.0,78.53981633974483,0.0,1.0,1.0,0.942670368663805
3048,4058,19,N40-10-2,12,0,Rapport des essais: de tirants sous déformation imposée de courte durée,1993,0,Switzerland,École Polytechnique Fédérale de Lausanne,Construction Materials Laboratory,"Bicher Farra, Jean-Paul Jaccoud",1150.0,1150.0,1000.0,1000.0,100.0,100,"[2,7,6]","[6,7,15]",60.0,"[0,21,0]",0,39.9,"[1,160x320,0]","[7,28,90]",2.6682927817797,"[1,160x320,1]",[28],35385.0,"[1,160x320,2]",[28],"[0,0,0,0,0.39,32,0,Sikament320,0]",200533.0,2,579.3,[10],[50],[1],[45],[0],[0],0.0,0.0,0,0,0.0,0.0,0.0,0,0,[0],[0],[0],[0],[0],2,1a,0,0,2,2,0.0,1,22.30530784048753,0.0,284.0,28,1,0.0,0,0,0,2,0.15,0.0,0.207,413.0,413.0,0,-1,2,0,0,0,10000.0,78.53981633974483,13,0.5,CN,39.9,1.0,31.9,48.0722891566265,3.0175076288884894,5.0196600026558045,4.438736931050762,3.9227599175550365,3.4687806163136106,6.525558003452546,3.4687806163136106,2.1122553402219424,2.1122553402219424,3.513762001859063,33700.0,0.0,1.5708039424154574,1.5708039424154574,0.0,1.8724027195162336,1.8724027195162336,0.0,3.443206661931691,3.443206661931691,33700.0,-4.607864941534082e-05,-4.607864941534082e-05,-0.0001855165347713787,-0.0001855165347713787,-0.00023159518418671953,-0.00023159518418671953,-0.00023159518418671953,1,0,5.6671753567896,0.0,100.0,0.0,50.0,0.0,0.0,0.007853981633974483,0.007853981633974483,0.0,0.0,0.0,0.0,0.0,0.0,0.0,50.0,45.0,50.0,50.0,0.0,0.0,50.0,8333333.333333336,166666.66666666672,166666.66666666672,25.0,0.25,0.0,0.0,0.0,0.0,-0.0002217261762141665,3.0175076288884894,39.9,166666.66666666672,166666.66666666672,35.95931924781144,0.0,21.896819808874394,0.0,1,27.6610148060088,0.0,5.4315137319992814,15.791611697353755,0.0,0.0,0.0,0.0,0.0,0.0,0.0,352.19097898515236,0.0,0.0,0.0,50.0,0.0,78.53981633974483,-0.10000000000047748,0.0,10000.0,78.53981633974483,0.0,10.0,0.007853981633974483,50.0,10000.0,78.53981633974483,0.0,10.0,0.007853981633974483,50.0,10000.0,78.53981633974483,0.0,10.0,0.007853981633974483,50.0,31.41592653589793,0.0,10000.0,78.53981633974483,0.0,1.0,1.0,0.8063806768087969
3049,4059,19,N40-10-2,19,0,Rapport des essais: de tirants sous déformation imposée de courte durée,1993,0,Switzerland,École Polytechnique Fédérale de Lausanne,Construction Materials Laboratory,"Bicher Farra, Jean-Paul Jaccoud",1150.0,1150.0,1000.0,1000.0,100.0,100,"[2,7,6]","[6,7,15]",60.0,"[0,21,0]",0,39.9,"[1,160x320,0]","[7,28,90]",2.6682927817797,"[1,160x320,1]",[28],35385.0,"[1,160x320,2]",[28],"[0,0,0,0,0.39,32,0,Sikament320,0]",200533.0,2,579.3,[10],[50],[1],[45],[0],[0],0.0,0.0,0,0,0.0,0.0,0.0,0,0,[0],[0],[0],[0],[0],2,1a,0,0,2,2,0.0,1,25.21128104505809,0.0,321.0,28,1,0.0,0,0,0,3,0.2,0.0,0.256,307.0,307.0,0,-1,2,0,0,0,10000.0,78.53981633974483,13,0.5,CN,39.9,1.0,31.9,48.0722891566265,3.0175076288884894,5.0196600026558045,4.438736931050762,3.9227599175550365,3.4687806163136106,6.525558003452546,3.4687806163136106,2.1122553402219424,2.1122553402219424,3.513762001859063,33700.0,0.0,1.5708039424154574,1.5708039424154574,0.0,1.8724027195162336,1.8724027195162336,0.0,3.443206661931691,3.443206661931691,33700.0,-4.607864941534082e-05,-4.607864941534082e-05,-0.0001855165347713787,-0.0001855165347713787,-0.00023159518418671953,-0.00023159518418671953,-0.00023159518418671953,1,0,5.6671753567896,0.0,100.0,0.0,50.0,0.0,0.0,0.007853981633974483,0.007853981633974483,0.0,0.0,0.0,0.0,0.0,0.0,0.0,50.0,45.0,50.0,50.0,0.0,0.0,50.0,8333333.333333336,166666.66666666672,166666.66666666672,25.0,0.25,0.0,0.0,0.0,0.0,-0.0002217261762141665,3.0175076288884894,39.9,166666.66666666672,166666.66666666672,35.95931924781144,0.0,21.896819808874394,0.0,1,27.6610148060088,0.0,5.4315137319992814,15.791611697353755,0.0,0.0,0.0,0.0,0.0,0.0,0.0,352.19097898515236,0.0,0.0,0.0,50.0,0.0,78.53981633974483,-0.10000000000047748,0.0,10000.0,78.53981633974483,0.0,10.0,0.007853981633974483,50.0,10000.0,78.53981633974483,0.0,10.0,0.007853981633974483,50.0,10000.0,78.53981633974483,0.0,10.0,0.007853981633974483,50.0,31.41592653589793,0.0,10000.0,78.53981633974483,0.0,1.0,1.0,0.9114373142803657
3050,4060,19,N40-10-2,24,0,Rapport des essais: de tirants sous déformation imposée de courte durée,1993,0,Switzerland,École Polytechnique Fédérale de Lausanne,Construction Materials Laboratory,"Bicher Farra, Jean-Paul Jaccoud",1150.0,1150.0,1000.0,1000.0,100.0,100,"[2,7,6]","[6,7,15]",60.0,"[0,21,0]",0,39.9,"[1,160x320,0]","[7,28,90]",2.6682927817797,"[1,160x320,1]",[28],35385.0,"[1,160x320,2]",[28],"[0,0,0,0,0.39,32,0,Sikament320,0]",200533.0,2,579.3,[10],[50],[1],[45],[0],[0],0.0,0.0,0,0,0.0,0.0,0.0,0,0,[0],[0],[0],[0],[0],2,1a,0,0,2,2,0.0,1,27.17477645355171,0.0,346.0,28,1,0.0,0,0,0,4,0.23,0.0,0.314,238.0,238.0,0,-1,2,0,0,0,10000.0,78.53981633974483,13,0.5,CN,39.9,1.0,31.9,48.0722891566265,3.0175076288884894,5.0196600026558045,4.438736931050762,3.9227599175550365,3.4687806163136106,6.525558003452546,3.4687806163136106,2.1122553402219424,2.1122553402219424,3.513762001859063,33700.0,0.0,1.5708039424154574,1.5708039424154574,0.0,1.8724027195162336,1.8724027195162336,0.0,3.443206661931691,3.443206661931691,33700.0,-4.607864941534082e-05,-4.607864941534082e-05,-0.0001855165347713787,-0.0001855165347713787,-0.00023159518418671953,-0.00023159518418671953,-0.00023159518418671953,1,0,5.6671753567896,0.0,100.0,0.0,50.0,0.0,0.0,0.007853981633974483,0.007853981633974483,0.0,0.0,0.0,0.0,0.0,0.0,0.0,50.0,45.0,50.0,50.0,0.0,0.0,50.0,8333333.333333336,166666.66666666672,166666.66666666672,25.0,0.25,0.0,0.0,0.0,0.0,-0.0002217261762141665,3.0175076288884894,39.9,166666.66666666672,166666.66666666672,35.95931924781144,0.0,21.896819808874394,0.0,1,27.6610148060088,0.0,5.4315137319992814,15.791611697353755,0.0,0.0,0.0,0.0,0.0,0.0,0.0,352.19097898515236,0.0,0.0,0.0,50.0,0.0,78.53981633974483,-0.10000000000047748,0.0,10000.0,78.53981633974483,0.0,10.0,0.007853981633974483,50.0,10000.0,78.53981633974483,0.0,10.0,0.007853981633974483,50.0,10000.0,78.53981633974483,0.0,10.0,0.007853981633974483,50.0,31.41592653589793,0.0,10000.0,78.53981633974483,0.0,1.0,1.0,0.9824215287881822
