Repository: iavdesch/Research

Readme
======

The supporting files are related to the study "A method for determining the performance of formulas for calculating the crack width and spacing in reinforced concrete elements".

The following files are relevant:
Research/Method_comparing_CWFs/Data_processing_for_GitHuB_Final (contains the data processing of the database "Crack width and crack spacing in reinforced and prestressed concrete elements: database")
Research/Method_comparing_CWFs/CWF_analysis_for_GitHuB_Final (contains the evaluation of the different crack width formulas)

File: Method_comparing_CWFs/Datasets_used/Working_database_no_hordijk_initshrink.csv (part 55 of 84)
,ID,EPID,ELID,LOADID,DOI,title,year,journal,country,institution,laboratory,authors,Ltot,Lspan,Lcons,Lmeas,h,b,hc,thc,RH,Temp,pd,fcm,catfcm,tfcm,fctm,catfctm,tfctm,Ecm,catEcm,tEcm,mix,Es,fsr,fy,phi,zs,nbl,clat,phit,st,phiw,sw,type,method,fpk,fp01k,Ep,rel,fpr,npl,phip,Ap,zp,cplat,catf,epsin,catcal,selfw,typew,locw,epsc,Nrep,N,M,sigs,t0,t,PL,catp,t0p,tp,ncr,wm,wk,wmax,sm,smax,indLR,indNP,indtfcm,indtfctm,indtEcm,slab,Ac,Astot,ts,sc,class_C,fcm28,Bcc,fck28,fcm_cube_150,fctm28,fctmfl28,fctmfl,fct095_28,fct095,fct095fl_28,fct095fl,fct005,fct005_28,fct005fl,Ecm28,phi_bc,phi_bc_prestress,phi_bc_prior_load,phi_dc,phi_dc_prestress,phi_dc_prior_load,phi_creep,phi_creep_prestress,phi_creep_prior_load,Ecm0,eps_cbs,eps_cbs_prestress,eps_cds,eps_cds_prestress,shrinkage,shrinkage_prestress,shrinkage_init,bondLR,bondPR,ae,ap,sxLR,sxNP,zstot,zstensinit,Astensinit,rhotot,rhotensinit,At,Aw,Aptot,zptot,zeta1,zeta,phi_peq,ry,cy,ry0,rx,ryp,cyp,cog,Izz,Wb,Wt,rho,qself,Mself,ep,Mp,pre_loss,initstrain,fctmorg,fcmorg,W_Ib,W_It,Ncr095,Mcr095,Ncr005,Mcr005,CS,Ncr,Mcr,tau_bms,tau_max,xcinit,epsinit,dpsigs,xc,eps,epsbot,sigssimpl,sigsr,dpsigsr,xc_sr,eps_sr,zstottens,zptottens,Astens,Actens,Aptens,Aceff_MC2020,Aseff_MC2020,Apeff_MC2020,phi_eq_MC2020,rhoeff_MC2020,hceff_MC2020,Aceff_FPR,Aseff_FPR,Apeff_FPR,phi_eq_FPR,rhoeff_FPR,hceff_FPR,Aceff_SMTCM,Aseff_SMTCM,Apeff_SMTCM,phi_eq_SMTCM,rhoeff_SMTCM,hceff_SMTCM,sumcirc_SMTCM,sumcirc_p_SMTCM,Actensstate1,Astensstate1,Aptensstate1,r,p,k1
3051,4061,19,N40-10-2,7,0,Rapport des essais: de tirants sous déformation imposée de courte durée,1993,0,Switzerland,École Polytechnique Fédérale de Lausanne,Construction Materials Laboratory,"Bicher Farra, Jean-Paul Jaccoud",1150.0,1150.0,1000.0,1000.0,100.0,100,"[2,7,6]","[6,7,15]",60.0,"[0,21,0]",0,39.9,"[1,160x320,0]","[7,28,90]",2.6682927817797,"[1,160x320,1]",[28],35385.0,"[1,160x320,2]",[28],"[0,0,0,0,0.39,32,0,Sikament320,0]",200533.0,2,579.3,[10],[50],[1],[45],[0],[0],0.0,0.0,0,0,0.0,0.0,0.0,0,0,[0],[0],[0],[0],[0],2,1a,0,0,2,2,0.0,1,23.090706003884982,0.0,294.0,28,1,0.0,0,0,0,1,0.14,0.0,0.155,706.0,706.0,0,-1,2,0,0,0,10000.0,78.53981633974483,13,0.5,CN,39.9,1.0,31.9,48.0722891566265,3.0175076288884894,5.0196600026558045,4.438736931050762,3.9227599175550365,3.4687806163136106,6.525558003452546,3.4687806163136106,2.1122553402219424,2.1122553402219424,3.513762001859063,33700.0,0.0,1.5708039424154574,1.5708039424154574,0.0,1.8724027195162336,1.8724027195162336,0.0,3.443206661931691,3.443206661931691,33700.0,-4.607864941534082e-05,-4.607864941534082e-05,-0.0001855165347713787,-0.0001855165347713787,-0.00023159518418671953,-0.00023159518418671953,-0.00023159518418671953,1,0,5.6671753567896,0.0,100.0,0.0,50.0,0.0,0.0,0.007853981633974483,0.007853981633974483,0.0,0.0,0.0,0.0,0.0,0.0,0.0,50.0,45.0,50.0,50.0,0.0,0.0,50.0,8333333.333333336,166666.66666666672,166666.66666666672,25.0,0.25,0.0,0.0,0.0,0.0,-0.0002217261762141665,3.0175076288884894,39.9,166666.66666666672,166666.66666666672,35.95931924781144,0.0,21.896819808874394,0.0,1,27.6610148060088,0.0,5.4315137319992814,15.791611697353755,0.0,0.0,0.0,0.0,0.0,0.0,0.0,352.19097898515236,0.0,0.0,0.0,50.0,0.0,78.53981633974483,-0.10000000000047748,0.0,10000.0,78.53981633974483,0.0,10.0,0.007853981633974483,50.0,10000.0,78.53981633974483,0.0,10.0,0.007853981633974483,50.0,10000.0,78.53981633974483,0.0,10.0,0.007853981633974483,50.0,31.41592653589793,0.0,10000.0,78.53981633974483,0.0,1.0,1.0,0.8347743626119237
3056,4066,19,N40-10-2,28,0,Rapport des essais: de tirants sous déformation imposée de courte durée,1993,0,Switzerland,École Polytechnique Fédérale de Lausanne,Construction Materials Laboratory,"Bicher Farra, Jean-Paul Jaccoud",1150.0,1150.0,1000.0,1000.0,100.0,100,"[2,7,6]","[6,7,15]",60.0,"[0,21,0]",0,39.9,"[1,160x320,0]","[7,28,90]",2.6682927817797,"[1,160x320,1]",[28],35385.0,"[1,160x320,2]",[28],"[0,0,0,0,0.39,32,0,Sikament320,0]",200533.0,2,579.3,[10],[50],[1],[45],[0],[0],0.0,0.0,0,0,0.0,0.0,0.0,0,0,[0],[0],[0],[0],[0],2,1a,0,0,2,2,0.0,1,27.17477645355171,0.0,346.0,28,1,0.0,0,0,0,5,0.25,0.0,0.351,192.0,192.0,0,-1,2,0,0,0,10000.0,78.53981633974483,13,0.5,CN,39.9,1.0,31.9,48.0722891566265,3.0175076288884894,5.0196600026558045,4.438736931050762,3.9227599175550365,3.4687806163136106,6.525558003452546,3.4687806163136106,2.1122553402219424,2.1122553402219424,3.513762001859063,33700.0,0.0,1.5708039424154574,1.5708039424154574,0.0,1.8724027195162336,1.8724027195162336,0.0,3.443206661931691,3.443206661931691,33700.0,-4.607864941534082e-05,-4.607864941534082e-05,-0.0001855165347713787,-0.0001855165347713787,-0.00023159518418671953,-0.00023159518418671953,-0.00023159518418671953,1,0,5.6671753567896,0.0,100.0,0.0,50.0,0.0,0.0,0.007853981633974483,0.007853981633974483,0.0,0.0,0.0,0.0,0.0,0.0,0.0,50.0,45.0,50.0,50.0,0.0,0.0,50.0,8333333.333333336,166666.66666666672,166666.66666666672,25.0,0.25,0.0,0.0,0.0,0.0,-0.0002217261762141665,3.0175076288884894,39.9,166666.66666666672,166666.66666666672,35.95931924781144,0.0,21.896819808874394,0.0,1,27.6610148060088,0.0,5.4315137319992814,15.791611697353755,0.0,0.0,0.0,0.0,0.0,0.0,0.0,352.19097898515236,0.0,0.0,0.0,50.0,0.0,78.53981633974483,-0.10000000000047748,0.0,10000.0,78.53981633974483,0.0,10.0,0.007853981633974483,50.0,10000.0,78.53981633974483,0.0,10.0,0.007853981633974483,50.0,10000.0,78.53981633974483,0.0,10.0,0.007853981633974483,50.0,31.41592653589793,0.0,10000.0,78.53981633974483,0.0,1.0,1.0,0.9824215287881822
3061,4071,19,N40-10-2,20,0,Rapport des essais: de tirants sous déformation imposée de courte durée,1993,0,Switzerland,École Polytechnique Fédérale de Lausanne,Construction Materials Laboratory,"Bicher Farra, Jean-Paul Jaccoud",1150.0,1150.0,1000.0,1000.0,100.0,100,"[2,7,6]","[6,7,15]",60.0,"[0,21,0]",0,39.9,"[1,160x320,0]","[7,28,90]",2.6682927817797,"[1,160x320,1]",[28],35385.0,"[1,160x320,2]",[28],"[0,0,0,0,0.39,32,0,Sikament320,0]",200533.0,2,579.3,[10],[50],[1],[45],[0],[0],0.0,0.0,0,0,0.0,0.0,0.0,0,0,[0],[0],[0],[0],[0],2,1a,0,0,2,2,0.0,1,27.09623663721197,0.0,345.0,28,1,0.0,0,0,0,3,0.21,0.0,0.277,307.0,307.0,0,-1,2,0,0,0,10000.0,78.53981633974483,13,0.5,CN,39.9,1.0,31.9,48.0722891566265,3.0175076288884894,5.0196600026558045,4.438736931050762,3.9227599175550365,3.4687806163136106,6.525558003452546,3.4687806163136106,2.1122553402219424,2.1122553402219424,3.513762001859063,33700.0,0.0,1.5708039424154574,1.5708039424154574,0.0,1.8724027195162336,1.8724027195162336,0.0,3.443206661931691,3.443206661931691,33700.0,-4.607864941534082e-05,-4.607864941534082e-05,-0.0001855165347713787,-0.0001855165347713787,-0.00023159518418671953,-0.00023159518418671953,-0.00023159518418671953,1,0,5.6671753567896,0.0,100.0,0.0,50.0,0.0,0.0,0.007853981633974483,0.007853981633974483,0.0,0.0,0.0,0.0,0.0,0.0,0.0,50.0,45.0,50.0,50.0,0.0,0.0,50.0,8333333.333333336,166666.66666666672,166666.66666666672,25.0,0.25,0.0,0.0,0.0,0.0,-0.0002217261762141665,3.0175076288884894,39.9,166666.66666666672,166666.66666666672,35.95931924781144,0.0,21.896819808874394,0.0,1,27.6610148060088,0.0,5.4315137319992814,15.791611697353755,0.0,0.0,0.0,0.0,0.0,0.0,0.0,352.19097898515236,0.0,0.0,0.0,50.0,0.0,78.53981633974483,-0.10000000000047748,0.0,10000.0,78.53981633974483,0.0,10.0,0.007853981633974483,50.0,10000.0,78.53981633974483,0.0,10.0,0.007853981633974483,50.0,10000.0,78.53981633974483,0.0,10.0,0.007853981633974483,50.0,31.41592653589793,0.0,10000.0,78.53981633974483,0.0,1.0,1.0,0.9795821602078697
3063,4073,19,N40-10-3,8,0,Rapport des essais: de tirants sous déformation imposée de courte durée,1993,0,Switzerland,École Polytechnique Fédérale de Lausanne,Construction Materials Laboratory,"Bicher Farra, Jean-Paul Jaccoud",1150.0,1150.0,1000.0,1000.0,100.0,100,"[2,7,6]","[6,7,15]",60.0,"[0,21,0]",0,39.9,"[1,160x320,0]","[7,28,90]",2.6682927817797,"[1,160x320,1]",[28],35385.0,"[1,160x320,2]",[28],"[0,0,0,0,0.39,32,0,Sikament320,0]",200533.0,2,579.3,[10],[50],[1],[45],[0],[0],0.0,0.0,0,0,0.0,0.0,0.0,0,0,[0],[0],[0],[0],[0],2,1a,0,0,2,2,0.0,1,26.70353755551324,0.0,340.0,28,1,0.0,0,0,0,1,0.18,0.0,0.191,405.0,405.0,0,-1,2,0,0,0,10000.0,78.53981633974483,13,0.5,CN,39.9,1.0,31.9,48.0722891566265,3.0175076288884894,5.0196600026558045,4.438736931050762,3.9227599175550365,3.4687806163136106,6.525558003452546,3.4687806163136106,2.1122553402219424,2.1122553402219424,3.513762001859063,33700.0,0.0,1.5708039424154574,1.5708039424154574,0.0,1.8724027195162336,1.8724027195162336,0.0,3.443206661931691,3.443206661931691,33700.0,-4.607864941534082e-05,-4.607864941534082e-05,-0.0001855165347713787,-0.0001855165347713787,-0.00023159518418671953,-0.00023159518418671953,-0.00023159518418671953,1,0,5.6671753567896,0.0,100.0,0.0,50.0,0.0,0.0,0.007853981633974483,0.007853981633974483,0.0,0.0,0.0,0.0,0.0,0.0,0.0,50.0,45.0,50.0,50.0,0.0,0.0,50.0,8333333.333333336,166666.66666666672,166666.66666666672,25.0,0.25,0.0,0.0,0.0,0.0,-0.0002217261762141665,3.0175076288884894,39.9,166666.66666666672,166666.66666666672,35.95931924781144,0.0,21.896819808874394,0.0,1,27.6610148060088,0.0,5.4315137319992814,15.791611697353755,0.0,0.0,0.0,0.0,0.0,0.0,0.0,352.19097898515236,0.0,0.0,0.0,50.0,0.0,78.53981633974483,-0.10000000000047748,0.0,10000.0,78.53981633974483,0.0,10.0,0.007853981633974483,50.0,10000.0,78.53981633974483,0.0,10.0,0.007853981633974483,50.0,10000.0,78.53981633974483,0.0,10.0,0.007853981633974483,50.0,31.41592653589793,0.0,10000.0,78.53981633974483,0.0,1.0,1.0,0.9653853173063062
3069,4079,19,N40-10-3,20,0,Rapport des essais: de tirants sous déformation imposée de courte durée,1993,0,Switzerland,École Polytechnique Fédérale de Lausanne,Construction Materials Laboratory,"Bicher Farra, Jean-Paul Jaccoud",1150.0,1150.0,1000.0,1000.0,100.0,100,"[2,7,6]","[6,7,15]",60.0,"[0,21,0]",0,39.9,"[1,160x320,0]","[7,28,90]",2.6682927817797,"[1,160x320,1]",[28],35385.0,"[1,160x320,2]",[28],"[0,0,0,0,0.39,32,0,Sikament320,0]",200533.0,2,579.3,[10],[50],[1],[45],[0],[0],0.0,0.0,0,0,0.0,0.0,0.0,0,0,[0],[0],[0],[0],[0],2,1a,0,0,2,2,0.0,1,24.818581963359367,0.0,316.0,28,1,0.0,0,0,0,4,0.18,0.0,0.231,235.0,235.0,0,-1,2,0,0,0,10000.0,78.53981633974483,13,0.5,CN,39.9,1.0,31.9,48.0722891566265,3.0175076288884894,5.0196600026558045,4.438736931050762,3.9227599175550365,3.4687806163136106,6.525558003452546,3.4687806163136106,2.1122553402219424,2.1122553402219424,3.513762001859063,33700.0,0.0,1.5708039424154574,1.5708039424154574,0.0,1.8724027195162336,1.8724027195162336,0.0,3.443206661931691,3.443206661931691,33700.0,-4.607864941534082e-05,-4.607864941534082e-05,-0.0001855165347713787,-0.0001855165347713787,-0.00023159518418671953,-0.00023159518418671953,-0.00023159518418671953,1,0,5.6671753567896,0.0,100.0,0.0,50.0,0.0,0.0,0.007853981633974483,0.007853981633974483,0.0,0.0,0.0,0.0,0.0,0.0,0.0,50.0,45.0,50.0,50.0,0.0,0.0,50.0,8333333.333333336,166666.66666666672,166666.66666666672,25.0,0.25,0.0,0.0,0.0,0.0,-0.0002217261762141665,3.0175076288884894,39.9,166666.66666666672,166666.66666666672,35.95931924781144,0.0,21.896819808874394,0.0,1,27.6610148060088,0.0,5.4315137319992814,15.791611697353755,0.0,0.0,0.0,0.0,0.0,0.0,0.0,352.19097898515236,0.0,0.0,0.0,50.0,0.0,78.53981633974483,-0.10000000000047748,0.0,10000.0,78.53981633974483,0.0,10.0,0.007853981633974483,50.0,10000.0,78.53981633974483,0.0,10.0,0.007853981633974483,50.0,10000.0,78.53981633974483,0.0,10.0,0.007853981633974483,50.0,31.41592653589793,0.0,10000.0,78.53981633974483,0.0,1.0,1.0,0.8972404713788024
3072,4082,19,N40-10-3,24,0,Rapport des essais: de tirants sous déformation imposée de courte durée,1993,0,Switzerland,École Polytechnique Fédérale de Lausanne,Construction Materials Laboratory,"Bicher Farra, Jean-Paul Jaccoud",1150.0,1150.0,1000.0,1000.0,100.0,100,"[2,7,6]","[6,7,15]",60.0,"[0,21,0]",0,39.9,"[1,160x320,0]","[7,28,90]",2.6682927817797,"[1,160x320,1]",[28],35385.0,"[1,160x320,2]",[28],"[0,0,0,0,0.39,32,0,Sikament320,0]",200533.0,2,579.3,[10],[50],[1],[45],[0],[0],0.0,0.0,0,0,0.0,0.0,0.0,0,0,[0],[0],[0],[0],[0],2,1a,0,0,2,2,0.0,1,25.83959957577605,0.0,329.0,28,1,0.0,0,0,0,5,0.21,0.0,0.247,193.0,193.0,0,-1,2,0,0,0,10000.0,78.53981633974483,13,0.5,CN,39.9,1.0,31.9,48.0722891566265,3.0175076288884894,5.0196600026558045,4.438736931050762,3.9227599175550365,3.4687806163136106,6.525558003452546,3.4687806163136106,2.1122553402219424,2.1122553402219424,3.513762001859063,33700.0,0.0,1.5708039424154574,1.5708039424154574,0.0,1.8724027195162336,1.8724027195162336,0.0,3.443206661931691,3.443206661931691,33700.0,-4.607864941534082e-05,-4.607864941534082e-05,-0.0001855165347713787,-0.0001855165347713787,-0.00023159518418671953,-0.00023159518418671953,-0.00023159518418671953,1,0,5.6671753567896,0.0,100.0,0.0,50.0,0.0,0.0,0.007853981633974483,0.007853981633974483,0.0,0.0,0.0,0.0,0.0,0.0,0.0,50.0,45.0,50.0,50.0,0.0,0.0,50.0,8333333.333333336,166666.66666666672,166666.66666666672,25.0,0.25,0.0,0.0,0.0,0.0,-0.0002217261762141665,3.0175076288884894,39.9,166666.66666666672,166666.66666666672,35.95931924781144,0.0,21.896819808874394,0.0,1,27.6610148060088,0.0,5.4315137319992814,15.791611697353755,0.0,0.0,0.0,0.0,0.0,0.0,0.0,352.19097898515236,0.0,0.0,0.0,50.0,0.0,78.53981633974483,-0.10000000000047748,0.0,10000.0,78.53981633974483,0.0,10.0,0.007853981633974483,50.0,10000.0,78.53981633974483,0.0,10.0,0.007853981633974483,50.0,10000.0,78.53981633974483,0.0,10.0,0.007853981633974483,50.0,31.41592653589793,0.0,10000.0,78.53981633974483,0.0,1.0,1.0,0.9341522629228669
3076,4086,19,N40-10-3,4,0,Rapport des essais: de tirants sous déformation imposée de courte durée,1993,0,Switzerland,École Polytechnique Fédérale de Lausanne,Construction Materials Laboratory,"Bicher Farra, Jean-Paul Jaccoud",1150.0,1150.0,1000.0,1000.0,100.0,100,"[2,7,6]","[6,7,15]",60.0,"[0,21,0]",0,39.9,"[1,160x320,0]","[7,28,90]",2.6682927817797,"[1,160x320,1]",[28],35385.0,"[1,160x320,2]",[28],"[0,0,0,0,0.39,32,0,Sikament320,0]",200533.0,2,579.3,[10],[50],[1],[45],[0],[0],0.0,0.0,0,0,0.0,0.0,0.0,0,0,[0],[0],[0],[0],[0],2,1a,0,0,2,2,0.0,1,26.546457922833753,0.0,338.0,28,1,0.0,0,0,0,1,0.1,0.0,0.1,598.0,598.0,0,-1,2,0,0,0,10000.0,78.53981633974483,13,0.5,CN,39.9,1.0,31.9,48.0722891566265,3.0175076288884894,5.0196600026558045,4.438736931050762,3.9227599175550365,3.4687806163136106,6.525558003452546,3.4687806163136106,2.1122553402219424,2.1122553402219424,3.513762001859063,33700.0,0.0,1.5708039424154574,1.5708039424154574,0.0,1.8724027195162336,1.8724027195162336,0.0,3.443206661931691,3.443206661931691,33700.0,-4.607864941534082e-05,-4.607864941534082e-05,-0.0001855165347713787,-0.0001855165347713787,-0.00023159518418671953,-0.00023159518418671953,-0.00023159518418671953,1,0,5.6671753567896,0.0,100.0,0.0,50.0,0.0,0.0,0.007853981633974483,0.007853981633974483,0.0,0.0,0.0,0.0,0.0,0.0,0.0,50.0,45.0,50.0,50.0,0.0,0.0,50.0,8333333.333333336,166666.66666666672,166666.66666666672,25.0,0.25,0.0,0.0,0.0,0.0,-0.0002217261762141665,3.0175076288884894,39.9,166666.66666666672,166666.66666666672,35.95931924781144,0.0,21.896819808874394,0.0,1,27.6610148060088,0.0,5.4315137319992814,15.791611697353755,0.0,0.0,0.0,0.0,0.0,0.0,0.0,352.19097898515236,0.0,0.0,0.0,50.0,0.0,78.53981633974483,-0.10000000000047748,0.0,10000.0,78.53981633974483,0.0,10.0,0.007853981633974483,50.0,10000.0,78.53981633974483,0.0,10.0,0.007853981633974483,50.0,10000.0,78.53981633974483,0.0,10.0,0.007853981633974483,50.0,31.41592653589793,0.0,10000.0,78.53981633974483,0.0,1.0,1.0,0.959706580145681
3081,4091,19,N40-10-3,16,0,Rapport des essais: de tirants sous déformation imposée de courte durée,1993,0,Switzerland,École Polytechnique Fédérale de Lausanne,Construction Materials Laboratory,"Bicher Farra, Jean-Paul Jaccoud",1150.0,1150.0,1000.0,1000.0,100.0,100,"[2,7,6]","[6,7,15]",60.0,"[0,21,0]",0,39.9,"[1,160x320,0]","[7,28,90]",2.6682927817797,"[1,160x320,1]",[28],35385.0,"[1,160x320,2]",[28],"[0,0,0,0,0.39,32,0,Sikament320,0]",200533.0,2,579.3,[10],[50],[1],[45],[0],[0],0.0,0.0,0,0,0.0,0.0,0.0,0,0,[0],[0],[0],[0],[0],2,1a,0,0,2,2,0.0,1,26.70353755551324,0.0,340.0,28,1,0.0,0,0,0,3,0.18,0.0,0.225,304.0,304.0,0,-1,2,0,0,0,10000.0,78.53981633974483,13,0.5,CN,39.9,1.0,31.9,48.0722891566265,3.0175076288884894,5.0196600026558045,4.438736931050762,3.9227599175550365,3.4687806163136106,6.525558003452546,3.4687806163136106,2.1122553402219424,2.1122553402219424,3.513762001859063,33700.0,0.0,1.5708039424154574,1.5708039424154574,0.0,1.8724027195162336,1.8724027195162336,0.0,3.443206661931691,3.443206661931691,33700.0,-4.607864941534082e-05,-4.607864941534082e-05,-0.0001855165347713787,-0.0001855165347713787,-0.00023159518418671953,-0.00023159518418671953,-0.00023159518418671953,1,0,5.6671753567896,0.0,100.0,0.0,50.0,0.0,0.0,0.007853981633974483,0.007853981633974483,0.0,0.0,0.0,0.0,0.0,0.0,0.0,50.0,45.0,50.0,50.0,0.0,0.0,50.0,8333333.333333336,166666.66666666672,166666.66666666672,25.0,0.25,0.0,0.0,0.0,0.0,-0.0002217261762141665,3.0175076288884894,39.9,166666.66666666672,166666.66666666672,35.95931924781144,0.0,21.896819808874394,0.0,1,27.6610148060088,0.0,5.4315137319992814,15.791611697353755,0.0,0.0,0.0,0.0,0.0,0.0,0.0,352.19097898515236,0.0,0.0,0.0,50.0,0.0,78.53981633974483,-0.10000000000047748,0.0,10000.0,78.53981633974483,0.0,10.0,0.007853981633974483,50.0,10000.0,78.53981633974483,0.0,10.0,0.007853981633974483,50.0,10000.0,78.53981633974483,0.0,10.0,0.007853981633974483,50.0,31.41592653589793,0.0,10000.0,78.53981633974483,0.0,1.0,1.0,0.9653853173063062
3082,4092,19,N40-10-3,11,0,Rapport des essais: de tirants sous déformation imposée de courte durée,1993,0,Switzerland,École Polytechnique Fédérale de Lausanne,Construction Materials Laboratory,"Bicher Farra, Jean-Paul Jaccoud",1150.0,1150.0,1000.0,1000.0,100.0,100,"[2,7,6]","[6,7,15]",60.0,"[0,21,0]",0,39.9,"[1,160x320,0]","[7,28,90]",2.6682927817797,"[1,160x320,1]",[28],35385.0,"[1,160x320,2]",[28],"[0,0,0,0,0.39,32,0,Sikament320,0]",200533.0,2,579.3,[10],[50],[1],[45],[0],[0],0.0,0.0,0,0,0.0,0.0,0.0,0,0,[0],[0],[0],[0],[0],2,1a,0,0,2,2,0.0,1,26.15375884113503,0.0,333.0,28,1,0.0,0,0,0,2,0.17,0.0,0.201,426.0,426.0,0,-1,2,0,0,0,10000.0,78.53981633974483,13,0.5,CN,39.9,1.0,31.9,48.0722891566265,3.0175076288884894,5.0196600026558045,4.438736931050762,3.9227599175550365,3.4687806163136106,6.525558003452546,3.4687806163136106,2.1122553402219424,2.1122553402219424,3.513762001859063,33700.0,0.0,1.5708039424154574,1.5708039424154574,0.0,1.8724027195162336,1.8724027195162336,0.0,3.443206661931691,3.443206661931691,33700.0,-4.607864941534082e-05,-4.607864941534082e-05,-0.0001855165347713787,-0.0001855165347713787,-0.00023159518418671953,-0.00023159518418671953,-0.00023159518418671953,1,0,5.6671753567896,0.0,100.0,0.0,50.0,0.0,0.0,0.007853981633974483,0.007853981633974483,0.0,0.0,0.0,0.0,0.0,0.0,0.0,50.0,45.0,50.0,50.0,0.0,0.0,50.0,8333333.333333336,166666.66666666672,166666.66666666672,25.0,0.25,0.0,0.0,0.0,0.0,-0.0002217261762141665,3.0175076288884894,39.9,166666.66666666672,166666.66666666672,35.95931924781144,0.0,21.896819808874394,0.0,1,27.6610148060088,0.0,5.4315137319992814,15.791611697353755,0.0,0.0,0.0,0.0,0.0,0.0,0.0,352.19097898515236,0.0,0.0,0.0,50.0,0.0,78.53981633974483,-0.10000000000047748,0.0,10000.0,78.53981633974483,0.0,10.0,0.007853981633974483,50.0,10000.0,78.53981633974483,0.0,10.0,0.007853981633974483,50.0,10000.0,78.53981633974483,0.0,10.0,0.007853981633974483,50.0,31.41592653589793,0.0,10000.0,78.53981633974483,0.0,1.0,1.0,0.9455097372441177
3083,4093,19,N40-10-3,7,0,Rapport des essais: de tirants sous déformation imposée de courte durée,1993,0,Switzerland,École Polytechnique Fédérale de Lausanne,Construction Materials Laboratory,"Bicher Farra, Jean-Paul Jaccoud",1150.0,1150.0,1000.0,1000.0,100.0,100,"[2,7,6]","[6,7,15]",60.0,"[0,21,0]",0,39.9,"[1,160x320,0]","[7,28,90]",2.6682927817797,"[1,160x320,1]",[28],35385.0,"[1,160x320,2]",[28],"[0,0,0,0,0.39,32,0,Sikament320,0]",200533.0,2,579.3,[10],[50],[1],[45],[0],[0],0.0,0.0,0,0,0.0,0.0,0.0,0,0,[0],[0],[0],[0],[0],2,1a,0,0,2,2,0.0,1,25.21128104505809,0.0,321.0,28,1,0.0,0,0,0,1,0.16,0.0,0.169,723.0,723.0,0,-1,2,0,0,0,10000.0,78.53981633974483,13,0.5,CN,39.9,1.0,31.9,48.0722891566265,3.0175076288884894,5.0196600026558045,4.438736931050762,3.9227599175550365,3.4687806163136106,6.525558003452546,3.4687806163136106,2.1122553402219424,2.1122553402219424,3.513762001859063,33700.0,0.0,1.5708039424154574,1.5708039424154574,0.0,1.8724027195162336,1.8724027195162336,0.0,3.443206661931691,3.443206661931691,33700.0,-4.607864941534082e-05,-4.607864941534082e-05,-0.0001855165347713787,-0.0001855165347713787,-0.00023159518418671953,-0.00023159518418671953,-0.00023159518418671953,1,0,5.6671753567896,0.0,100.0,0.0,50.0,0.0,0.0,0.007853981633974483,0.007853981633974483,0.0,0.0,0.0,0.0,0.0,0.0,0.0,50.0,45.0,50.0,50.0,0.0,0.0,50.0,8333333.333333336,166666.66666666672,166666.66666666672,25.0,0.25,0.0,0.0,0.0,0.0,-0.0002217261762141665,3.0175076288884894,39.9,166666.66666666672,166666.66666666672,35.95931924781144,0.0,21.896819808874394,0.0,1,27.6610148060088,0.0,5.4315137319992814,15.791611697353755,0.0,0.0,0.0,0.0,0.0,0.0,0.0,352.19097898515236,0.0,0.0,0.0,50.0,0.0,78.53981633974483,-0.10000000000047748,0.0,10000.0,78.53981633974483,0.0,10.0,0.007853981633974483,50.0,10000.0,78.53981633974483,0.0,10.0,0.007853981633974483,50.0,10000.0,78.53981633974483,0.0,10.0,0.007853981633974483,50.0,31.41592653589793,0.0,10000.0,78.53981633974483,0.0,1.0,1.0,0.9114373142803657
3084,4094,19,N40-10-3,10,0,Rapport des essais: de tirants sous déformation imposée de courte durée,1993,0,Switzerland,École Polytechnique Fédérale de Lausanne,Construction Materials Laboratory,"Bicher Farra, Jean-Paul Jaccoud",1150.0,1150.0,1000.0,1000.0,100.0,100,"[2,7,6]","[6,7,15]",60.0,"[0,21,0]",0,39.9,"[1,160x320,0]","[7,28,90]",2.6682927817797,"[1,160x320,1]",[28],35385.0,"[1,160x320,2]",[28],"[0,0,0,0,0.39,32,0,Sikament320,0]",200533.0,2,579.3,[10],[50],[1],[45],[0],[0],0.0,0.0,0,0,0.0,0.0,0.0,0,0,[0],[0],[0],[0],[0],2,1a,0,0,2,2,0.0,1,22.462387473167023,0.0,286.0,28,1,0.0,0,0,0,2,0.14,0.0,0.185,424.0,424.0,0,-1,2,0,0,0,10000.0,78.53981633974483,13,0.5,CN,39.9,1.0,31.9,48.0722891566265,3.0175076288884894,5.0196600026558045,4.438736931050762,3.9227599175550365,3.4687806163136106,6.525558003452546,3.4687806163136106,2.1122553402219424,2.1122553402219424,3.513762001859063,33700.0,0.0,1.5708039424154574,1.5708039424154574,0.0,1.8724027195162336,1.8724027195162336,0.0,3.443206661931691,3.443206661931691,33700.0,-4.607864941534082e-05,-4.607864941534082e-05,-0.0001855165347713787,-0.0001855165347713787,-0.00023159518418671953,-0.00023159518418671953,-0.00023159518418671953,1,0,5.6671753567896,0.0,100.0,0.0,50.0,0.0,0.0,0.007853981633974483,0.007853981633974483,0.0,0.0,0.0,0.0,0.0,0.0,0.0,50.0,45.0,50.0,50.0,0.0,0.0,50.0,8333333.333333336,166666.66666666672,166666.66666666672,25.0,0.25,0.0,0.0,0.0,0.0,-0.0002217261762141665,3.0175076288884894,39.9,166666.66666666672,166666.66666666672,35.95931924781144,0.0,21.896819808874394,0.0,1,27.6610148060088,0.0,5.4315137319992814,15.791611697353755,0.0,0.0,0.0,0.0,0.0,0.0,0.0,352.19097898515236,0.0,0.0,0.0,50.0,0.0,78.53981633974483,-0.10000000000047748,0.0,10000.0,78.53981633974483,0.0,10.0,0.007853981633974483,50.0,10000.0,78.53981633974483,0.0,10.0,0.007853981633974483,50.0,10000.0,78.53981633974483,0.0,10.0,0.007853981633974483,50.0,31.41592653589793,0.0,10000.0,78.53981633974483,0.0,1.0,1.0,0.8120594139694224
3085,4095,19,N40-10-3,6,0,Rapport des essais: de tirants sous déformation imposée de courte durée,1993,0,Switzerland,École Polytechnique Fédérale de Lausanne,Construction Materials Laboratory,"Bicher Farra, Jean-Paul Jaccoud",1150.0,1150.0,1000.0,1000.0,100.0,100,"[2,7,6]","[6,7,15]",60.0,"[0,21,0]",0,39.9,"[1,160x320,0]","[7,28,90]",2.6682927817797,"[1,160x320,1]",[28],35385.0,"[1,160x320,2]",[28],"[0,0,0,0,0.39,32,0,Sikament320,0]",200533.0,2,579.3,[10],[50],[1],[45],[0],[0],0.0,0.0,0,0,0.0,0.0,0.0,0,0,[0],[0],[0],[0],[0],2,1a,0,0,2,2,0.0,1,23.169245820224724,0.0,295.0,28,1,0.0,0,0,0,1,0.14,0.0,0.151,701.0,701.0,0,-1,2,0,0,0,10000.0,78.53981633974483,13,0.5,CN,39.9,1.0,31.9,48.0722891566265,3.0175076288884894,5.0196600026558045,4.438736931050762,3.9227599175550365,3.4687806163136106,6.525558003452546,3.4687806163136106,2.1122553402219424,2.1122553402219424,3.513762001859063,33700.0,0.0,1.5708039424154574,1.5708039424154574,0.0,1.8724027195162336,1.8724027195162336,0.0,3.443206661931691,3.443206661931691,33700.0,-4.607864941534082e-05,-4.607864941534082e-05,-0.0001855165347713787,-0.0001855165347713787,-0.00023159518418671953,-0.00023159518418671953,-0.00023159518418671953,1,0,5.6671753567896,0.0,100.0,0.0,50.0,0.0,0.0,0.007853981633974483,0.007853981633974483,0.0,0.0,0.0,0.0,0.0,0.0,0.0,50.0,45.0,50.0,50.0,0.0,0.0,50.0,8333333.333333336,166666.66666666672,166666.66666666672,25.0,0.25,0.0,0.0,0.0,0.0,-0.0002217261762141665,3.0175076288884894,39.9,166666.66666666672,166666.66666666672,35.95931924781144,0.0,21.896819808874394,0.0,1,27.6610148060088,0.0,5.4315137319992814,15.791611697353755,0.0,0.0,0.0,0.0,0.0,0.0,0.0,352.19097898515236,0.0,0.0,0.0,50.0,0.0,78.53981633974483,-0.10000000000047748,0.0,10000.0,78.53981633974483,0.0,10.0,0.007853981633974483,50.0,10000.0,78.53981633974483,0.0,10.0,0.007853981633974483,50.0,10000.0,78.53981633974483,0.0,10.0,0.007853981633974483,50.0,31.41592653589793,0.0,10000.0,78.53981633974483,0.0,1.0,1.0,0.8376137311922363
3086,4096,19,N40-10-3,15,0,Rapport des essais: de tirants sous déformation imposée de courte durée,1993,0,Switzerland,École Polytechnique Fédérale de Lausanne,Construction Materials Laboratory,"Bicher Farra, Jean-Paul Jaccoud",1150.0,1150.0,1000.0,1000.0,100.0,100,"[2,7,6]","[6,7,15]",60.0,"[0,21,0]",0,39.9,"[1,160x320,0]","[7,28,90]",2.6682927817797,"[1,160x320,1]",[28],35385.0,"[1,160x320,2]",[28],"[0,0,0,0,0.39,32,0,Sikament320,0]",200533.0,2,579.3,[10],[50],[1],[45],[0],[0],0.0,0.0,0,0,0.0,0.0,0.0,0,0,[0],[0],[0],[0],[0],2,1a,0,0,2,2,0.0,1,23.797564350942686,0.0,303.0,28,1,0.0,0,0,0,3,0.17,0.0,0.216,304.0,304.0,0,-1,2,0,0,0,10000.0,78.53981633974483,13,0.5,CN,39.9,1.0,31.9,48.0722891566265,3.0175076288884894,5.0196600026558045,4.438736931050762,3.9227599175550365,3.4687806163136106,6.525558003452546,3.4687806163136106,2.1122553402219424,2.1122553402219424,3.513762001859063,33700.0,0.0,1.5708039424154574,1.5708039424154574,0.0,1.8724027195162336,1.8724027195162336,0.0,3.443206661931691,3.443206661931691,33700.0,-4.607864941534082e-05,-4.607864941534082e-05,-0.0001855165347713787,-0.0001855165347713787,-0.00023159518418671953,-0.00023159518418671953,-0.00023159518418671953,1,0,5.6671753567896,0.0,100.0,0.0,50.0,0.0,0.0,0.007853981633974483,0.007853981633974483,0.0,0.0,0.0,0.0,0.0,0.0,0.0,50.0,45.0,50.0,50.0,0.0,0.0,50.0,8333333.333333336,166666.66666666672,166666.66666666672,25.0,0.25,0.0,0.0,0.0,0.0,-0.0002217261762141665,3.0175076288884894,39.9,166666.66666666672,166666.66666666672,35.95931924781144,0.0,21.896819808874394,0.0,1,27.6610148060088,0.0,5.4315137319992814,15.791611697353755,0.0,0.0,0.0,0.0,0.0,0.0,0.0,352.19097898515236,0.0,0.0,0.0,50.0,0.0,78.53981633974483,-0.10000000000047748,0.0,10000.0,78.53981633974483,0.0,10.0,0.007853981633974483,50.0,10000.0,78.53981633974483,0.0,10.0,0.007853981633974483,50.0,10000.0,78.53981633974483,0.0,10.0,0.007853981633974483,50.0,31.41592653589793,0.0,10000.0,78.53981633974483,0.0,1.0,1.0,0.8603286798347377
3089,4099,19,N40-14-1,17,0,Rapport des essais: de tirants sous déformation imposée de courte durée,1993,0,Switzerland,École Polytechnique Fédérale de Lausanne,Construction Materials Laboratory,"Bicher Farra, Jean-Paul Jaccoud",1150.0,1150.0,1000.0,1000.0,100.0,100,"[2,7,6]","[6,7,15]",60.0,"[0,21,0]",0,39.9,"[1,160x320,0]","[7,28,90]",2.372683231892707,"[1,160x320,1]",[28],35385.0,"[1,160x320,2]",[28],"[0,0,0,0,0.39,32,0,Sikament320,0]",196317.0,2,558.2,[14],[50],[1],[43],[0],[0],0.0,0.0,0,0,0.0,0.0,0.0,0,0,[0],[0],[0],[0],[0],2,1a,0,0,2,2,0.0,1,28.632475444817373,0.0,186.0,28,1,0.0,0,0,0,3,0.11,0.0,0.115,285.0,285.0,0,-1,2,0,0,0,10000.0,153.93804002589985,13,0.5,CN,39.9,1.0,31.9,48.0722891566265,3.0175076288884894,5.0196600026558045,3.9469869120069294,3.9227599175550365,3.0844882014605193,6.525558003452546,3.0844882014605193,2.1122553402219424,2.1122553402219424,3.513762001859063,33700.0,0.0,1.5708039424154574,1.5708039424154574,0.0,1.8724027195162336,1.8724027195162336,0.0,3.443206661931691,3.443206661931691,33700.0,-4.607864941534082e-05,-4.607864941534082e-05,-0.0001855165347713787,-0.0001855165347713787,-0.00023159518418671953,-0.00023159518418671953,-0.00023159518418671953,1,0,5.548028825773633,0.0,100.0,0.0,50.0,0.0,0.0,0.015393804002589986,0.015393804002589986,0.0,0.0,0.0,0.0,0.0,0.0,0.0,50.0,43.0,50.0,50.0,0.0,0.0,49.99999999999999,8333333.333333336,166666.6666666667,166666.66666666674,25.0,0.25,0.0,0.0,0.0,0.0,-0.00021337208408792676,3.0175076288884894,39.9,166666.6666666667,166666.66666666674,33.004377371906656,0.0,22.601374296552773,0.0,1,25.387982593774357,0.0,5.4315137319992814,15.791611697353755,0.0,0.0,0.0,0.0,0.0,0.0,0.0,164.92338469102805,0.0,0.0,0.0,50.0,0.0,153.93804002589985,-0.10000000000047748,0.0,10000.0,153.93804002589985,0.0,14.0,0.015393804002589986,50.0,10000.0,153.93804002589985,0.0,14.0,0.015393804002589986,50.0,10000.0,153.93804002589985,0.0,14.0,0.015393804002589986,50.0,43.982297150257104,0.0,10000.0,153.93804002589985,0.0,1.0,1.0,1.1277964028476462
3090,4100,19,N40-14-1,26,0,Rapport des essais: de tirants sous déformation imposée de courte durée,1993,0,Switzerland,École Polytechnique Fédérale de Lausanne,Construction Materials Laboratory,"Bicher Farra, Jean-Paul Jaccoud",1150.0,1150.0,1000.0,1000.0,100.0,100,"[2,7,6]","[6,7,15]",60.0,"[0,21,0]",0,39.9,"[1,160x320,0]","[7,28,90]",2.372683231892707,"[1,160x320,1]",[28],35385.0,"[1,160x320,2]",[28],"[0,0,0,0,0.39,32,0,Sikament320,0]",196317.0,2,558.2,[14],[50],[1],[43],[0],[0],0.0,0.0,0,0,0.0,0.0,0.0,0,0,[0],[0],[0],[0],[0],2,1a,0,0,2,2,0.0,1,40.02389040673396,0.0,260.0,28,1,0.0,0,0,0,5,0.16,0.0,0.315,187.0,321.0147890711098,0,-1,2,0,0,0,10000.0,153.93804002589985,13,0.5,CN,39.9,1.0,31.9,48.0722891566265,3.0175076288884894,5.0196600026558045,3.9469869120069294,3.9227599175550365,3.0844882014605193,6.525558003452546,3.0844882014605193,2.1122553402219424,2.1122553402219424,3.513762001859063,33700.0,0.0,1.5708039424154574,1.5708039424154574,0.0,1.8724027195162336,1.8724027195162336,0.0,3.443206661931691,3.443206661931691,33700.0,-4.607864941534082e-05,-4.607864941534082e-05,-0.0001855165347713787,-0.0001855165347713787,-0.00023159518418671953,-0.00023159518418671953,-0.00023159518418671953,1,0,5.548028825773633,0.0,100.0,0.0,50.0,0.0,0.0,0.015393804002589986,0.015393804002589986,0.0,0.0,0.0,0.0,0.0,0.0,0.0,50.0,43.0,50.0,50.0,0.0,0.0,49.99999999999999,8333333.333333336,166666.6666666667,166666.66666666674,25.0,0.25,0.0,0.0,0.0,0.0,-0.00021337208408792676,3.0175076288884894,39.9,166666.6666666667,166666.66666666674,33.004377371906656,0.0,22.601374296552773,0.0,2,25.387982593774357,0.0,5.4315137319992814,15.791611697353755,0.0,0.0,0.0,0.0,0.0,0.0,0.0,164.92338469102805,0.0,0.0,0.0,50.0,0.0,153.93804002589985,-0.10000000000047748,0.0,10000.0,153.93804002589985,0.0,14.0,0.015393804002589986,50.0,10000.0,153.93804002589985,0.0,14.0,0.015393804002589986,50.0,10000.0,153.93804002589985,0.0,14.0,0.015393804002589986,50.0,43.982297150257104,0.0,10000.0,153.93804002589985,0.0,0.5825276789929343,0.7144441133312514,1.5764895953784301
3091,4101,19,N40-14-1,6,0,Rapport des essais: de tirants sous déformation imposée de courte durée,1993,0,Switzerland,École Polytechnique Fédérale de Lausanne,Construction Materials Laboratory,"Bicher Farra, Jean-Paul Jaccoud",1150.0,1150.0,1000.0,1000.0,100.0,100,"[2,7,6]","[6,7,15]",60.0,"[0,21,0]",0,39.9,"[1,160x320,0]","[7,28,90]",2.372683231892707,"[1,160x320,1]",[28],35385.0,"[1,160x320,2]",[28],"[0,0,0,0,0.39,32,0,Sikament320,0]",196317.0,2,558.2,[14],[50],[1],[43],[0],[0],0.0,0.0,0,0,0.0,0.0,0.0,0,0,[0],[0],[0],[0],[0],2,1a,0,0,2,2,0.0,1,26.169466804402976,0.0,170.0,28,1,0.0,0,0,0,1,0.09,0.0,0.087,590.0,590.0,0,-1,2,0,0,0,10000.0,153.93804002589985,13,0.5,CN,39.9,1.0,31.9,48.0722891566265,3.0175076288884894,5.0196600026558045,3.9469869120069294,3.9227599175550365,3.0844882014605193,6.525558003452546,3.0844882014605193,2.1122553402219424,2.1122553402219424,3.513762001859063,33700.0,0.0,1.5708039424154574,1.5708039424154574,0.0,1.8724027195162336,1.8724027195162336,0.0,3.443206661931691,3.443206661931691,33700.0,-4.607864941534082e-05,-4.607864941534082e-05,-0.0001855165347713787,-0.0001855165347713787,-0.00023159518418671953,-0.00023159518418671953,-0.00023159518418671953,1,0,5.548028825773633,0.0,100.0,0.0,50.0,0.0,0.0,0.015393804002589986,0.015393804002589986,0.0,0.0,0.0,0.0,0.0,0.0,0.0,50.0,43.0,50.0,50.0,0.0,0.0,49.99999999999999,8333333.333333336,166666.6666666667,166666.66666666674,25.0,0.25,0.0,0.0,0.0,0.0,-0.00021337208408792676,3.0175076288884894,39.9,166666.6666666667,166666.66666666674,33.004377371906656,0.0,22.601374296552773,0.0,1,25.387982593774357,0.0,5.4315137319992814,15.791611697353755,0.0,0.0,0.0,0.0,0.0,0.0,0.0,164.92338469102805,0.0,0.0,0.0,50.0,0.0,153.93804002589985,-0.10000000000047748,0.0,10000.0,153.93804002589985,0.0,14.0,0.015393804002589986,50.0,10000.0,153.93804002589985,0.0,14.0,0.015393804002589986,50.0,10000.0,153.93804002589985,0.0,14.0,0.015393804002589986,50.0,43.982297150257104,0.0,10000.0,153.93804002589985,0.0,1.0,1.0,1.0307816585166658
3092,4102,19,N40-14-1,7,0,Rapport des essais: de tirants sous déformation imposée de courte durée,1993,0,Switzerland,École Polytechnique Fédérale de Lausanne,Construction Materials Laboratory,"Bicher Farra, Jean-Paul Jaccoud",1150.0,1150.0,1000.0,1000.0,100.0,100,"[2,7,6]","[6,7,15]",60.0,"[0,21,0]",0,39.9,"[1,160x320,0]","[7,28,90]",2.372683231892707,"[1,160x320,1]",[28],35385.0,"[1,160x320,2]",[28],"[0,0,0,0,0.39,32,0,Sikament320,0]",196317.0,2,558.2,[14],[50],[1],[43],[0],[0],0.0,0.0,0,0,0.0,0.0,0.0,0,0,[0],[0],[0],[0],[0],2,1a,0,0,2,2,0.0,1,28.016723284713773,0.0,182.0,28,1,0.0,0,0,0,1,0.11,0.0,0.096,604.0,604.0,0,-1,2,0,0,0,10000.0,153.93804002589985,13,0.5,CN,39.9,1.0,31.9,48.0722891566265,3.0175076288884894,5.0196600026558045,3.9469869120069294,3.9227599175550365,3.0844882014605193,6.525558003452546,3.0844882014605193,2.1122553402219424,2.1122553402219424,3.513762001859063,33700.0,0.0,1.5708039424154574,1.5708039424154574,0.0,1.8724027195162336,1.8724027195162336,0.0,3.443206661931691,3.443206661931691,33700.0,-4.607864941534082e-05,-4.607864941534082e-05,-0.0001855165347713787,-0.0001855165347713787,-0.00023159518418671953,-0.00023159518418671953,-0.00023159518418671953,1,0,5.548028825773633,0.0,100.0,0.0,50.0,0.0,0.0,0.015393804002589986,0.015393804002589986,0.0,0.0,0.0,0.0,0.0,0.0,0.0,50.0,43.0,50.0,50.0,0.0,0.0,49.99999999999999,8333333.333333336,166666.6666666667,166666.66666666674,25.0,0.25,0.0,0.0,0.0,0.0,-0.00021337208408792676,3.0175076288884894,39.9,166666.6666666667,166666.66666666674,33.004377371906656,0.0,22.601374296552773,0.0,1,25.387982593774357,0.0,5.4315137319992814,15.791611697353755,0.0,0.0,0.0,0.0,0.0,0.0,0.0,164.92338469102805,0.0,0.0,0.0,50.0,0.0,153.93804002589985,-0.10000000000047748,0.0,10000.0,153.93804002589985,0.0,14.0,0.015393804002589986,50.0,10000.0,153.93804002589985,0.0,14.0,0.015393804002589986,50.0,10000.0,153.93804002589985,0.0,14.0,0.015393804002589986,50.0,43.982297150257104,0.0,10000.0,153.93804002589985,0.0,1.0,1.0,1.103542716764901
3093,4103,19,N40-14-1,4,0,Rapport des essais: de tirants sous déformation imposée de courte durée,1993,0,Switzerland,École Polytechnique Fédérale de Lausanne,Construction Materials Laboratory,"Bicher Farra, Jean-Paul Jaccoud",1150.0,1150.0,1000.0,1000.0,100.0,100,"[2,7,6]","[6,7,15]",60.0,"[0,21,0]",0,39.9,"[1,160x320,0]","[7,28,90]",2.372683231892707,"[1,160x320,1]",[28],35385.0,"[1,160x320,2]",[28],"[0,0,0,0,0.39,32,0,Sikament320,0]",196317.0,2,558.2,[14],[50],[1],[43],[0],[0],0.0,0.0,0,0,0.0,0.0,0.0,0,0,[0],[0],[0],[0],[0],2,1a,0,0,2,2,0.0,1,26.323404844428875,0.0,171.0,28,1,0.0,0,0,0,1,0.06,0.0,0.06,495.0,495.0,0,-1,2,0,0,0,10000.0,153.93804002589985,13,0.5,CN,39.9,1.0,31.9,48.0722891566265,3.0175076288884894,5.0196600026558045,3.9469869120069294,3.9227599175550365,3.0844882014605193,6.525558003452546,3.0844882014605193,2.1122553402219424,2.1122553402219424,3.513762001859063,33700.0,0.0,1.5708039424154574,1.5708039424154574,0.0,1.8724027195162336,1.8724027195162336,0.0,3.443206661931691,3.443206661931691,33700.0,-4.607864941534082e-05,-4.607864941534082e-05,-0.0001855165347713787,-0.0001855165347713787,-0.00023159518418671953,-0.00023159518418671953,-0.00023159518418671953,1,0,5.548028825773633,0.0,100.0,0.0,50.0,0.0,0.0,0.015393804002589986,0.015393804002589986,0.0,0.0,0.0,0.0,0.0,0.0,0.0,50.0,43.0,50.0,50.0,0.0,0.0,49.99999999999999,8333333.333333336,166666.6666666667,166666.66666666674,25.0,0.25,0.0,0.0,0.0,0.0,-0.00021337208408792676,3.0175076288884894,39.9,166666.6666666667,166666.66666666674,33.004377371906656,0.0,22.601374296552773,0.0,1,25.387982593774357,0.0,5.4315137319992814,15.791611697353755,0.0,0.0,0.0,0.0,0.0,0.0,0.0,164.92338469102805,0.0,0.0,0.0,50.0,0.0,153.93804002589985,-0.10000000000047748,0.0,10000.0,153.93804002589985,0.0,14.0,0.015393804002589986,50.0,10000.0,153.93804002589985,0.0,14.0,0.015393804002589986,50.0,10000.0,153.93804002589985,0.0,14.0,0.015393804002589986,50.0,43.982297150257104,0.0,10000.0,153.93804002589985,0.0,1.0,1.0,1.036845080037352
3095,4105,19,N40-14-1,13,0,Rapport des essais: de tirants sous déformation imposée de courte durée,1993,0,Switzerland,École Polytechnique Fédérale de Lausanne,Construction Materials Laboratory,"Bicher Farra, Jean-Paul Jaccoud",1150.0,1150.0,1000.0,1000.0,100.0,100,"[2,7,6]","[6,7,15]",60.0,"[0,21,0]",0,39.9,"[1,160x320,0]","[7,28,90]",2.372683231892707,"[1,160x320,1]",[28],35385.0,"[1,160x320,2]",[28],"[0,0,0,0,0.39,32,0,Sikament320,0]",196317.0,2,558.2,[14],[50],[1],[43],[0],[0],0.0,0.0,0,0,0.0,0.0,0.0,0,0,[0],[0],[0],[0],[0],2,1a,0,0,2,2,0.0,1,28.632475444817373,0.0,186.0,28,1,0.0,0,0,0,3,0.09,0.0,0.09,279.0,279.0,0,-1,2,0,0,0,10000.0,153.93804002589985,13,0.5,CN,39.9,1.0,31.9,48.0722891566265,3.0175076288884894,5.0196600026558045,3.9469869120069294,3.9227599175550365,3.0844882014605193,6.525558003452546,3.0844882014605193,2.1122553402219424,2.1122553402219424,3.513762001859063,33700.0,0.0,1.5708039424154574,1.5708039424154574,0.0,1.8724027195162336,1.8724027195162336,0.0,3.443206661931691,3.443206661931691,33700.0,-4.607864941534082e-05,-4.607864941534082e-05,-0.0001855165347713787,-0.0001855165347713787,-0.00023159518418671953,-0.00023159518418671953,-0.00023159518418671953,1,0,5.548028825773633,0.0,100.0,0.0,50.0,0.0,0.0,0.015393804002589986,0.015393804002589986,0.0,0.0,0.0,0.0,0.0,0.0,0.0,50.0,43.0,50.0,50.0,0.0,0.0,49.99999999999999,8333333.333333336,166666.6666666667,166666.66666666674,25.0,0.25,0.0,0.0,0.0,0.0,-0.00021337208408792676,3.0175076288884894,39.9,166666.6666666667,166666.66666666674,33.004377371906656,0.0,22.601374296552773,0.0,1,25.387982593774357,0.0,5.4315137319992814,15.791611697353755,0.0,0.0,0.0,0.0,0.0,0.0,0.0,164.92338469102805,0.0,0.0,0.0,50.0,0.0,153.93804002589985,-0.10000000000047748,0.0,10000.0,153.93804002589985,0.0,14.0,0.015393804002589986,50.0,10000.0,153.93804002589985,0.0,14.0,0.015393804002589986,50.0,10000.0,153.93804002589985,0.0,14.0,0.015393804002589986,50.0,43.982297150257104,0.0,10000.0,153.93804002589985,0.0,1.0,1.0,1.1277964028476462
