Repository: iavdesch/Research

Readme
======

The supporting files are related to the study "A method for determining the performance of formulas for calculating the crack width and spacing in reinforced concrete elements".

The following files are relevant:
Research/Method_comparing_CWFs/Data_processing_for_GitHuB_Final (contains the data processing of the database "Crack width and crack spacing in reinforced and prestressed concrete elements: database")
Research/Method_comparing_CWFs/CWF_analysis_for_GitHuB_Final (contains the evaluation of the different crack width formulas)

File: Method_comparing_CWFs/Datasets_used/Working_database_no_hordijk_initshrink.csv (part 56 of 84)
,ID,EPID,ELID,LOADID,DOI,title,year,journal,country,institution,laboratory,authors,Ltot,Lspan,Lcons,Lmeas,h,b,hc,thc,RH,Temp,pd,fcm,catfcm,tfcm,fctm,catfctm,tfctm,Ecm,catEcm,tEcm,mix,Es,fsr,fy,phi,zs,nbl,clat,phit,st,phiw,sw,type,method,fpk,fp01k,Ep,rel,fpr,npl,phip,Ap,zp,cplat,catf,epsin,catcal,selfw,typew,locw,epsc,Nrep,N,M,sigs,t0,t,PL,catp,t0p,tp,ncr,wm,wk,wmax,sm,smax,indLR,indNP,indtfcm,indtfctm,indtEcm,slab,Ac,Astot,ts,sc,class_C,fcm28,Bcc,fck28,fcm_cube_150,fctm28,fctmfl28,fctmfl,fct095_28,fct095,fct095fl_28,fct095fl,fct005,fct005_28,fct005fl,Ecm28,phi_bc,phi_bc_prestress,phi_bc_prior_load,phi_dc,phi_dc_prestress,phi_dc_prior_load,phi_creep,phi_creep_prestress,phi_creep_prior_load,Ecm0,eps_cbs,eps_cbs_prestress,eps_cds,eps_cds_prestress,shrinkage,shrinkage_prestress,shrinkage_init,bondLR,bondPR,ae,ap,sxLR,sxNP,zstot,zstensinit,Astensinit,rhotot,rhotensinit,At,Aw,Aptot,zptot,zeta1,zeta,phi_peq,ry,cy,ry0,rx,ryp,cyp,cog,Izz,Wb,Wt,rho,qself,Mself,ep,Mp,pre_loss,initstrain,fctmorg,fcmorg,W_Ib,W_It,Ncr095,Mcr095,Ncr005,Mcr005,CS,Ncr,Mcr,tau_bms,tau_max,xcinit,epsinit,dpsigs,xc,eps,epsbot,sigssimpl,sigsr,dpsigsr,xc_sr,eps_sr,zstottens,zptottens,Astens,Actens,Aptens,Aceff_MC2020,Aseff_MC2020,Apeff_MC2020,phi_eq_MC2020,rhoeff_MC2020,hceff_MC2020,Aceff_FPR,Aseff_FPR,Apeff_FPR,phi_eq_FPR,rhoeff_FPR,hceff_FPR,Aceff_SMTCM,Aseff_SMTCM,Apeff_SMTCM,phi_eq_SMTCM,rhoeff_SMTCM,hceff_SMTCM,sumcirc_SMTCM,sumcirc_p_SMTCM,Actensstate1,Astensstate1,Aptensstate1,r,p,k1
3096,4106,19,N40-14-1,23,0,Rapport des essais: de tirants sous déformation imposée de courte durée,1993,0,Switzerland,École Polytechnique Fédérale de Lausanne,Construction Materials Laboratory,"Bicher Farra, Jean-Paul Jaccoud",1150.0,1150.0,1000.0,1000.0,100.0,100,"[2,7,6]","[6,7,15]",60.0,"[0,21,0]",0,39.9,"[1,160x320,0]","[7,28,90]",2.372683231892707,"[1,160x320,1]",[28],35385.0,"[1,160x320,2]",[28],"[0,0,0,0,0.39,32,0,Sikament320,0]",196317.0,2,558.2,[14],[50],[1],[43],[0],[0],0.0,0.0,0,0,0.0,0.0,0.0,0,0,[0],[0],[0],[0],[0],2,1a,0,0,2,2,0.0,1,34.63605900582747,0.0,225.0,28,1,0.0,0,0,0,5,0.12,0.0,0.15219896807364536,185.0,295.19424290605195,0,-1,2,0,0,0,10000.0,153.93804002589985,13,0.5,CN,39.9,1.0,31.9,48.0722891566265,3.0175076288884894,5.0196600026558045,3.9469869120069294,3.9227599175550365,3.0844882014605193,6.525558003452546,3.0844882014605193,2.1122553402219424,2.1122553402219424,3.513762001859063,33700.0,0.0,1.5708039424154574,1.5708039424154574,0.0,1.8724027195162336,1.8724027195162336,0.0,3.443206661931691,3.443206661931691,33700.0,-4.607864941534082e-05,-4.607864941534082e-05,-0.0001855165347713787,-0.0001855165347713787,-0.00023159518418671953,-0.00023159518418671953,-0.00023159518418671953,1,0,5.548028825773633,0.0,100.0,0.0,50.0,0.0,0.0,0.015393804002589986,0.015393804002589986,0.0,0.0,0.0,0.0,0.0,0.0,0.0,50.0,43.0,50.0,50.0,0.0,0.0,49.99999999999999,8333333.333333336,166666.6666666667,166666.66666666674,25.0,0.25,0.0,0.0,0.0,0.0,-0.00021337208408792676,3.0175076288884894,39.9,166666.6666666667,166666.66666666674,33.004377371906656,0.0,22.601374296552773,0.0,2,25.387982593774357,0.0,5.4315137319992814,15.791611697353755,0.0,0.0,0.0,0.0,0.0,0.0,0.0,164.92338469102805,0.0,0.0,0.0,50.0,0.0,153.93804002589985,-0.10000000000047748,0.0,10000.0,153.93804002589985,0.0,14.0,0.015393804002589986,50.0,10000.0,153.93804002589985,0.0,14.0,0.015393804002589986,50.0,10000.0,153.93804002589985,0.0,14.0,0.015393804002589986,50.0,43.982297150257104,0.0,10000.0,153.93804002589985,0.0,0.6267059891777016,0.7884416137561125,1.3642698421544108
3097,4107,19,N40-14-1,12,0,Rapport des essais: de tirants sous déformation imposée de courte durée,1993,0,Switzerland,École Polytechnique Fédérale de Lausanne,Construction Materials Laboratory,"Bicher Farra, Jean-Paul Jaccoud",1150.0,1150.0,1000.0,1000.0,100.0,100,"[2,7,6]","[6,7,15]",60.0,"[0,21,0]",0,39.9,"[1,160x320,0]","[7,28,90]",2.372683231892707,"[1,160x320,1]",[28],35385.0,"[1,160x320,2]",[28],"[0,0,0,0,0.39,32,0,Sikament320,0]",196317.0,2,558.2,[14],[50],[1],[43],[0],[0],0.0,0.0,0,0,0.0,0.0,0.0,0,0,[0],[0],[0],[0],[0],2,1a,0,0,2,2,0.0,1,26.169466804402976,0.0,170.0,28,1,0.0,0,0,0,2,0.1,0.0,0.11,390.0,390.0,0,-1,2,0,0,0,10000.0,153.93804002589985,13,0.5,CN,39.9,1.0,31.9,48.0722891566265,3.0175076288884894,5.0196600026558045,3.9469869120069294,3.9227599175550365,3.0844882014605193,6.525558003452546,3.0844882014605193,2.1122553402219424,2.1122553402219424,3.513762001859063,33700.0,0.0,1.5708039424154574,1.5708039424154574,0.0,1.8724027195162336,1.8724027195162336,0.0,3.443206661931691,3.443206661931691,33700.0,-4.607864941534082e-05,-4.607864941534082e-05,-0.0001855165347713787,-0.0001855165347713787,-0.00023159518418671953,-0.00023159518418671953,-0.00023159518418671953,1,0,5.548028825773633,0.0,100.0,0.0,50.0,0.0,0.0,0.015393804002589986,0.015393804002589986,0.0,0.0,0.0,0.0,0.0,0.0,0.0,50.0,43.0,50.0,50.0,0.0,0.0,49.99999999999999,8333333.333333336,166666.6666666667,166666.66666666674,25.0,0.25,0.0,0.0,0.0,0.0,-0.00021337208408792676,3.0175076288884894,39.9,166666.6666666667,166666.66666666674,33.004377371906656,0.0,22.601374296552773,0.0,1,25.387982593774357,0.0,5.4315137319992814,15.791611697353755,0.0,0.0,0.0,0.0,0.0,0.0,0.0,164.92338469102805,0.0,0.0,0.0,50.0,0.0,153.93804002589985,-0.10000000000047748,0.0,10000.0,153.93804002589985,0.0,14.0,0.015393804002589986,50.0,10000.0,153.93804002589985,0.0,14.0,0.015393804002589986,50.0,10000.0,153.93804002589985,0.0,14.0,0.015393804002589986,50.0,43.982297150257104,0.0,10000.0,153.93804002589985,0.0,1.0,1.0,1.0307816585166658
3099,4109,19,N40-14-1,30,0,Rapport des essais: de tirants sous déformation imposée de courte durée,1993,0,Switzerland,École Polytechnique Fédérale de Lausanne,Construction Materials Laboratory,"Bicher Farra, Jean-Paul Jaccoud",1150.0,1150.0,1000.0,1000.0,100.0,100,"[2,7,6]","[6,7,15]",60.0,"[0,21,0]",0,39.9,"[1,160x320,0]","[7,28,90]",2.372683231892707,"[1,160x320,1]",[28],35385.0,"[1,160x320,2]",[28],"[0,0,0,0,0.39,32,0,Sikament320,0]",196317.0,2,558.2,[14],[50],[1],[43],[0],[0],0.0,0.0,0,0,0.0,0.0,0.0,0,0,[0],[0],[0],[0],[0],2,1a,0,0,2,2,0.0,1,50.02986300841745,0.0,325.0,28,1,0.0,0,0,0,6,0.21,0.0,0.352,160.0,294.06090041398835,0,-1,2,0,0,0,10000.0,153.93804002589985,13,0.5,CN,39.9,1.0,31.9,48.0722891566265,3.0175076288884894,5.0196600026558045,3.9469869120069294,3.9227599175550365,3.0844882014605193,6.525558003452546,3.0844882014605193,2.1122553402219424,2.1122553402219424,3.513762001859063,33700.0,0.0,1.5708039424154574,1.5708039424154574,0.0,1.8724027195162336,1.8724027195162336,0.0,3.443206661931691,3.443206661931691,33700.0,-4.607864941534082e-05,-4.607864941534082e-05,-0.0001855165347713787,-0.0001855165347713787,-0.00023159518418671953,-0.00023159518418671953,-0.00023159518418671953,1,0,5.548028825773633,0.0,100.0,0.0,50.0,0.0,0.0,0.015393804002589986,0.015393804002589986,0.0,0.0,0.0,0.0,0.0,0.0,0.0,50.0,43.0,50.0,50.0,0.0,0.0,49.99999999999999,8333333.333333336,166666.6666666667,166666.66666666674,25.0,0.25,0.0,0.0,0.0,0.0,-0.00021337208408792676,3.0175076288884894,39.9,166666.6666666667,166666.66666666674,33.004377371906656,0.0,22.601374296552773,0.0,2,25.387982593774357,0.0,5.4315137319992814,15.791611697353755,0.0,0.0,0.0,0.0,0.0,0.0,0.0,164.92338469102805,0.0,0.0,0.0,50.0,0.0,153.93804002589985,-0.10000000000047748,0.0,10000.0,153.93804002589985,0.0,14.0,0.015393804002589986,50.0,10000.0,153.93804002589985,0.0,14.0,0.015393804002589986,50.0,10000.0,153.93804002589985,0.0,14.0,0.015393804002589986,50.0,43.982297150257104,0.0,10000.0,153.93804002589985,0.0,0.5441049788487584,0.6399197211856372,1.9706119942230376
3100,4110,19,N40-14-1,28,0,Rapport des essais: de tirants sous déformation imposée de courte durée,1993,0,Switzerland,École Polytechnique Fédérale de Lausanne,Construction Materials Laboratory,"Bicher Farra, Jean-Paul Jaccoud",1150.0,1150.0,1000.0,1000.0,100.0,100,"[2,7,6]","[6,7,15]",60.0,"[0,21,0]",0,39.9,"[1,160x320,0]","[7,28,90]",2.372683231892707,"[1,160x320,1]",[28],35385.0,"[1,160x320,2]",[28],"[0,0,0,0,0.39,32,0,Sikament320,0]",196317.0,2,558.2,[14],[50],[1],[43],[0],[0],0.0,0.0,0,0,0.0,0.0,0.0,0,0,[0],[0],[0],[0],[0],2,1a,0,0,2,2,0.0,1,41.10145668691526,0.0,267.0,28,1,0.0,0,0,0,6,0.16,0.0,0.35,159.0,275.8189342336977,0,-1,2,0,0,0,10000.0,153.93804002589985,13,0.5,CN,39.9,1.0,31.9,48.0722891566265,3.0175076288884894,5.0196600026558045,3.9469869120069294,3.9227599175550365,3.0844882014605193,6.525558003452546,3.0844882014605193,2.1122553402219424,2.1122553402219424,3.513762001859063,33700.0,0.0,1.5708039424154574,1.5708039424154574,0.0,1.8724027195162336,1.8724027195162336,0.0,3.443206661931691,3.443206661931691,33700.0,-4.607864941534082e-05,-4.607864941534082e-05,-0.0001855165347713787,-0.0001855165347713787,-0.00023159518418671953,-0.00023159518418671953,-0.00023159518418671953,1,0,5.548028825773633,0.0,100.0,0.0,50.0,0.0,0.0,0.015393804002589986,0.015393804002589986,0.0,0.0,0.0,0.0,0.0,0.0,0.0,50.0,43.0,50.0,50.0,0.0,0.0,49.99999999999999,8333333.333333336,166666.6666666667,166666.66666666674,25.0,0.25,0.0,0.0,0.0,0.0,-0.00021337208408792676,3.0175076288884894,39.9,166666.6666666667,166666.66666666674,33.004377371906656,0.0,22.601374296552773,0.0,2,25.387982593774357,0.0,5.4315137319992814,15.791611697353755,0.0,0.0,0.0,0.0,0.0,0.0,0.0,164.92338469102805,0.0,0.0,0.0,50.0,0.0,153.93804002589985,-0.10000000000047748,0.0,10000.0,153.93804002589985,0.0,14.0,0.015393804002589986,50.0,10000.0,153.93804002589985,0.0,14.0,0.015393804002589986,50.0,10000.0,153.93804002589985,0.0,14.0,0.015393804002589986,50.0,43.982297150257104,0.0,10000.0,153.93804002589985,0.0,0.5764651380506076,0.7034072111567089,1.6189335460232341
3101,4111,19,N40-14-1,14,0,Rapport des essais: de tirants sous déformation imposée de courte durée,1993,0,Switzerland,École Polytechnique Fédérale de Lausanne,Construction Materials Laboratory,"Bicher Farra, Jean-Paul Jaccoud",1150.0,1150.0,1000.0,1000.0,100.0,100,"[2,7,6]","[6,7,15]",60.0,"[0,21,0]",0,39.9,"[1,160x320,0]","[7,28,90]",2.372683231892707,"[1,160x320,1]",[28],35385.0,"[1,160x320,2]",[28],"[0,0,0,0,0.39,32,0,Sikament320,0]",196317.0,2,558.2,[14],[50],[1],[43],[0],[0],0.0,0.0,0,0,0.0,0.0,0.0,0,0,[0],[0],[0],[0],[0],2,1a,0,0,2,2,0.0,1,24.630086404143977,0.0,160.0,28,1,0.0,0,0,0,3,0.09,0.0,0.108,279.0,279.0,0,-1,2,0,0,0,10000.0,153.93804002589985,13,0.5,CN,39.9,1.0,31.9,48.0722891566265,3.0175076288884894,5.0196600026558045,3.9469869120069294,3.9227599175550365,3.0844882014605193,6.525558003452546,3.0844882014605193,2.1122553402219424,2.1122553402219424,3.513762001859063,33700.0,0.0,1.5708039424154574,1.5708039424154574,0.0,1.8724027195162336,1.8724027195162336,0.0,3.443206661931691,3.443206661931691,33700.0,-4.607864941534082e-05,-4.607864941534082e-05,-0.0001855165347713787,-0.0001855165347713787,-0.00023159518418671953,-0.00023159518418671953,-0.00023159518418671953,1,0,5.548028825773633,0.0,100.0,0.0,50.0,0.0,0.0,0.015393804002589986,0.015393804002589986,0.0,0.0,0.0,0.0,0.0,0.0,0.0,50.0,43.0,50.0,50.0,0.0,0.0,49.99999999999999,8333333.333333336,166666.6666666667,166666.66666666674,25.0,0.25,0.0,0.0,0.0,0.0,-0.00021337208408792676,3.0175076288884894,39.9,166666.6666666667,166666.66666666674,33.004377371906656,0.0,22.601374296552773,0.0,1,25.387982593774357,0.0,5.4315137319992814,15.791611697353755,0.0,0.0,0.0,0.0,0.0,0.0,0.0,164.92338469102805,0.0,0.0,0.0,50.0,0.0,153.93804002589985,-0.10000000000047748,0.0,10000.0,153.93804002589985,0.0,14.0,0.015393804002589986,50.0,10000.0,153.93804002589985,0.0,14.0,0.015393804002589986,50.0,10000.0,153.93804002589985,0.0,14.0,0.015393804002589986,50.0,43.982297150257104,0.0,10000.0,153.93804002589985,0.0,1.0,1.0,0.9701474433098032
3102,4112,19,N40-14-1,19,0,Rapport des essais: de tirants sous déformation imposée de courte durée,1993,0,Switzerland,École Polytechnique Fédérale de Lausanne,Construction Materials Laboratory,"Bicher Farra, Jean-Paul Jaccoud",1150.0,1150.0,1000.0,1000.0,100.0,100,"[2,7,6]","[6,7,15]",60.0,"[0,21,0]",0,39.9,"[1,160x320,0]","[7,28,90]",2.372683231892707,"[1,160x320,1]",[28],35385.0,"[1,160x320,2]",[28],"[0,0,0,0,0.39,32,0,Sikament320,0]",196317.0,2,558.2,[14],[50],[1],[43],[0],[0],0.0,0.0,0,0,0.0,0.0,0.0,0,0,[0],[0],[0],[0],[0],2,1a,0,0,2,2,0.0,1,32.01911232538717,0.0,208.0,28,1,0.0,0,0,0,3,0.13,0.0,0.13,287.0,287.0,0,-1,2,0,0,0,10000.0,153.93804002589985,13,0.5,CN,39.9,1.0,31.9,48.0722891566265,3.0175076288884894,5.0196600026558045,3.9469869120069294,3.9227599175550365,3.0844882014605193,6.525558003452546,3.0844882014605193,2.1122553402219424,2.1122553402219424,3.513762001859063,33700.0,0.0,1.5708039424154574,1.5708039424154574,0.0,1.8724027195162336,1.8724027195162336,0.0,3.443206661931691,3.443206661931691,33700.0,-4.607864941534082e-05,-4.607864941534082e-05,-0.0001855165347713787,-0.0001855165347713787,-0.00023159518418671953,-0.00023159518418671953,-0.00023159518418671953,1,0,5.548028825773633,0.0,100.0,0.0,50.0,0.0,0.0,0.015393804002589986,0.015393804002589986,0.0,0.0,0.0,0.0,0.0,0.0,0.0,50.0,43.0,50.0,50.0,0.0,0.0,49.99999999999999,8333333.333333336,166666.6666666667,166666.66666666674,25.0,0.25,0.0,0.0,0.0,0.0,-0.00021337208408792676,3.0175076288884894,39.9,166666.6666666667,166666.66666666674,33.004377371906656,0.0,22.601374296552773,0.0,1,25.387982593774357,0.0,5.4315137319992814,15.791611697353755,0.0,0.0,0.0,0.0,0.0,0.0,0.0,164.92338469102805,0.0,0.0,0.0,50.0,0.0,153.93804002589985,-0.10000000000047748,0.0,10000.0,153.93804002589985,0.0,14.0,0.015393804002589986,50.0,10000.0,153.93804002589985,0.0,14.0,0.015393804002589986,50.0,10000.0,153.93804002589985,0.0,14.0,0.015393804002589986,50.0,43.982297150257104,0.0,10000.0,153.93804002589985,0.0,1.0,1.0,1.261191676302744
3103,4113,19,N40-14-1,8,0,Rapport des essais: de tirants sous déformation imposée de courte durée,1993,0,Switzerland,École Polytechnique Fédérale de Lausanne,Construction Materials Laboratory,"Bicher Farra, Jean-Paul Jaccoud",1150.0,1150.0,1000.0,1000.0,100.0,100,"[2,7,6]","[6,7,15]",60.0,"[0,21,0]",0,39.9,"[1,160x320,0]","[7,28,90]",2.372683231892707,"[1,160x320,1]",[28],35385.0,"[1,160x320,2]",[28],"[0,0,0,0,0.39,32,0,Sikament320,0]",196317.0,2,558.2,[14],[50],[1],[43],[0],[0],0.0,0.0,0,0,0.0,0.0,0.0,0,0,[0],[0],[0],[0],[0],2,1a,0,0,2,2,0.0,1,30.01791780505047,0.0,195.0,28,1,0.0,0,0,0,1,0.12,0.0,0.12,623.0,623.0,0,-1,2,0,0,0,10000.0,153.93804002589985,13,0.5,CN,39.9,1.0,31.9,48.0722891566265,3.0175076288884894,5.0196600026558045,3.9469869120069294,3.9227599175550365,3.0844882014605193,6.525558003452546,3.0844882014605193,2.1122553402219424,2.1122553402219424,3.513762001859063,33700.0,0.0,1.5708039424154574,1.5708039424154574,0.0,1.8724027195162336,1.8724027195162336,0.0,3.443206661931691,3.443206661931691,33700.0,-4.607864941534082e-05,-4.607864941534082e-05,-0.0001855165347713787,-0.0001855165347713787,-0.00023159518418671953,-0.00023159518418671953,-0.00023159518418671953,1,0,5.548028825773633,0.0,100.0,0.0,50.0,0.0,0.0,0.015393804002589986,0.015393804002589986,0.0,0.0,0.0,0.0,0.0,0.0,0.0,50.0,43.0,50.0,50.0,0.0,0.0,49.99999999999999,8333333.333333336,166666.6666666667,166666.66666666674,25.0,0.25,0.0,0.0,0.0,0.0,-0.00021337208408792676,3.0175076288884894,39.9,166666.6666666667,166666.66666666674,33.004377371906656,0.0,22.601374296552773,0.0,1,25.387982593774357,0.0,5.4315137319992814,15.791611697353755,0.0,0.0,0.0,0.0,0.0,0.0,0.0,164.92338469102805,0.0,0.0,0.0,50.0,0.0,153.93804002589985,-0.10000000000047748,0.0,10000.0,153.93804002589985,0.0,14.0,0.015393804002589986,50.0,10000.0,153.93804002589985,0.0,14.0,0.015393804002589986,50.0,10000.0,153.93804002589985,0.0,14.0,0.015393804002589986,50.0,43.982297150257104,0.0,10000.0,153.93804002589985,0.0,1.0,1.0,1.1823671965338225
3104,4114,19,N40-14-1,22,0,Rapport des essais: de tirants sous déformation imposée de courte durée,1993,0,Switzerland,École Polytechnique Fédérale de Lausanne,Construction Materials Laboratory,"Bicher Farra, Jean-Paul Jaccoud",1150.0,1150.0,1000.0,1000.0,100.0,100,"[2,7,6]","[6,7,15]",60.0,"[0,21,0]",0,39.9,"[1,160x320,0]","[7,28,90]",2.372683231892707,"[1,160x320,1]",[28],35385.0,"[1,160x320,2]",[28],"[0,0,0,0,0.39,32,0,Sikament320,0]",196317.0,2,558.2,[14],[50],[1],[43],[0],[0],0.0,0.0,0,0,0.0,0.0,0.0,0,0,[0],[0],[0],[0],[0],2,1a,0,0,2,2,0.0,1,32.01911232538717,0.0,208.0,28,1,0.0,0,0,0,4,0.12,0.0,0.161,225.0,225.0,0,-1,2,0,0,0,10000.0,153.93804002589985,13,0.5,CN,39.9,1.0,31.9,48.0722891566265,3.0175076288884894,5.0196600026558045,3.9469869120069294,3.9227599175550365,3.0844882014605193,6.525558003452546,3.0844882014605193,2.1122553402219424,2.1122553402219424,3.513762001859063,33700.0,0.0,1.5708039424154574,1.5708039424154574,0.0,1.8724027195162336,1.8724027195162336,0.0,3.443206661931691,3.443206661931691,33700.0,-4.607864941534082e-05,-4.607864941534082e-05,-0.0001855165347713787,-0.0001855165347713787,-0.00023159518418671953,-0.00023159518418671953,-0.00023159518418671953,1,0,5.548028825773633,0.0,100.0,0.0,50.0,0.0,0.0,0.015393804002589986,0.015393804002589986,0.0,0.0,0.0,0.0,0.0,0.0,0.0,50.0,43.0,50.0,50.0,0.0,0.0,49.99999999999999,8333333.333333336,166666.6666666667,166666.66666666674,25.0,0.25,0.0,0.0,0.0,0.0,-0.00021337208408792676,3.0175076288884894,39.9,166666.6666666667,166666.66666666674,33.004377371906656,0.0,22.601374296552773,0.0,1,25.387982593774357,0.0,5.4315137319992814,15.791611697353755,0.0,0.0,0.0,0.0,0.0,0.0,0.0,164.92338469102805,0.0,0.0,0.0,50.0,0.0,153.93804002589985,-0.10000000000047748,0.0,10000.0,153.93804002589985,0.0,14.0,0.015393804002589986,50.0,10000.0,153.93804002589985,0.0,14.0,0.015393804002589986,50.0,10000.0,153.93804002589985,0.0,14.0,0.015393804002589986,50.0,43.982297150257104,0.0,10000.0,153.93804002589985,0.0,1.0,1.0,1.261191676302744
3105,4115,19,N40-14-1,20,0,Rapport des essais: de tirants sous déformation imposée de courte durée,1993,0,Switzerland,École Polytechnique Fédérale de Lausanne,Construction Materials Laboratory,"Bicher Farra, Jean-Paul Jaccoud",1150.0,1150.0,1000.0,1000.0,100.0,100,"[2,7,6]","[6,7,15]",60.0,"[0,21,0]",0,39.9,"[1,160x320,0]","[7,28,90]",2.372683231892707,"[1,160x320,1]",[28],35385.0,"[1,160x320,2]",[28],"[0,0,0,0,0.39,32,0,Sikament320,0]",196317.0,2,558.2,[14],[50],[1],[43],[0],[0],0.0,0.0,0,0,0.0,0.0,0.0,0,0,[0],[0],[0],[0],[0],2,1a,0,0,2,2,0.0,1,32.01911232538717,0.0,208.0,28,1,0.0,0,0,0,4,0.11,0.0,0.13,222.0,222.0,0,-1,2,0,0,0,10000.0,153.93804002589985,13,0.5,CN,39.9,1.0,31.9,48.0722891566265,3.0175076288884894,5.0196600026558045,3.9469869120069294,3.9227599175550365,3.0844882014605193,6.525558003452546,3.0844882014605193,2.1122553402219424,2.1122553402219424,3.513762001859063,33700.0,0.0,1.5708039424154574,1.5708039424154574,0.0,1.8724027195162336,1.8724027195162336,0.0,3.443206661931691,3.443206661931691,33700.0,-4.607864941534082e-05,-4.607864941534082e-05,-0.0001855165347713787,-0.0001855165347713787,-0.00023159518418671953,-0.00023159518418671953,-0.00023159518418671953,1,0,5.548028825773633,0.0,100.0,0.0,50.0,0.0,0.0,0.015393804002589986,0.015393804002589986,0.0,0.0,0.0,0.0,0.0,0.0,0.0,50.0,43.0,50.0,50.0,0.0,0.0,49.99999999999999,8333333.333333336,166666.6666666667,166666.66666666674,25.0,0.25,0.0,0.0,0.0,0.0,-0.00021337208408792676,3.0175076288884894,39.9,166666.6666666667,166666.66666666674,33.004377371906656,0.0,22.601374296552773,0.0,1,25.387982593774357,0.0,5.4315137319992814,15.791611697353755,0.0,0.0,0.0,0.0,0.0,0.0,0.0,164.92338469102805,0.0,0.0,0.0,50.0,0.0,153.93804002589985,-0.10000000000047748,0.0,10000.0,153.93804002589985,0.0,14.0,0.015393804002589986,50.0,10000.0,153.93804002589985,0.0,14.0,0.015393804002589986,50.0,10000.0,153.93804002589985,0.0,14.0,0.015393804002589986,50.0,43.982297150257104,0.0,10000.0,153.93804002589985,0.0,1.0,1.0,1.261191676302744
3106,4116,19,N40-14-1,21,0,Rapport des essais: de tirants sous déformation imposée de courte durée,1993,0,Switzerland,École Polytechnique Fédérale de Lausanne,Construction Materials Laboratory,"Bicher Farra, Jean-Paul Jaccoud",1150.0,1150.0,1000.0,1000.0,100.0,100,"[2,7,6]","[6,7,15]",60.0,"[0,21,0]",0,39.9,"[1,160x320,0]","[7,28,90]",2.372683231892707,"[1,160x320,1]",[28],35385.0,"[1,160x320,2]",[28],"[0,0,0,0,0.39,32,0,Sikament320,0]",196317.0,2,558.2,[14],[50],[1],[43],[0],[0],0.0,0.0,0,0,0.0,0.0,0.0,0,0,[0],[0],[0],[0],[0],2,1a,0,0,2,2,0.0,1,27.70884720466197,0.0,180.0,28,1,0.0,0,0,0,4,0.11,0.0,0.144,222.0,222.0,0,-1,2,0,0,0,10000.0,153.93804002589985,13,0.5,CN,39.9,1.0,31.9,48.0722891566265,3.0175076288884894,5.0196600026558045,3.9469869120069294,3.9227599175550365,3.0844882014605193,6.525558003452546,3.0844882014605193,2.1122553402219424,2.1122553402219424,3.513762001859063,33700.0,0.0,1.5708039424154574,1.5708039424154574,0.0,1.8724027195162336,1.8724027195162336,0.0,3.443206661931691,3.443206661931691,33700.0,-4.607864941534082e-05,-4.607864941534082e-05,-0.0001855165347713787,-0.0001855165347713787,-0.00023159518418671953,-0.00023159518418671953,-0.00023159518418671953,1,0,5.548028825773633,0.0,100.0,0.0,50.0,0.0,0.0,0.015393804002589986,0.015393804002589986,0.0,0.0,0.0,0.0,0.0,0.0,0.0,50.0,43.0,50.0,50.0,0.0,0.0,49.99999999999999,8333333.333333336,166666.6666666667,166666.66666666674,25.0,0.25,0.0,0.0,0.0,0.0,-0.00021337208408792676,3.0175076288884894,39.9,166666.6666666667,166666.66666666674,33.004377371906656,0.0,22.601374296552773,0.0,1,25.387982593774357,0.0,5.4315137319992814,15.791611697353755,0.0,0.0,0.0,0.0,0.0,0.0,0.0,164.92338469102805,0.0,0.0,0.0,50.0,0.0,153.93804002589985,-0.10000000000047748,0.0,10000.0,153.93804002589985,0.0,14.0,0.015393804002589986,50.0,10000.0,153.93804002589985,0.0,14.0,0.015393804002589986,50.0,10000.0,153.93804002589985,0.0,14.0,0.015393804002589986,50.0,43.982297150257104,0.0,10000.0,153.93804002589985,0.0,1.0,1.0,1.0914158737235284
3107,4117,19,N40-14-1,24,0,Rapport des essais: de tirants sous déformation imposée de courte durée,1993,0,Switzerland,École Polytechnique Fédérale de Lausanne,Construction Materials Laboratory,"Bicher Farra, Jean-Paul Jaccoud",1150.0,1150.0,1000.0,1000.0,100.0,100,"[2,7,6]","[6,7,15]",60.0,"[0,21,0]",0,39.9,"[1,160x320,0]","[7,28,90]",2.372683231892707,"[1,160x320,1]",[28],35385.0,"[1,160x320,2]",[28],"[0,0,0,0,0.39,32,0,Sikament320,0]",196317.0,2,558.2,[14],[50],[1],[43],[0],[0],0.0,0.0,0,0,0.0,0.0,0.0,0,0,[0],[0],[0],[0],[0],2,1a,0,0,2,2,0.0,1,31.403360165283573,0.0,204.0,28,1,0.0,0,0,0,5,0.12,0.0,0.187,185.0,185.0,0,-1,2,0,0,0,10000.0,153.93804002589985,13,0.5,CN,39.9,1.0,31.9,48.0722891566265,3.0175076288884894,5.0196600026558045,3.9469869120069294,3.9227599175550365,3.0844882014605193,6.525558003452546,3.0844882014605193,2.1122553402219424,2.1122553402219424,3.513762001859063,33700.0,0.0,1.5708039424154574,1.5708039424154574,0.0,1.8724027195162336,1.8724027195162336,0.0,3.443206661931691,3.443206661931691,33700.0,-4.607864941534082e-05,-4.607864941534082e-05,-0.0001855165347713787,-0.0001855165347713787,-0.00023159518418671953,-0.00023159518418671953,-0.00023159518418671953,1,0,5.548028825773633,0.0,100.0,0.0,50.0,0.0,0.0,0.015393804002589986,0.015393804002589986,0.0,0.0,0.0,0.0,0.0,0.0,0.0,50.0,43.0,50.0,50.0,0.0,0.0,49.99999999999999,8333333.333333336,166666.6666666667,166666.66666666674,25.0,0.25,0.0,0.0,0.0,0.0,-0.00021337208408792676,3.0175076288884894,39.9,166666.6666666667,166666.66666666674,33.004377371906656,0.0,22.601374296552773,0.0,1,25.387982593774357,0.0,5.4315137319992814,15.791611697353755,0.0,0.0,0.0,0.0,0.0,0.0,0.0,164.92338469102805,0.0,0.0,0.0,50.0,0.0,153.93804002589985,-0.10000000000047748,0.0,10000.0,153.93804002589985,0.0,14.0,0.015393804002589986,50.0,10000.0,153.93804002589985,0.0,14.0,0.015393804002589986,50.0,10000.0,153.93804002589985,0.0,14.0,0.015393804002589986,50.0,43.982297150257104,0.0,10000.0,153.93804002589985,0.0,1.0,1.0,1.236937990219999
3108,4118,19,N40-14-1,15,0,Rapport des essais: de tirants sous déformation imposée de courte durée,1993,0,Switzerland,École Polytechnique Fédérale de Lausanne,Construction Materials Laboratory,"Bicher Farra, Jean-Paul Jaccoud",1150.0,1150.0,1000.0,1000.0,100.0,100,"[2,7,6]","[6,7,15]",60.0,"[0,21,0]",0,39.9,"[1,160x320,0]","[7,28,90]",2.372683231892707,"[1,160x320,1]",[28],35385.0,"[1,160x320,2]",[28],"[0,0,0,0,0.39,32,0,Sikament320,0]",196317.0,2,558.2,[14],[50],[1],[43],[0],[0],0.0,0.0,0,0,0.0,0.0,0.0,0,0,[0],[0],[0],[0],[0],2,1a,0,0,2,2,0.0,1,23.09070600388498,0.0,150.0,28,1,0.0,0,0,0,3,0.09,0.0,0.114,287.0,287.0,0,-1,2,0,0,0,10000.0,153.93804002589985,13,0.5,CN,39.9,1.0,31.9,48.0722891566265,3.0175076288884894,5.0196600026558045,3.9469869120069294,3.9227599175550365,3.0844882014605193,6.525558003452546,3.0844882014605193,2.1122553402219424,2.1122553402219424,3.513762001859063,33700.0,0.0,1.5708039424154574,1.5708039424154574,0.0,1.8724027195162336,1.8724027195162336,0.0,3.443206661931691,3.443206661931691,33700.0,-4.607864941534082e-05,-4.607864941534082e-05,-0.0001855165347713787,-0.0001855165347713787,-0.00023159518418671953,-0.00023159518418671953,-0.00023159518418671953,1,0,5.548028825773633,0.0,100.0,0.0,50.0,0.0,0.0,0.015393804002589986,0.015393804002589986,0.0,0.0,0.0,0.0,0.0,0.0,0.0,50.0,43.0,50.0,50.0,0.0,0.0,49.99999999999999,8333333.333333336,166666.6666666667,166666.66666666674,25.0,0.25,0.0,0.0,0.0,0.0,-0.00021337208408792676,3.0175076288884894,39.9,166666.6666666667,166666.66666666674,33.004377371906656,0.0,22.601374296552773,0.0,1,25.387982593774357,0.0,5.4315137319992814,15.791611697353755,0.0,0.0,0.0,0.0,0.0,0.0,0.0,164.92338469102805,0.0,0.0,0.0,50.0,0.0,153.93804002589985,-0.10000000000047748,0.0,10000.0,153.93804002589985,0.0,14.0,0.015393804002589986,50.0,10000.0,153.93804002589985,0.0,14.0,0.015393804002589986,50.0,10000.0,153.93804002589985,0.0,14.0,0.015393804002589986,50.0,43.982297150257104,0.0,10000.0,153.93804002589985,0.0,1.0,1.0,0.9095132281029404
3109,4119,19,N40-14-1,29,0,Rapport des essais: de tirants sous déformation imposée de courte durée,1993,0,Switzerland,École Polytechnique Fédérale de Lausanne,Construction Materials Laboratory,"Bicher Farra, Jean-Paul Jaccoud",1150.0,1150.0,1000.0,1000.0,100.0,100,"[2,7,6]","[6,7,15]",60.0,"[0,21,0]",0,39.9,"[1,160x320,0]","[7,28,90]",2.372683231892707,"[1,160x320,1]",[28],35385.0,"[1,160x320,2]",[28],"[0,0,0,0,0.39,32,0,Sikament320,0]",196317.0,2,558.2,[14],[50],[1],[43],[0],[0],0.0,0.0,0,0,0.0,0.0,0.0,0,0,[0],[0],[0],[0],[0],2,1a,0,0,2,2,0.0,1,44.02627944740736,0.0,286.0,28,1,0.0,0,0,0,6,0.18,0.0,0.334,159.0,282.4548646895736,0,-1,2,0,0,0,10000.0,153.93804002589985,13,0.5,CN,39.9,1.0,31.9,48.0722891566265,3.0175076288884894,5.0196600026558045,3.9469869120069294,3.9227599175550365,3.0844882014605193,6.525558003452546,3.0844882014605193,2.1122553402219424,2.1122553402219424,3.513762001859063,33700.0,0.0,1.5708039424154574,1.5708039424154574,0.0,1.8724027195162336,1.8724027195162336,0.0,3.443206661931691,3.443206661931691,33700.0,-4.607864941534082e-05,-4.607864941534082e-05,-0.0001855165347713787,-0.0001855165347713787,-0.00023159518418671953,-0.00023159518418671953,-0.00023159518418671953,1,0,5.548028825773633,0.0,100.0,0.0,50.0,0.0,0.0,0.015393804002589986,0.015393804002589986,0.0,0.0,0.0,0.0,0.0,0.0,0.0,50.0,43.0,50.0,50.0,0.0,0.0,49.99999999999999,8333333.333333336,166666.6666666667,166666.66666666674,25.0,0.25,0.0,0.0,0.0,0.0,-0.00021337208408792676,3.0175076288884894,39.9,166666.6666666667,166666.66666666674,33.004377371906656,0.0,22.601374296552773,0.0,2,25.387982593774357,0.0,5.4315137319992814,15.791611697353755,0.0,0.0,0.0,0.0,0.0,0.0,0.0,164.92338469102805,0.0,0.0,0.0,50.0,0.0,153.93804002589985,-0.10000000000047748,0.0,10000.0,153.93804002589985,0.0,14.0,0.015393804002589986,50.0,10000.0,153.93804002589985,0.0,14.0,0.015393804002589986,50.0,10000.0,153.93804002589985,0.0,14.0,0.015393804002589986,50.0,43.982297150257104,0.0,10000.0,153.93804002589985,0.0,0.562921796991338,0.6778603989758701,1.7341385549162733
3110,4120,19,N40-14-1,11,0,Rapport des essais: de tirants sous déformation imposée de courte durée,1993,0,Switzerland,École Polytechnique Fédérale de Lausanne,Construction Materials Laboratory,"Bicher Farra, Jean-Paul Jaccoud",1150.0,1150.0,1000.0,1000.0,100.0,100,"[2,7,6]","[6,7,15]",60.0,"[0,21,0]",0,39.9,"[1,160x320,0]","[7,28,90]",2.372683231892707,"[1,160x320,1]",[28],35385.0,"[1,160x320,2]",[28],"[0,0,0,0,0.39,32,0,Sikament320,0]",196317.0,2,558.2,[14],[50],[1],[43],[0],[0],0.0,0.0,0,0,0.0,0.0,0.0,0,0,[0],[0],[0],[0],[0],2,1a,0,0,2,2,0.0,1,23.09070600388498,0.0,150.0,28,1,0.0,0,0,0,2,0.09,0.0,0.104,393.0,393.0,0,-1,2,0,0,0,10000.0,153.93804002589985,13,0.5,CN,39.9,1.0,31.9,48.0722891566265,3.0175076288884894,5.0196600026558045,3.9469869120069294,3.9227599175550365,3.0844882014605193,6.525558003452546,3.0844882014605193,2.1122553402219424,2.1122553402219424,3.513762001859063,33700.0,0.0,1.5708039424154574,1.5708039424154574,0.0,1.8724027195162336,1.8724027195162336,0.0,3.443206661931691,3.443206661931691,33700.0,-4.607864941534082e-05,-4.607864941534082e-05,-0.0001855165347713787,-0.0001855165347713787,-0.00023159518418671953,-0.00023159518418671953,-0.00023159518418671953,1,0,5.548028825773633,0.0,100.0,0.0,50.0,0.0,0.0,0.015393804002589986,0.015393804002589986,0.0,0.0,0.0,0.0,0.0,0.0,0.0,50.0,43.0,50.0,50.0,0.0,0.0,49.99999999999999,8333333.333333336,166666.6666666667,166666.66666666674,25.0,0.25,0.0,0.0,0.0,0.0,-0.00021337208408792676,3.0175076288884894,39.9,166666.6666666667,166666.66666666674,33.004377371906656,0.0,22.601374296552773,0.0,1,25.387982593774357,0.0,5.4315137319992814,15.791611697353755,0.0,0.0,0.0,0.0,0.0,0.0,0.0,164.92338469102805,0.0,0.0,0.0,50.0,0.0,153.93804002589985,-0.10000000000047748,0.0,10000.0,153.93804002589985,0.0,14.0,0.015393804002589986,50.0,10000.0,153.93804002589985,0.0,14.0,0.015393804002589986,50.0,10000.0,153.93804002589985,0.0,14.0,0.015393804002589986,50.0,43.982297150257104,0.0,10000.0,153.93804002589985,0.0,1.0,1.0,0.9095132281029404
3111,4121,19,N40-14-1,18,0,Rapport des essais: de tirants sous déformation imposée de courte durée,1993,0,Switzerland,École Polytechnique Fédérale de Lausanne,Construction Materials Laboratory,"Bicher Farra, Jean-Paul Jaccoud",1150.0,1150.0,1000.0,1000.0,100.0,100,"[2,7,6]","[6,7,15]",60.0,"[0,21,0]",0,39.9,"[1,160x320,0]","[7,28,90]",2.372683231892707,"[1,160x320,1]",[28],35385.0,"[1,160x320,2]",[28],"[0,0,0,0,0.39,32,0,Sikament320,0]",196317.0,2,558.2,[14],[50],[1],[43],[0],[0],0.0,0.0,0,0,0.0,0.0,0.0,0,0,[0],[0],[0],[0],[0],2,1a,0,0,2,2,0.0,1,30.01791780505047,0.0,195.0,28,1,0.0,0,0,0,3,0.12,0.0,0.12,286.0,286.0,0,-1,2,0,0,0,10000.0,153.93804002589985,13,0.5,CN,39.9,1.0,31.9,48.0722891566265,3.0175076288884894,5.0196600026558045,3.9469869120069294,3.9227599175550365,3.0844882014605193,6.525558003452546,3.0844882014605193,2.1122553402219424,2.1122553402219424,3.513762001859063,33700.0,0.0,1.5708039424154574,1.5708039424154574,0.0,1.8724027195162336,1.8724027195162336,0.0,3.443206661931691,3.443206661931691,33700.0,-4.607864941534082e-05,-4.607864941534082e-05,-0.0001855165347713787,-0.0001855165347713787,-0.00023159518418671953,-0.00023159518418671953,-0.00023159518418671953,1,0,5.548028825773633,0.0,100.0,0.0,50.0,0.0,0.0,0.015393804002589986,0.015393804002589986,0.0,0.0,0.0,0.0,0.0,0.0,0.0,50.0,43.0,50.0,50.0,0.0,0.0,49.99999999999999,8333333.333333336,166666.6666666667,166666.66666666674,25.0,0.25,0.0,0.0,0.0,0.0,-0.00021337208408792676,3.0175076288884894,39.9,166666.6666666667,166666.66666666674,33.004377371906656,0.0,22.601374296552773,0.0,1,25.387982593774357,0.0,5.4315137319992814,15.791611697353755,0.0,0.0,0.0,0.0,0.0,0.0,0.0,164.92338469102805,0.0,0.0,0.0,50.0,0.0,153.93804002589985,-0.10000000000047748,0.0,10000.0,153.93804002589985,0.0,14.0,0.015393804002589986,50.0,10000.0,153.93804002589985,0.0,14.0,0.015393804002589986,50.0,10000.0,153.93804002589985,0.0,14.0,0.015393804002589986,50.0,43.982297150257104,0.0,10000.0,153.93804002589985,0.0,1.0,1.0,1.1823671965338225
3112,4122,19,N40-14-1,27,0,Rapport des essais: de tirants sous déformation imposée de courte durée,1993,0,Switzerland,École Polytechnique Fédérale de Lausanne,Construction Materials Laboratory,"Bicher Farra, Jean-Paul Jaccoud",1150.0,1150.0,1000.0,1000.0,100.0,100,"[2,7,6]","[6,7,15]",60.0,"[0,21,0]",0,39.9,"[1,160x320,0]","[7,28,90]",2.372683231892707,"[1,160x320,1]",[28],35385.0,"[1,160x320,2]",[28],"[0,0,0,0,0.39,32,0,Sikament320,0]",196317.0,2,558.2,[14],[50],[1],[43],[0],[0],0.0,0.0,0,0,0.0,0.0,0.0,0,0,[0],[0],[0],[0],[0],2,1a,0,0,2,2,0.0,1,43.872341407381455,0.0,285.0,28,1,0.0,0,0,0,6,0.16,0.0,0.2356180702757207,159.0,282.14248812372927,0,-1,2,0,0,0,10000.0,153.93804002589985,13,0.5,CN,39.9,1.0,31.9,48.0722891566265,3.0175076288884894,5.0196600026558045,3.9469869120069294,3.9227599175550365,3.0844882014605193,6.525558003452546,3.0844882014605193,2.1122553402219424,2.1122553402219424,3.513762001859063,33700.0,0.0,1.5708039424154574,1.5708039424154574,0.0,1.8724027195162336,1.8724027195162336,0.0,3.443206661931691,3.443206661931691,33700.0,-4.607864941534082e-05,-4.607864941534082e-05,-0.0001855165347713787,-0.0001855165347713787,-0.00023159518418671953,-0.00023159518418671953,-0.00023159518418671953,1,0,5.548028825773633,0.0,100.0,0.0,50.0,0.0,0.0,0.015393804002589986,0.015393804002589986,0.0,0.0,0.0,0.0,0.0,0.0,0.0,50.0,43.0,50.0,50.0,0.0,0.0,49.99999999999999,8333333.333333336,166666.6666666667,166666.66666666674,25.0,0.25,0.0,0.0,0.0,0.0,-0.00021337208408792676,3.0175076288884894,39.9,166666.6666666667,166666.66666666674,33.004377371906656,0.0,22.601374296552773,0.0,2,25.387982593774357,0.0,5.4315137319992814,15.791611697353755,0.0,0.0,0.0,0.0,0.0,0.0,0.0,164.92338469102805,0.0,0.0,0.0,50.0,0.0,153.93804002589985,-0.10000000000047748,0.0,10000.0,153.93804002589985,0.0,14.0,0.015393804002589986,50.0,10000.0,153.93804002589985,0.0,14.0,0.015393804002589986,50.0,10000.0,153.93804002589985,0.0,14.0,0.015393804002589986,50.0,43.982297150257104,0.0,10000.0,153.93804002589985,0.0,0.5635450408669855,0.6790650641216427,1.7280751333955866
3113,4123,19,N40-14-1,10,0,Rapport des essais: de tirants sous déformation imposée de courte durée,1993,0,Switzerland,École Polytechnique Fédérale de Lausanne,Construction Materials Laboratory,"Bicher Farra, Jean-Paul Jaccoud",1150.0,1150.0,1000.0,1000.0,100.0,100,"[2,7,6]","[6,7,15]",60.0,"[0,21,0]",0,39.9,"[1,160x320,0]","[7,28,90]",2.372683231892707,"[1,160x320,1]",[28],35385.0,"[1,160x320,2]",[28],"[0,0,0,0,0.39,32,0,Sikament320,0]",196317.0,2,558.2,[14],[50],[1],[43],[0],[0],0.0,0.0,0,0,0.0,0.0,0.0,0,0,[0],[0],[0],[0],[0],2,1a,0,0,2,2,0.0,1,24.476148364118075,0.0,159.0,28,1,0.0,0,0,0,2,0.09,0.0,0.09,367.0,367.0,0,-1,2,0,0,0,10000.0,153.93804002589985,13,0.5,CN,39.9,1.0,31.9,48.0722891566265,3.0175076288884894,5.0196600026558045,3.9469869120069294,3.9227599175550365,3.0844882014605193,6.525558003452546,3.0844882014605193,2.1122553402219424,2.1122553402219424,3.513762001859063,33700.0,0.0,1.5708039424154574,1.5708039424154574,0.0,1.8724027195162336,1.8724027195162336,0.0,3.443206661931691,3.443206661931691,33700.0,-4.607864941534082e-05,-4.607864941534082e-05,-0.0001855165347713787,-0.0001855165347713787,-0.00023159518418671953,-0.00023159518418671953,-0.00023159518418671953,1,0,5.548028825773633,0.0,100.0,0.0,50.0,0.0,0.0,0.015393804002589986,0.015393804002589986,0.0,0.0,0.0,0.0,0.0,0.0,0.0,50.0,43.0,50.0,50.0,0.0,0.0,49.99999999999999,8333333.333333336,166666.6666666667,166666.66666666674,25.0,0.25,0.0,0.0,0.0,0.0,-0.00021337208408792676,3.0175076288884894,39.9,166666.6666666667,166666.66666666674,33.004377371906656,0.0,22.601374296552773,0.0,1,25.387982593774357,0.0,5.4315137319992814,15.791611697353755,0.0,0.0,0.0,0.0,0.0,0.0,0.0,164.92338469102805,0.0,0.0,0.0,50.0,0.0,153.93804002589985,-0.10000000000047748,0.0,10000.0,153.93804002589985,0.0,14.0,0.015393804002589986,50.0,10000.0,153.93804002589985,0.0,14.0,0.015393804002589986,50.0,10000.0,153.93804002589985,0.0,14.0,0.015393804002589986,50.0,43.982297150257104,0.0,10000.0,153.93804002589985,0.0,1.0,1.0,0.9640840217891168
3114,4124,19,N40-14-1,16,0,Rapport des essais: de tirants sous déformation imposée de courte durée,1993,0,Switzerland,École Polytechnique Fédérale de Lausanne,Construction Materials Laboratory,"Bicher Farra, Jean-Paul Jaccoud",1150.0,1150.0,1000.0,1000.0,100.0,100,"[2,7,6]","[6,7,15]",60.0,"[0,21,0]",0,39.9,"[1,160x320,0]","[7,28,90]",2.372683231892707,"[1,160x320,1]",[28],35385.0,"[1,160x320,2]",[28],"[0,0,0,0,0.39,32,0,Sikament320,0]",196317.0,2,558.2,[14],[50],[1],[43],[0],[0],0.0,0.0,0,0,0.0,0.0,0.0,0,0,[0],[0],[0],[0],[0],2,1a,0,0,2,2,0.0,1,26.323404844428875,0.0,171.0,28,1,0.0,0,0,0,3,0.1,0.0,0.108,285.0,285.0,0,-1,2,0,0,0,10000.0,153.93804002589985,13,0.5,CN,39.9,1.0,31.9,48.0722891566265,3.0175076288884894,5.0196600026558045,3.9469869120069294,3.9227599175550365,3.0844882014605193,6.525558003452546,3.0844882014605193,2.1122553402219424,2.1122553402219424,3.513762001859063,33700.0,0.0,1.5708039424154574,1.5708039424154574,0.0,1.8724027195162336,1.8724027195162336,0.0,3.443206661931691,3.443206661931691,33700.0,-4.607864941534082e-05,-4.607864941534082e-05,-0.0001855165347713787,-0.0001855165347713787,-0.00023159518418671953,-0.00023159518418671953,-0.00023159518418671953,1,0,5.548028825773633,0.0,100.0,0.0,50.0,0.0,0.0,0.015393804002589986,0.015393804002589986,0.0,0.0,0.0,0.0,0.0,0.0,0.0,50.0,43.0,50.0,50.0,0.0,0.0,49.99999999999999,8333333.333333336,166666.6666666667,166666.66666666674,25.0,0.25,0.0,0.0,0.0,0.0,-0.00021337208408792676,3.0175076288884894,39.9,166666.6666666667,166666.66666666674,33.004377371906656,0.0,22.601374296552773,0.0,1,25.387982593774357,0.0,5.4315137319992814,15.791611697353755,0.0,0.0,0.0,0.0,0.0,0.0,0.0,164.92338469102805,0.0,0.0,0.0,50.0,0.0,153.93804002589985,-0.10000000000047748,0.0,10000.0,153.93804002589985,0.0,14.0,0.015393804002589986,50.0,10000.0,153.93804002589985,0.0,14.0,0.015393804002589986,50.0,10000.0,153.93804002589985,0.0,14.0,0.015393804002589986,50.0,43.982297150257104,0.0,10000.0,153.93804002589985,0.0,1.0,1.0,1.036845080037352
3115,4125,19,N40-14-1,9,0,Rapport des essais: de tirants sous déformation imposée de courte durée,1993,0,Switzerland,École Polytechnique Fédérale de Lausanne,Construction Materials Laboratory,"Bicher Farra, Jean-Paul Jaccoud",1150.0,1150.0,1000.0,1000.0,100.0,100,"[2,7,6]","[6,7,15]",60.0,"[0,21,0]",0,39.9,"[1,160x320,0]","[7,28,90]",2.372683231892707,"[1,160x320,1]",[28],35385.0,"[1,160x320,2]",[28],"[0,0,0,0,0.39,32,0,Sikament320,0]",196317.0,2,558.2,[14],[50],[1],[43],[0],[0],0.0,0.0,0,0,0.0,0.0,0.0,0,0,[0],[0],[0],[0],[0],2,1a,0,0,2,2,0.0,1,30.01791780505047,0.0,195.0,28,1,0.0,0,0,0,2,0.09,0.0,0.099,367.0,367.0,0,-1,2,0,0,0,10000.0,153.93804002589985,13,0.5,CN,39.9,1.0,31.9,48.0722891566265,3.0175076288884894,5.0196600026558045,3.9469869120069294,3.9227599175550365,3.0844882014605193,6.525558003452546,3.0844882014605193,2.1122553402219424,2.1122553402219424,3.513762001859063,33700.0,0.0,1.5708039424154574,1.5708039424154574,0.0,1.8724027195162336,1.8724027195162336,0.0,3.443206661931691,3.443206661931691,33700.0,-4.607864941534082e-05,-4.607864941534082e-05,-0.0001855165347713787,-0.0001855165347713787,-0.00023159518418671953,-0.00023159518418671953,-0.00023159518418671953,1,0,5.548028825773633,0.0,100.0,0.0,50.0,0.0,0.0,0.015393804002589986,0.015393804002589986,0.0,0.0,0.0,0.0,0.0,0.0,0.0,50.0,43.0,50.0,50.0,0.0,0.0,49.99999999999999,8333333.333333336,166666.6666666667,166666.66666666674,25.0,0.25,0.0,0.0,0.0,0.0,-0.00021337208408792676,3.0175076288884894,39.9,166666.6666666667,166666.66666666674,33.004377371906656,0.0,22.601374296552773,0.0,1,25.387982593774357,0.0,5.4315137319992814,15.791611697353755,0.0,0.0,0.0,0.0,0.0,0.0,0.0,164.92338469102805,0.0,0.0,0.0,50.0,0.0,153.93804002589985,-0.10000000000047748,0.0,10000.0,153.93804002589985,0.0,14.0,0.015393804002589986,50.0,10000.0,153.93804002589985,0.0,14.0,0.015393804002589986,50.0,10000.0,153.93804002589985,0.0,14.0,0.015393804002589986,50.0,43.982297150257104,0.0,10000.0,153.93804002589985,0.0,1.0,1.0,1.1823671965338225
