Repository: iavdesch/Research

Readme
======

The supporting files are related to the study "A method for determining the performance of formulas for calculating the crack width and spacing in reinforced concrete elements".

The following files are relevant:
Research/Method_comparing_CWFs/Data_processing_for_GitHuB_Final (contains the data processing of the database "Crack width and crack spacing in reinforced and prestressed concrete elements: database")
Research/Method_comparing_CWFs/CWF_analysis_for_GitHuB_Final (contains the evaluation of the different crack width formulas)

File: Method_comparing_CWFs/Datasets_used/Working_database_no_hordijk_initshrink.csv (part 57 of 84)
,ID,EPID,ELID,LOADID,DOI,title,year,journal,country,institution,laboratory,authors,Ltot,Lspan,Lcons,Lmeas,h,b,hc,thc,RH,Temp,pd,fcm,catfcm,tfcm,fctm,catfctm,tfctm,Ecm,catEcm,tEcm,mix,Es,fsr,fy,phi,zs,nbl,clat,phit,st,phiw,sw,type,method,fpk,fp01k,Ep,rel,fpr,npl,phip,Ap,zp,cplat,catf,epsin,catcal,selfw,typew,locw,epsc,Nrep,N,M,sigs,t0,t,PL,catp,t0p,tp,ncr,wm,wk,wmax,sm,smax,indLR,indNP,indtfcm,indtfctm,indtEcm,slab,Ac,Astot,ts,sc,class_C,fcm28,Bcc,fck28,fcm_cube_150,fctm28,fctmfl28,fctmfl,fct095_28,fct095,fct095fl_28,fct095fl,fct005,fct005_28,fct005fl,Ecm28,phi_bc,phi_bc_prestress,phi_bc_prior_load,phi_dc,phi_dc_prestress,phi_dc_prior_load,phi_creep,phi_creep_prestress,phi_creep_prior_load,Ecm0,eps_cbs,eps_cbs_prestress,eps_cds,eps_cds_prestress,shrinkage,shrinkage_prestress,shrinkage_init,bondLR,bondPR,ae,ap,sxLR,sxNP,zstot,zstensinit,Astensinit,rhotot,rhotensinit,At,Aw,Aptot,zptot,zeta1,zeta,phi_peq,ry,cy,ry0,rx,ryp,cyp,cog,Izz,Wb,Wt,rho,qself,Mself,ep,Mp,pre_loss,initstrain,fctmorg,fcmorg,W_Ib,W_It,Ncr095,Mcr095,Ncr005,Mcr005,CS,Ncr,Mcr,tau_bms,tau_max,xcinit,epsinit,dpsigs,xc,eps,epsbot,sigssimpl,sigsr,dpsigsr,xc_sr,eps_sr,zstottens,zptottens,Astens,Actens,Aptens,Aceff_MC2020,Aseff_MC2020,Apeff_MC2020,phi_eq_MC2020,rhoeff_MC2020,hceff_MC2020,Aceff_FPR,Aseff_FPR,Apeff_FPR,phi_eq_FPR,rhoeff_FPR,hceff_FPR,Aceff_SMTCM,Aseff_SMTCM,Apeff_SMTCM,phi_eq_SMTCM,rhoeff_SMTCM,hceff_SMTCM,sumcirc_SMTCM,sumcirc_p_SMTCM,Actensstate1,Astensstate1,Aptensstate1,r,p,k1
3117,4127,19,N40-14-1,25,0,Rapport des essais: de tirants sous déformation imposée de courte durée,1993,0,Switzerland,École Polytechnique Fédérale de Lausanne,Construction Materials Laboratory,"Bicher Farra, Jean-Paul Jaccoud",1150.0,1150.0,1000.0,1000.0,100.0,100,"[2,7,6]","[6,7,15]",60.0,"[0,21,0]",0,39.9,"[1,160x320,0]","[7,28,90]",2.372683231892707,"[1,160x320,1]",[28],35385.0,"[1,160x320,2]",[28],"[0,0,0,0,0.39,32,0,Sikament320,0]",196317.0,2,558.2,[14],[50],[1],[43],[0],[0],0.0,0.0,0,0,0.0,0.0,0.0,0,0,[0],[0],[0],[0],[0],2,1a,0,0,2,2,0.0,1,34.63605900582747,0.0,225.0,28,1,0.0,0,0,0,5,0.13,0.0,0.277,186.0,296.78988746230084,0,-1,2,0,0,0,10000.0,153.93804002589985,13,0.5,CN,39.9,1.0,31.9,48.0722891566265,3.0175076288884894,5.0196600026558045,3.9469869120069294,3.9227599175550365,3.0844882014605193,6.525558003452546,3.0844882014605193,2.1122553402219424,2.1122553402219424,3.513762001859063,33700.0,0.0,1.5708039424154574,1.5708039424154574,0.0,1.8724027195162336,1.8724027195162336,0.0,3.443206661931691,3.443206661931691,33700.0,-4.607864941534082e-05,-4.607864941534082e-05,-0.0001855165347713787,-0.0001855165347713787,-0.00023159518418671953,-0.00023159518418671953,-0.00023159518418671953,1,0,5.548028825773633,0.0,100.0,0.0,50.0,0.0,0.0,0.015393804002589986,0.015393804002589986,0.0,0.0,0.0,0.0,0.0,0.0,0.0,50.0,43.0,50.0,50.0,0.0,0.0,49.99999999999999,8333333.333333336,166666.6666666667,166666.66666666674,25.0,0.25,0.0,0.0,0.0,0.0,-0.00021337208408792676,3.0175076288884894,39.9,166666.6666666667,166666.66666666674,33.004377371906656,0.0,22.601374296552773,0.0,2,25.387982593774357,0.0,5.4315137319992814,15.791611697353755,0.0,0.0,0.0,0.0,0.0,0.0,0.0,164.92338469102805,0.0,0.0,0.0,50.0,0.0,153.93804002589985,-0.10000000000047748,0.0,10000.0,153.93804002589985,0.0,14.0,0.015393804002589986,50.0,10000.0,153.93804002589985,0.0,14.0,0.015393804002589986,50.0,10000.0,153.93804002589985,0.0,14.0,0.015393804002589986,50.0,43.982297150257104,0.0,10000.0,153.93804002589985,0.0,0.6267059891777016,0.7884416137561125,1.3642698421544108
3119,4129,19,N40-14-2,7,0,Rapport des essais: de tirants sous déformation imposée de courte durée,1993,0,Switzerland,École Polytechnique Fédérale de Lausanne,Construction Materials Laboratory,"Bicher Farra, Jean-Paul Jaccoud",1150.0,1150.0,1000.0,1000.0,100.0,100,"[2,7,6]","[6,7,15]",60.0,"[0,21,0]",0,39.9,"[1,160x320,0]","[7,28,90]",2.372683231892707,"[1,160x320,1]",[28],35385.0,"[1,160x320,2]",[28],"[0,0,0,0,0.39,32,0,Sikament320,0]",196317.0,2,558.2,[14],[50],[1],[43],[0],[0],0.0,0.0,0,0,0.0,0.0,0.0,0,0,[0],[0],[0],[0],[0],2,1a,0,0,2,2,0.0,1,23.860396204014474,0.0,155.0,28,1,0.0,0,0,0,1,0.07,0.0,0.069,549.0,549.0,0,-1,2,0,0,0,10000.0,153.93804002589985,13,0.5,CN,39.9,1.0,31.9,48.0722891566265,3.0175076288884894,5.0196600026558045,3.9469869120069294,3.9227599175550365,3.0844882014605193,6.525558003452546,3.0844882014605193,2.1122553402219424,2.1122553402219424,3.513762001859063,33700.0,0.0,1.5708039424154574,1.5708039424154574,0.0,1.8724027195162336,1.8724027195162336,0.0,3.443206661931691,3.443206661931691,33700.0,-4.607864941534082e-05,-4.607864941534082e-05,-0.0001855165347713787,-0.0001855165347713787,-0.00023159518418671953,-0.00023159518418671953,-0.00023159518418671953,1,0,5.548028825773633,0.0,100.0,0.0,50.0,0.0,0.0,0.015393804002589986,0.015393804002589986,0.0,0.0,0.0,0.0,0.0,0.0,0.0,50.0,43.0,50.0,50.0,0.0,0.0,49.99999999999999,8333333.333333336,166666.6666666667,166666.66666666674,25.0,0.25,0.0,0.0,0.0,0.0,-0.00021337208408792676,3.0175076288884894,39.9,166666.6666666667,166666.66666666674,33.004377371906656,0.0,22.601374296552773,0.0,1,25.387982593774357,0.0,5.4315137319992814,15.791611697353755,0.0,0.0,0.0,0.0,0.0,0.0,0.0,164.92338469102805,0.0,0.0,0.0,50.0,0.0,153.93804002589985,-0.10000000000047748,0.0,10000.0,153.93804002589985,0.0,14.0,0.015393804002589986,50.0,10000.0,153.93804002589985,0.0,14.0,0.015393804002589986,50.0,10000.0,153.93804002589985,0.0,14.0,0.015393804002589986,50.0,43.982297150257104,0.0,10000.0,153.93804002589985,0.0,1.0,1.0,0.9398303357063716
3120,4130,19,N40-14-2,12,0,Rapport des essais: de tirants sous déformation imposée de courte durée,1993,0,Switzerland,École Polytechnique Fédérale de Lausanne,Construction Materials Laboratory,"Bicher Farra, Jean-Paul Jaccoud",1150.0,1150.0,1000.0,1000.0,100.0,100,"[2,7,6]","[6,7,15]",60.0,"[0,21,0]",0,39.9,"[1,160x320,0]","[7,28,90]",2.372683231892707,"[1,160x320,1]",[28],35385.0,"[1,160x320,2]",[28],"[0,0,0,0,0.39,32,0,Sikament320,0]",196317.0,2,558.2,[14],[50],[1],[43],[0],[0],0.0,0.0,0,0,0.0,0.0,0.0,0,0,[0],[0],[0],[0],[0],2,1a,0,0,2,2,0.0,1,25.861590724351174,0.0,168.0,28,1,0.0,0,0,0,3,0.09,0.0,0.09,281.0,281.0,0,-1,2,0,0,0,10000.0,153.93804002589985,13,0.5,CN,39.9,1.0,31.9,48.0722891566265,3.0175076288884894,5.0196600026558045,3.9469869120069294,3.9227599175550365,3.0844882014605193,6.525558003452546,3.0844882014605193,2.1122553402219424,2.1122553402219424,3.513762001859063,33700.0,0.0,1.5708039424154574,1.5708039424154574,0.0,1.8724027195162336,1.8724027195162336,0.0,3.443206661931691,3.443206661931691,33700.0,-4.607864941534082e-05,-4.607864941534082e-05,-0.0001855165347713787,-0.0001855165347713787,-0.00023159518418671953,-0.00023159518418671953,-0.00023159518418671953,1,0,5.548028825773633,0.0,100.0,0.0,50.0,0.0,0.0,0.015393804002589986,0.015393804002589986,0.0,0.0,0.0,0.0,0.0,0.0,0.0,50.0,43.0,50.0,50.0,0.0,0.0,49.99999999999999,8333333.333333336,166666.6666666667,166666.66666666674,25.0,0.25,0.0,0.0,0.0,0.0,-0.00021337208408792676,3.0175076288884894,39.9,166666.6666666667,166666.66666666674,33.004377371906656,0.0,22.601374296552773,0.0,1,25.387982593774357,0.0,5.4315137319992814,15.791611697353755,0.0,0.0,0.0,0.0,0.0,0.0,0.0,164.92338469102805,0.0,0.0,0.0,50.0,0.0,153.93804002589985,-0.10000000000047748,0.0,10000.0,153.93804002589985,0.0,14.0,0.015393804002589986,50.0,10000.0,153.93804002589985,0.0,14.0,0.015393804002589986,50.0,10000.0,153.93804002589985,0.0,14.0,0.015393804002589986,50.0,43.982297150257104,0.0,10000.0,153.93804002589985,0.0,1.0,1.0,1.0186548154752932
3122,4132,19,N40-14-2,22,0,Rapport des essais: de tirants sous déformation imposée de courte durée,1993,0,Switzerland,École Polytechnique Fédérale de Lausanne,Construction Materials Laboratory,"Bicher Farra, Jean-Paul Jaccoud",1150.0,1150.0,1000.0,1000.0,100.0,100,"[2,7,6]","[6,7,15]",60.0,"[0,21,0]",0,39.9,"[1,160x320,0]","[7,28,90]",2.372683231892707,"[1,160x320,1]",[28],35385.0,"[1,160x320,2]",[28],"[0,0,0,0,0.39,32,0,Sikament320,0]",196317.0,2,558.2,[14],[50],[1],[43],[0],[0],0.0,0.0,0,0,0.0,0.0,0.0,0,0,[0],[0],[0],[0],[0],2,1a,0,0,2,2,0.0,1,31.71123624533537,0.0,206.0,28,1,0.0,0,0,0,5,0.13,0.0,0.13,187.0,187.0,0,-1,2,0,0,0,10000.0,153.93804002589985,13,0.5,CN,39.9,1.0,31.9,48.0722891566265,3.0175076288884894,5.0196600026558045,3.9469869120069294,3.9227599175550365,3.0844882014605193,6.525558003452546,3.0844882014605193,2.1122553402219424,2.1122553402219424,3.513762001859063,33700.0,0.0,1.5708039424154574,1.5708039424154574,0.0,1.8724027195162336,1.8724027195162336,0.0,3.443206661931691,3.443206661931691,33700.0,-4.607864941534082e-05,-4.607864941534082e-05,-0.0001855165347713787,-0.0001855165347713787,-0.00023159518418671953,-0.00023159518418671953,-0.00023159518418671953,1,0,5.548028825773633,0.0,100.0,0.0,50.0,0.0,0.0,0.015393804002589986,0.015393804002589986,0.0,0.0,0.0,0.0,0.0,0.0,0.0,50.0,43.0,50.0,50.0,0.0,0.0,49.99999999999999,8333333.333333336,166666.6666666667,166666.66666666674,25.0,0.25,0.0,0.0,0.0,0.0,-0.00021337208408792676,3.0175076288884894,39.9,166666.6666666667,166666.66666666674,33.004377371906656,0.0,22.601374296552773,0.0,1,25.387982593774357,0.0,5.4315137319992814,15.791611697353755,0.0,0.0,0.0,0.0,0.0,0.0,0.0,164.92338469102805,0.0,0.0,0.0,50.0,0.0,153.93804002589985,-0.10000000000047748,0.0,10000.0,153.93804002589985,0.0,14.0,0.015393804002589986,50.0,10000.0,153.93804002589985,0.0,14.0,0.015393804002589986,50.0,10000.0,153.93804002589985,0.0,14.0,0.015393804002589986,50.0,43.982297150257104,0.0,10000.0,153.93804002589985,0.0,1.0,1.0,1.2490648332613716
3123,4133,19,N40-14-2,17,0,Rapport des essais: de tirants sous déformation imposée de courte durée,1993,0,Switzerland,École Polytechnique Fédérale de Lausanne,Construction Materials Laboratory,"Bicher Farra, Jean-Paul Jaccoud",1150.0,1150.0,1000.0,1000.0,100.0,100,"[2,7,6]","[6,7,15]",60.0,"[0,21,0]",0,39.9,"[1,160x320,0]","[7,28,90]",2.372683231892707,"[1,160x320,1]",[28],35385.0,"[1,160x320,2]",[28],"[0,0,0,0,0.39,32,0,Sikament320,0]",196317.0,2,558.2,[14],[50],[1],[43],[0],[0],0.0,0.0,0,0,0.0,0.0,0.0,0,0,[0],[0],[0],[0],[0],2,1a,0,0,2,2,0.0,1,28.478537404791474,0.0,185.0,28,1,0.0,0,0,0,3,0.14,0.0,0.14,295.0,295.0,0,-1,2,0,0,0,10000.0,153.93804002589985,13,0.5,CN,39.9,1.0,31.9,48.0722891566265,3.0175076288884894,5.0196600026558045,3.9469869120069294,3.9227599175550365,3.0844882014605193,6.525558003452546,3.0844882014605193,2.1122553402219424,2.1122553402219424,3.513762001859063,33700.0,0.0,1.5708039424154574,1.5708039424154574,0.0,1.8724027195162336,1.8724027195162336,0.0,3.443206661931691,3.443206661931691,33700.0,-4.607864941534082e-05,-4.607864941534082e-05,-0.0001855165347713787,-0.0001855165347713787,-0.00023159518418671953,-0.00023159518418671953,-0.00023159518418671953,1,0,5.548028825773633,0.0,100.0,0.0,50.0,0.0,0.0,0.015393804002589986,0.015393804002589986,0.0,0.0,0.0,0.0,0.0,0.0,0.0,50.0,43.0,50.0,50.0,0.0,0.0,49.99999999999999,8333333.333333336,166666.6666666667,166666.66666666674,25.0,0.25,0.0,0.0,0.0,0.0,-0.00021337208408792676,3.0175076288884894,39.9,166666.6666666667,166666.66666666674,33.004377371906656,0.0,22.601374296552773,0.0,1,25.387982593774357,0.0,5.4315137319992814,15.791611697353755,0.0,0.0,0.0,0.0,0.0,0.0,0.0,164.92338469102805,0.0,0.0,0.0,50.0,0.0,153.93804002589985,-0.10000000000047748,0.0,10000.0,153.93804002589985,0.0,14.0,0.015393804002589986,50.0,10000.0,153.93804002589985,0.0,14.0,0.015393804002589986,50.0,10000.0,153.93804002589985,0.0,14.0,0.015393804002589986,50.0,43.982297150257104,0.0,10000.0,153.93804002589985,0.0,1.0,1.0,1.1217329813269599
3124,4134,19,N40-14-2,26,0,Rapport des essais: de tirants sous déformation imposée de courte durée,1993,0,Switzerland,École Polytechnique Fédérale de Lausanne,Construction Materials Laboratory,"Bicher Farra, Jean-Paul Jaccoud",1150.0,1150.0,1000.0,1000.0,100.0,100,"[2,7,6]","[6,7,15]",60.0,"[0,21,0]",0,39.9,"[1,160x320,0]","[7,28,90]",2.372683231892707,"[1,160x320,1]",[28],35385.0,"[1,160x320,2]",[28],"[0,0,0,0,0.39,32,0,Sikament320,0]",196317.0,2,558.2,[14],[50],[1],[43],[0],[0],0.0,0.0,0,0,0.0,0.0,0.0,0,0,[0],[0],[0],[0],[0],2,1a,0,0,2,2,0.0,1,40.33176648678576,0.0,262.0,28,1,0.0,0,0,0,5,0.21,0.0,0.29,191.0,328.89847345231055,0,-1,2,0,0,0,10000.0,153.93804002589985,13,0.5,CN,39.9,1.0,31.9,48.0722891566265,3.0175076288884894,5.0196600026558045,3.9469869120069294,3.9227599175550365,3.0844882014605193,6.525558003452546,3.0844882014605193,2.1122553402219424,2.1122553402219424,3.513762001859063,33700.0,0.0,1.5708039424154574,1.5708039424154574,0.0,1.8724027195162336,1.8724027195162336,0.0,3.443206661931691,3.443206661931691,33700.0,-4.607864941534082e-05,-4.607864941534082e-05,-0.0001855165347713787,-0.0001855165347713787,-0.00023159518418671953,-0.00023159518418671953,-0.00023159518418671953,1,0,5.548028825773633,0.0,100.0,0.0,50.0,0.0,0.0,0.015393804002589986,0.015393804002589986,0.0,0.0,0.0,0.0,0.0,0.0,0.0,50.0,43.0,50.0,50.0,0.0,0.0,49.99999999999999,8333333.333333336,166666.6666666667,166666.66666666674,25.0,0.25,0.0,0.0,0.0,0.0,-0.00021337208408792676,3.0175076288884894,39.9,166666.6666666667,166666.66666666674,33.004377371906656,0.0,22.601374296552773,0.0,2,25.387982593774357,0.0,5.4315137319992814,15.791611697353755,0.0,0.0,0.0,0.0,0.0,0.0,0.0,164.92338469102805,0.0,0.0,0.0,50.0,0.0,153.93804002589985,-0.10000000000047748,0.0,10000.0,153.93804002589985,0.0,14.0,0.015393804002589986,50.0,10000.0,153.93804002589985,0.0,14.0,0.015393804002589986,50.0,10000.0,153.93804002589985,0.0,14.0,0.015393804002589986,50.0,43.982297150257104,0.0,10000.0,153.93804002589985,0.0,0.5807263195695389,0.7111889969667705,1.5886164384198025
3125,4135,19,N40-14-2,21,0,Rapport des essais: de tirants sous déformation imposée de courte durée,1993,0,Switzerland,École Polytechnique Fédérale de Lausanne,Construction Materials Laboratory,"Bicher Farra, Jean-Paul Jaccoud",1150.0,1150.0,1000.0,1000.0,100.0,100,"[2,7,6]","[6,7,15]",60.0,"[0,21,0]",0,39.9,"[1,160x320,0]","[7,28,90]",2.372683231892707,"[1,160x320,1]",[28],35385.0,"[1,160x320,2]",[28],"[0,0,0,0,0.39,32,0,Sikament320,0]",196317.0,2,558.2,[14],[50],[1],[43],[0],[0],0.0,0.0,0,0,0.0,0.0,0.0,0,0,[0],[0],[0],[0],[0],2,1a,0,0,2,2,0.0,1,31.24942212525767,0.0,203.0,28,1,0.0,0,0,0,4,0.14,0.0,0.196,229.0,229.0,0,-1,2,0,0,0,10000.0,153.93804002589985,13,0.5,CN,39.9,1.0,31.9,48.0722891566265,3.0175076288884894,5.0196600026558045,3.9469869120069294,3.9227599175550365,3.0844882014605193,6.525558003452546,3.0844882014605193,2.1122553402219424,2.1122553402219424,3.513762001859063,33700.0,0.0,1.5708039424154574,1.5708039424154574,0.0,1.8724027195162336,1.8724027195162336,0.0,3.443206661931691,3.443206661931691,33700.0,-4.607864941534082e-05,-4.607864941534082e-05,-0.0001855165347713787,-0.0001855165347713787,-0.00023159518418671953,-0.00023159518418671953,-0.00023159518418671953,1,0,5.548028825773633,0.0,100.0,0.0,50.0,0.0,0.0,0.015393804002589986,0.015393804002589986,0.0,0.0,0.0,0.0,0.0,0.0,0.0,50.0,43.0,50.0,50.0,0.0,0.0,49.99999999999999,8333333.333333336,166666.6666666667,166666.66666666674,25.0,0.25,0.0,0.0,0.0,0.0,-0.00021337208408792676,3.0175076288884894,39.9,166666.6666666667,166666.66666666674,33.004377371906656,0.0,22.601374296552773,0.0,1,25.387982593774357,0.0,5.4315137319992814,15.791611697353755,0.0,0.0,0.0,0.0,0.0,0.0,0.0,164.92338469102805,0.0,0.0,0.0,50.0,0.0,153.93804002589985,-0.10000000000047748,0.0,10000.0,153.93804002589985,0.0,14.0,0.015393804002589986,50.0,10000.0,153.93804002589985,0.0,14.0,0.015393804002589986,50.0,10000.0,153.93804002589985,0.0,14.0,0.015393804002589986,50.0,43.982297150257104,0.0,10000.0,153.93804002589985,0.0,1.0,1.0,1.2308745686993128
3126,4136,19,N40-14-2,13,0,Rapport des essais: de tirants sous déformation imposée de courte durée,1993,0,Switzerland,École Polytechnique Fédérale de Lausanne,Construction Materials Laboratory,"Bicher Farra, Jean-Paul Jaccoud",1150.0,1150.0,1000.0,1000.0,100.0,100,"[2,7,6]","[6,7,15]",60.0,"[0,21,0]",0,39.9,"[1,160x320,0]","[7,28,90]",2.372683231892707,"[1,160x320,1]",[28],35385.0,"[1,160x320,2]",[28],"[0,0,0,0,0.39,32,0,Sikament320,0]",196317.0,2,558.2,[14],[50],[1],[43],[0],[0],0.0,0.0,0,0,0.0,0.0,0.0,0,0,[0],[0],[0],[0],[0],2,1a,0,0,2,2,0.0,1,23.244644043910878,0.0,151.0,28,1,0.0,0,0,0,3,0.09,0.0,0.146,281.0,281.0,0,-1,2,0,0,0,10000.0,153.93804002589985,13,0.5,CN,39.9,1.0,31.9,48.0722891566265,3.0175076288884894,5.0196600026558045,3.9469869120069294,3.9227599175550365,3.0844882014605193,6.525558003452546,3.0844882014605193,2.1122553402219424,2.1122553402219424,3.513762001859063,33700.0,0.0,1.5708039424154574,1.5708039424154574,0.0,1.8724027195162336,1.8724027195162336,0.0,3.443206661931691,3.443206661931691,33700.0,-4.607864941534082e-05,-4.607864941534082e-05,-0.0001855165347713787,-0.0001855165347713787,-0.00023159518418671953,-0.00023159518418671953,-0.00023159518418671953,1,0,5.548028825773633,0.0,100.0,0.0,50.0,0.0,0.0,0.015393804002589986,0.015393804002589986,0.0,0.0,0.0,0.0,0.0,0.0,0.0,50.0,43.0,50.0,50.0,0.0,0.0,49.99999999999999,8333333.333333336,166666.6666666667,166666.66666666674,25.0,0.25,0.0,0.0,0.0,0.0,-0.00021337208408792676,3.0175076288884894,39.9,166666.6666666667,166666.66666666674,33.004377371906656,0.0,22.601374296552773,0.0,1,25.387982593774357,0.0,5.4315137319992814,15.791611697353755,0.0,0.0,0.0,0.0,0.0,0.0,0.0,164.92338469102805,0.0,0.0,0.0,50.0,0.0,153.93804002589985,-0.10000000000047748,0.0,10000.0,153.93804002589985,0.0,14.0,0.015393804002589986,50.0,10000.0,153.93804002589985,0.0,14.0,0.015393804002589986,50.0,10000.0,153.93804002589985,0.0,14.0,0.015393804002589986,50.0,43.982297150257104,0.0,10000.0,153.93804002589985,0.0,1.0,1.0,0.9155766496236267
3127,4137,19,N40-14-2,23,0,Rapport des essais: de tirants sous déformation imposée de courte durée,1993,0,Switzerland,École Polytechnique Fédérale de Lausanne,Construction Materials Laboratory,"Bicher Farra, Jean-Paul Jaccoud",1150.0,1150.0,1000.0,1000.0,100.0,100,"[2,7,6]","[6,7,15]",60.0,"[0,21,0]",0,39.9,"[1,160x320,0]","[7,28,90]",2.372683231892707,"[1,160x320,1]",[28],35385.0,"[1,160x320,2]",[28],"[0,0,0,0,0.39,32,0,Sikament320,0]",196317.0,2,558.2,[14],[50],[1],[43],[0],[0],0.0,0.0,0,0,0.0,0.0,0.0,0,0,[0],[0],[0],[0],[0],2,1a,0,0,2,2,0.0,1,27.70884720466197,0.0,180.0,28,1,0.0,0,0,0,5,0.13,0.0,0.193,187.0,187.0,0,-1,2,0,0,0,10000.0,153.93804002589985,13,0.5,CN,39.9,1.0,31.9,48.0722891566265,3.0175076288884894,5.0196600026558045,3.9469869120069294,3.9227599175550365,3.0844882014605193,6.525558003452546,3.0844882014605193,2.1122553402219424,2.1122553402219424,3.513762001859063,33700.0,0.0,1.5708039424154574,1.5708039424154574,0.0,1.8724027195162336,1.8724027195162336,0.0,3.443206661931691,3.443206661931691,33700.0,-4.607864941534082e-05,-4.607864941534082e-05,-0.0001855165347713787,-0.0001855165347713787,-0.00023159518418671953,-0.00023159518418671953,-0.00023159518418671953,1,0,5.548028825773633,0.0,100.0,0.0,50.0,0.0,0.0,0.015393804002589986,0.015393804002589986,0.0,0.0,0.0,0.0,0.0,0.0,0.0,50.0,43.0,50.0,50.0,0.0,0.0,49.99999999999999,8333333.333333336,166666.6666666667,166666.66666666674,25.0,0.25,0.0,0.0,0.0,0.0,-0.00021337208408792676,3.0175076288884894,39.9,166666.6666666667,166666.66666666674,33.004377371906656,0.0,22.601374296552773,0.0,1,25.387982593774357,0.0,5.4315137319992814,15.791611697353755,0.0,0.0,0.0,0.0,0.0,0.0,0.0,164.92338469102805,0.0,0.0,0.0,50.0,0.0,153.93804002589985,-0.10000000000047748,0.0,10000.0,153.93804002589985,0.0,14.0,0.015393804002589986,50.0,10000.0,153.93804002589985,0.0,14.0,0.015393804002589986,50.0,10000.0,153.93804002589985,0.0,14.0,0.015393804002589986,50.0,43.982297150257104,0.0,10000.0,153.93804002589985,0.0,1.0,1.0,1.0914158737235284
3128,4138,19,N40-14-2,14,0,Rapport des essais: de tirants sous déformation imposée de courte durée,1993,0,Switzerland,École Polytechnique Fédérale de Lausanne,Construction Materials Laboratory,"Bicher Farra, Jean-Paul Jaccoud",1150.0,1150.0,1000.0,1000.0,100.0,100,"[2,7,6]","[6,7,15]",60.0,"[0,21,0]",0,39.9,"[1,160x320,0]","[7,28,90]",2.372683231892707,"[1,160x320,1]",[28],35385.0,"[1,160x320,2]",[28],"[0,0,0,0,0.39,32,0,Sikament320,0]",196317.0,2,558.2,[14],[50],[1],[43],[0],[0],0.0,0.0,0,0,0.0,0.0,0.0,0,0,[0],[0],[0],[0],[0],2,1a,0,0,2,2,0.0,1,26.015528764377077,0.0,169.0,28,1,0.0,0,0,0,3,0.1,0.0,0.158,285.0,285.0,0,-1,2,0,0,0,10000.0,153.93804002589985,13,0.5,CN,39.9,1.0,31.9,48.0722891566265,3.0175076288884894,5.0196600026558045,3.9469869120069294,3.9227599175550365,3.0844882014605193,6.525558003452546,3.0844882014605193,2.1122553402219424,2.1122553402219424,3.513762001859063,33700.0,0.0,1.5708039424154574,1.5708039424154574,0.0,1.8724027195162336,1.8724027195162336,0.0,3.443206661931691,3.443206661931691,33700.0,-4.607864941534082e-05,-4.607864941534082e-05,-0.0001855165347713787,-0.0001855165347713787,-0.00023159518418671953,-0.00023159518418671953,-0.00023159518418671953,1,0,5.548028825773633,0.0,100.0,0.0,50.0,0.0,0.0,0.015393804002589986,0.015393804002589986,0.0,0.0,0.0,0.0,0.0,0.0,0.0,50.0,43.0,50.0,50.0,0.0,0.0,49.99999999999999,8333333.333333336,166666.6666666667,166666.66666666674,25.0,0.25,0.0,0.0,0.0,0.0,-0.00021337208408792676,3.0175076288884894,39.9,166666.6666666667,166666.66666666674,33.004377371906656,0.0,22.601374296552773,0.0,1,25.387982593774357,0.0,5.4315137319992814,15.791611697353755,0.0,0.0,0.0,0.0,0.0,0.0,0.0,164.92338469102805,0.0,0.0,0.0,50.0,0.0,153.93804002589985,-0.10000000000047748,0.0,10000.0,153.93804002589985,0.0,14.0,0.015393804002589986,50.0,10000.0,153.93804002589985,0.0,14.0,0.015393804002589986,50.0,10000.0,153.93804002589985,0.0,14.0,0.015393804002589986,50.0,43.982297150257104,0.0,10000.0,153.93804002589985,0.0,1.0,1.0,1.0247182369959795
3129,4139,19,N40-14-2,15,0,Rapport des essais: de tirants sous déformation imposée de courte durée,1993,0,Switzerland,École Polytechnique Fédérale de Lausanne,Construction Materials Laboratory,"Bicher Farra, Jean-Paul Jaccoud",1150.0,1150.0,1000.0,1000.0,100.0,100,"[2,7,6]","[6,7,15]",60.0,"[0,21,0]",0,39.9,"[1,160x320,0]","[7,28,90]",2.372683231892707,"[1,160x320,1]",[28],35385.0,"[1,160x320,2]",[28],"[0,0,0,0,0.39,32,0,Sikament320,0]",196317.0,2,558.2,[14],[50],[1],[43],[0],[0],0.0,0.0,0,0,0.0,0.0,0.0,0,0,[0],[0],[0],[0],[0],2,1a,0,0,2,2,0.0,1,28.324599364765575,0.0,184.0,28,1,0.0,0,0,0,3,0.11,0.0,0.174,287.0,287.0,0,-1,2,0,0,0,10000.0,153.93804002589985,13,0.5,CN,39.9,1.0,31.9,48.0722891566265,3.0175076288884894,5.0196600026558045,3.9469869120069294,3.9227599175550365,3.0844882014605193,6.525558003452546,3.0844882014605193,2.1122553402219424,2.1122553402219424,3.513762001859063,33700.0,0.0,1.5708039424154574,1.5708039424154574,0.0,1.8724027195162336,1.8724027195162336,0.0,3.443206661931691,3.443206661931691,33700.0,-4.607864941534082e-05,-4.607864941534082e-05,-0.0001855165347713787,-0.0001855165347713787,-0.00023159518418671953,-0.00023159518418671953,-0.00023159518418671953,1,0,5.548028825773633,0.0,100.0,0.0,50.0,0.0,0.0,0.015393804002589986,0.015393804002589986,0.0,0.0,0.0,0.0,0.0,0.0,0.0,50.0,43.0,50.0,50.0,0.0,0.0,49.99999999999999,8333333.333333336,166666.6666666667,166666.66666666674,25.0,0.25,0.0,0.0,0.0,0.0,-0.00021337208408792676,3.0175076288884894,39.9,166666.6666666667,166666.66666666674,33.004377371906656,0.0,22.601374296552773,0.0,1,25.387982593774357,0.0,5.4315137319992814,15.791611697353755,0.0,0.0,0.0,0.0,0.0,0.0,0.0,164.92338469102805,0.0,0.0,0.0,50.0,0.0,153.93804002589985,-0.10000000000047748,0.0,10000.0,153.93804002589985,0.0,14.0,0.015393804002589986,50.0,10000.0,153.93804002589985,0.0,14.0,0.015393804002589986,50.0,10000.0,153.93804002589985,0.0,14.0,0.015393804002589986,50.0,43.982297150257104,0.0,10000.0,153.93804002589985,0.0,1.0,1.0,1.1156695598062736
3133,4143,19,N40-14-2,16,0,Rapport des essais: de tirants sous déformation imposée de courte durée,1993,0,Switzerland,École Polytechnique Fédérale de Lausanne,Construction Materials Laboratory,"Bicher Farra, Jean-Paul Jaccoud",1150.0,1150.0,1000.0,1000.0,100.0,100,"[2,7,6]","[6,7,15]",60.0,"[0,21,0]",0,39.9,"[1,160x320,0]","[7,28,90]",2.372683231892707,"[1,160x320,1]",[28],35385.0,"[1,160x320,2]",[28],"[0,0,0,0,0.39,32,0,Sikament320,0]",196317.0,2,558.2,[14],[50],[1],[43],[0],[0],0.0,0.0,0,0,0.0,0.0,0.0,0,0,[0],[0],[0],[0],[0],2,1a,0,0,2,2,0.0,1,28.170661324739676,0.0,183.0,28,1,0.0,0,0,0,3,0.13,0.0,0.171,292.0,292.0,0,-1,2,0,0,0,10000.0,153.93804002589985,13,0.5,CN,39.9,1.0,31.9,48.0722891566265,3.0175076288884894,5.0196600026558045,3.9469869120069294,3.9227599175550365,3.0844882014605193,6.525558003452546,3.0844882014605193,2.1122553402219424,2.1122553402219424,3.513762001859063,33700.0,0.0,1.5708039424154574,1.5708039424154574,0.0,1.8724027195162336,1.8724027195162336,0.0,3.443206661931691,3.443206661931691,33700.0,-4.607864941534082e-05,-4.607864941534082e-05,-0.0001855165347713787,-0.0001855165347713787,-0.00023159518418671953,-0.00023159518418671953,-0.00023159518418671953,1,0,5.548028825773633,0.0,100.0,0.0,50.0,0.0,0.0,0.015393804002589986,0.015393804002589986,0.0,0.0,0.0,0.0,0.0,0.0,0.0,50.0,43.0,50.0,50.0,0.0,0.0,49.99999999999999,8333333.333333336,166666.6666666667,166666.66666666674,25.0,0.25,0.0,0.0,0.0,0.0,-0.00021337208408792676,3.0175076288884894,39.9,166666.6666666667,166666.66666666674,33.004377371906656,0.0,22.601374296552773,0.0,1,25.387982593774357,0.0,5.4315137319992814,15.791611697353755,0.0,0.0,0.0,0.0,0.0,0.0,0.0,164.92338469102805,0.0,0.0,0.0,50.0,0.0,153.93804002589985,-0.10000000000047748,0.0,10000.0,153.93804002589985,0.0,14.0,0.015393804002589986,50.0,10000.0,153.93804002589985,0.0,14.0,0.015393804002589986,50.0,10000.0,153.93804002589985,0.0,14.0,0.015393804002589986,50.0,43.982297150257104,0.0,10000.0,153.93804002589985,0.0,1.0,1.0,1.1096061382855875
3134,4144,19,N40-14-2,20,0,Rapport des essais: de tirants sous déformation imposée de courte durée,1993,0,Switzerland,École Polytechnique Fédérale de Lausanne,Construction Materials Laboratory,"Bicher Farra, Jean-Paul Jaccoud",1150.0,1150.0,1000.0,1000.0,100.0,100,"[2,7,6]","[6,7,15]",60.0,"[0,21,0]",0,39.9,"[1,160x320,0]","[7,28,90]",2.372683231892707,"[1,160x320,1]",[28],35385.0,"[1,160x320,2]",[28],"[0,0,0,0,0.39,32,0,Sikament320,0]",196317.0,2,558.2,[14],[50],[1],[43],[0],[0],0.0,0.0,0,0,0.0,0.0,0.0,0,0,[0],[0],[0],[0],[0],2,1a,0,0,2,2,0.0,1,28.940351524869172,0.0,188.0,28,1,0.0,0,0,0,4,0.13,0.0,0.182,229.0,229.0,0,-1,2,0,0,0,10000.0,153.93804002589985,13,0.5,CN,39.9,1.0,31.9,48.0722891566265,3.0175076288884894,5.0196600026558045,3.9469869120069294,3.9227599175550365,3.0844882014605193,6.525558003452546,3.0844882014605193,2.1122553402219424,2.1122553402219424,3.513762001859063,33700.0,0.0,1.5708039424154574,1.5708039424154574,0.0,1.8724027195162336,1.8724027195162336,0.0,3.443206661931691,3.443206661931691,33700.0,-4.607864941534082e-05,-4.607864941534082e-05,-0.0001855165347713787,-0.0001855165347713787,-0.00023159518418671953,-0.00023159518418671953,-0.00023159518418671953,1,0,5.548028825773633,0.0,100.0,0.0,50.0,0.0,0.0,0.015393804002589986,0.015393804002589986,0.0,0.0,0.0,0.0,0.0,0.0,0.0,50.0,43.0,50.0,50.0,0.0,0.0,49.99999999999999,8333333.333333336,166666.6666666667,166666.66666666674,25.0,0.25,0.0,0.0,0.0,0.0,-0.00021337208408792676,3.0175076288884894,39.9,166666.6666666667,166666.66666666674,33.004377371906656,0.0,22.601374296552773,0.0,1,25.387982593774357,0.0,5.4315137319992814,15.791611697353755,0.0,0.0,0.0,0.0,0.0,0.0,0.0,164.92338469102805,0.0,0.0,0.0,50.0,0.0,153.93804002589985,-0.10000000000047748,0.0,10000.0,153.93804002589985,0.0,14.0,0.015393804002589986,50.0,10000.0,153.93804002589985,0.0,14.0,0.015393804002589986,50.0,10000.0,153.93804002589985,0.0,14.0,0.015393804002589986,50.0,43.982297150257104,0.0,10000.0,153.93804002589985,0.0,1.0,1.0,1.1399232458890187
3135,4145,19,N40-14-2,18,0,Rapport des essais: de tirants sous déformation imposée de courte durée,1993,0,Switzerland,École Polytechnique Fédérale de Lausanne,Construction Materials Laboratory,"Bicher Farra, Jean-Paul Jaccoud",1150.0,1150.0,1000.0,1000.0,100.0,100,"[2,7,6]","[6,7,15]",60.0,"[0,21,0]",0,39.9,"[1,160x320,0]","[7,28,90]",2.372683231892707,"[1,160x320,1]",[28],35385.0,"[1,160x320,2]",[28],"[0,0,0,0,0.39,32,0,Sikament320,0]",196317.0,2,558.2,[14],[50],[1],[43],[0],[0],0.0,0.0,0,0,0.0,0.0,0.0,0,0,[0],[0],[0],[0],[0],2,1a,0,0,2,2,0.0,1,28.478537404791474,0.0,185.0,28,1,0.0,0,0,0,4,0.12,0.0,0.178,227.0,227.0,0,-1,2,0,0,0,10000.0,153.93804002589985,13,0.5,CN,39.9,1.0,31.9,48.0722891566265,3.0175076288884894,5.0196600026558045,3.9469869120069294,3.9227599175550365,3.0844882014605193,6.525558003452546,3.0844882014605193,2.1122553402219424,2.1122553402219424,3.513762001859063,33700.0,0.0,1.5708039424154574,1.5708039424154574,0.0,1.8724027195162336,1.8724027195162336,0.0,3.443206661931691,3.443206661931691,33700.0,-4.607864941534082e-05,-4.607864941534082e-05,-0.0001855165347713787,-0.0001855165347713787,-0.00023159518418671953,-0.00023159518418671953,-0.00023159518418671953,1,0,5.548028825773633,0.0,100.0,0.0,50.0,0.0,0.0,0.015393804002589986,0.015393804002589986,0.0,0.0,0.0,0.0,0.0,0.0,0.0,50.0,43.0,50.0,50.0,0.0,0.0,49.99999999999999,8333333.333333336,166666.6666666667,166666.66666666674,25.0,0.25,0.0,0.0,0.0,0.0,-0.00021337208408792676,3.0175076288884894,39.9,166666.6666666667,166666.66666666674,33.004377371906656,0.0,22.601374296552773,0.0,1,25.387982593774357,0.0,5.4315137319992814,15.791611697353755,0.0,0.0,0.0,0.0,0.0,0.0,0.0,164.92338469102805,0.0,0.0,0.0,50.0,0.0,153.93804002589985,-0.10000000000047748,0.0,10000.0,153.93804002589985,0.0,14.0,0.015393804002589986,50.0,10000.0,153.93804002589985,0.0,14.0,0.015393804002589986,50.0,10000.0,153.93804002589985,0.0,14.0,0.015393804002589986,50.0,43.982297150257104,0.0,10000.0,153.93804002589985,0.0,1.0,1.0,1.1217329813269599
3138,4148,19,N40-14-2,27,0,Rapport des essais: de tirants sous déformation imposée de courte durée,1993,0,Switzerland,École Polytechnique Fédérale de Lausanne,Construction Materials Laboratory,"Bicher Farra, Jean-Paul Jaccoud",1150.0,1150.0,1000.0,1000.0,100.0,100,"[2,7,6]","[6,7,15]",60.0,"[0,21,0]",0,39.9,"[1,160x320,0]","[7,28,90]",2.372683231892707,"[1,160x320,1]",[28],35385.0,"[1,160x320,2]",[28],"[0,0,0,0,0.39,32,0,Sikament320,0]",196317.0,2,558.2,[14],[50],[1],[43],[0],[0],0.0,0.0,0,0,0.0,0.0,0.0,0,0,[0],[0],[0],[0],[0],2,1a,0,0,2,2,0.0,1,46.18141200776996,0.0,300.0,28,1,0.0,0,0,0,5,0.26,0.0,0.351,200.0,360.3324002663217,0,-1,2,0,0,0,10000.0,153.93804002589985,13,0.5,CN,39.9,1.0,31.9,48.0722891566265,3.0175076288884894,5.0196600026558045,3.9469869120069294,3.9227599175550365,3.0844882014605193,6.525558003452546,3.0844882014605193,2.1122553402219424,2.1122553402219424,3.513762001859063,33700.0,0.0,1.5708039424154574,1.5708039424154574,0.0,1.8724027195162336,1.8724027195162336,0.0,3.443206661931691,3.443206661931691,33700.0,-4.607864941534082e-05,-4.607864941534082e-05,-0.0001855165347713787,-0.0001855165347713787,-0.00023159518418671953,-0.00023159518418671953,-0.00023159518418671953,1,0,5.548028825773633,0.0,100.0,0.0,50.0,0.0,0.0,0.015393804002589986,0.015393804002589986,0.0,0.0,0.0,0.0,0.0,0.0,0.0,50.0,43.0,50.0,50.0,0.0,0.0,49.99999999999999,8333333.333333336,166666.6666666667,166666.66666666674,25.0,0.25,0.0,0.0,0.0,0.0,-0.00021337208408792676,3.0175076288884894,39.9,166666.6666666667,166666.66666666674,33.004377371906656,0.0,22.601374296552773,0.0,2,25.387982593774357,0.0,5.4315137319992814,15.791611697353755,0.0,0.0,0.0,0.0,0.0,0.0,0.0,164.92338469102805,0.0,0.0,0.0,50.0,0.0,153.93804002589985,-0.10000000000047748,0.0,10000.0,153.93804002589985,0.0,14.0,0.015393804002589986,50.0,10000.0,153.93804002589985,0.0,14.0,0.015393804002589986,50.0,10000.0,153.93804002589985,0.0,14.0,0.015393804002589986,50.0,43.982297150257104,0.0,10000.0,153.93804002589985,0.0,0.5550430653812424,0.6623640840460875,1.8190264562058809
3139,4149,19,N40-14-2,25,0,Rapport des essais: de tirants sous déformation imposée de courte durée,1993,0,Switzerland,École Polytechnique Fédérale de Lausanne,Construction Materials Laboratory,"Bicher Farra, Jean-Paul Jaccoud",1150.0,1150.0,1000.0,1000.0,100.0,100,"[2,7,6]","[6,7,15]",60.0,"[0,21,0]",0,39.9,"[1,160x320,0]","[7,28,90]",2.372683231892707,"[1,160x320,1]",[28],35385.0,"[1,160x320,2]",[28],"[0,0,0,0,0.39,32,0,Sikament320,0]",196317.0,2,558.2,[14],[50],[1],[43],[0],[0],0.0,0.0,0,0,0.0,0.0,0.0,0,0,[0],[0],[0],[0],[0],2,1a,0,0,2,2,0.0,1,34.94393508587927,0.0,227.0,28,1,0.0,0,0,0,5,0.16,0.0,0.228,190.0,304.81968192814315,0,-1,2,0,0,0,10000.0,153.93804002589985,13,0.5,CN,39.9,1.0,31.9,48.0722891566265,3.0175076288884894,5.0196600026558045,3.9469869120069294,3.9227599175550365,3.0844882014605193,6.525558003452546,3.0844882014605193,2.1122553402219424,2.1122553402219424,3.513762001859063,33700.0,0.0,1.5708039424154574,1.5708039424154574,0.0,1.8724027195162336,1.8724027195162336,0.0,3.443206661931691,3.443206661931691,33700.0,-4.607864941534082e-05,-4.607864941534082e-05,-0.0001855165347713787,-0.0001855165347713787,-0.00023159518418671953,-0.00023159518418671953,-0.00023159518418671953,1,0,5.548028825773633,0.0,100.0,0.0,50.0,0.0,0.0,0.015393804002589986,0.015393804002589986,0.0,0.0,0.0,0.0,0.0,0.0,0.0,50.0,43.0,50.0,50.0,0.0,0.0,49.99999999999999,8333333.333333336,166666.6666666667,166666.66666666674,25.0,0.25,0.0,0.0,0.0,0.0,-0.00021337208408792676,3.0175076288884894,39.9,166666.6666666667,166666.66666666674,33.004377371906656,0.0,22.601374296552773,0.0,2,25.387982593774357,0.0,5.4315137319992814,15.791611697353755,0.0,0.0,0.0,0.0,0.0,0.0,0.0,164.92338469102805,0.0,0.0,0.0,50.0,0.0,153.93804002589985,-0.10000000000047748,0.0,10000.0,153.93804002589985,0.0,14.0,0.015393804002589986,50.0,10000.0,153.93804002589985,0.0,14.0,0.015393804002589986,50.0,10000.0,153.93804002589985,0.0,14.0,0.015393804002589986,50.0,43.982297150257104,0.0,10000.0,153.93804002589985,0.0,0.6233193302943928,0.7831451646565086,1.3763966851957832
3140,4150,19,N40-14-2,8,0,Rapport des essais: de tirants sous déformation imposée de courte durée,1993,0,Switzerland,École Polytechnique Fédérale de Lausanne,Construction Materials Laboratory,"Bicher Farra, Jean-Paul Jaccoud",1150.0,1150.0,1000.0,1000.0,100.0,100,"[2,7,6]","[6,7,15]",60.0,"[0,21,0]",0,39.9,"[1,160x320,0]","[7,28,90]",2.372683231892707,"[1,160x320,1]",[28],35385.0,"[1,160x320,2]",[28],"[0,0,0,0,0.39,32,0,Sikament320,0]",196317.0,2,558.2,[14],[50],[1],[43],[0],[0],0.0,0.0,0,0,0.0,0.0,0.0,0,0,[0],[0],[0],[0],[0],2,1a,0,0,2,2,0.0,1,26.015528764377077,0.0,169.0,28,1,0.0,0,0,0,2,0.08,0.0,0.08,370.0,370.0,0,-1,2,0,0,0,10000.0,153.93804002589985,13,0.5,CN,39.9,1.0,31.9,48.0722891566265,3.0175076288884894,5.0196600026558045,3.9469869120069294,3.9227599175550365,3.0844882014605193,6.525558003452546,3.0844882014605193,2.1122553402219424,2.1122553402219424,3.513762001859063,33700.0,0.0,1.5708039424154574,1.5708039424154574,0.0,1.8724027195162336,1.8724027195162336,0.0,3.443206661931691,3.443206661931691,33700.0,-4.607864941534082e-05,-4.607864941534082e-05,-0.0001855165347713787,-0.0001855165347713787,-0.00023159518418671953,-0.00023159518418671953,-0.00023159518418671953,1,0,5.548028825773633,0.0,100.0,0.0,50.0,0.0,0.0,0.015393804002589986,0.015393804002589986,0.0,0.0,0.0,0.0,0.0,0.0,0.0,50.0,43.0,50.0,50.0,0.0,0.0,49.99999999999999,8333333.333333336,166666.6666666667,166666.66666666674,25.0,0.25,0.0,0.0,0.0,0.0,-0.00021337208408792676,3.0175076288884894,39.9,166666.6666666667,166666.66666666674,33.004377371906656,0.0,22.601374296552773,0.0,1,25.387982593774357,0.0,5.4315137319992814,15.791611697353755,0.0,0.0,0.0,0.0,0.0,0.0,0.0,164.92338469102805,0.0,0.0,0.0,50.0,0.0,153.93804002589985,-0.10000000000047748,0.0,10000.0,153.93804002589985,0.0,14.0,0.015393804002589986,50.0,10000.0,153.93804002589985,0.0,14.0,0.015393804002589986,50.0,10000.0,153.93804002589985,0.0,14.0,0.015393804002589986,50.0,43.982297150257104,0.0,10000.0,153.93804002589985,0.0,1.0,1.0,1.0247182369959795
3141,4151,19,N40-14-2,11,0,Rapport des essais: de tirants sous déformation imposée de courte durée,1993,0,Switzerland,École Polytechnique Fédérale de Lausanne,Construction Materials Laboratory,"Bicher Farra, Jean-Paul Jaccoud",1150.0,1150.0,1000.0,1000.0,100.0,100,"[2,7,6]","[6,7,15]",60.0,"[0,21,0]",0,39.9,"[1,160x320,0]","[7,28,90]",2.372683231892707,"[1,160x320,1]",[28],35385.0,"[1,160x320,2]",[28],"[0,0,0,0,0.39,32,0,Sikament320,0]",196317.0,2,558.2,[14],[50],[1],[43],[0],[0],0.0,0.0,0,0,0.0,0.0,0.0,0,0,[0],[0],[0],[0],[0],2,1a,0,0,2,2,0.0,1,23.860396204014474,0.0,155.0,28,1,0.0,0,0,0,2,0.1,0.0,0.134,398.0,398.0,0,-1,2,0,0,0,10000.0,153.93804002589985,13,0.5,CN,39.9,1.0,31.9,48.0722891566265,3.0175076288884894,5.0196600026558045,3.9469869120069294,3.9227599175550365,3.0844882014605193,6.525558003452546,3.0844882014605193,2.1122553402219424,2.1122553402219424,3.513762001859063,33700.0,0.0,1.5708039424154574,1.5708039424154574,0.0,1.8724027195162336,1.8724027195162336,0.0,3.443206661931691,3.443206661931691,33700.0,-4.607864941534082e-05,-4.607864941534082e-05,-0.0001855165347713787,-0.0001855165347713787,-0.00023159518418671953,-0.00023159518418671953,-0.00023159518418671953,1,0,5.548028825773633,0.0,100.0,0.0,50.0,0.0,0.0,0.015393804002589986,0.015393804002589986,0.0,0.0,0.0,0.0,0.0,0.0,0.0,50.0,43.0,50.0,50.0,0.0,0.0,49.99999999999999,8333333.333333336,166666.6666666667,166666.66666666674,25.0,0.25,0.0,0.0,0.0,0.0,-0.00021337208408792676,3.0175076288884894,39.9,166666.6666666667,166666.66666666674,33.004377371906656,0.0,22.601374296552773,0.0,1,25.387982593774357,0.0,5.4315137319992814,15.791611697353755,0.0,0.0,0.0,0.0,0.0,0.0,0.0,164.92338469102805,0.0,0.0,0.0,50.0,0.0,153.93804002589985,-0.10000000000047748,0.0,10000.0,153.93804002589985,0.0,14.0,0.015393804002589986,50.0,10000.0,153.93804002589985,0.0,14.0,0.015393804002589986,50.0,10000.0,153.93804002589985,0.0,14.0,0.015393804002589986,50.0,43.982297150257104,0.0,10000.0,153.93804002589985,0.0,1.0,1.0,0.9398303357063716
3143,4153,19,N40-14-2,19,0,Rapport des essais: de tirants sous déformation imposée de courte durée,1993,0,Switzerland,École Polytechnique Fédérale de Lausanne,Construction Materials Laboratory,"Bicher Farra, Jean-Paul Jaccoud",1150.0,1150.0,1000.0,1000.0,100.0,100,"[2,7,6]","[6,7,15]",60.0,"[0,21,0]",0,39.9,"[1,160x320,0]","[7,28,90]",2.372683231892707,"[1,160x320,1]",[28],35385.0,"[1,160x320,2]",[28],"[0,0,0,0,0.39,32,0,Sikament320,0]",196317.0,2,558.2,[14],[50],[1],[43],[0],[0],0.0,0.0,0,0,0.0,0.0,0.0,0,0,[0],[0],[0],[0],[0],2,1a,0,0,2,2,0.0,1,25.707652684325275,0.0,167.0,28,1,0.0,0,0,0,4,0.12,0.0,0.173,227.0,227.0,0,-1,2,0,0,0,10000.0,153.93804002589985,13,0.5,CN,39.9,1.0,31.9,48.0722891566265,3.0175076288884894,5.0196600026558045,3.9469869120069294,3.9227599175550365,3.0844882014605193,6.525558003452546,3.0844882014605193,2.1122553402219424,2.1122553402219424,3.513762001859063,33700.0,0.0,1.5708039424154574,1.5708039424154574,0.0,1.8724027195162336,1.8724027195162336,0.0,3.443206661931691,3.443206661931691,33700.0,-4.607864941534082e-05,-4.607864941534082e-05,-0.0001855165347713787,-0.0001855165347713787,-0.00023159518418671953,-0.00023159518418671953,-0.00023159518418671953,1,0,5.548028825773633,0.0,100.0,0.0,50.0,0.0,0.0,0.015393804002589986,0.015393804002589986,0.0,0.0,0.0,0.0,0.0,0.0,0.0,50.0,43.0,50.0,50.0,0.0,0.0,49.99999999999999,8333333.333333336,166666.6666666667,166666.66666666674,25.0,0.25,0.0,0.0,0.0,0.0,-0.00021337208408792676,3.0175076288884894,39.9,166666.6666666667,166666.66666666674,33.004377371906656,0.0,22.601374296552773,0.0,1,25.387982593774357,0.0,5.4315137319992814,15.791611697353755,0.0,0.0,0.0,0.0,0.0,0.0,0.0,164.92338469102805,0.0,0.0,0.0,50.0,0.0,153.93804002589985,-0.10000000000047748,0.0,10000.0,153.93804002589985,0.0,14.0,0.015393804002589986,50.0,10000.0,153.93804002589985,0.0,14.0,0.015393804002589986,50.0,10000.0,153.93804002589985,0.0,14.0,0.015393804002589986,50.0,43.982297150257104,0.0,10000.0,153.93804002589985,0.0,1.0,1.0,1.012591393954607
