Repository: iavdesch/Research

Readme
======

The supporting files are related to the study "A method for determining the performance of formulas for calculating the crack width and spacing in reinforced concrete elements".

The following files are relevant:
Research/Method_comparing_CWFs/Data_processing_for_GitHuB_Final (contains the data processing of the database "Crack width and crack spacing in reinforced and prestressed concrete elements: database")
Research/Method_comparing_CWFs/CWF_analysis_for_GitHuB_Final (contains the evaluation of the different crack width formulas)

File: Method_comparing_CWFs/Datasets_used/Working_database_no_hordijk_initshrink.csv (part 58 of 84)
,ID,EPID,ELID,LOADID,DOI,title,year,journal,country,institution,laboratory,authors,Ltot,Lspan,Lcons,Lmeas,h,b,hc,thc,RH,Temp,pd,fcm,catfcm,tfcm,fctm,catfctm,tfctm,Ecm,catEcm,tEcm,mix,Es,fsr,fy,phi,zs,nbl,clat,phit,st,phiw,sw,type,method,fpk,fp01k,Ep,rel,fpr,npl,phip,Ap,zp,cplat,catf,epsin,catcal,selfw,typew,locw,epsc,Nrep,N,M,sigs,t0,t,PL,catp,t0p,tp,ncr,wm,wk,wmax,sm,smax,indLR,indNP,indtfcm,indtfctm,indtEcm,slab,Ac,Astot,ts,sc,class_C,fcm28,Bcc,fck28,fcm_cube_150,fctm28,fctmfl28,fctmfl,fct095_28,fct095,fct095fl_28,fct095fl,fct005,fct005_28,fct005fl,Ecm28,phi_bc,phi_bc_prestress,phi_bc_prior_load,phi_dc,phi_dc_prestress,phi_dc_prior_load,phi_creep,phi_creep_prestress,phi_creep_prior_load,Ecm0,eps_cbs,eps_cbs_prestress,eps_cds,eps_cds_prestress,shrinkage,shrinkage_prestress,shrinkage_init,bondLR,bondPR,ae,ap,sxLR,sxNP,zstot,zstensinit,Astensinit,rhotot,rhotensinit,At,Aw,Aptot,zptot,zeta1,zeta,phi_peq,ry,cy,ry0,rx,ryp,cyp,cog,Izz,Wb,Wt,rho,qself,Mself,ep,Mp,pre_loss,initstrain,fctmorg,fcmorg,W_Ib,W_It,Ncr095,Mcr095,Ncr005,Mcr005,CS,Ncr,Mcr,tau_bms,tau_max,xcinit,epsinit,dpsigs,xc,eps,epsbot,sigssimpl,sigsr,dpsigsr,xc_sr,eps_sr,zstottens,zptottens,Astens,Actens,Aptens,Aceff_MC2020,Aseff_MC2020,Apeff_MC2020,phi_eq_MC2020,rhoeff_MC2020,hceff_MC2020,Aceff_FPR,Aseff_FPR,Apeff_FPR,phi_eq_FPR,rhoeff_FPR,hceff_FPR,Aceff_SMTCM,Aseff_SMTCM,Apeff_SMTCM,phi_eq_SMTCM,rhoeff_SMTCM,hceff_SMTCM,sumcirc_SMTCM,sumcirc_p_SMTCM,Actensstate1,Astensstate1,Aptensstate1,r,p,k1
3144,4154,19,N40-14-2,24,0,Rapport des essais: de tirants sous déformation imposée de courte durée,1993,0,Switzerland,École Polytechnique Fédérale de Lausanne,Construction Materials Laboratory,"Bicher Farra, Jean-Paul Jaccoud",1150.0,1150.0,1000.0,1000.0,100.0,100,"[2,7,6]","[6,7,15]",60.0,"[0,21,0]",0,39.9,"[1,160x320,0]","[7,28,90]",2.372683231892707,"[1,160x320,1]",[28],35385.0,"[1,160x320,2]",[28],"[0,0,0,0,0.39,32,0,Sikament320,0]",196317.0,2,558.2,[14],[50],[1],[43],[0],[0],0.0,0.0,0,0,0.0,0.0,0.0,0,0,[0],[0],[0],[0],[0],2,1a,0,0,2,2,0.0,1,32.01911232538717,0.0,208.0,28,1,0.0,0,0,0,5,0.14,0.0,0.207,189.0,189.0,0,-1,2,0,0,0,10000.0,153.93804002589985,13,0.5,CN,39.9,1.0,31.9,48.0722891566265,3.0175076288884894,5.0196600026558045,3.9469869120069294,3.9227599175550365,3.0844882014605193,6.525558003452546,3.0844882014605193,2.1122553402219424,2.1122553402219424,3.513762001859063,33700.0,0.0,1.5708039424154574,1.5708039424154574,0.0,1.8724027195162336,1.8724027195162336,0.0,3.443206661931691,3.443206661931691,33700.0,-4.607864941534082e-05,-4.607864941534082e-05,-0.0001855165347713787,-0.0001855165347713787,-0.00023159518418671953,-0.00023159518418671953,-0.00023159518418671953,1,0,5.548028825773633,0.0,100.0,0.0,50.0,0.0,0.0,0.015393804002589986,0.015393804002589986,0.0,0.0,0.0,0.0,0.0,0.0,0.0,50.0,43.0,50.0,50.0,0.0,0.0,49.99999999999999,8333333.333333336,166666.6666666667,166666.66666666674,25.0,0.25,0.0,0.0,0.0,0.0,-0.00021337208408792676,3.0175076288884894,39.9,166666.6666666667,166666.66666666674,33.004377371906656,0.0,22.601374296552773,0.0,1,25.387982593774357,0.0,5.4315137319992814,15.791611697353755,0.0,0.0,0.0,0.0,0.0,0.0,0.0,164.92338469102805,0.0,0.0,0.0,50.0,0.0,153.93804002589985,-0.10000000000047748,0.0,10000.0,153.93804002589985,0.0,14.0,0.015393804002589986,50.0,10000.0,153.93804002589985,0.0,14.0,0.015393804002589986,50.0,10000.0,153.93804002589985,0.0,14.0,0.015393804002589986,50.0,43.982297150257104,0.0,10000.0,153.93804002589985,0.0,1.0,1.0,1.261191676302744
3146,4156,19,N40-14-3,13,0,Rapport des essais: de tirants sous déformation imposée de courte durée,1993,0,Switzerland,École Polytechnique Fédérale de Lausanne,Construction Materials Laboratory,"Bicher Farra, Jean-Paul Jaccoud",1150.0,1150.0,1000.0,1000.0,100.0,100,"[2,7,6]","[6,7,15]",60.0,"[0,21,0]",0,39.9,"[1,160x320,0]","[7,28,90]",2.372683231892707,"[1,160x320,1]",[28],35385.0,"[1,160x320,2]",[28],"[0,0,0,0,0.39,32,0,Sikament320,0]",196317.0,2,558.2,[14],[50],[1],[43],[0],[0],0.0,0.0,0,0,0.0,0.0,0.0,0,0,[0],[0],[0],[0],[0],2,1a,0,0,2,2,0.0,1,30.47973192512817,0.0,198.0,28,1,0.0,0,0,0,3,0.11,0.0,0.11,282.0,282.0,0,-1,2,0,0,0,10000.0,153.93804002589985,13,0.5,CN,39.9,1.0,31.9,48.0722891566265,3.0175076288884894,5.0196600026558045,3.9469869120069294,3.9227599175550365,3.0844882014605193,6.525558003452546,3.0844882014605193,2.1122553402219424,2.1122553402219424,3.513762001859063,33700.0,0.0,1.5708039424154574,1.5708039424154574,0.0,1.8724027195162336,1.8724027195162336,0.0,3.443206661931691,3.443206661931691,33700.0,-4.607864941534082e-05,-4.607864941534082e-05,-0.0001855165347713787,-0.0001855165347713787,-0.00023159518418671953,-0.00023159518418671953,-0.00023159518418671953,1,0,5.548028825773633,0.0,100.0,0.0,50.0,0.0,0.0,0.015393804002589986,0.015393804002589986,0.0,0.0,0.0,0.0,0.0,0.0,0.0,50.0,43.0,50.0,50.0,0.0,0.0,49.99999999999999,8333333.333333336,166666.6666666667,166666.66666666674,25.0,0.25,0.0,0.0,0.0,0.0,-0.00021337208408792676,3.0175076288884894,39.9,166666.6666666667,166666.66666666674,33.004377371906656,0.0,22.601374296552773,0.0,1,25.387982593774357,0.0,5.4315137319992814,15.791611697353755,0.0,0.0,0.0,0.0,0.0,0.0,0.0,164.92338469102805,0.0,0.0,0.0,50.0,0.0,153.93804002589985,-0.10000000000047748,0.0,10000.0,153.93804002589985,0.0,14.0,0.015393804002589986,50.0,10000.0,153.93804002589985,0.0,14.0,0.015393804002589986,50.0,10000.0,153.93804002589985,0.0,14.0,0.015393804002589986,50.0,43.982297150257104,0.0,10000.0,153.93804002589985,0.0,1.0,1.0,1.2005574610958814
3147,4157,19,N40-14-3,23,0,Rapport des essais: de tirants sous déformation imposée de courte durée,1993,0,Switzerland,École Polytechnique Fédérale de Lausanne,Construction Materials Laboratory,"Bicher Farra, Jean-Paul Jaccoud",1150.0,1150.0,1000.0,1000.0,100.0,100,"[2,7,6]","[6,7,15]",60.0,"[0,21,0]",0,39.9,"[1,160x320,0]","[7,28,90]",2.372683231892707,"[1,160x320,1]",[28],35385.0,"[1,160x320,2]",[28],"[0,0,0,0,0.39,32,0,Sikament320,0]",196317.0,2,558.2,[14],[50],[1],[43],[0],[0],0.0,0.0,0,0,0.0,0.0,0.0,0,0,[0],[0],[0],[0],[0],2,1a,0,0,2,2,0.0,1,32.788802525516665,0.0,212.99999999999997,28,1,0.0,0,0,0,5,0.15,0.0,0.183,187.0,187.0,0,-1,2,0,0,0,10000.0,153.93804002589985,13,0.5,CN,39.9,1.0,31.9,48.0722891566265,3.0175076288884894,5.0196600026558045,3.9469869120069294,3.9227599175550365,3.0844882014605193,6.525558003452546,3.0844882014605193,2.1122553402219424,2.1122553402219424,3.513762001859063,33700.0,0.0,1.5708039424154574,1.5708039424154574,0.0,1.8724027195162336,1.8724027195162336,0.0,3.443206661931691,3.443206661931691,33700.0,-4.607864941534082e-05,-4.607864941534082e-05,-0.0001855165347713787,-0.0001855165347713787,-0.00023159518418671953,-0.00023159518418671953,-0.00023159518418671953,1,0,5.548028825773633,0.0,100.0,0.0,50.0,0.0,0.0,0.015393804002589986,0.015393804002589986,0.0,0.0,0.0,0.0,0.0,0.0,0.0,50.0,43.0,50.0,50.0,0.0,0.0,49.99999999999999,8333333.333333336,166666.6666666667,166666.66666666674,25.0,0.25,0.0,0.0,0.0,0.0,-0.00021337208408792676,3.0175076288884894,39.9,166666.6666666667,166666.66666666674,33.004377371906656,0.0,22.601374296552773,0.0,1,25.387982593774357,0.0,5.4315137319992814,15.791611697353755,0.0,0.0,0.0,0.0,0.0,0.0,0.0,164.92338469102805,0.0,0.0,0.0,50.0,0.0,153.93804002589985,-0.10000000000047748,0.0,10000.0,153.93804002589985,0.0,14.0,0.015393804002589986,50.0,10000.0,153.93804002589985,0.0,14.0,0.015393804002589986,50.0,10000.0,153.93804002589985,0.0,14.0,0.015393804002589986,50.0,43.982297150257104,0.0,10000.0,153.93804002589985,0.0,1.0,1.0,1.2915087839061752
3148,4158,19,N40-14-3,4,0,Rapport des essais: de tirants sous déformation imposée de courte durée,1993,0,Switzerland,École Polytechnique Fédérale de Lausanne,Construction Materials Laboratory,"Bicher Farra, Jean-Paul Jaccoud",1150.0,1150.0,1000.0,1000.0,100.0,100,"[2,7,6]","[6,7,15]",60.0,"[0,21,0]",0,39.9,"[1,160x320,0]","[7,28,90]",2.372683231892707,"[1,160x320,1]",[28],35385.0,"[1,160x320,2]",[28],"[0,0,0,0,0.39,32,0,Sikament320,0]",196317.0,2,558.2,[14],[50],[1],[43],[0],[0],0.0,0.0,0,0,0.0,0.0,0.0,0,0,[0],[0],[0],[0],[0],2,1a,0,0,2,2,0.0,1,26.785218964506573,0.0,174.0,28,1,0.0,0,0,0,1,0.07,0.0,0.07,523.0,523.0,0,-1,2,0,0,0,10000.0,153.93804002589985,13,0.5,CN,39.9,1.0,31.9,48.0722891566265,3.0175076288884894,5.0196600026558045,3.9469869120069294,3.9227599175550365,3.0844882014605193,6.525558003452546,3.0844882014605193,2.1122553402219424,2.1122553402219424,3.513762001859063,33700.0,0.0,1.5708039424154574,1.5708039424154574,0.0,1.8724027195162336,1.8724027195162336,0.0,3.443206661931691,3.443206661931691,33700.0,-4.607864941534082e-05,-4.607864941534082e-05,-0.0001855165347713787,-0.0001855165347713787,-0.00023159518418671953,-0.00023159518418671953,-0.00023159518418671953,1,0,5.548028825773633,0.0,100.0,0.0,50.0,0.0,0.0,0.015393804002589986,0.015393804002589986,0.0,0.0,0.0,0.0,0.0,0.0,0.0,50.0,43.0,50.0,50.0,0.0,0.0,49.99999999999999,8333333.333333336,166666.6666666667,166666.66666666674,25.0,0.25,0.0,0.0,0.0,0.0,-0.00021337208408792676,3.0175076288884894,39.9,166666.6666666667,166666.66666666674,33.004377371906656,0.0,22.601374296552773,0.0,1,25.387982593774357,0.0,5.4315137319992814,15.791611697353755,0.0,0.0,0.0,0.0,0.0,0.0,0.0,164.92338469102805,0.0,0.0,0.0,50.0,0.0,153.93804002589985,-0.10000000000047748,0.0,10000.0,153.93804002589985,0.0,14.0,0.015393804002589986,50.0,10000.0,153.93804002589985,0.0,14.0,0.015393804002589986,50.0,10000.0,153.93804002589985,0.0,14.0,0.015393804002589986,50.0,43.982297150257104,0.0,10000.0,153.93804002589985,0.0,1.0,1.0,1.0550353445994107
3149,4159,19,N40-14-3,18,0,Rapport des essais: de tirants sous déformation imposée de courte durée,1993,0,Switzerland,École Polytechnique Fédérale de Lausanne,Construction Materials Laboratory,"Bicher Farra, Jean-Paul Jaccoud",1150.0,1150.0,1000.0,1000.0,100.0,100,"[2,7,6]","[6,7,15]",60.0,"[0,21,0]",0,39.9,"[1,160x320,0]","[7,28,90]",2.372683231892707,"[1,160x320,1]",[28],35385.0,"[1,160x320,2]",[28],"[0,0,0,0,0.39,32,0,Sikament320,0]",196317.0,2,558.2,[14],[50],[1],[43],[0],[0],0.0,0.0,0,0,0.0,0.0,0.0,0,0,[0],[0],[0],[0],[0],2,1a,0,0,2,2,0.0,1,27.093095044558375,0.0,176.0,28,1,0.0,0,0,0,4,0.11,0.0,0.143,224.0,224.0,0,-1,2,0,0,0,10000.0,153.93804002589985,13,0.5,CN,39.9,1.0,31.9,48.0722891566265,3.0175076288884894,5.0196600026558045,3.9469869120069294,3.9227599175550365,3.0844882014605193,6.525558003452546,3.0844882014605193,2.1122553402219424,2.1122553402219424,3.513762001859063,33700.0,0.0,1.5708039424154574,1.5708039424154574,0.0,1.8724027195162336,1.8724027195162336,0.0,3.443206661931691,3.443206661931691,33700.0,-4.607864941534082e-05,-4.607864941534082e-05,-0.0001855165347713787,-0.0001855165347713787,-0.00023159518418671953,-0.00023159518418671953,-0.00023159518418671953,1,0,5.548028825773633,0.0,100.0,0.0,50.0,0.0,0.0,0.015393804002589986,0.015393804002589986,0.0,0.0,0.0,0.0,0.0,0.0,0.0,50.0,43.0,50.0,50.0,0.0,0.0,49.99999999999999,8333333.333333336,166666.6666666667,166666.66666666674,25.0,0.25,0.0,0.0,0.0,0.0,-0.00021337208408792676,3.0175076288884894,39.9,166666.6666666667,166666.66666666674,33.004377371906656,0.0,22.601374296552773,0.0,1,25.387982593774357,0.0,5.4315137319992814,15.791611697353755,0.0,0.0,0.0,0.0,0.0,0.0,0.0,164.92338469102805,0.0,0.0,0.0,50.0,0.0,153.93804002589985,-0.10000000000047748,0.0,10000.0,153.93804002589985,0.0,14.0,0.015393804002589986,50.0,10000.0,153.93804002589985,0.0,14.0,0.015393804002589986,50.0,10000.0,153.93804002589985,0.0,14.0,0.015393804002589986,50.0,43.982297150257104,0.0,10000.0,153.93804002589985,0.0,1.0,1.0,1.0671621876407835
3150,4160,19,N40-14-3,27,0,Rapport des essais: de tirants sous déformation imposée de courte durée,1993,0,Switzerland,École Polytechnique Fédérale de Lausanne,Construction Materials Laboratory,"Bicher Farra, Jean-Paul Jaccoud",1150.0,1150.0,1000.0,1000.0,100.0,100,"[2,7,6]","[6,7,15]",60.0,"[0,21,0]",0,39.9,"[1,160x320,0]","[7,28,90]",2.372683231892707,"[1,160x320,1]",[28],35385.0,"[1,160x320,2]",[28],"[0,0,0,0,0.39,32,0,Sikament320,0]",196317.0,2,558.2,[14],[50],[1],[43],[0],[0],0.0,0.0,0,0,0.0,0.0,0.0,0,0,[0],[0],[0],[0],[0],2,1a,0,0,2,2,0.0,1,40.33176648678576,0.0,262.0,28,1,0.0,0,0,0,6,0.16,0.0,0.211,159.0,273.7950642875255,0,-1,2,0,0,0,10000.0,153.93804002589985,13,0.5,CN,39.9,1.0,31.9,48.0722891566265,3.0175076288884894,5.0196600026558045,3.9469869120069294,3.9227599175550365,3.0844882014605193,6.525558003452546,3.0844882014605193,2.1122553402219424,2.1122553402219424,3.513762001859063,33700.0,0.0,1.5708039424154574,1.5708039424154574,0.0,1.8724027195162336,1.8724027195162336,0.0,3.443206661931691,3.443206661931691,33700.0,-4.607864941534082e-05,-4.607864941534082e-05,-0.0001855165347713787,-0.0001855165347713787,-0.00023159518418671953,-0.00023159518418671953,-0.00023159518418671953,1,0,5.548028825773633,0.0,100.0,0.0,50.0,0.0,0.0,0.015393804002589986,0.015393804002589986,0.0,0.0,0.0,0.0,0.0,0.0,0.0,50.0,43.0,50.0,50.0,0.0,0.0,49.99999999999999,8333333.333333336,166666.6666666667,166666.66666666674,25.0,0.25,0.0,0.0,0.0,0.0,-0.00021337208408792676,3.0175076288884894,39.9,166666.6666666667,166666.66666666674,33.004377371906656,0.0,22.601374296552773,0.0,2,25.387982593774357,0.0,5.4315137319992814,15.791611697353755,0.0,0.0,0.0,0.0,0.0,0.0,0.0,164.92338469102805,0.0,0.0,0.0,50.0,0.0,153.93804002589985,-0.10000000000047748,0.0,10000.0,153.93804002589985,0.0,14.0,0.015393804002589986,50.0,10000.0,153.93804002589985,0.0,14.0,0.015393804002589986,50.0,10000.0,153.93804002589985,0.0,14.0,0.015393804002589986,50.0,43.982297150257104,0.0,10000.0,153.93804002589985,0.0,0.5807263195695389,0.7111889969667705,1.5886164384198025
3151,4161,19,N40-14-3,15,0,Rapport des essais: de tirants sous déformation imposée de courte durée,1993,0,Switzerland,École Polytechnique Fédérale de Lausanne,Construction Materials Laboratory,"Bicher Farra, Jean-Paul Jaccoud",1150.0,1150.0,1000.0,1000.0,100.0,100,"[2,7,6]","[6,7,15]",60.0,"[0,21,0]",0,39.9,"[1,160x320,0]","[7,28,90]",2.372683231892707,"[1,160x320,1]",[28],35385.0,"[1,160x320,2]",[28],"[0,0,0,0,0.39,32,0,Sikament320,0]",196317.0,2,558.2,[14],[50],[1],[43],[0],[0],0.0,0.0,0,0,0.0,0.0,0.0,0,0,[0],[0],[0],[0],[0],2,1a,0,0,2,2,0.0,1,27.86278524468787,0.0,181.0,28,1,0.0,0,0,0,3,0.12,0.0,0.139,290.0,290.0,0,-1,2,0,0,0,10000.0,153.93804002589985,13,0.5,CN,39.9,1.0,31.9,48.0722891566265,3.0175076288884894,5.0196600026558045,3.9469869120069294,3.9227599175550365,3.0844882014605193,6.525558003452546,3.0844882014605193,2.1122553402219424,2.1122553402219424,3.513762001859063,33700.0,0.0,1.5708039424154574,1.5708039424154574,0.0,1.8724027195162336,1.8724027195162336,0.0,3.443206661931691,3.443206661931691,33700.0,-4.607864941534082e-05,-4.607864941534082e-05,-0.0001855165347713787,-0.0001855165347713787,-0.00023159518418671953,-0.00023159518418671953,-0.00023159518418671953,1,0,5.548028825773633,0.0,100.0,0.0,50.0,0.0,0.0,0.015393804002589986,0.015393804002589986,0.0,0.0,0.0,0.0,0.0,0.0,0.0,50.0,43.0,50.0,50.0,0.0,0.0,49.99999999999999,8333333.333333336,166666.6666666667,166666.66666666674,25.0,0.25,0.0,0.0,0.0,0.0,-0.00021337208408792676,3.0175076288884894,39.9,166666.6666666667,166666.66666666674,33.004377371906656,0.0,22.601374296552773,0.0,1,25.387982593774357,0.0,5.4315137319992814,15.791611697353755,0.0,0.0,0.0,0.0,0.0,0.0,0.0,164.92338469102805,0.0,0.0,0.0,50.0,0.0,153.93804002589985,-0.10000000000047748,0.0,10000.0,153.93804002589985,0.0,14.0,0.015393804002589986,50.0,10000.0,153.93804002589985,0.0,14.0,0.015393804002589986,50.0,10000.0,153.93804002589985,0.0,14.0,0.015393804002589986,50.0,43.982297150257104,0.0,10000.0,153.93804002589985,0.0,1.0,1.0,1.0974792952442147
3152,4162,19,N40-14-3,21,0,Rapport des essais: de tirants sous déformation imposée de courte durée,1993,0,Switzerland,École Polytechnique Fédérale de Lausanne,Construction Materials Laboratory,"Bicher Farra, Jean-Paul Jaccoud",1150.0,1150.0,1000.0,1000.0,100.0,100,"[2,7,6]","[6,7,15]",60.0,"[0,21,0]",0,39.9,"[1,160x320,0]","[7,28,90]",2.372683231892707,"[1,160x320,1]",[28],35385.0,"[1,160x320,2]",[28],"[0,0,0,0,0.39,32,0,Sikament320,0]",196317.0,2,558.2,[14],[50],[1],[43],[0],[0],0.0,0.0,0,0,0.0,0.0,0.0,0,0,[0],[0],[0],[0],[0],2,1a,0,0,2,2,0.0,1,33.40455468562027,0.0,217.00000000000003,28,1,0.0,0,0,0,4,0.14,0.0,0.167,228.0,355.26169388497453,0,-1,2,0,0,0,10000.0,153.93804002589985,13,0.5,CN,39.9,1.0,31.9,48.0722891566265,3.0175076288884894,5.0196600026558045,3.9469869120069294,3.9227599175550365,3.0844882014605193,6.525558003452546,3.0844882014605193,2.1122553402219424,2.1122553402219424,3.513762001859063,33700.0,0.0,1.5708039424154574,1.5708039424154574,0.0,1.8724027195162336,1.8724027195162336,0.0,3.443206661931691,3.443206661931691,33700.0,-4.607864941534082e-05,-4.607864941534082e-05,-0.0001855165347713787,-0.0001855165347713787,-0.00023159518418671953,-0.00023159518418671953,-0.00023159518418671953,1,0,5.548028825773633,0.0,100.0,0.0,50.0,0.0,0.0,0.015393804002589986,0.015393804002589986,0.0,0.0,0.0,0.0,0.0,0.0,0.0,50.0,43.0,50.0,50.0,0.0,0.0,49.99999999999999,8333333.333333336,166666.6666666667,166666.66666666674,25.0,0.25,0.0,0.0,0.0,0.0,-0.00021337208408792676,3.0175076288884894,39.9,166666.6666666667,166666.66666666674,33.004377371906656,0.0,22.601374296552773,0.0,2,25.387982593774357,0.0,5.4315137319992814,15.791611697353755,0.0,0.0,0.0,0.0,0.0,0.0,0.0,164.92338469102805,0.0,0.0,0.0,50.0,0.0,153.93804002589985,-0.10000000000047748,0.0,10000.0,153.93804002589985,0.0,14.0,0.015393804002589986,50.0,10000.0,153.93804002589985,0.0,14.0,0.015393804002589986,50.0,10000.0,153.93804002589985,0.0,14.0,0.015393804002589986,50.0,43.982297150257104,0.0,10000.0,153.93804002589985,0.0,0.6417804225012255,0.8112871642582069,1.3157624699889205
3153,4163,19,N40-14-3,24,0,Rapport des essais: de tirants sous déformation imposée de courte durée,1993,0,Switzerland,École Polytechnique Fédérale de Lausanne,Construction Materials Laboratory,"Bicher Farra, Jean-Paul Jaccoud",1150.0,1150.0,1000.0,1000.0,100.0,100,"[2,7,6]","[6,7,15]",60.0,"[0,21,0]",0,39.9,"[1,160x320,0]","[7,28,90]",2.372683231892707,"[1,160x320,1]",[28],35385.0,"[1,160x320,2]",[28],"[0,0,0,0,0.39,32,0,Sikament320,0]",196317.0,2,558.2,[14],[50],[1],[43],[0],[0],0.0,0.0,0,0,0.0,0.0,0.0,0,0,[0],[0],[0],[0],[0],2,1a,0,0,2,2,0.0,1,37.56088176631957,0.0,244.0,28,1,0.0,0,0,0,5,0.17,0.0,0.2,188.0,313.6935073127882,0,-1,2,0,0,0,10000.0,153.93804002589985,13,0.5,CN,39.9,1.0,31.9,48.0722891566265,3.0175076288884894,5.0196600026558045,3.9469869120069294,3.9227599175550365,3.0844882014605193,6.525558003452546,3.0844882014605193,2.1122553402219424,2.1122553402219424,3.513762001859063,33700.0,0.0,1.5708039424154574,1.5708039424154574,0.0,1.8724027195162336,1.8724027195162336,0.0,3.443206661931691,3.443206661931691,33700.0,-4.607864941534082e-05,-4.607864941534082e-05,-0.0001855165347713787,-0.0001855165347713787,-0.00023159518418671953,-0.00023159518418671953,-0.00023159518418671953,1,0,5.548028825773633,0.0,100.0,0.0,50.0,0.0,0.0,0.015393804002589986,0.015393804002589986,0.0,0.0,0.0,0.0,0.0,0.0,0.0,50.0,43.0,50.0,50.0,0.0,0.0,49.99999999999999,8333333.333333336,166666.6666666667,166666.66666666674,25.0,0.25,0.0,0.0,0.0,0.0,-0.00021337208408792676,3.0175076288884894,39.9,166666.6666666667,166666.66666666674,33.004377371906656,0.0,22.601374296552773,0.0,2,25.387982593774357,0.0,5.4315137319992814,15.791611697353755,0.0,0.0,0.0,0.0,0.0,0.0,0.0,164.92338469102805,0.0,0.0,0.0,50.0,0.0,153.93804002589985,-0.10000000000047748,0.0,10000.0,153.93804002589985,0.0,14.0,0.015393804002589986,50.0,10000.0,153.93804002589985,0.0,14.0,0.015393804002589986,50.0,10000.0,153.93804002589985,0.0,14.0,0.015393804002589986,50.0,43.982297150257104,0.0,10000.0,153.93804002589985,0.0,0.5993110970337763,0.7438383031890947,1.47947485104745
3154,4164,19,N40-14-3,19,0,Rapport des essais: de tirants sous déformation imposée de courte durée,1993,0,Switzerland,École Polytechnique Fédérale de Lausanne,Construction Materials Laboratory,"Bicher Farra, Jean-Paul Jaccoud",1150.0,1150.0,1000.0,1000.0,100.0,100,"[2,7,6]","[6,7,15]",60.0,"[0,21,0]",0,39.9,"[1,160x320,0]","[7,28,90]",2.372683231892707,"[1,160x320,1]",[28],35385.0,"[1,160x320,2]",[28],"[0,0,0,0,0.39,32,0,Sikament320,0]",196317.0,2,558.2,[14],[50],[1],[43],[0],[0],0.0,0.0,0,0,0.0,0.0,0.0,0,0,[0],[0],[0],[0],[0],2,1a,0,0,2,2,0.0,1,29.556103684972772,0.0,192.0,28,1,0.0,0,0,0,4,0.12,0.0,0.149,228.0,228.0,0,-1,2,0,0,0,10000.0,153.93804002589985,13,0.5,CN,39.9,1.0,31.9,48.0722891566265,3.0175076288884894,5.0196600026558045,3.9469869120069294,3.9227599175550365,3.0844882014605193,6.525558003452546,3.0844882014605193,2.1122553402219424,2.1122553402219424,3.513762001859063,33700.0,0.0,1.5708039424154574,1.5708039424154574,0.0,1.8724027195162336,1.8724027195162336,0.0,3.443206661931691,3.443206661931691,33700.0,-4.607864941534082e-05,-4.607864941534082e-05,-0.0001855165347713787,-0.0001855165347713787,-0.00023159518418671953,-0.00023159518418671953,-0.00023159518418671953,1,0,5.548028825773633,0.0,100.0,0.0,50.0,0.0,0.0,0.015393804002589986,0.015393804002589986,0.0,0.0,0.0,0.0,0.0,0.0,0.0,50.0,43.0,50.0,50.0,0.0,0.0,49.99999999999999,8333333.333333336,166666.6666666667,166666.66666666674,25.0,0.25,0.0,0.0,0.0,0.0,-0.00021337208408792676,3.0175076288884894,39.9,166666.6666666667,166666.66666666674,33.004377371906656,0.0,22.601374296552773,0.0,1,25.387982593774357,0.0,5.4315137319992814,15.791611697353755,0.0,0.0,0.0,0.0,0.0,0.0,0.0,164.92338469102805,0.0,0.0,0.0,50.0,0.0,153.93804002589985,-0.10000000000047748,0.0,10000.0,153.93804002589985,0.0,14.0,0.015393804002589986,50.0,10000.0,153.93804002589985,0.0,14.0,0.015393804002589986,50.0,10000.0,153.93804002589985,0.0,14.0,0.015393804002589986,50.0,43.982297150257104,0.0,10000.0,153.93804002589985,0.0,1.0,1.0,1.1641769319717639
3155,4165,19,N40-14-3,16,0,Rapport des essais: de tirants sous déformation imposée de courte durée,1993,0,Switzerland,École Polytechnique Fédérale de Lausanne,Construction Materials Laboratory,"Bicher Farra, Jean-Paul Jaccoud",1150.0,1150.0,1000.0,1000.0,100.0,100,"[2,7,6]","[6,7,15]",60.0,"[0,21,0]",0,39.9,"[1,160x320,0]","[7,28,90]",2.372683231892707,"[1,160x320,1]",[28],35385.0,"[1,160x320,2]",[28],"[0,0,0,0,0.39,32,0,Sikament320,0]",196317.0,2,558.2,[14],[50],[1],[43],[0],[0],0.0,0.0,0,0,0.0,0.0,0.0,0,0,[0],[0],[0],[0],[0],2,1a,0,0,2,2,0.0,1,30.01791780505047,0.0,195.0,28,1,0.0,0,0,0,3,0.13,0.0,0.146,290.0,290.0,0,-1,2,0,0,0,10000.0,153.93804002589985,13,0.5,CN,39.9,1.0,31.9,48.0722891566265,3.0175076288884894,5.0196600026558045,3.9469869120069294,3.9227599175550365,3.0844882014605193,6.525558003452546,3.0844882014605193,2.1122553402219424,2.1122553402219424,3.513762001859063,33700.0,0.0,1.5708039424154574,1.5708039424154574,0.0,1.8724027195162336,1.8724027195162336,0.0,3.443206661931691,3.443206661931691,33700.0,-4.607864941534082e-05,-4.607864941534082e-05,-0.0001855165347713787,-0.0001855165347713787,-0.00023159518418671953,-0.00023159518418671953,-0.00023159518418671953,1,0,5.548028825773633,0.0,100.0,0.0,50.0,0.0,0.0,0.015393804002589986,0.015393804002589986,0.0,0.0,0.0,0.0,0.0,0.0,0.0,50.0,43.0,50.0,50.0,0.0,0.0,49.99999999999999,8333333.333333336,166666.6666666667,166666.66666666674,25.0,0.25,0.0,0.0,0.0,0.0,-0.00021337208408792676,3.0175076288884894,39.9,166666.6666666667,166666.66666666674,33.004377371906656,0.0,22.601374296552773,0.0,1,25.387982593774357,0.0,5.4315137319992814,15.791611697353755,0.0,0.0,0.0,0.0,0.0,0.0,0.0,164.92338469102805,0.0,0.0,0.0,50.0,0.0,153.93804002589985,-0.10000000000047748,0.0,10000.0,153.93804002589985,0.0,14.0,0.015393804002589986,50.0,10000.0,153.93804002589985,0.0,14.0,0.015393804002589986,50.0,10000.0,153.93804002589985,0.0,14.0,0.015393804002589986,50.0,43.982297150257104,0.0,10000.0,153.93804002589985,0.0,1.0,1.0,1.1823671965338225
3156,4166,19,N40-14-3,6,0,Rapport des essais: de tirants sous déformation imposée de courte durée,1993,0,Switzerland,École Polytechnique Fédérale de Lausanne,Construction Materials Laboratory,"Bicher Farra, Jean-Paul Jaccoud",1150.0,1150.0,1000.0,1000.0,100.0,100,"[2,7,6]","[6,7,15]",60.0,"[0,21,0]",0,39.9,"[1,160x320,0]","[7,28,90]",2.372683231892707,"[1,160x320,1]",[28],35385.0,"[1,160x320,2]",[28],"[0,0,0,0,0.39,32,0,Sikament320,0]",196317.0,2,558.2,[14],[50],[1],[43],[0],[0],0.0,0.0,0,0,0.0,0.0,0.0,0,0,[0],[0],[0],[0],[0],2,1a,0,0,2,2,0.0,1,23.398582083936777,0.0,152.0,28,1,0.0,0,0,0,1,0.1,0.0,0.1,637.0,637.0,0,-1,2,0,0,0,10000.0,153.93804002589985,13,0.5,CN,39.9,1.0,31.9,48.0722891566265,3.0175076288884894,5.0196600026558045,3.9469869120069294,3.9227599175550365,3.0844882014605193,6.525558003452546,3.0844882014605193,2.1122553402219424,2.1122553402219424,3.513762001859063,33700.0,0.0,1.5708039424154574,1.5708039424154574,0.0,1.8724027195162336,1.8724027195162336,0.0,3.443206661931691,3.443206661931691,33700.0,-4.607864941534082e-05,-4.607864941534082e-05,-0.0001855165347713787,-0.0001855165347713787,-0.00023159518418671953,-0.00023159518418671953,-0.00023159518418671953,1,0,5.548028825773633,0.0,100.0,0.0,50.0,0.0,0.0,0.015393804002589986,0.015393804002589986,0.0,0.0,0.0,0.0,0.0,0.0,0.0,50.0,43.0,50.0,50.0,0.0,0.0,49.99999999999999,8333333.333333336,166666.6666666667,166666.66666666674,25.0,0.25,0.0,0.0,0.0,0.0,-0.00021337208408792676,3.0175076288884894,39.9,166666.6666666667,166666.66666666674,33.004377371906656,0.0,22.601374296552773,0.0,1,25.387982593774357,0.0,5.4315137319992814,15.791611697353755,0.0,0.0,0.0,0.0,0.0,0.0,0.0,164.92338469102805,0.0,0.0,0.0,50.0,0.0,153.93804002589985,-0.10000000000047748,0.0,10000.0,153.93804002589985,0.0,14.0,0.015393804002589986,50.0,10000.0,153.93804002589985,0.0,14.0,0.015393804002589986,50.0,10000.0,153.93804002589985,0.0,14.0,0.015393804002589986,50.0,43.982297150257104,0.0,10000.0,153.93804002589985,0.0,1.0,1.0,0.9216400711443129
3157,4167,19,N40-14-3,26,0,Rapport des essais: de tirants sous déformation imposée de courte durée,1993,0,Switzerland,École Polytechnique Fédérale de Lausanne,Construction Materials Laboratory,"Bicher Farra, Jean-Paul Jaccoud",1150.0,1150.0,1000.0,1000.0,100.0,100,"[2,7,6]","[6,7,15]",60.0,"[0,21,0]",0,39.9,"[1,160x320,0]","[7,28,90]",2.372683231892707,"[1,160x320,1]",[28],35385.0,"[1,160x320,2]",[28],"[0,0,0,0,0.39,32,0,Sikament320,0]",196317.0,2,558.2,[14],[50],[1],[43],[0],[0],0.0,0.0,0,0,0.0,0.0,0.0,0,0,[0],[0],[0],[0],[0],2,1a,0,0,2,2,0.0,1,37.40694372629366,0.0,243.0,28,1,0.0,0,0,0,6,0.15,0.0,0.2,159.0,264.7695331091583,0,-1,2,0,0,0,10000.0,153.93804002589985,13,0.5,CN,39.9,1.0,31.9,48.0722891566265,3.0175076288884894,5.0196600026558045,3.9469869120069294,3.9227599175550365,3.0844882014605193,6.525558003452546,3.0844882014605193,2.1122553402219424,2.1122553402219424,3.513762001859063,33700.0,0.0,1.5708039424154574,1.5708039424154574,0.0,1.8724027195162336,1.8724027195162336,0.0,3.443206661931691,3.443206661931691,33700.0,-4.607864941534082e-05,-4.607864941534082e-05,-0.0001855165347713787,-0.0001855165347713787,-0.00023159518418671953,-0.00023159518418671953,-0.00023159518418671953,1,0,5.548028825773633,0.0,100.0,0.0,50.0,0.0,0.0,0.015393804002589986,0.015393804002589986,0.0,0.0,0.0,0.0,0.0,0.0,0.0,50.0,43.0,50.0,50.0,0.0,0.0,49.99999999999999,8333333.333333336,166666.6666666667,166666.66666666674,25.0,0.25,0.0,0.0,0.0,0.0,-0.00021337208408792676,3.0175076288884894,39.9,166666.6666666667,166666.66666666674,33.004377371906656,0.0,22.601374296552773,0.0,2,25.387982593774357,0.0,5.4315137319992814,15.791611697353755,0.0,0.0,0.0,0.0,0.0,0.0,0.0,164.92338469102805,0.0,0.0,0.0,50.0,0.0,153.93804002589985,-0.10000000000047748,0.0,10000.0,153.93804002589985,0.0,14.0,0.015393804002589986,50.0,10000.0,153.93804002589985,0.0,14.0,0.015393804002589986,50.0,10000.0,153.93804002589985,0.0,14.0,0.015393804002589986,50.0,43.982297150257104,0.0,10000.0,153.93804002589985,0.0,0.6005222660359794,0.7458967149789256,1.4734114295267633
3158,4168,19,N40-14-3,20,0,Rapport des essais: de tirants sous déformation imposée de courte durée,1993,0,Switzerland,École Polytechnique Fédérale de Lausanne,Construction Materials Laboratory,"Bicher Farra, Jean-Paul Jaccoud",1150.0,1150.0,1000.0,1000.0,100.0,100,"[2,7,6]","[6,7,15]",60.0,"[0,21,0]",0,39.9,"[1,160x320,0]","[7,28,90]",2.372683231892707,"[1,160x320,1]",[28],35385.0,"[1,160x320,2]",[28],"[0,0,0,0,0.39,32,0,Sikament320,0]",196317.0,2,558.2,[14],[50],[1],[43],[0],[0],0.0,0.0,0,0,0.0,0.0,0.0,0,0,[0],[0],[0],[0],[0],2,1a,0,0,2,2,0.0,1,31.24942212525767,0.0,203.0,28,1,0.0,0,0,0,4,0.13,0.0,0.157,227.0,227.0,0,-1,2,0,0,0,10000.0,153.93804002589985,13,0.5,CN,39.9,1.0,31.9,48.0722891566265,3.0175076288884894,5.0196600026558045,3.9469869120069294,3.9227599175550365,3.0844882014605193,6.525558003452546,3.0844882014605193,2.1122553402219424,2.1122553402219424,3.513762001859063,33700.0,0.0,1.5708039424154574,1.5708039424154574,0.0,1.8724027195162336,1.8724027195162336,0.0,3.443206661931691,3.443206661931691,33700.0,-4.607864941534082e-05,-4.607864941534082e-05,-0.0001855165347713787,-0.0001855165347713787,-0.00023159518418671953,-0.00023159518418671953,-0.00023159518418671953,1,0,5.548028825773633,0.0,100.0,0.0,50.0,0.0,0.0,0.015393804002589986,0.015393804002589986,0.0,0.0,0.0,0.0,0.0,0.0,0.0,50.0,43.0,50.0,50.0,0.0,0.0,49.99999999999999,8333333.333333336,166666.6666666667,166666.66666666674,25.0,0.25,0.0,0.0,0.0,0.0,-0.00021337208408792676,3.0175076288884894,39.9,166666.6666666667,166666.66666666674,33.004377371906656,0.0,22.601374296552773,0.0,1,25.387982593774357,0.0,5.4315137319992814,15.791611697353755,0.0,0.0,0.0,0.0,0.0,0.0,0.0,164.92338469102805,0.0,0.0,0.0,50.0,0.0,153.93804002589985,-0.10000000000047748,0.0,10000.0,153.93804002589985,0.0,14.0,0.015393804002589986,50.0,10000.0,153.93804002589985,0.0,14.0,0.015393804002589986,50.0,10000.0,153.93804002589985,0.0,14.0,0.015393804002589986,50.0,43.982297150257104,0.0,10000.0,153.93804002589985,0.0,1.0,1.0,1.2308745686993128
3159,4169,19,N40-14-3,25,0,Rapport des essais: de tirants sous déformation imposée de courte durée,1993,0,Switzerland,École Polytechnique Fédérale de Lausanne,Construction Materials Laboratory,"Bicher Farra, Jean-Paul Jaccoud",1150.0,1150.0,1000.0,1000.0,100.0,100,"[2,7,6]","[6,7,15]",60.0,"[0,21,0]",0,39.9,"[1,160x320,0]","[7,28,90]",2.372683231892707,"[1,160x320,1]",[28],35385.0,"[1,160x320,2]",[28],"[0,0,0,0,0.39,32,0,Sikament320,0]",196317.0,2,558.2,[14],[50],[1],[43],[0],[0],0.0,0.0,0,0,0.0,0.0,0.0,0,0,[0],[0],[0],[0],[0],2,1a,0,0,2,2,0.0,1,39.10026216657856,0.0,254.0,28,1,0.0,0,0,0,6,0.15,0.0,0.2069720416385101,159.0,270.2716518795515,0,-1,2,0,0,0,10000.0,153.93804002589985,13,0.5,CN,39.9,1.0,31.9,48.0722891566265,3.0175076288884894,5.0196600026558045,3.9469869120069294,3.9227599175550365,3.0844882014605193,6.525558003452546,3.0844882014605193,2.1122553402219424,2.1122553402219424,3.513762001859063,33700.0,0.0,1.5708039424154574,1.5708039424154574,0.0,1.8724027195162336,1.8724027195162336,0.0,3.443206661931691,3.443206661931691,33700.0,-4.607864941534082e-05,-4.607864941534082e-05,-0.0001855165347713787,-0.0001855165347713787,-0.00023159518418671953,-0.00023159518418671953,-0.00023159518418671953,1,0,5.548028825773633,0.0,100.0,0.0,50.0,0.0,0.0,0.015393804002589986,0.015393804002589986,0.0,0.0,0.0,0.0,0.0,0.0,0.0,50.0,43.0,50.0,50.0,0.0,0.0,49.99999999999999,8333333.333333336,166666.6666666667,166666.66666666674,25.0,0.25,0.0,0.0,0.0,0.0,-0.00021337208408792676,3.0175076288884894,39.9,166666.6666666667,166666.66666666674,33.004377371906656,0.0,22.601374296552773,0.0,2,25.387982593774357,0.0,5.4315137319992814,15.791611697353755,0.0,0.0,0.0,0.0,0.0,0.0,0.0,164.92338469102805,0.0,0.0,0.0,50.0,0.0,153.93804002589985,-0.10000000000047748,0.0,10000.0,153.93804002589985,0.0,14.0,0.015393804002589986,50.0,10000.0,153.93804002589985,0.0,14.0,0.015393804002589986,50.0,10000.0,153.93804002589985,0.0,14.0,0.015393804002589986,50.0,43.982297150257104,0.0,10000.0,153.93804002589985,0.0,0.5882969926526349,0.724735567241418,1.5401090662543124
3160,4170,19,N40-14-3,7,0,Rapport des essais: de tirants sous déformation imposée de courte durée,1993,0,Switzerland,École Polytechnique Fédérale de Lausanne,Construction Materials Laboratory,"Bicher Farra, Jean-Paul Jaccoud",1150.0,1150.0,1000.0,1000.0,100.0,100,"[2,7,6]","[6,7,15]",60.0,"[0,21,0]",0,39.9,"[1,160x320,0]","[7,28,90]",2.372683231892707,"[1,160x320,1]",[28],35385.0,"[1,160x320,2]",[28],"[0,0,0,0,0.39,32,0,Sikament320,0]",196317.0,2,558.2,[14],[50],[1],[43],[0],[0],0.0,0.0,0,0,0.0,0.0,0.0,0,0,[0],[0],[0],[0],[0],2,1a,0,0,2,2,0.0,1,24.014334244040377,0.0,156.0,28,1,0.0,0,0,0,2,0.08,0.0,0.08,371.0,371.0,0,-1,2,0,0,0,10000.0,153.93804002589985,13,0.5,CN,39.9,1.0,31.9,48.0722891566265,3.0175076288884894,5.0196600026558045,3.9469869120069294,3.9227599175550365,3.0844882014605193,6.525558003452546,3.0844882014605193,2.1122553402219424,2.1122553402219424,3.513762001859063,33700.0,0.0,1.5708039424154574,1.5708039424154574,0.0,1.8724027195162336,1.8724027195162336,0.0,3.443206661931691,3.443206661931691,33700.0,-4.607864941534082e-05,-4.607864941534082e-05,-0.0001855165347713787,-0.0001855165347713787,-0.00023159518418671953,-0.00023159518418671953,-0.00023159518418671953,1,0,5.548028825773633,0.0,100.0,0.0,50.0,0.0,0.0,0.015393804002589986,0.015393804002589986,0.0,0.0,0.0,0.0,0.0,0.0,0.0,50.0,43.0,50.0,50.0,0.0,0.0,49.99999999999999,8333333.333333336,166666.6666666667,166666.66666666674,25.0,0.25,0.0,0.0,0.0,0.0,-0.00021337208408792676,3.0175076288884894,39.9,166666.6666666667,166666.66666666674,33.004377371906656,0.0,22.601374296552773,0.0,1,25.387982593774357,0.0,5.4315137319992814,15.791611697353755,0.0,0.0,0.0,0.0,0.0,0.0,0.0,164.92338469102805,0.0,0.0,0.0,50.0,0.0,153.93804002589985,-0.10000000000047748,0.0,10000.0,153.93804002589985,0.0,14.0,0.015393804002589986,50.0,10000.0,153.93804002589985,0.0,14.0,0.015393804002589986,50.0,10000.0,153.93804002589985,0.0,14.0,0.015393804002589986,50.0,43.982297150257104,0.0,10000.0,153.93804002589985,0.0,1.0,1.0,0.945893757227058
3161,4171,19,N40-14-3,11,0,Rapport des essais: de tirants sous déformation imposée de courte durée,1993,0,Switzerland,École Polytechnique Fédérale de Lausanne,Construction Materials Laboratory,"Bicher Farra, Jean-Paul Jaccoud",1150.0,1150.0,1000.0,1000.0,100.0,100,"[2,7,6]","[6,7,15]",60.0,"[0,21,0]",0,39.9,"[1,160x320,0]","[7,28,90]",2.372683231892707,"[1,160x320,1]",[28],35385.0,"[1,160x320,2]",[28],"[0,0,0,0,0.39,32,0,Sikament320,0]",196317.0,2,558.2,[14],[50],[1],[43],[0],[0],0.0,0.0,0,0,0.0,0.0,0.0,0,0,[0],[0],[0],[0],[0],2,1a,0,0,2,2,0.0,1,27.554909164636072,0.0,179.0,28,1,0.0,0,0,0,2,0.11,0.0,0.125,395.0,395.0,0,-1,2,0,0,0,10000.0,153.93804002589985,13,0.5,CN,39.9,1.0,31.9,48.0722891566265,3.0175076288884894,5.0196600026558045,3.9469869120069294,3.9227599175550365,3.0844882014605193,6.525558003452546,3.0844882014605193,2.1122553402219424,2.1122553402219424,3.513762001859063,33700.0,0.0,1.5708039424154574,1.5708039424154574,0.0,1.8724027195162336,1.8724027195162336,0.0,3.443206661931691,3.443206661931691,33700.0,-4.607864941534082e-05,-4.607864941534082e-05,-0.0001855165347713787,-0.0001855165347713787,-0.00023159518418671953,-0.00023159518418671953,-0.00023159518418671953,1,0,5.548028825773633,0.0,100.0,0.0,50.0,0.0,0.0,0.015393804002589986,0.015393804002589986,0.0,0.0,0.0,0.0,0.0,0.0,0.0,50.0,43.0,50.0,50.0,0.0,0.0,49.99999999999999,8333333.333333336,166666.6666666667,166666.66666666674,25.0,0.25,0.0,0.0,0.0,0.0,-0.00021337208408792676,3.0175076288884894,39.9,166666.6666666667,166666.66666666674,33.004377371906656,0.0,22.601374296552773,0.0,1,25.387982593774357,0.0,5.4315137319992814,15.791611697353755,0.0,0.0,0.0,0.0,0.0,0.0,0.0,164.92338469102805,0.0,0.0,0.0,50.0,0.0,153.93804002589985,-0.10000000000047748,0.0,10000.0,153.93804002589985,0.0,14.0,0.015393804002589986,50.0,10000.0,153.93804002589985,0.0,14.0,0.015393804002589986,50.0,10000.0,153.93804002589985,0.0,14.0,0.015393804002589986,50.0,43.982297150257104,0.0,10000.0,153.93804002589985,0.0,1.0,1.0,1.0853524522028422
3165,4175,19,N40-14-3,22,0,Rapport des essais: de tirants sous déformation imposée de courte durée,1993,0,Switzerland,École Polytechnique Fédérale de Lausanne,Construction Materials Laboratory,"Bicher Farra, Jean-Paul Jaccoud",1150.0,1150.0,1000.0,1000.0,100.0,100,"[2,7,6]","[6,7,15]",60.0,"[0,21,0]",0,39.9,"[1,160x320,0]","[7,28,90]",2.372683231892707,"[1,160x320,1]",[28],35385.0,"[1,160x320,2]",[28],"[0,0,0,0,0.39,32,0,Sikament320,0]",196317.0,2,558.2,[14],[50],[1],[43],[0],[0],0.0,0.0,0,0,0.0,0.0,0.0,0,0,[0],[0],[0],[0],[0],2,1a,0,0,2,2,0.0,1,38.02269588639726,0.0,247.0,28,1,0.0,0,0,0,5,0.15,0.0,0.20329847599775566,187.0,313.8615655434233,0,-1,2,0,0,0,10000.0,153.93804002589985,13,0.5,CN,39.9,1.0,31.9,48.0722891566265,3.0175076288884894,5.0196600026558045,3.9469869120069294,3.9227599175550365,3.0844882014605193,6.525558003452546,3.0844882014605193,2.1122553402219424,2.1122553402219424,3.513762001859063,33700.0,0.0,1.5708039424154574,1.5708039424154574,0.0,1.8724027195162336,1.8724027195162336,0.0,3.443206661931691,3.443206661931691,33700.0,-4.607864941534082e-05,-4.607864941534082e-05,-0.0001855165347713787,-0.0001855165347713787,-0.00023159518418671953,-0.00023159518418671953,-0.00023159518418671953,1,0,5.548028825773633,0.0,100.0,0.0,50.0,0.0,0.0,0.015393804002589986,0.015393804002589986,0.0,0.0,0.0,0.0,0.0,0.0,0.0,50.0,43.0,50.0,50.0,0.0,0.0,49.99999999999999,8333333.333333336,166666.6666666667,166666.66666666674,25.0,0.25,0.0,0.0,0.0,0.0,-0.00021337208408792676,3.0175076288884894,39.9,166666.6666666667,166666.66666666674,33.004377371906656,0.0,22.601374296552773,0.0,2,25.387982593774357,0.0,5.4315137319992814,15.791611697353755,0.0,0.0,0.0,0.0,0.0,0.0,0.0,164.92338469102805,0.0,0.0,0.0,50.0,0.0,153.93804002589985,-0.10000000000047748,0.0,10000.0,153.93804002589985,0.0,14.0,0.015393804002589986,50.0,10000.0,153.93804002589985,0.0,14.0,0.015393804002589986,50.0,10000.0,153.93804002589985,0.0,14.0,0.015393804002589986,50.0,43.982297150257104,0.0,10000.0,153.93804002589985,0.0,0.5958040758390604,0.7378314041156705,1.4976651156095084
3167,4177,19,N40-14-3,12,0,Rapport des essais: de tirants sous déformation imposée de courte durée,1993,0,Switzerland,École Polytechnique Fédérale de Lausanne,Construction Materials Laboratory,"Bicher Farra, Jean-Paul Jaccoud",1150.0,1150.0,1000.0,1000.0,100.0,100,"[2,7,6]","[6,7,15]",60.0,"[0,21,0]",0,39.9,"[1,160x320,0]","[7,28,90]",2.372683231892707,"[1,160x320,1]",[28],35385.0,"[1,160x320,2]",[28],"[0,0,0,0,0.39,32,0,Sikament320,0]",196317.0,2,558.2,[14],[50],[1],[43],[0],[0],0.0,0.0,0,0,0.0,0.0,0.0,0,0,[0],[0],[0],[0],[0],2,1a,0,0,2,2,0.0,1,29.556103684972772,0.0,192.0,28,1,0.0,0,0,0,2,0.13,0.0,0.138,398.0,398.0,0,-1,2,0,0,0,10000.0,153.93804002589985,13,0.5,CN,39.9,1.0,31.9,48.0722891566265,3.0175076288884894,5.0196600026558045,3.9469869120069294,3.9227599175550365,3.0844882014605193,6.525558003452546,3.0844882014605193,2.1122553402219424,2.1122553402219424,3.513762001859063,33700.0,0.0,1.5708039424154574,1.5708039424154574,0.0,1.8724027195162336,1.8724027195162336,0.0,3.443206661931691,3.443206661931691,33700.0,-4.607864941534082e-05,-4.607864941534082e-05,-0.0001855165347713787,-0.0001855165347713787,-0.00023159518418671953,-0.00023159518418671953,-0.00023159518418671953,1,0,5.548028825773633,0.0,100.0,0.0,50.0,0.0,0.0,0.015393804002589986,0.015393804002589986,0.0,0.0,0.0,0.0,0.0,0.0,0.0,50.0,43.0,50.0,50.0,0.0,0.0,49.99999999999999,8333333.333333336,166666.6666666667,166666.66666666674,25.0,0.25,0.0,0.0,0.0,0.0,-0.00021337208408792676,3.0175076288884894,39.9,166666.6666666667,166666.66666666674,33.004377371906656,0.0,22.601374296552773,0.0,1,25.387982593774357,0.0,5.4315137319992814,15.791611697353755,0.0,0.0,0.0,0.0,0.0,0.0,0.0,164.92338469102805,0.0,0.0,0.0,50.0,0.0,153.93804002589985,-0.10000000000047748,0.0,10000.0,153.93804002589985,0.0,14.0,0.015393804002589986,50.0,10000.0,153.93804002589985,0.0,14.0,0.015393804002589986,50.0,10000.0,153.93804002589985,0.0,14.0,0.015393804002589986,50.0,43.982297150257104,0.0,10000.0,153.93804002589985,0.0,1.0,1.0,1.1641769319717639
