Repository: iavdesch/Research

Readme
======

The supporting files are related to the study "A method for determining the performance of formulas for calculating the crack width and spacing in reinforced concrete elements".

The following files are relevant:
Research/Method_comparing_CWFs/Data_processing_for_GitHuB_Final (contains the data processing of the database "Crack width and crack spacing in reinforced and prestressed concrete elements: database")
Research/Method_comparing_CWFs/CWF_analysis_for_GitHuB_Final (contains the evaluation of the different crack width formulas)

File: Method_comparing_CWFs/Datasets_used/Working_database_no_hordijk_initshrink.csv (part 59 of 84)
,ID,EPID,ELID,LOADID,DOI,title,year,journal,country,institution,laboratory,authors,Ltot,Lspan,Lcons,Lmeas,h,b,hc,thc,RH,Temp,pd,fcm,catfcm,tfcm,fctm,catfctm,tfctm,Ecm,catEcm,tEcm,mix,Es,fsr,fy,phi,zs,nbl,clat,phit,st,phiw,sw,type,method,fpk,fp01k,Ep,rel,fpr,npl,phip,Ap,zp,cplat,catf,epsin,catcal,selfw,typew,locw,epsc,Nrep,N,M,sigs,t0,t,PL,catp,t0p,tp,ncr,wm,wk,wmax,sm,smax,indLR,indNP,indtfcm,indtfctm,indtEcm,slab,Ac,Astot,ts,sc,class_C,fcm28,Bcc,fck28,fcm_cube_150,fctm28,fctmfl28,fctmfl,fct095_28,fct095,fct095fl_28,fct095fl,fct005,fct005_28,fct005fl,Ecm28,phi_bc,phi_bc_prestress,phi_bc_prior_load,phi_dc,phi_dc_prestress,phi_dc_prior_load,phi_creep,phi_creep_prestress,phi_creep_prior_load,Ecm0,eps_cbs,eps_cbs_prestress,eps_cds,eps_cds_prestress,shrinkage,shrinkage_prestress,shrinkage_init,bondLR,bondPR,ae,ap,sxLR,sxNP,zstot,zstensinit,Astensinit,rhotot,rhotensinit,At,Aw,Aptot,zptot,zeta1,zeta,phi_peq,ry,cy,ry0,rx,ryp,cyp,cog,Izz,Wb,Wt,rho,qself,Mself,ep,Mp,pre_loss,initstrain,fctmorg,fcmorg,W_Ib,W_It,Ncr095,Mcr095,Ncr005,Mcr005,CS,Ncr,Mcr,tau_bms,tau_max,xcinit,epsinit,dpsigs,xc,eps,epsbot,sigssimpl,sigsr,dpsigsr,xc_sr,eps_sr,zstottens,zptottens,Astens,Actens,Aptens,Aceff_MC2020,Aseff_MC2020,Apeff_MC2020,phi_eq_MC2020,rhoeff_MC2020,hceff_MC2020,Aceff_FPR,Aseff_FPR,Apeff_FPR,phi_eq_FPR,rhoeff_FPR,hceff_FPR,Aceff_SMTCM,Aseff_SMTCM,Apeff_SMTCM,phi_eq_SMTCM,rhoeff_SMTCM,hceff_SMTCM,sumcirc_SMTCM,sumcirc_p_SMTCM,Actensstate1,Astensstate1,Aptensstate1,r,p,k1
3168,4178,19,N40-14-3,17,0,Rapport des essais: de tirants sous déformation imposée de courte durée,1993,0,Switzerland,École Polytechnique Fédérale de Lausanne,Construction Materials Laboratory,"Bicher Farra, Jean-Paul Jaccoud",1150.0,1150.0,1000.0,1000.0,100.0,100,"[2,7,6]","[6,7,15]",60.0,"[0,21,0]",0,39.9,"[1,160x320,0]","[7,28,90]",2.372683231892707,"[1,160x320,1]",[28],35385.0,"[1,160x320,2]",[28],"[0,0,0,0,0.39,32,0,Sikament320,0]",196317.0,2,558.2,[14],[50],[1],[43],[0],[0],0.0,0.0,0,0,0.0,0.0,0.0,0,0,[0],[0],[0],[0],[0],2,1a,0,0,2,2,0.0,1,31.86517428536127,0.0,207.0,28,1,0.0,0,0,0,4,0.11,0.0,0.11,224.0,224.0,0,-1,2,0,0,0,10000.0,153.93804002589985,13,0.5,CN,39.9,1.0,31.9,48.0722891566265,3.0175076288884894,5.0196600026558045,3.9469869120069294,3.9227599175550365,3.0844882014605193,6.525558003452546,3.0844882014605193,2.1122553402219424,2.1122553402219424,3.513762001859063,33700.0,0.0,1.5708039424154574,1.5708039424154574,0.0,1.8724027195162336,1.8724027195162336,0.0,3.443206661931691,3.443206661931691,33700.0,-4.607864941534082e-05,-4.607864941534082e-05,-0.0001855165347713787,-0.0001855165347713787,-0.00023159518418671953,-0.00023159518418671953,-0.00023159518418671953,1,0,5.548028825773633,0.0,100.0,0.0,50.0,0.0,0.0,0.015393804002589986,0.015393804002589986,0.0,0.0,0.0,0.0,0.0,0.0,0.0,50.0,43.0,50.0,50.0,0.0,0.0,49.99999999999999,8333333.333333336,166666.6666666667,166666.66666666674,25.0,0.25,0.0,0.0,0.0,0.0,-0.00021337208408792676,3.0175076288884894,39.9,166666.6666666667,166666.66666666674,33.004377371906656,0.0,22.601374296552773,0.0,1,25.387982593774357,0.0,5.4315137319992814,15.791611697353755,0.0,0.0,0.0,0.0,0.0,0.0,0.0,164.92338469102805,0.0,0.0,0.0,50.0,0.0,153.93804002589985,-0.10000000000047748,0.0,10000.0,153.93804002589985,0.0,14.0,0.015393804002589986,50.0,10000.0,153.93804002589985,0.0,14.0,0.015393804002589986,50.0,10000.0,153.93804002589985,0.0,14.0,0.015393804002589986,50.0,43.982297150257104,0.0,10000.0,153.93804002589985,0.0,1.0,1.0,1.255128254782058
3169,4179,19,N40-14-3,14,0,Rapport des essais: de tirants sous déformation imposée de courte durée,1993,0,Switzerland,École Polytechnique Fédérale de Lausanne,Construction Materials Laboratory,"Bicher Farra, Jean-Paul Jaccoud",1150.0,1150.0,1000.0,1000.0,100.0,100,"[2,7,6]","[6,7,15]",60.0,"[0,21,0]",0,39.9,"[1,160x320,0]","[7,28,90]",2.372683231892707,"[1,160x320,1]",[28],35385.0,"[1,160x320,2]",[28],"[0,0,0,0,0.39,32,0,Sikament320,0]",196317.0,2,558.2,[14],[50],[1],[43],[0],[0],0.0,0.0,0,0,0.0,0.0,0.0,0,0,[0],[0],[0],[0],[0],2,1a,0,0,2,2,0.0,1,25.861590724351174,0.0,168.0,28,1,0.0,0,0,0,3,0.11,0.0,0.135,282.0,282.0,0,-1,2,0,0,0,10000.0,153.93804002589985,13,0.5,CN,39.9,1.0,31.9,48.0722891566265,3.0175076288884894,5.0196600026558045,3.9469869120069294,3.9227599175550365,3.0844882014605193,6.525558003452546,3.0844882014605193,2.1122553402219424,2.1122553402219424,3.513762001859063,33700.0,0.0,1.5708039424154574,1.5708039424154574,0.0,1.8724027195162336,1.8724027195162336,0.0,3.443206661931691,3.443206661931691,33700.0,-4.607864941534082e-05,-4.607864941534082e-05,-0.0001855165347713787,-0.0001855165347713787,-0.00023159518418671953,-0.00023159518418671953,-0.00023159518418671953,1,0,5.548028825773633,0.0,100.0,0.0,50.0,0.0,0.0,0.015393804002589986,0.015393804002589986,0.0,0.0,0.0,0.0,0.0,0.0,0.0,50.0,43.0,50.0,50.0,0.0,0.0,49.99999999999999,8333333.333333336,166666.6666666667,166666.66666666674,25.0,0.25,0.0,0.0,0.0,0.0,-0.00021337208408792676,3.0175076288884894,39.9,166666.6666666667,166666.66666666674,33.004377371906656,0.0,22.601374296552773,0.0,1,25.387982593774357,0.0,5.4315137319992814,15.791611697353755,0.0,0.0,0.0,0.0,0.0,0.0,0.0,164.92338469102805,0.0,0.0,0.0,50.0,0.0,153.93804002589985,-0.10000000000047748,0.0,10000.0,153.93804002589985,0.0,14.0,0.015393804002589986,50.0,10000.0,153.93804002589985,0.0,14.0,0.015393804002589986,50.0,10000.0,153.93804002589985,0.0,14.0,0.015393804002589986,50.0,43.982297150257104,0.0,10000.0,153.93804002589985,0.0,1.0,1.0,1.0186548154752932
3170,4180,19,N40-14-3,28,0,Rapport des essais: de tirants sous déformation imposée de courte durée,1993,0,Switzerland,École Polytechnique Fédérale de Lausanne,Construction Materials Laboratory,"Bicher Farra, Jean-Paul Jaccoud",1150.0,1150.0,1000.0,1000.0,100.0,100,"[2,7,6]","[6,7,15]",60.0,"[0,21,0]",0,39.9,"[1,160x320,0]","[7,28,90]",2.372683231892707,"[1,160x320,1]",[28],35385.0,"[1,160x320,2]",[28],"[0,0,0,0,0.39,32,0,Sikament320,0]",196317.0,2,558.2,[14],[50],[1],[43],[0],[0],0.0,0.0,0,0,0.0,0.0,0.0,0,0,[0],[0],[0],[0],[0],2,1a,0,0,2,2,0.0,1,46.335350047795856,0.0,301.0,28,1,0.0,0,0,0,6,0.2,0.0,0.256,160.0,288.5299257204201,0,-1,2,0,0,0,10000.0,153.93804002589985,13,0.5,CN,39.9,1.0,31.9,48.0722891566265,3.0175076288884894,5.0196600026558045,3.9469869120069294,3.9227599175550365,3.0844882014605193,6.525558003452546,3.0844882014605193,2.1122553402219424,2.1122553402219424,3.513762001859063,33700.0,0.0,1.5708039424154574,1.5708039424154574,0.0,1.8724027195162336,1.8724027195162336,0.0,3.443206661931691,3.443206661931691,33700.0,-4.607864941534082e-05,-4.607864941534082e-05,-0.0001855165347713787,-0.0001855165347713787,-0.00023159518418671953,-0.00023159518418671953,-0.00023159518418671953,1,0,5.548028825773633,0.0,100.0,0.0,50.0,0.0,0.0,0.015393804002589986,0.015393804002589986,0.0,0.0,0.0,0.0,0.0,0.0,0.0,50.0,43.0,50.0,50.0,0.0,0.0,49.99999999999999,8333333.333333336,166666.6666666667,166666.66666666674,25.0,0.25,0.0,0.0,0.0,0.0,-0.00021337208408792676,3.0175076288884894,39.9,166666.6666666667,166666.66666666674,33.004377371906656,0.0,22.601374296552773,0.0,2,25.387982593774357,0.0,5.4315137319992814,15.791611697353755,0.0,0.0,0.0,0.0,0.0,0.0,0.0,164.92338469102805,0.0,0.0,0.0,50.0,0.0,153.93804002589985,-0.10000000000047748,0.0,10000.0,153.93804002589985,0.0,14.0,0.015393804002589986,50.0,10000.0,153.93804002589985,0.0,14.0,0.015393804002589986,50.0,10000.0,153.93804002589985,0.0,14.0,0.015393804002589986,50.0,43.982297150257104,0.0,10000.0,153.93804002589985,0.0,0.5545351997734782,0.6613472759141502,1.8250898777265672
3171,4181,19,N40-14-3,10,0,Rapport des essais: de tirants sous déformation imposée de courte durée,1993,0,Switzerland,École Polytechnique Fédérale de Lausanne,Construction Materials Laboratory,"Bicher Farra, Jean-Paul Jaccoud",1150.0,1150.0,1000.0,1000.0,100.0,100,"[2,7,6]","[6,7,15]",60.0,"[0,21,0]",0,39.9,"[1,160x320,0]","[7,28,90]",2.372683231892707,"[1,160x320,1]",[28],35385.0,"[1,160x320,2]",[28],"[0,0,0,0,0.39,32,0,Sikament320,0]",196317.0,2,558.2,[14],[50],[1],[43],[0],[0],0.0,0.0,0,0,0.0,0.0,0.0,0,0,[0],[0],[0],[0],[0],2,1a,0,0,2,2,0.0,1,26.169466804402976,0.0,170.0,28,1,0.0,0,0,0,2,0.11,0.0,0.117,393.0,393.0,0,-1,2,0,0,0,10000.0,153.93804002589985,13,0.5,CN,39.9,1.0,31.9,48.0722891566265,3.0175076288884894,5.0196600026558045,3.9469869120069294,3.9227599175550365,3.0844882014605193,6.525558003452546,3.0844882014605193,2.1122553402219424,2.1122553402219424,3.513762001859063,33700.0,0.0,1.5708039424154574,1.5708039424154574,0.0,1.8724027195162336,1.8724027195162336,0.0,3.443206661931691,3.443206661931691,33700.0,-4.607864941534082e-05,-4.607864941534082e-05,-0.0001855165347713787,-0.0001855165347713787,-0.00023159518418671953,-0.00023159518418671953,-0.00023159518418671953,1,0,5.548028825773633,0.0,100.0,0.0,50.0,0.0,0.0,0.015393804002589986,0.015393804002589986,0.0,0.0,0.0,0.0,0.0,0.0,0.0,50.0,43.0,50.0,50.0,0.0,0.0,49.99999999999999,8333333.333333336,166666.6666666667,166666.66666666674,25.0,0.25,0.0,0.0,0.0,0.0,-0.00021337208408792676,3.0175076288884894,39.9,166666.6666666667,166666.66666666674,33.004377371906656,0.0,22.601374296552773,0.0,1,25.387982593774357,0.0,5.4315137319992814,15.791611697353755,0.0,0.0,0.0,0.0,0.0,0.0,0.0,164.92338469102805,0.0,0.0,0.0,50.0,0.0,153.93804002589985,-0.10000000000047748,0.0,10000.0,153.93804002589985,0.0,14.0,0.015393804002589986,50.0,10000.0,153.93804002589985,0.0,14.0,0.015393804002589986,50.0,10000.0,153.93804002589985,0.0,14.0,0.015393804002589986,50.0,43.982297150257104,0.0,10000.0,153.93804002589985,0.0,1.0,1.0,1.0307816585166658
3172,4182,19,N40-14-3,9,0,Rapport des essais: de tirants sous déformation imposée de courte durée,1993,0,Switzerland,École Polytechnique Fédérale de Lausanne,Construction Materials Laboratory,"Bicher Farra, Jean-Paul Jaccoud",1150.0,1150.0,1000.0,1000.0,100.0,100,"[2,7,6]","[6,7,15]",60.0,"[0,21,0]",0,39.9,"[1,160x320,0]","[7,28,90]",2.372683231892707,"[1,160x320,1]",[28],35385.0,"[1,160x320,2]",[28],"[0,0,0,0,0.39,32,0,Sikament320,0]",196317.0,2,558.2,[14],[50],[1],[43],[0],[0],0.0,0.0,0,0,0.0,0.0,0.0,0,0,[0],[0],[0],[0],[0],2,1a,0,0,2,2,0.0,1,23.552520123962676,0.0,153.0,28,1,0.0,0,0,0,2,0.09,0.0,0.104,391.0,391.0,0,-1,2,0,0,0,10000.0,153.93804002589985,13,0.5,CN,39.9,1.0,31.9,48.0722891566265,3.0175076288884894,5.0196600026558045,3.9469869120069294,3.9227599175550365,3.0844882014605193,6.525558003452546,3.0844882014605193,2.1122553402219424,2.1122553402219424,3.513762001859063,33700.0,0.0,1.5708039424154574,1.5708039424154574,0.0,1.8724027195162336,1.8724027195162336,0.0,3.443206661931691,3.443206661931691,33700.0,-4.607864941534082e-05,-4.607864941534082e-05,-0.0001855165347713787,-0.0001855165347713787,-0.00023159518418671953,-0.00023159518418671953,-0.00023159518418671953,1,0,5.548028825773633,0.0,100.0,0.0,50.0,0.0,0.0,0.015393804002589986,0.015393804002589986,0.0,0.0,0.0,0.0,0.0,0.0,0.0,50.0,43.0,50.0,50.0,0.0,0.0,49.99999999999999,8333333.333333336,166666.6666666667,166666.66666666674,25.0,0.25,0.0,0.0,0.0,0.0,-0.00021337208408792676,3.0175076288884894,39.9,166666.6666666667,166666.66666666674,33.004377371906656,0.0,22.601374296552773,0.0,1,25.387982593774357,0.0,5.4315137319992814,15.791611697353755,0.0,0.0,0.0,0.0,0.0,0.0,0.0,164.92338469102805,0.0,0.0,0.0,50.0,0.0,153.93804002589985,-0.10000000000047748,0.0,10000.0,153.93804002589985,0.0,14.0,0.015393804002589986,50.0,10000.0,153.93804002589985,0.0,14.0,0.015393804002589986,50.0,10000.0,153.93804002589985,0.0,14.0,0.015393804002589986,50.0,43.982297150257104,0.0,10000.0,153.93804002589985,0.0,1.0,1.0,0.9277034926649992
3177,4187,19,N40-20-1,36,0,Rapport des essais: de tirants sous déformation imposée de courte durée,1993,0,Switzerland,École Polytechnique Fédérale de Lausanne,Construction Materials Laboratory,"Bicher Farra, Jean-Paul Jaccoud",1150.0,1150.0,1000.0,1000.0,100.0,100,"[2,7,6]","[6,7,15]",60.0,"[0,21,0]",0,39.9,"[1,160x320,0]","[7,28,90]",1.7949186442978844,"[1,160x320,1]",[28],35385.0,"[1,160x320,2]",[28],"[0,0,0,0,0.39,32,0,Sikament320,0]",197500.0,2,531.6,[20],[50],[1],[40],[0],[0],0.0,0.0,0,0,0.0,0.0,0.0,0,0,[0],[0],[0],[0],[0],2,1a,0,0,2,2,0.0,1,49.00884539600077,0.0,156.0,28,1,0.0,0,0,0,6,0.1,0.0,0.128,154.0,277.23127143792436,0,-1,2,0,0,0,10000.0,314.1592653589793,13,0.5,CN,39.9,1.0,31.9,48.0722891566265,3.0175076288884894,5.0196600026558045,2.9858686157231347,3.9227599175550365,2.3333942375872496,6.525558003452546,2.3333942375872496,2.1122553402219424,2.1122553402219424,3.513762001859063,33700.0,0.0,1.5708039424154574,1.5708039424154574,0.0,1.8724027195162336,1.8724027195162336,0.0,3.443206661931691,3.443206661931691,33700.0,-4.607864941534082e-05,-4.607864941534082e-05,-0.0001855165347713787,-0.0001855165347713787,-0.00023159518418671953,-0.00023159518418671953,-0.00023159518418671953,1,0,5.5814610710753145,0.0,100.0,0.0,50.0,0.0,0.0,0.031415926535897934,0.031415926535897934,0.0,0.0,0.0,0.0,0.0,0.0,0.0,50.0,40.0,50.0,50.0,0.0,0.0,49.99999999999999,8333333.333333336,166666.6666666667,166666.66666666674,25.0,0.25,0.0,0.0,0.0,0.0,-0.00019704413191624885,3.0175076288884894,39.9,166666.6666666667,166666.66666666674,26.69241640605228,0.0,24.16274035004491,0.0,2,20.532628004655603,0.0,5.4315137319992814,15.791611697353755,0.0,0.0,0.0,0.0,0.0,0.0,0.0,65.35738483216038,0.0,0.0,0.0,50.0,0.0,314.1592653589793,-0.10000000000047748,0.0,10000.0,314.1592653589793,0.0,20.0,0.031415926535897934,50.0,10000.0,314.1592653589793,0.0,20.0,0.031415926535897934,50.0,10000.0,314.1592653589793,0.0,20.0,0.031415926535897934,50.0,62.83185307179586,0.0,10000.0,314.1592653589793,0.0,0.5554928893888602,0.6272853753823504,2.3868764088497794
3179,4189,19,N40-20-1,37,0,Rapport des essais: de tirants sous déformation imposée de courte durée,1993,0,Switzerland,École Polytechnique Fédérale de Lausanne,Construction Materials Laboratory,"Bicher Farra, Jean-Paul Jaccoud",1150.0,1150.0,1000.0,1000.0,100.0,100,"[2,7,6]","[6,7,15]",60.0,"[0,21,0]",0,39.9,"[1,160x320,0]","[7,28,90]",1.7949186442978844,"[1,160x320,1]",[28],35385.0,"[1,160x320,2]",[28],"[0,0,0,0,0.39,32,0,Sikament320,0]",197500.0,2,531.6,[20],[50],[1],[40],[0],[0],0.0,0.0,0,0,0.0,0.0,0.0,0,0,[0],[0],[0],[0],[0],2,1a,0,0,2,2,0.0,1,52.15043804959057,0.0,166.0,28,1,0.0,0,0,0,7,0.1,0.0,0.16243479487732276,135.0,245.76220321235328,0,-1,2,0,0,0,10000.0,314.1592653589793,13,0.5,CN,39.9,1.0,31.9,48.0722891566265,3.0175076288884894,5.0196600026558045,2.9858686157231347,3.9227599175550365,2.3333942375872496,6.525558003452546,2.3333942375872496,2.1122553402219424,2.1122553402219424,3.513762001859063,33700.0,0.0,1.5708039424154574,1.5708039424154574,0.0,1.8724027195162336,1.8724027195162336,0.0,3.443206661931691,3.443206661931691,33700.0,-4.607864941534082e-05,-4.607864941534082e-05,-0.0001855165347713787,-0.0001855165347713787,-0.00023159518418671953,-0.00023159518418671953,-0.00023159518418671953,1,0,5.5814610710753145,0.0,100.0,0.0,50.0,0.0,0.0,0.031415926535897934,0.031415926535897934,0.0,0.0,0.0,0.0,0.0,0.0,0.0,50.0,40.0,50.0,50.0,0.0,0.0,49.99999999999999,8333333.333333336,166666.6666666667,166666.66666666674,25.0,0.25,0.0,0.0,0.0,0.0,-0.00019704413191624885,3.0175076288884894,39.9,166666.6666666667,166666.66666666674,26.69241640605228,0.0,24.16274035004491,0.0,2,20.532628004655603,0.0,5.4315137319992814,15.791611697353755,0.0,0.0,0.0,0.0,0.0,0.0,0.0,65.35738483216038,0.0,0.0,0.0,50.0,0.0,314.1592653589793,-0.10000000000047748,0.0,10000.0,314.1592653589793,0.0,20.0,0.031415926535897934,50.0,10000.0,314.1592653589793,0.0,20.0,0.031415926535897934,50.0,10000.0,314.1592653589793,0.0,20.0,0.031415926535897934,50.0,62.83185307179586,0.0,10000.0,314.1592653589793,0.0,0.5493114817307847,0.6156316451504371,2.5398813068529704
3189,4199,19,N40-20-1,40,0,Rapport des essais: de tirants sous déformation imposée de courte durée,1993,0,Switzerland,École Polytechnique Fédérale de Lausanne,Construction Materials Laboratory,"Bicher Farra, Jean-Paul Jaccoud",1150.0,1150.0,1000.0,1000.0,100.0,100,"[2,7,6]","[6,7,15]",60.0,"[0,21,0]",0,39.9,"[1,160x320,0]","[7,28,90]",1.7949186442978844,"[1,160x320,1]",[28],35385.0,"[1,160x320,2]",[28],"[0,0,0,0,0.39,32,0,Sikament320,0]",197500.0,2,531.6,[20],[50],[1],[40],[0],[0],0.0,0.0,0,0,0.0,0.0,0.0,0,0,[0],[0],[0],[0],[0],2,1a,0,0,2,2,0.0,1,68.4867198482575,0.0,218.0,28,1,0.0,0,0,0,7,0.14,0.0,0.179,135.0,254.90203027406565,0,-1,2,0,0,0,10000.0,314.1592653589793,13,0.5,CN,39.9,1.0,31.9,48.0722891566265,3.0175076288884894,5.0196600026558045,2.9858686157231347,3.9227599175550365,2.3333942375872496,6.525558003452546,2.3333942375872496,2.1122553402219424,2.1122553402219424,3.513762001859063,33700.0,0.0,1.5708039424154574,1.5708039424154574,0.0,1.8724027195162336,1.8724027195162336,0.0,3.443206661931691,3.443206661931691,33700.0,-4.607864941534082e-05,-4.607864941534082e-05,-0.0001855165347713787,-0.0001855165347713787,-0.00023159518418671953,-0.00023159518418671953,-0.00023159518418671953,1,0,5.5814610710753145,0.0,100.0,0.0,50.0,0.0,0.0,0.031415926535897934,0.031415926535897934,0.0,0.0,0.0,0.0,0.0,0.0,0.0,50.0,40.0,50.0,50.0,0.0,0.0,49.99999999999999,8333333.333333336,166666.6666666667,166666.66666666674,25.0,0.25,0.0,0.0,0.0,0.0,-0.00019704413191624885,3.0175076288884894,39.9,166666.6666666667,166666.66666666674,26.69241640605228,0.0,24.16274035004491,0.0,2,20.532628004655603,0.0,5.4315137319992814,15.791611697353755,0.0,0.0,0.0,0.0,0.0,0.0,0.0,65.35738483216038,0.0,0.0,0.0,50.0,0.0,314.1592653589793,-0.10000000000047748,0.0,10000.0,314.1592653589793,0.0,20.0,0.031415926535897934,50.0,10000.0,314.1592653589793,0.0,20.0,0.031415926535897934,50.0,10000.0,314.1592653589793,0.0,20.0,0.031415926535897934,50.0,62.83185307179586,0.0,10000.0,314.1592653589793,0.0,0.529615240235045,0.5769523251897882,3.3355067764695634
3191,4201,19,N40-20-1,38,0,Rapport des essais: de tirants sous déformation imposée de courte durée,1993,0,Switzerland,École Polytechnique Fédérale de Lausanne,Construction Materials Laboratory,"Bicher Farra, Jean-Paul Jaccoud",1150.0,1150.0,1000.0,1000.0,100.0,100,"[2,7,6]","[6,7,15]",60.0,"[0,21,0]",0,39.9,"[1,160x320,0]","[7,28,90]",1.7949186442978844,"[1,160x320,1]",[28],35385.0,"[1,160x320,2]",[28],"[0,0,0,0,0.39,32,0,Sikament320,0]",197500.0,2,531.6,[20],[50],[1],[40],[0],[0],0.0,0.0,0,0,0.0,0.0,0.0,0,0,[0],[0],[0],[0],[0],2,1a,0,0,2,2,0.0,1,49.323004661359754,0.0,157.0,28,1,0.0,0,0,0,7,0.1,0.0,0.163,135.0,243.32182688832657,0,-1,2,0,0,0,10000.0,314.1592653589793,13,0.5,CN,39.9,1.0,31.9,48.0722891566265,3.0175076288884894,5.0196600026558045,2.9858686157231347,3.9227599175550365,2.3333942375872496,6.525558003452546,2.3333942375872496,2.1122553402219424,2.1122553402219424,3.513762001859063,33700.0,0.0,1.5708039424154574,1.5708039424154574,0.0,1.8724027195162336,1.8724027195162336,0.0,3.443206661931691,3.443206661931691,33700.0,-4.607864941534082e-05,-4.607864941534082e-05,-0.0001855165347713787,-0.0001855165347713787,-0.00023159518418671953,-0.00023159518418671953,-0.00023159518418671953,1,0,5.5814610710753145,0.0,100.0,0.0,50.0,0.0,0.0,0.031415926535897934,0.031415926535897934,0.0,0.0,0.0,0.0,0.0,0.0,0.0,50.0,40.0,50.0,50.0,0.0,0.0,49.99999999999999,8333333.333333336,166666.6666666667,166666.66666666674,25.0,0.25,0.0,0.0,0.0,0.0,-0.00019704413191624885,3.0175076288884894,39.9,166666.6666666667,166666.66666666674,26.69241640605228,0.0,24.16274035004491,0.0,2,20.532628004655603,0.0,5.4315137319992814,15.791611697353755,0.0,0.0,0.0,0.0,0.0,0.0,0.0,65.35738483216038,0.0,0.0,0.0,50.0,0.0,314.1592653589793,-0.10000000000047748,0.0,10000.0,314.1592653589793,0.0,20.0,0.031415926535897934,50.0,10000.0,314.1592653589793,0.0,20.0,0.031415926535897934,50.0,10000.0,314.1592653589793,0.0,20.0,0.031415926535897934,50.0,62.83185307179586,0.0,10000.0,314.1592653589793,0.0,0.5548207562240552,0.6260272437930462,2.402176898650098
3205,4215,19,N40-20-1,39,0,Rapport des essais: de tirants sous déformation imposée de courte durée,1993,0,Switzerland,École Polytechnique Fédérale de Lausanne,Construction Materials Laboratory,"Bicher Farra, Jean-Paul Jaccoud",1150.0,1150.0,1000.0,1000.0,100.0,100,"[2,7,6]","[6,7,15]",60.0,"[0,21,0]",0,39.9,"[1,160x320,0]","[7,28,90]",1.7949186442978844,"[1,160x320,1]",[28],35385.0,"[1,160x320,2]",[28],"[0,0,0,0,0.39,32,0,Sikament320,0]",197500.0,2,531.6,[20],[50],[1],[40],[0],[0],0.0,0.0,0,0,0.0,0.0,0.0,0,0,[0],[0],[0],[0],[0],2,1a,0,0,2,2,0.0,1,59.37610115284709,0.0,189.0,28,1,0.0,0,0,0,7,0.12,0.0,0.2,135.0,250.63706052140486,0,-1,2,0,0,0,10000.0,314.1592653589793,13,0.5,CN,39.9,1.0,31.9,48.0722891566265,3.0175076288884894,5.0196600026558045,2.9858686157231347,3.9227599175550365,2.3333942375872496,6.525558003452546,2.3333942375872496,2.1122553402219424,2.1122553402219424,3.513762001859063,33700.0,0.0,1.5708039424154574,1.5708039424154574,0.0,1.8724027195162336,1.8724027195162336,0.0,3.443206661931691,3.443206661931691,33700.0,-4.607864941534082e-05,-4.607864941534082e-05,-0.0001855165347713787,-0.0001855165347713787,-0.00023159518418671953,-0.00023159518418671953,-0.00023159518418671953,1,0,5.5814610710753145,0.0,100.0,0.0,50.0,0.0,0.0,0.031415926535897934,0.031415926535897934,0.0,0.0,0.0,0.0,0.0,0.0,0.0,50.0,40.0,50.0,50.0,0.0,0.0,49.99999999999999,8333333.333333336,166666.6666666667,166666.66666666674,25.0,0.25,0.0,0.0,0.0,0.0,-0.00019704413191624885,3.0175076288884894,39.9,166666.6666666667,166666.66666666674,26.69241640605228,0.0,24.16274035004491,0.0,2,20.532628004655603,0.0,5.4315137319992814,15.791611697353755,0.0,0.0,0.0,0.0,0.0,0.0,0.0,65.35738483216038,0.0,0.0,0.0,50.0,0.0,314.1592653589793,-0.10000000000047748,0.0,10000.0,314.1592653589793,0.0,20.0,0.031415926535897934,50.0,10000.0,314.1592653589793,0.0,20.0,0.031415926535897934,50.0,10000.0,314.1592653589793,0.0,20.0,0.031415926535897934,50.0,62.83185307179586,0.0,10000.0,314.1592653589793,0.0,0.5386274468714125,0.5949918221343321,2.8917925722603095
3224,4234,19,N40-20-2,30,0,Rapport des essais: de tirants sous déformation imposée de courte durée,1993,0,Switzerland,École Polytechnique Fédérale de Lausanne,Construction Materials Laboratory,"Bicher Farra, Jean-Paul Jaccoud",1150.0,1150.0,1000.0,1000.0,100.0,100,"[2,7,6]","[6,7,15]",60.0,"[0,21,0]",0,39.9,"[1,160x320,0]","[7,28,90]",1.7949186442978844,"[1,160x320,1]",[28],35385.0,"[1,160x320,2]",[28],"[0,0,0,0,0.39,32,0,Sikament320,0]",197500.0,2,531.6,[20],[50],[1],[40],[0],[0],0.0,0.0,0,0,0.0,0.0,0.0,0,0,[0],[0],[0],[0],[0],2,1a,0,0,2,2,0.0,1,49.323004661359754,0.0,157.0,28,1,0.0,0,0,0,6,0.1,0.0,0.135,154.0,277.5671210429799,0,-1,2,0,0,0,10000.0,314.1592653589793,13,0.5,CN,39.9,1.0,31.9,48.0722891566265,3.0175076288884894,5.0196600026558045,2.9858686157231347,3.9227599175550365,2.3333942375872496,6.525558003452546,2.3333942375872496,2.1122553402219424,2.1122553402219424,3.513762001859063,33700.0,0.0,1.5708039424154574,1.5708039424154574,0.0,1.8724027195162336,1.8724027195162336,0.0,3.443206661931691,3.443206661931691,33700.0,-4.607864941534082e-05,-4.607864941534082e-05,-0.0001855165347713787,-0.0001855165347713787,-0.00023159518418671953,-0.00023159518418671953,-0.00023159518418671953,1,0,5.5814610710753145,0.0,100.0,0.0,50.0,0.0,0.0,0.031415926535897934,0.031415926535897934,0.0,0.0,0.0,0.0,0.0,0.0,0.0,50.0,40.0,50.0,50.0,0.0,0.0,49.99999999999999,8333333.333333336,166666.6666666667,166666.66666666674,25.0,0.25,0.0,0.0,0.0,0.0,-0.00019704413191624885,3.0175076288884894,39.9,166666.6666666667,166666.66666666674,26.69241640605228,0.0,24.16274035004491,0.0,2,20.532628004655603,0.0,5.4315137319992814,15.791611697353755,0.0,0.0,0.0,0.0,0.0,0.0,0.0,65.35738483216038,0.0,0.0,0.0,50.0,0.0,314.1592653589793,-0.10000000000047748,0.0,10000.0,314.1592653589793,0.0,20.0,0.031415926535897934,50.0,10000.0,314.1592653589793,0.0,20.0,0.031415926535897934,50.0,10000.0,314.1592653589793,0.0,20.0,0.031415926535897934,50.0,62.83185307179586,0.0,10000.0,314.1592653589793,0.0,0.5548207562240552,0.6260272437930462,2.402176898650098
3230,4240,19,N40-20-2,28,0,Rapport des essais: de tirants sous déformation imposée de courte durée,1993,0,Switzerland,École Polytechnique Fédérale de Lausanne,Construction Materials Laboratory,"Bicher Farra, Jean-Paul Jaccoud",1150.0,1150.0,1000.0,1000.0,100.0,100,"[2,7,6]","[6,7,15]",60.0,"[0,21,0]",0,39.9,"[1,160x320,0]","[7,28,90]",1.7949186442978844,"[1,160x320,1]",[28],35385.0,"[1,160x320,2]",[28],"[0,0,0,0,0.39,32,0,Sikament320,0]",197500.0,2,531.6,[20],[50],[1],[40],[0],[0],0.0,0.0,0,0,0.0,0.0,0.0,0,0,[0],[0],[0],[0],[0],2,1a,0,0,2,2,0.0,1,49.95132319207771,0.0,159.0,28,1,0.0,0,0,0,6,0.1,0.0,0.16036528039526274,153.0,276.4154225544741,0,-1,2,0,0,0,10000.0,314.1592653589793,13,0.5,CN,39.9,1.0,31.9,48.0722891566265,3.0175076288884894,5.0196600026558045,2.9858686157231347,3.9227599175550365,2.3333942375872496,6.525558003452546,2.3333942375872496,2.1122553402219424,2.1122553402219424,3.513762001859063,33700.0,0.0,1.5708039424154574,1.5708039424154574,0.0,1.8724027195162336,1.8724027195162336,0.0,3.443206661931691,3.443206661931691,33700.0,-4.607864941534082e-05,-4.607864941534082e-05,-0.0001855165347713787,-0.0001855165347713787,-0.00023159518418671953,-0.00023159518418671953,-0.00023159518418671953,1,0,5.5814610710753145,0.0,100.0,0.0,50.0,0.0,0.0,0.031415926535897934,0.031415926535897934,0.0,0.0,0.0,0.0,0.0,0.0,0.0,50.0,40.0,50.0,50.0,0.0,0.0,49.99999999999999,8333333.333333336,166666.6666666667,166666.66666666674,25.0,0.25,0.0,0.0,0.0,0.0,-0.00019704413191624885,3.0175076288884894,39.9,166666.6666666667,166666.66666666674,26.69241640605228,0.0,24.16274035004491,0.0,2,20.532628004655603,0.0,5.4315137319992814,15.791611697353755,0.0,0.0,0.0,0.0,0.0,0.0,0.0,65.35738483216038,0.0,0.0,0.0,50.0,0.0,314.1592653589793,-0.10000000000047748,0.0,10000.0,314.1592653589793,0.0,20.0,0.031415926535897934,50.0,10000.0,314.1592653589793,0.0,20.0,0.031415926535897934,50.0,10000.0,314.1592653589793,0.0,20.0,0.031415926535897934,50.0,62.83185307179586,0.0,10000.0,314.1592653589793,0.0,0.5535147011192828,0.6235763735985963,2.4327778782507363
3233,4243,19,N40-20-2,32,0,Rapport des essais: de tirants sous déformation imposée de courte durée,1993,0,Switzerland,École Polytechnique Fédérale de Lausanne,Construction Materials Laboratory,"Bicher Farra, Jean-Paul Jaccoud",1150.0,1150.0,1000.0,1000.0,100.0,100,"[2,7,6]","[6,7,15]",60.0,"[0,21,0]",0,39.9,"[1,160x320,0]","[7,28,90]",1.7949186442978844,"[1,160x320,1]",[28],35385.0,"[1,160x320,2]",[28],"[0,0,0,0,0.39,32,0,Sikament320,0]",197500.0,2,531.6,[20],[50],[1],[40],[0],[0],0.0,0.0,0,0,0.0,0.0,0.0,0,0,[0],[0],[0],[0],[0],2,1a,0,0,2,2,0.0,1,68.4867198482575,0.0,218.0,28,1,0.0,0,0,0,6,0.16,0.0,0.194,155.0,292.6652940183717,0,-1,2,0,0,0,10000.0,314.1592653589793,13,0.5,CN,39.9,1.0,31.9,48.0722891566265,3.0175076288884894,5.0196600026558045,2.9858686157231347,3.9227599175550365,2.3333942375872496,6.525558003452546,2.3333942375872496,2.1122553402219424,2.1122553402219424,3.513762001859063,33700.0,0.0,1.5708039424154574,1.5708039424154574,0.0,1.8724027195162336,1.8724027195162336,0.0,3.443206661931691,3.443206661931691,33700.0,-4.607864941534082e-05,-4.607864941534082e-05,-0.0001855165347713787,-0.0001855165347713787,-0.00023159518418671953,-0.00023159518418671953,-0.00023159518418671953,1,0,5.5814610710753145,0.0,100.0,0.0,50.0,0.0,0.0,0.031415926535897934,0.031415926535897934,0.0,0.0,0.0,0.0,0.0,0.0,0.0,50.0,40.0,50.0,50.0,0.0,0.0,49.99999999999999,8333333.333333336,166666.6666666667,166666.66666666674,25.0,0.25,0.0,0.0,0.0,0.0,-0.00019704413191624885,3.0175076288884894,39.9,166666.6666666667,166666.66666666674,26.69241640605228,0.0,24.16274035004491,0.0,2,20.532628004655603,0.0,5.4315137319992814,15.791611697353755,0.0,0.0,0.0,0.0,0.0,0.0,0.0,65.35738483216038,0.0,0.0,0.0,50.0,0.0,314.1592653589793,-0.10000000000047748,0.0,10000.0,314.1592653589793,0.0,20.0,0.031415926535897934,50.0,10000.0,314.1592653589793,0.0,20.0,0.031415926535897934,50.0,10000.0,314.1592653589793,0.0,20.0,0.031415926535897934,50.0,62.83185307179586,0.0,10000.0,314.1592653589793,0.0,0.529615240235045,0.5769523251897882,3.3355067764695634
3235,4245,19,N40-20-2,31,0,Rapport des essais: de tirants sous déformation imposée de courte durée,1993,0,Switzerland,École Polytechnique Fédérale de Lausanne,Construction Materials Laboratory,"Bicher Farra, Jean-Paul Jaccoud",1150.0,1150.0,1000.0,1000.0,100.0,100,"[2,7,6]","[6,7,15]",60.0,"[0,21,0]",0,39.9,"[1,160x320,0]","[7,28,90]",1.7949186442978844,"[1,160x320,1]",[28],35385.0,"[1,160x320,2]",[28],"[0,0,0,0,0.39,32,0,Sikament320,0]",197500.0,2,531.6,[20],[50],[1],[40],[0],[0],0.0,0.0,0,0,0.0,0.0,0.0,0,0,[0],[0],[0],[0],[0],2,1a,0,0,2,2,0.0,1,59.06194188748812,0.0,188.0,28,1,0.0,0,0,0,6,0.13,0.0,0.181,155.0,287.56272523067827,0,-1,2,0,0,0,10000.0,314.1592653589793,13,0.5,CN,39.9,1.0,31.9,48.0722891566265,3.0175076288884894,5.0196600026558045,2.9858686157231347,3.9227599175550365,2.3333942375872496,6.525558003452546,2.3333942375872496,2.1122553402219424,2.1122553402219424,3.513762001859063,33700.0,0.0,1.5708039424154574,1.5708039424154574,0.0,1.8724027195162336,1.8724027195162336,0.0,3.443206661931691,3.443206661931691,33700.0,-4.607864941534082e-05,-4.607864941534082e-05,-0.0001855165347713787,-0.0001855165347713787,-0.00023159518418671953,-0.00023159518418671953,-0.00023159518418671953,1,0,5.5814610710753145,0.0,100.0,0.0,50.0,0.0,0.0,0.031415926535897934,0.031415926535897934,0.0,0.0,0.0,0.0,0.0,0.0,0.0,50.0,40.0,50.0,50.0,0.0,0.0,49.99999999999999,8333333.333333336,166666.6666666667,166666.66666666674,25.0,0.25,0.0,0.0,0.0,0.0,-0.00019704413191624885,3.0175076288884894,39.9,166666.6666666667,166666.66666666674,26.69241640605228,0.0,24.16274035004491,0.0,2,20.532628004655603,0.0,5.4315137319992814,15.791611697353755,0.0,0.0,0.0,0.0,0.0,0.0,0.0,65.35738483216038,0.0,0.0,0.0,50.0,0.0,314.1592653589793,-0.10000000000047748,0.0,10000.0,314.1592653589793,0.0,20.0,0.031415926535897934,50.0,10000.0,314.1592653589793,0.0,20.0,0.031415926535897934,50.0,10000.0,314.1592653589793,0.0,20.0,0.031415926535897934,50.0,62.83185307179586,0.0,10000.0,314.1592653589793,0.0,0.5390128358105574,0.5957489439212924,2.8764920824599907
3247,4257,19,N40-20-3,32,0,Rapport des essais: de tirants sous déformation imposée de courte durée,1993,0,Switzerland,École Polytechnique Fédérale de Lausanne,Construction Materials Laboratory,"Bicher Farra, Jean-Paul Jaccoud",1150.0,1150.0,1000.0,1000.0,100.0,100,"[2,7,6]","[6,7,15]",60.0,"[0,21,0]",0,39.9,"[1,160x320,0]","[7,28,90]",1.7949186442978844,"[1,160x320,1]",[28],35385.0,"[1,160x320,2]",[28],"[0,0,0,0,0.39,32,0,Sikament320,0]",197500.0,2,531.6,[20],[50],[1],[40],[0],[0],0.0,0.0,0,0,0.0,0.0,0.0,0,0,[0],[0],[0],[0],[0],2,1a,0,0,2,2,0.0,1,65.03096792930872,0.0,207.0,28,1,0.0,0,0,0,7,0.14,0.0,0.194,136.0,255.35052674569314,0,-1,2,0,0,0,10000.0,314.1592653589793,13,0.5,CN,39.9,1.0,31.9,48.0722891566265,3.0175076288884894,5.0196600026558045,2.9858686157231347,3.9227599175550365,2.3333942375872496,6.525558003452546,2.3333942375872496,2.1122553402219424,2.1122553402219424,3.513762001859063,33700.0,0.0,1.5708039424154574,1.5708039424154574,0.0,1.8724027195162336,1.8724027195162336,0.0,3.443206661931691,3.443206661931691,33700.0,-4.607864941534082e-05,-4.607864941534082e-05,-0.0001855165347713787,-0.0001855165347713787,-0.00023159518418671953,-0.00023159518418671953,-0.00023159518418671953,1,0,5.5814610710753145,0.0,100.0,0.0,50.0,0.0,0.0,0.031415926535897934,0.031415926535897934,0.0,0.0,0.0,0.0,0.0,0.0,0.0,50.0,40.0,50.0,50.0,0.0,0.0,49.99999999999999,8333333.333333336,166666.6666666667,166666.66666666674,25.0,0.25,0.0,0.0,0.0,0.0,-0.00019704413191624885,3.0175076288884894,39.9,166666.6666666667,166666.66666666674,26.69241640605228,0.0,24.16274035004491,0.0,2,20.532628004655603,0.0,5.4315137319992814,15.791611697353755,0.0,0.0,0.0,0.0,0.0,0.0,0.0,65.35738483216038,0.0,0.0,0.0,50.0,0.0,314.1592653589793,-0.10000000000047748,0.0,10000.0,314.1592653589793,0.0,20.0,0.031415926535897934,50.0,10000.0,314.1592653589793,0.0,20.0,0.031415926535897934,50.0,10000.0,314.1592653589793,0.0,20.0,0.031415926535897934,50.0,62.83185307179586,0.0,10000.0,314.1592653589793,0.0,0.5326012118841021,0.5830063341316737,3.167201388666053
3252,4262,19,N40-20-3,31,0,Rapport des essais: de tirants sous déformation imposée de courte durée,1993,0,Switzerland,École Polytechnique Fédérale de Lausanne,Construction Materials Laboratory,"Bicher Farra, Jean-Paul Jaccoud",1150.0,1150.0,1000.0,1000.0,100.0,100,"[2,7,6]","[6,7,15]",60.0,"[0,21,0]",0,39.9,"[1,160x320,0]","[7,28,90]",1.7949186442978844,"[1,160x320,1]",[28],35385.0,"[1,160x320,2]",[28],"[0,0,0,0,0.39,32,0,Sikament320,0]",197500.0,2,531.6,[20],[50],[1],[40],[0],[0],0.0,0.0,0,0,0.0,0.0,0.0,0,0,[0],[0],[0],[0],[0],2,1a,0,0,2,2,0.0,1,60.004419683565054,0.0,191.0,28,1,0.0,0,0,0,7,0.12,0.0,0.179,136.0,252.8471034877974,0,-1,2,0,0,0,10000.0,314.1592653589793,13,0.5,CN,39.9,1.0,31.9,48.0722891566265,3.0175076288884894,5.0196600026558045,2.9858686157231347,3.9227599175550365,2.3333942375872496,6.525558003452546,2.3333942375872496,2.1122553402219424,2.1122553402219424,3.513762001859063,33700.0,0.0,1.5708039424154574,1.5708039424154574,0.0,1.8724027195162336,1.8724027195162336,0.0,3.443206661931691,3.443206661931691,33700.0,-4.607864941534082e-05,-4.607864941534082e-05,-0.0001855165347713787,-0.0001855165347713787,-0.00023159518418671953,-0.00023159518418671953,-0.00023159518418671953,1,0,5.5814610710753145,0.0,100.0,0.0,50.0,0.0,0.0,0.031415926535897934,0.031415926535897934,0.0,0.0,0.0,0.0,0.0,0.0,0.0,50.0,40.0,50.0,50.0,0.0,0.0,49.99999999999999,8333333.333333336,166666.6666666667,166666.66666666674,25.0,0.25,0.0,0.0,0.0,0.0,-0.00019704413191624885,3.0175076288884894,39.9,166666.6666666667,166666.66666666674,26.69241640605228,0.0,24.16274035004491,0.0,2,20.532628004655603,0.0,5.4315137319992814,15.791611697353755,0.0,0.0,0.0,0.0,0.0,0.0,0.0,65.35738483216038,0.0,0.0,0.0,50.0,0.0,314.1592653589793,-0.10000000000047748,0.0,10000.0,314.1592653589793,0.0,20.0,0.031415926535897934,50.0,10000.0,314.1592653589793,0.0,20.0,0.031415926535897934,50.0,10000.0,314.1592653589793,0.0,20.0,0.031415926535897934,50.0,62.83185307179586,0.0,10000.0,314.1592653589793,0.0,0.5378744629620148,0.5935094851470171,2.922393551860948
3253,4263,19,N40-20-3,33,0,Rapport des essais: de tirants sous déformation imposée de courte durée,1993,0,Switzerland,École Polytechnique Fédérale de Lausanne,Construction Materials Laboratory,"Bicher Farra, Jean-Paul Jaccoud",1150.0,1150.0,1000.0,1000.0,100.0,100,"[2,7,6]","[6,7,15]",60.0,"[0,21,0]",0,39.9,"[1,160x320,0]","[7,28,90]",1.7949186442978844,"[1,160x320,1]",[28],35385.0,"[1,160x320,2]",[28],"[0,0,0,0,0.39,32,0,Sikament320,0]",197500.0,2,531.6,[20],[50],[1],[40],[0],[0],0.0,0.0,0,0,0.0,0.0,0.0,0,0,[0],[0],[0],[0],[0],2,1a,0,0,2,2,0.0,1,68.4867198482575,0.0,218.0,28,1,0.0,0,0,0,7,0.15,0.0,0.178,136.0,256.790193461281,0,-1,2,0,0,0,10000.0,314.1592653589793,13,0.5,CN,39.9,1.0,31.9,48.0722891566265,3.0175076288884894,5.0196600026558045,2.9858686157231347,3.9227599175550365,2.3333942375872496,6.525558003452546,2.3333942375872496,2.1122553402219424,2.1122553402219424,3.513762001859063,33700.0,0.0,1.5708039424154574,1.5708039424154574,0.0,1.8724027195162336,1.8724027195162336,0.0,3.443206661931691,3.443206661931691,33700.0,-4.607864941534082e-05,-4.607864941534082e-05,-0.0001855165347713787,-0.0001855165347713787,-0.00023159518418671953,-0.00023159518418671953,-0.00023159518418671953,1,0,5.5814610710753145,0.0,100.0,0.0,50.0,0.0,0.0,0.031415926535897934,0.031415926535897934,0.0,0.0,0.0,0.0,0.0,0.0,0.0,50.0,40.0,50.0,50.0,0.0,0.0,49.99999999999999,8333333.333333336,166666.6666666667,166666.66666666674,25.0,0.25,0.0,0.0,0.0,0.0,-0.00019704413191624885,3.0175076288884894,39.9,166666.6666666667,166666.66666666674,26.69241640605228,0.0,24.16274035004491,0.0,2,20.532628004655603,0.0,5.4315137319992814,15.791611697353755,0.0,0.0,0.0,0.0,0.0,0.0,0.0,65.35738483216038,0.0,0.0,0.0,50.0,0.0,314.1592653589793,-0.10000000000047748,0.0,10000.0,314.1592653589793,0.0,20.0,0.031415926535897934,50.0,10000.0,314.1592653589793,0.0,20.0,0.031415926535897934,50.0,10000.0,314.1592653589793,0.0,20.0,0.031415926535897934,50.0,62.83185307179586,0.0,10000.0,314.1592653589793,0.0,0.529615240235045,0.5769523251897882,3.3355067764695634
3261,4271,19,N40-20-3,30,0,Rapport des essais: de tirants sous déformation imposée de courte durée,1993,0,Switzerland,École Polytechnique Fédérale de Lausanne,Construction Materials Laboratory,"Bicher Farra, Jean-Paul Jaccoud",1150.0,1150.0,1000.0,1000.0,100.0,100,"[2,7,6]","[6,7,15]",60.0,"[0,21,0]",0,39.9,"[1,160x320,0]","[7,28,90]",1.7949186442978844,"[1,160x320,1]",[28],35385.0,"[1,160x320,2]",[28],"[0,0,0,0,0.39,32,0,Sikament320,0]",197500.0,2,531.6,[20],[50],[1],[40],[0],[0],0.0,0.0,0,0,0.0,0.0,0.0,0,0,[0],[0],[0],[0],[0],2,1a,0,0,2,2,0.0,1,49.95132319207771,0.0,159.0,28,1,0.0,0,0,0,7,0.1,0.0,0.143,135.0,243.89596107747715,0,-1,2,0,0,0,10000.0,314.1592653589793,13,0.5,CN,39.9,1.0,31.9,48.0722891566265,3.0175076288884894,5.0196600026558045,2.9858686157231347,3.9227599175550365,2.3333942375872496,6.525558003452546,2.3333942375872496,2.1122553402219424,2.1122553402219424,3.513762001859063,33700.0,0.0,1.5708039424154574,1.5708039424154574,0.0,1.8724027195162336,1.8724027195162336,0.0,3.443206661931691,3.443206661931691,33700.0,-4.607864941534082e-05,-4.607864941534082e-05,-0.0001855165347713787,-0.0001855165347713787,-0.00023159518418671953,-0.00023159518418671953,-0.00023159518418671953,1,0,5.5814610710753145,0.0,100.0,0.0,50.0,0.0,0.0,0.031415926535897934,0.031415926535897934,0.0,0.0,0.0,0.0,0.0,0.0,0.0,50.0,40.0,50.0,50.0,0.0,0.0,49.99999999999999,8333333.333333336,166666.6666666667,166666.66666666674,25.0,0.25,0.0,0.0,0.0,0.0,-0.00019704413191624885,3.0175076288884894,39.9,166666.6666666667,166666.66666666674,26.69241640605228,0.0,24.16274035004491,0.0,2,20.532628004655603,0.0,5.4315137319992814,15.791611697353755,0.0,0.0,0.0,0.0,0.0,0.0,0.0,65.35738483216038,0.0,0.0,0.0,50.0,0.0,314.1592653589793,-0.10000000000047748,0.0,10000.0,314.1592653589793,0.0,20.0,0.031415926535897934,50.0,10000.0,314.1592653589793,0.0,20.0,0.031415926535897934,50.0,10000.0,314.1592653589793,0.0,20.0,0.031415926535897934,50.0,62.83185307179586,0.0,10000.0,314.1592653589793,0.0,0.5535147011192828,0.6235763735985963,2.4327778782507363
3351,4361,19,N42-14-1,22,0,Rapport des essais: de tirants sous déformation imposée de courte durée,1993,0,Switzerland,École Polytechnique Fédérale de Lausanne,Construction Materials Laboratory,"Bicher Farra, Jean-Paul Jaccoud",1150.0,1150.0,1000.0,1000.0,100.0,100,"[2,7,6]","[6,7,15]",60.0,"[0,21,0]",0,55.4,"[1,160x320,0]","[7,28,90]",3.3105203064993307,"[1,160x320,1]",[28],35385.0,"[1,160x320,2]",[28],"[0,0,0,0,0.40,32,0,Sikament320,0]",196317.0,2,558.2,[14],[50],[1],[43],[0],[0],0.0,0.0,0,0,0.0,0.0,0.0,0,0,[0],[0],[0],[0],[0],2,1a,0,0,2,2,0.0,1,32.01911232538717,0.0,208.0,28,1,0.0,0,0,0,4,0.12,0.0,0.15,225.0,225.0,0,-1,2,0,0,0,10000.0,153.93804002589985,13,0.4,CN,55.4,1.0,47.4,66.5,3.929224251056009,6.536311499486163,5.50709009363324,5.107991526372812,4.30367639844913,8.497204949332012,4.30367639844913,2.750456975739206,2.750456975739206,4.575418049640314,33700.0,0.0,1.2483781946593473,1.2483781946593473,0.0,1.2008598790505352,1.2008598790505352,0.0,2.4492380737098824,2.4492380737098824,33700.0,-7.298626041858731e-05,-7.298626041858731e-05,-0.0001492274998923318,-0.0001492274998923318,-0.00022221376031091912,-0.00022221376031091912,-0.00022221376031091912,1,0,5.548028825773633,0.0,100.0,0.0,50.0,0.0,0.0,0.015393804002589986,0.015393804002589986,0.0,0.0,0.0,0.0,0.0,0.0,0.0,50.0,43.0,50.0,50.0,0.0,0.0,49.99999999999999,8333333.333333336,166666.6666666667,166666.66666666674,25.0,0.25,0.0,0.0,0.0,0.0,-0.00020472883888781107,3.929224251056009,55.4,166666.6666666667,166666.66666666674,46.04983085159041,0.0,29.43020496220621,0.0,1,35.4229468089157,0.0,7.072603651900816,18.607794065928395,0.0,0.0,0.0,0.0,0.0,0.0,0.0,230.11171769470258,0.0,0.0,0.0,50.0,0.0,153.93804002589985,-0.10000000000047748,0.0,10000.0,153.93804002589985,0.0,14.0,0.015393804002589986,50.0,10000.0,153.93804002589985,0.0,14.0,0.015393804002589986,50.0,10000.0,153.93804002589985,0.0,14.0,0.015393804002589986,50.0,43.982297150257104,0.0,10000.0,153.93804002589985,0.0,1.0,1.0,0.9039087712863062
