Repository: iavdesch/Research

Readme
======

The supporting files are related to the study "A method for determining the performance of formulas for calculating the crack width and spacing in reinforced concrete elements".

The following files are relevant:
Research/Method_comparing_CWFs/Data_processing_for_GitHuB_Final (contains the data processing of the database "Crack width and crack spacing in reinforced and prestressed concrete elements: database")
Research/Method_comparing_CWFs/CWF_analysis_for_GitHuB_Final (contains the evaluation of the different crack width formulas)

File: Method_comparing_CWFs/Datasets_used/Working_database_no_hordijk_initshrink.csv (part 61 of 84)
,ID,EPID,ELID,LOADID,DOI,title,year,journal,country,institution,laboratory,authors,Ltot,Lspan,Lcons,Lmeas,h,b,hc,thc,RH,Temp,pd,fcm,catfcm,tfcm,fctm,catfctm,tfctm,Ecm,catEcm,tEcm,mix,Es,fsr,fy,phi,zs,nbl,clat,phit,st,phiw,sw,type,method,fpk,fp01k,Ep,rel,fpr,npl,phip,Ap,zp,cplat,catf,epsin,catcal,selfw,typew,locw,epsc,Nrep,N,M,sigs,t0,t,PL,catp,t0p,tp,ncr,wm,wk,wmax,sm,smax,indLR,indNP,indtfcm,indtfctm,indtEcm,slab,Ac,Astot,ts,sc,class_C,fcm28,Bcc,fck28,fcm_cube_150,fctm28,fctmfl28,fctmfl,fct095_28,fct095,fct095fl_28,fct095fl,fct005,fct005_28,fct005fl,Ecm28,phi_bc,phi_bc_prestress,phi_bc_prior_load,phi_dc,phi_dc_prestress,phi_dc_prior_load,phi_creep,phi_creep_prestress,phi_creep_prior_load,Ecm0,eps_cbs,eps_cbs_prestress,eps_cds,eps_cds_prestress,shrinkage,shrinkage_prestress,shrinkage_init,bondLR,bondPR,ae,ap,sxLR,sxNP,zstot,zstensinit,Astensinit,rhotot,rhotensinit,At,Aw,Aptot,zptot,zeta1,zeta,phi_peq,ry,cy,ry0,rx,ryp,cyp,cog,Izz,Wb,Wt,rho,qself,Mself,ep,Mp,pre_loss,initstrain,fctmorg,fcmorg,W_Ib,W_It,Ncr095,Mcr095,Ncr005,Mcr005,CS,Ncr,Mcr,tau_bms,tau_max,xcinit,epsinit,dpsigs,xc,eps,epsbot,sigssimpl,sigsr,dpsigsr,xc_sr,eps_sr,zstottens,zptottens,Astens,Actens,Aptens,Aceff_MC2020,Aseff_MC2020,Apeff_MC2020,phi_eq_MC2020,rhoeff_MC2020,hceff_MC2020,Aceff_FPR,Aseff_FPR,Apeff_FPR,phi_eq_FPR,rhoeff_FPR,hceff_FPR,Aceff_SMTCM,Aseff_SMTCM,Apeff_SMTCM,phi_eq_SMTCM,rhoeff_SMTCM,hceff_SMTCM,sumcirc_SMTCM,sumcirc_p_SMTCM,Actensstate1,Astensstate1,Aptensstate1,r,p,k1
3400,4410,19,N42-14-2,22,0,Rapport des essais: de tirants sous déformation imposée de courte durée,1993,0,Switzerland,École Polytechnique Fédérale de Lausanne,Construction Materials Laboratory,"Bicher Farra, Jean-Paul Jaccoud",1150.0,1150.0,1000.0,1000.0,100.0,100,"[2,7,6]","[6,7,15]",60.0,"[0,21,0]",0,55.4,"[1,160x320,0]","[7,28,90]",3.3105203064993307,"[1,160x320,1]",[28],35385.0,"[1,160x320,2]",[28],"[0,0,0,0,0.40,32,0,Sikament320,0]",196317.0,2,558.2,[14],[50],[1],[43],[0],[0],0.0,0.0,0,0,0.0,0.0,0.0,0,0,[0],[0],[0],[0],[0],2,1a,0,0,2,2,0.0,1,32.32698840543897,0.0,210.0,28,1,0.0,0,0,0,5,0.13,0.0,0.165,187.0,187.0,0,-1,2,0,0,0,10000.0,153.93804002589985,13,0.4,CN,55.4,1.0,47.4,66.5,3.929224251056009,6.536311499486163,5.50709009363324,5.107991526372812,4.30367639844913,8.497204949332012,4.30367639844913,2.750456975739206,2.750456975739206,4.575418049640314,33700.0,0.0,1.2483781946593473,1.2483781946593473,0.0,1.2008598790505352,1.2008598790505352,0.0,2.4492380737098824,2.4492380737098824,33700.0,-7.298626041858731e-05,-7.298626041858731e-05,-0.0001492274998923318,-0.0001492274998923318,-0.00022221376031091912,-0.00022221376031091912,-0.00022221376031091912,1,0,5.548028825773633,0.0,100.0,0.0,50.0,0.0,0.0,0.015393804002589986,0.015393804002589986,0.0,0.0,0.0,0.0,0.0,0.0,0.0,50.0,43.0,50.0,50.0,0.0,0.0,49.99999999999999,8333333.333333336,166666.6666666667,166666.66666666674,25.0,0.25,0.0,0.0,0.0,0.0,-0.00020472883888781107,3.929224251056009,55.4,166666.6666666667,166666.66666666674,46.04983085159041,0.0,29.43020496220621,0.0,1,35.4229468089157,0.0,7.072603651900816,18.607794065928395,0.0,0.0,0.0,0.0,0.0,0.0,0.0,230.11171769470258,0.0,0.0,0.0,50.0,0.0,153.93804002589985,-0.10000000000047748,0.0,10000.0,153.93804002589985,0.0,14.0,0.015393804002589986,50.0,10000.0,153.93804002589985,0.0,14.0,0.015393804002589986,50.0,10000.0,153.93804002589985,0.0,14.0,0.015393804002589986,50.0,43.982297150257104,0.0,10000.0,153.93804002589985,0.0,1.0,1.0,0.9126002017794438
3401,4411,19,N42-14-2,27,0,Rapport des essais: de tirants sous déformation imposée de courte durée,1993,0,Switzerland,École Polytechnique Fédérale de Lausanne,Construction Materials Laboratory,"Bicher Farra, Jean-Paul Jaccoud",1150.0,1150.0,1000.0,1000.0,100.0,100,"[2,7,6]","[6,7,15]",60.0,"[0,21,0]",0,55.4,"[1,160x320,0]","[7,28,90]",3.3105203064993307,"[1,160x320,1]",[28],35385.0,"[1,160x320,2]",[28],"[0,0,0,0,0.40,32,0,Sikament320,0]",196317.0,2,558.2,[14],[50],[1],[43],[0],[0],0.0,0.0,0,0,0.0,0.0,0.0,0,0,[0],[0],[0],[0],[0],2,1a,0,0,2,2,0.0,1,45.257783767614555,0.0,294.0,28,1,0.0,0,0,0,6,0.2,0.0,0.264,160.0,160.0,0,-1,2,0,0,0,10000.0,153.93804002589985,13,0.4,CN,55.4,1.0,47.4,66.5,3.929224251056009,6.536311499486163,5.50709009363324,5.107991526372812,4.30367639844913,8.497204949332012,4.30367639844913,2.750456975739206,2.750456975739206,4.575418049640314,33700.0,0.0,1.2483781946593473,1.2483781946593473,0.0,1.2008598790505352,1.2008598790505352,0.0,2.4492380737098824,2.4492380737098824,33700.0,-7.298626041858731e-05,-7.298626041858731e-05,-0.0001492274998923318,-0.0001492274998923318,-0.00022221376031091912,-0.00022221376031091912,-0.00022221376031091912,1,0,5.548028825773633,0.0,100.0,0.0,50.0,0.0,0.0,0.015393804002589986,0.015393804002589986,0.0,0.0,0.0,0.0,0.0,0.0,0.0,50.0,43.0,50.0,50.0,0.0,0.0,49.99999999999999,8333333.333333336,166666.6666666667,166666.66666666674,25.0,0.25,0.0,0.0,0.0,0.0,-0.00020472883888781107,3.929224251056009,55.4,166666.6666666667,166666.66666666674,46.04983085159041,0.0,29.43020496220621,0.0,1,35.4229468089157,0.0,7.072603651900816,18.607794065928395,0.0,0.0,0.0,0.0,0.0,0.0,0.0,230.11171769470258,0.0,0.0,0.0,50.0,0.0,153.93804002589985,-0.10000000000047748,0.0,10000.0,153.93804002589985,0.0,14.0,0.015393804002589986,50.0,10000.0,153.93804002589985,0.0,14.0,0.015393804002589986,50.0,10000.0,153.93804002589985,0.0,14.0,0.015393804002589986,50.0,43.982297150257104,0.0,10000.0,153.93804002589985,0.0,1.0,1.0,1.2776402824912212
3402,4412,19,N42-14-2,25,0,Rapport des essais: de tirants sous déformation imposée de courte durée,1993,0,Switzerland,École Polytechnique Fédérale de Lausanne,Construction Materials Laboratory,"Bicher Farra, Jean-Paul Jaccoud",1150.0,1150.0,1000.0,1000.0,100.0,100,"[2,7,6]","[6,7,15]",60.0,"[0,21,0]",0,55.4,"[1,160x320,0]","[7,28,90]",3.3105203064993307,"[1,160x320,1]",[28],35385.0,"[1,160x320,2]",[28],"[0,0,0,0,0.40,32,0,Sikament320,0]",196317.0,2,558.2,[14],[50],[1],[43],[0],[0],0.0,0.0,0,0,0.0,0.0,0.0,0,0,[0],[0],[0],[0],[0],2,1a,0,0,2,2,0.0,1,37.71481980634546,0.0,245.0,28,1,0.0,0,0,0,6,0.15,0.0,0.217,159.0,159.0,0,-1,2,0,0,0,10000.0,153.93804002589985,13,0.4,CN,55.4,1.0,47.4,66.5,3.929224251056009,6.536311499486163,5.50709009363324,5.107991526372812,4.30367639844913,8.497204949332012,4.30367639844913,2.750456975739206,2.750456975739206,4.575418049640314,33700.0,0.0,1.2483781946593473,1.2483781946593473,0.0,1.2008598790505352,1.2008598790505352,0.0,2.4492380737098824,2.4492380737098824,33700.0,-7.298626041858731e-05,-7.298626041858731e-05,-0.0001492274998923318,-0.0001492274998923318,-0.00022221376031091912,-0.00022221376031091912,-0.00022221376031091912,1,0,5.548028825773633,0.0,100.0,0.0,50.0,0.0,0.0,0.015393804002589986,0.015393804002589986,0.0,0.0,0.0,0.0,0.0,0.0,0.0,50.0,43.0,50.0,50.0,0.0,0.0,49.99999999999999,8333333.333333336,166666.6666666667,166666.66666666674,25.0,0.25,0.0,0.0,0.0,0.0,-0.00020472883888781107,3.929224251056009,55.4,166666.6666666667,166666.66666666674,46.04983085159041,0.0,29.43020496220621,0.0,1,35.4229468089157,0.0,7.072603651900816,18.607794065928395,0.0,0.0,0.0,0.0,0.0,0.0,0.0,230.11171769470258,0.0,0.0,0.0,50.0,0.0,153.93804002589985,-0.10000000000047748,0.0,10000.0,153.93804002589985,0.0,14.0,0.015393804002589986,50.0,10000.0,153.93804002589985,0.0,14.0,0.015393804002589986,50.0,10000.0,153.93804002589985,0.0,14.0,0.015393804002589986,50.0,43.982297150257104,0.0,10000.0,153.93804002589985,0.0,1.0,1.0,1.0647002354093509
3403,4413,19,N42-14-2,13,0,Rapport des essais: de tirants sous déformation imposée de courte durée,1993,0,Switzerland,École Polytechnique Fédérale de Lausanne,Construction Materials Laboratory,"Bicher Farra, Jean-Paul Jaccoud",1150.0,1150.0,1000.0,1000.0,100.0,100,"[2,7,6]","[6,7,15]",60.0,"[0,21,0]",0,55.4,"[1,160x320,0]","[7,28,90]",3.3105203064993307,"[1,160x320,1]",[28],35385.0,"[1,160x320,2]",[28],"[0,0,0,0,0.40,32,0,Sikament320,0]",196317.0,2,558.2,[14],[50],[1],[43],[0],[0],0.0,0.0,0,0,0.0,0.0,0.0,0,0,[0],[0],[0],[0],[0],2,1a,0,0,2,2,0.0,1,30.47973192512817,0.0,198.0,28,1,0.0,0,0,0,3,0.1,0.0,0.1,280.0,280.0,0,-1,2,0,0,0,10000.0,153.93804002589985,13,0.4,CN,55.4,1.0,47.4,66.5,3.929224251056009,6.536311499486163,5.50709009363324,5.107991526372812,4.30367639844913,8.497204949332012,4.30367639844913,2.750456975739206,2.750456975739206,4.575418049640314,33700.0,0.0,1.2483781946593473,1.2483781946593473,0.0,1.2008598790505352,1.2008598790505352,0.0,2.4492380737098824,2.4492380737098824,33700.0,-7.298626041858731e-05,-7.298626041858731e-05,-0.0001492274998923318,-0.0001492274998923318,-0.00022221376031091912,-0.00022221376031091912,-0.00022221376031091912,1,0,5.548028825773633,0.0,100.0,0.0,50.0,0.0,0.0,0.015393804002589986,0.015393804002589986,0.0,0.0,0.0,0.0,0.0,0.0,0.0,50.0,43.0,50.0,50.0,0.0,0.0,49.99999999999999,8333333.333333336,166666.6666666667,166666.66666666674,25.0,0.25,0.0,0.0,0.0,0.0,-0.00020472883888781107,3.929224251056009,55.4,166666.6666666667,166666.66666666674,46.04983085159041,0.0,29.43020496220621,0.0,1,35.4229468089157,0.0,7.072603651900816,18.607794065928395,0.0,0.0,0.0,0.0,0.0,0.0,0.0,230.11171769470258,0.0,0.0,0.0,50.0,0.0,153.93804002589985,-0.10000000000047748,0.0,10000.0,153.93804002589985,0.0,14.0,0.015393804002589986,50.0,10000.0,153.93804002589985,0.0,14.0,0.015393804002589986,50.0,10000.0,153.93804002589985,0.0,14.0,0.015393804002589986,50.0,43.982297150257104,0.0,10000.0,153.93804002589985,0.0,1.0,1.0,0.8604516188206184
3404,4414,19,N42-14-2,24,0,Rapport des essais: de tirants sous déformation imposée de courte durée,1993,0,Switzerland,École Polytechnique Fédérale de Lausanne,Construction Materials Laboratory,"Bicher Farra, Jean-Paul Jaccoud",1150.0,1150.0,1000.0,1000.0,100.0,100,"[2,7,6]","[6,7,15]",60.0,"[0,21,0]",0,55.4,"[1,160x320,0]","[7,28,90]",3.3105203064993307,"[1,160x320,1]",[28],35385.0,"[1,160x320,2]",[28],"[0,0,0,0,0.40,32,0,Sikament320,0]",196317.0,2,558.2,[14],[50],[1],[43],[0],[0],0.0,0.0,0,0,0.0,0.0,0.0,0,0,[0],[0],[0],[0],[0],2,1a,0,0,2,2,0.0,1,39.562076286656264,0.0,257.0,28,1,0.0,0,0,0,6,0.15,0.0,0.15,159.0,159.0,0,-1,2,0,0,0,10000.0,153.93804002589985,13,0.4,CN,55.4,1.0,47.4,66.5,3.929224251056009,6.536311499486163,5.50709009363324,5.107991526372812,4.30367639844913,8.497204949332012,4.30367639844913,2.750456975739206,2.750456975739206,4.575418049640314,33700.0,0.0,1.2483781946593473,1.2483781946593473,0.0,1.2008598790505352,1.2008598790505352,0.0,2.4492380737098824,2.4492380737098824,33700.0,-7.298626041858731e-05,-7.298626041858731e-05,-0.0001492274998923318,-0.0001492274998923318,-0.00022221376031091912,-0.00022221376031091912,-0.00022221376031091912,1,0,5.548028825773633,0.0,100.0,0.0,50.0,0.0,0.0,0.015393804002589986,0.015393804002589986,0.0,0.0,0.0,0.0,0.0,0.0,0.0,50.0,43.0,50.0,50.0,0.0,0.0,49.99999999999999,8333333.333333336,166666.6666666667,166666.66666666674,25.0,0.25,0.0,0.0,0.0,0.0,-0.00020472883888781107,3.929224251056009,55.4,166666.6666666667,166666.66666666674,46.04983085159041,0.0,29.43020496220621,0.0,1,35.4229468089157,0.0,7.072603651900816,18.607794065928395,0.0,0.0,0.0,0.0,0.0,0.0,0.0,230.11171769470258,0.0,0.0,0.0,50.0,0.0,153.93804002589985,-0.10000000000047748,0.0,10000.0,153.93804002589985,0.0,14.0,0.015393804002589986,50.0,10000.0,153.93804002589985,0.0,14.0,0.015393804002589986,50.0,10000.0,153.93804002589985,0.0,14.0,0.015393804002589986,50.0,43.982297150257104,0.0,10000.0,153.93804002589985,0.0,1.0,1.0,1.1168488183681764
3406,4416,19,N42-14-3,28,0,Rapport des essais: de tirants sous déformation imposée de courte durée,1993,0,Switzerland,École Polytechnique Fédérale de Lausanne,Construction Materials Laboratory,"Bicher Farra, Jean-Paul Jaccoud",1150.0,1150.0,1000.0,1000.0,100.0,100,"[2,7,6]","[6,7,15]",60.0,"[0,21,0]",0,55.4,"[1,160x320,0]","[7,28,90]",3.3105203064993307,"[1,160x320,1]",[28],35385.0,"[1,160x320,2]",[28],"[0,0,0,0,0.40,32,0,Sikament320,0]",196317.0,2,558.2,[14],[50],[1],[43],[0],[0],0.0,0.0,0,0,0.0,0.0,0.0,0,0,[0],[0],[0],[0],[0],2,1a,0,0,2,2,0.0,1,42.94871316722606,0.0,279.0,28,1,0.0,0,0,0,6,0.19,0.0,0.249,160.0,160.0,0,-1,2,0,0,0,10000.0,153.93804002589985,13,0.4,CN,55.4,1.0,47.4,66.5,3.929224251056009,6.536311499486163,5.50709009363324,5.107991526372812,4.30367639844913,8.497204949332012,4.30367639844913,2.750456975739206,2.750456975739206,4.575418049640314,33700.0,0.0,1.2483781946593473,1.2483781946593473,0.0,1.2008598790505352,1.2008598790505352,0.0,2.4492380737098824,2.4492380737098824,33700.0,-7.298626041858731e-05,-7.298626041858731e-05,-0.0001492274998923318,-0.0001492274998923318,-0.00022221376031091912,-0.00022221376031091912,-0.00022221376031091912,1,0,5.548028825773633,0.0,100.0,0.0,50.0,0.0,0.0,0.015393804002589986,0.015393804002589986,0.0,0.0,0.0,0.0,0.0,0.0,0.0,50.0,43.0,50.0,50.0,0.0,0.0,49.99999999999999,8333333.333333336,166666.6666666667,166666.66666666674,25.0,0.25,0.0,0.0,0.0,0.0,-0.00020472883888781107,3.929224251056009,55.4,166666.6666666667,166666.66666666674,46.04983085159041,0.0,29.43020496220621,0.0,1,35.4229468089157,0.0,7.072603651900816,18.607794065928395,0.0,0.0,0.0,0.0,0.0,0.0,0.0,230.11171769470258,0.0,0.0,0.0,50.0,0.0,153.93804002589985,-0.10000000000047748,0.0,10000.0,153.93804002589985,0.0,14.0,0.015393804002589986,50.0,10000.0,153.93804002589985,0.0,14.0,0.015393804002589986,50.0,10000.0,153.93804002589985,0.0,14.0,0.015393804002589986,50.0,43.982297150257104,0.0,10000.0,153.93804002589985,0.0,1.0,1.0,1.2124545537926896
3411,4421,19,N42-14-3,24,0,Rapport des essais: de tirants sous déformation imposée de courte durée,1993,0,Switzerland,École Polytechnique Fédérale de Lausanne,Construction Materials Laboratory,"Bicher Farra, Jean-Paul Jaccoud",1150.0,1150.0,1000.0,1000.0,100.0,100,"[2,7,6]","[6,7,15]",60.0,"[0,21,0]",0,55.4,"[1,160x320,0]","[7,28,90]",3.3105203064993307,"[1,160x320,1]",[28],35385.0,"[1,160x320,2]",[28],"[0,0,0,0,0.40,32,0,Sikament320,0]",196317.0,2,558.2,[14],[50],[1],[43],[0],[0],0.0,0.0,0,0,0.0,0.0,0.0,0,0,[0],[0],[0],[0],[0],2,1a,0,0,2,2,0.0,1,35.251811165931066,0.0,229.0,28,1,0.0,0,0,0,5,0.13,0.0,0.173,186.0,186.0,0,-1,2,0,0,0,10000.0,153.93804002589985,13,0.4,CN,55.4,1.0,47.4,66.5,3.929224251056009,6.536311499486163,5.50709009363324,5.107991526372812,4.30367639844913,8.497204949332012,4.30367639844913,2.750456975739206,2.750456975739206,4.575418049640314,33700.0,0.0,1.2483781946593473,1.2483781946593473,0.0,1.2008598790505352,1.2008598790505352,0.0,2.4492380737098824,2.4492380737098824,33700.0,-7.298626041858731e-05,-7.298626041858731e-05,-0.0001492274998923318,-0.0001492274998923318,-0.00022221376031091912,-0.00022221376031091912,-0.00022221376031091912,1,0,5.548028825773633,0.0,100.0,0.0,50.0,0.0,0.0,0.015393804002589986,0.015393804002589986,0.0,0.0,0.0,0.0,0.0,0.0,0.0,50.0,43.0,50.0,50.0,0.0,0.0,49.99999999999999,8333333.333333336,166666.6666666667,166666.66666666674,25.0,0.25,0.0,0.0,0.0,0.0,-0.00020472883888781107,3.929224251056009,55.4,166666.6666666667,166666.66666666674,46.04983085159041,0.0,29.43020496220621,0.0,1,35.4229468089157,0.0,7.072603651900816,18.607794065928395,0.0,0.0,0.0,0.0,0.0,0.0,0.0,230.11171769470258,0.0,0.0,0.0,50.0,0.0,153.93804002589985,-0.10000000000047748,0.0,10000.0,153.93804002589985,0.0,14.0,0.015393804002589986,50.0,10000.0,153.93804002589985,0.0,14.0,0.015393804002589986,50.0,10000.0,153.93804002589985,0.0,14.0,0.015393804002589986,50.0,43.982297150257104,0.0,10000.0,153.93804002589985,0.0,1.0,1.0,0.9951687914642506
3412,4422,19,N42-14-3,27,0,Rapport des essais: de tirants sous déformation imposée de courte durée,1993,0,Switzerland,École Polytechnique Fédérale de Lausanne,Construction Materials Laboratory,"Bicher Farra, Jean-Paul Jaccoud",1150.0,1150.0,1000.0,1000.0,100.0,100,"[2,7,6]","[6,7,15]",60.0,"[0,21,0]",0,55.4,"[1,160x320,0]","[7,28,90]",3.3105203064993307,"[1,160x320,1]",[28],35385.0,"[1,160x320,2]",[28],"[0,0,0,0,0.40,32,0,Sikament320,0]",196317.0,2,558.2,[14],[50],[1],[43],[0],[0],0.0,0.0,0,0,0.0,0.0,0.0,0,0,[0],[0],[0],[0],[0],2,1a,0,0,2,2,0.0,1,45.257783767614555,0.0,294.0,28,1,0.0,0,0,0,6,0.19,0.0,0.19,160.0,160.0,0,-1,2,0,0,0,10000.0,153.93804002589985,13,0.4,CN,55.4,1.0,47.4,66.5,3.929224251056009,6.536311499486163,5.50709009363324,5.107991526372812,4.30367639844913,8.497204949332012,4.30367639844913,2.750456975739206,2.750456975739206,4.575418049640314,33700.0,0.0,1.2483781946593473,1.2483781946593473,0.0,1.2008598790505352,1.2008598790505352,0.0,2.4492380737098824,2.4492380737098824,33700.0,-7.298626041858731e-05,-7.298626041858731e-05,-0.0001492274998923318,-0.0001492274998923318,-0.00022221376031091912,-0.00022221376031091912,-0.00022221376031091912,1,0,5.548028825773633,0.0,100.0,0.0,50.0,0.0,0.0,0.015393804002589986,0.015393804002589986,0.0,0.0,0.0,0.0,0.0,0.0,0.0,50.0,43.0,50.0,50.0,0.0,0.0,49.99999999999999,8333333.333333336,166666.6666666667,166666.66666666674,25.0,0.25,0.0,0.0,0.0,0.0,-0.00020472883888781107,3.929224251056009,55.4,166666.6666666667,166666.66666666674,46.04983085159041,0.0,29.43020496220621,0.0,1,35.4229468089157,0.0,7.072603651900816,18.607794065928395,0.0,0.0,0.0,0.0,0.0,0.0,0.0,230.11171769470258,0.0,0.0,0.0,50.0,0.0,153.93804002589985,-0.10000000000047748,0.0,10000.0,153.93804002589985,0.0,14.0,0.015393804002589986,50.0,10000.0,153.93804002589985,0.0,14.0,0.015393804002589986,50.0,10000.0,153.93804002589985,0.0,14.0,0.015393804002589986,50.0,43.982297150257104,0.0,10000.0,153.93804002589985,0.0,1.0,1.0,1.2776402824912212
3413,4423,19,N42-14-3,29,0,Rapport des essais: de tirants sous déformation imposée de courte durée,1993,0,Switzerland,École Polytechnique Fédérale de Lausanne,Construction Materials Laboratory,"Bicher Farra, Jean-Paul Jaccoud",1150.0,1150.0,1000.0,1000.0,100.0,100,"[2,7,6]","[6,7,15]",60.0,"[0,21,0]",0,55.4,"[1,160x320,0]","[7,28,90]",3.3105203064993307,"[1,160x320,1]",[28],35385.0,"[1,160x320,2]",[28],"[0,0,0,0,0.40,32,0,Sikament320,0]",196317.0,2,558.2,[14],[50],[1],[43],[0],[0],0.0,0.0,0,0,0.0,0.0,0.0,0,0,[0],[0],[0],[0],[0],2,1a,0,0,2,2,0.0,1,45.56565984766635,0.0,296.0,28,1,0.0,0,0,0,6,0.2,0.0,0.259,160.0,160.0,0,-1,2,0,0,0,10000.0,153.93804002589985,13,0.4,CN,55.4,1.0,47.4,66.5,3.929224251056009,6.536311499486163,5.50709009363324,5.107991526372812,4.30367639844913,8.497204949332012,4.30367639844913,2.750456975739206,2.750456975739206,4.575418049640314,33700.0,0.0,1.2483781946593473,1.2483781946593473,0.0,1.2008598790505352,1.2008598790505352,0.0,2.4492380737098824,2.4492380737098824,33700.0,-7.298626041858731e-05,-7.298626041858731e-05,-0.0001492274998923318,-0.0001492274998923318,-0.00022221376031091912,-0.00022221376031091912,-0.00022221376031091912,1,0,5.548028825773633,0.0,100.0,0.0,50.0,0.0,0.0,0.015393804002589986,0.015393804002589986,0.0,0.0,0.0,0.0,0.0,0.0,0.0,50.0,43.0,50.0,50.0,0.0,0.0,49.99999999999999,8333333.333333336,166666.6666666667,166666.66666666674,25.0,0.25,0.0,0.0,0.0,0.0,-0.00020472883888781107,3.929224251056009,55.4,166666.6666666667,166666.66666666674,46.04983085159041,0.0,29.43020496220621,0.0,1,35.4229468089157,0.0,7.072603651900816,18.607794065928395,0.0,0.0,0.0,0.0,0.0,0.0,0.0,230.11171769470258,0.0,0.0,0.0,50.0,0.0,153.93804002589985,-0.10000000000047748,0.0,10000.0,153.93804002589985,0.0,14.0,0.015393804002589986,50.0,10000.0,153.93804002589985,0.0,14.0,0.015393804002589986,50.0,10000.0,153.93804002589985,0.0,14.0,0.015393804002589986,50.0,43.982297150257104,0.0,10000.0,153.93804002589985,0.0,1.0,1.0,1.2863317129843588
3420,4430,19,N42-14-3,26,0,Rapport des essais: de tirants sous déformation imposée de courte durée,1993,0,Switzerland,École Polytechnique Fédérale de Lausanne,Construction Materials Laboratory,"Bicher Farra, Jean-Paul Jaccoud",1150.0,1150.0,1000.0,1000.0,100.0,100,"[2,7,6]","[6,7,15]",60.0,"[0,21,0]",0,55.4,"[1,160x320,0]","[7,28,90]",3.3105203064993307,"[1,160x320,1]",[28],35385.0,"[1,160x320,2]",[28],"[0,0,0,0,0.40,32,0,Sikament320,0]",196317.0,2,558.2,[14],[50],[1],[43],[0],[0],0.0,0.0,0,0,0.0,0.0,0.0,0,0,[0],[0],[0],[0],[0],2,1a,0,0,2,2,0.0,1,42.79477512720016,0.0,278.0,28,1,0.0,0,0,0,5,0.19,0.0,0.238,189.0,189.0,0,-1,2,0,0,0,10000.0,153.93804002589985,13,0.4,CN,55.4,1.0,47.4,66.5,3.929224251056009,6.536311499486163,5.50709009363324,5.107991526372812,4.30367639844913,8.497204949332012,4.30367639844913,2.750456975739206,2.750456975739206,4.575418049640314,33700.0,0.0,1.2483781946593473,1.2483781946593473,0.0,1.2008598790505352,1.2008598790505352,0.0,2.4492380737098824,2.4492380737098824,33700.0,-7.298626041858731e-05,-7.298626041858731e-05,-0.0001492274998923318,-0.0001492274998923318,-0.00022221376031091912,-0.00022221376031091912,-0.00022221376031091912,1,0,5.548028825773633,0.0,100.0,0.0,50.0,0.0,0.0,0.015393804002589986,0.015393804002589986,0.0,0.0,0.0,0.0,0.0,0.0,0.0,50.0,43.0,50.0,50.0,0.0,0.0,49.99999999999999,8333333.333333336,166666.6666666667,166666.66666666674,25.0,0.25,0.0,0.0,0.0,0.0,-0.00020472883888781107,3.929224251056009,55.4,166666.6666666667,166666.66666666674,46.04983085159041,0.0,29.43020496220621,0.0,1,35.4229468089157,0.0,7.072603651900816,18.607794065928395,0.0,0.0,0.0,0.0,0.0,0.0,0.0,230.11171769470258,0.0,0.0,0.0,50.0,0.0,153.93804002589985,-0.10000000000047748,0.0,10000.0,153.93804002589985,0.0,14.0,0.015393804002589986,50.0,10000.0,153.93804002589985,0.0,14.0,0.015393804002589986,50.0,10000.0,153.93804002589985,0.0,14.0,0.015393804002589986,50.0,43.982297150257104,0.0,10000.0,153.93804002589985,0.0,1.0,1.0,1.208108838546121
3423,4433,19,N42-14-3,22,0,Rapport des essais: de tirants sous déformation imposée de courte durée,1993,0,Switzerland,École Polytechnique Fédérale de Lausanne,Construction Materials Laboratory,"Bicher Farra, Jean-Paul Jaccoud",1150.0,1150.0,1000.0,1000.0,100.0,100,"[2,7,6]","[6,7,15]",60.0,"[0,21,0]",0,55.4,"[1,160x320,0]","[7,28,90]",3.3105203064993307,"[1,160x320,1]",[28],35385.0,"[1,160x320,2]",[28],"[0,0,0,0,0.40,32,0,Sikament320,0]",196317.0,2,558.2,[14],[50],[1],[43],[0],[0],0.0,0.0,0,0,0.0,0.0,0.0,0,0,[0],[0],[0],[0],[0],2,1a,0,0,2,2,0.0,1,30.32579388510227,0.0,197.0,28,1,0.0,0,0,0,5,0.1,0.0,0.131,185.0,185.0,0,-1,2,0,0,0,10000.0,153.93804002589985,13,0.4,CN,55.4,1.0,47.4,66.5,3.929224251056009,6.536311499486163,5.50709009363324,5.107991526372812,4.30367639844913,8.497204949332012,4.30367639844913,2.750456975739206,2.750456975739206,4.575418049640314,33700.0,0.0,1.2483781946593473,1.2483781946593473,0.0,1.2008598790505352,1.2008598790505352,0.0,2.4492380737098824,2.4492380737098824,33700.0,-7.298626041858731e-05,-7.298626041858731e-05,-0.0001492274998923318,-0.0001492274998923318,-0.00022221376031091912,-0.00022221376031091912,-0.00022221376031091912,1,0,5.548028825773633,0.0,100.0,0.0,50.0,0.0,0.0,0.015393804002589986,0.015393804002589986,0.0,0.0,0.0,0.0,0.0,0.0,0.0,50.0,43.0,50.0,50.0,0.0,0.0,49.99999999999999,8333333.333333336,166666.6666666667,166666.66666666674,25.0,0.25,0.0,0.0,0.0,0.0,-0.00020472883888781107,3.929224251056009,55.4,166666.6666666667,166666.66666666674,46.04983085159041,0.0,29.43020496220621,0.0,1,35.4229468089157,0.0,7.072603651900816,18.607794065928395,0.0,0.0,0.0,0.0,0.0,0.0,0.0,230.11171769470258,0.0,0.0,0.0,50.0,0.0,153.93804002589985,-0.10000000000047748,0.0,10000.0,153.93804002589985,0.0,14.0,0.015393804002589986,50.0,10000.0,153.93804002589985,0.0,14.0,0.015393804002589986,50.0,10000.0,153.93804002589985,0.0,14.0,0.015393804002589986,50.0,43.982297150257104,0.0,10000.0,153.93804002589985,0.0,1.0,1.0,0.8561059035740497
3431,4441,19,N42-14-3,25,0,Rapport des essais: de tirants sous déformation imposée de courte durée,1993,0,Switzerland,École Polytechnique Fédérale de Lausanne,Construction Materials Laboratory,"Bicher Farra, Jean-Paul Jaccoud",1150.0,1150.0,1000.0,1000.0,100.0,100,"[2,7,6]","[6,7,15]",60.0,"[0,21,0]",0,55.4,"[1,160x320,0]","[7,28,90]",3.3105203064993307,"[1,160x320,1]",[28],35385.0,"[1,160x320,2]",[28],"[0,0,0,0,0.40,32,0,Sikament320,0]",196317.0,2,558.2,[14],[50],[1],[43],[0],[0],0.0,0.0,0,0,0.0,0.0,0.0,0,0,[0],[0],[0],[0],[0],2,1a,0,0,2,2,0.0,1,40.33176648678576,0.0,262.0,28,1,0.0,0,0,0,5,0.17,0.0,0.219,188.0,188.0,0,-1,2,0,0,0,10000.0,153.93804002589985,13,0.4,CN,55.4,1.0,47.4,66.5,3.929224251056009,6.536311499486163,5.50709009363324,5.107991526372812,4.30367639844913,8.497204949332012,4.30367639844913,2.750456975739206,2.750456975739206,4.575418049640314,33700.0,0.0,1.2483781946593473,1.2483781946593473,0.0,1.2008598790505352,1.2008598790505352,0.0,2.4492380737098824,2.4492380737098824,33700.0,-7.298626041858731e-05,-7.298626041858731e-05,-0.0001492274998923318,-0.0001492274998923318,-0.00022221376031091912,-0.00022221376031091912,-0.00022221376031091912,1,0,5.548028825773633,0.0,100.0,0.0,50.0,0.0,0.0,0.015393804002589986,0.015393804002589986,0.0,0.0,0.0,0.0,0.0,0.0,0.0,50.0,43.0,50.0,50.0,0.0,0.0,49.99999999999999,8333333.333333336,166666.6666666667,166666.66666666674,25.0,0.25,0.0,0.0,0.0,0.0,-0.00020472883888781107,3.929224251056009,55.4,166666.6666666667,166666.66666666674,46.04983085159041,0.0,29.43020496220621,0.0,1,35.4229468089157,0.0,7.072603651900816,18.607794065928395,0.0,0.0,0.0,0.0,0.0,0.0,0.0,230.11171769470258,0.0,0.0,0.0,50.0,0.0,153.93804002589985,-0.10000000000047748,0.0,10000.0,153.93804002589985,0.0,14.0,0.015393804002589986,50.0,10000.0,153.93804002589985,0.0,14.0,0.015393804002589986,50.0,10000.0,153.93804002589985,0.0,14.0,0.015393804002589986,50.0,43.982297150257104,0.0,10000.0,153.93804002589985,0.0,1.0,1.0,1.1385773946010203
3433,4443,19,N42-14-3,23,0,Rapport des essais: de tirants sous déformation imposée de courte durée,1993,0,Switzerland,École Polytechnique Fédérale de Lausanne,Construction Materials Laboratory,"Bicher Farra, Jean-Paul Jaccoud",1150.0,1150.0,1000.0,1000.0,100.0,100,"[2,7,6]","[6,7,15]",60.0,"[0,21,0]",0,55.4,"[1,160x320,0]","[7,28,90]",3.3105203064993307,"[1,160x320,1]",[28],35385.0,"[1,160x320,2]",[28],"[0,0,0,0,0.40,32,0,Sikament320,0]",196317.0,2,558.2,[14],[50],[1],[43],[0],[0],0.0,0.0,0,0,0.0,0.0,0.0,0,0,[0],[0],[0],[0],[0],2,1a,0,0,2,2,0.0,1,32.788802525516665,0.0,212.99999999999997,28,1,0.0,0,0,0,5,0.12,0.0,0.152,186.0,186.0,0,-1,2,0,0,0,10000.0,153.93804002589985,13,0.4,CN,55.4,1.0,47.4,66.5,3.929224251056009,6.536311499486163,5.50709009363324,5.107991526372812,4.30367639844913,8.497204949332012,4.30367639844913,2.750456975739206,2.750456975739206,4.575418049640314,33700.0,0.0,1.2483781946593473,1.2483781946593473,0.0,1.2008598790505352,1.2008598790505352,0.0,2.4492380737098824,2.4492380737098824,33700.0,-7.298626041858731e-05,-7.298626041858731e-05,-0.0001492274998923318,-0.0001492274998923318,-0.00022221376031091912,-0.00022221376031091912,-0.00022221376031091912,1,0,5.548028825773633,0.0,100.0,0.0,50.0,0.0,0.0,0.015393804002589986,0.015393804002589986,0.0,0.0,0.0,0.0,0.0,0.0,0.0,50.0,43.0,50.0,50.0,0.0,0.0,49.99999999999999,8333333.333333336,166666.6666666667,166666.66666666674,25.0,0.25,0.0,0.0,0.0,0.0,-0.00020472883888781107,3.929224251056009,55.4,166666.6666666667,166666.66666666674,46.04983085159041,0.0,29.43020496220621,0.0,1,35.4229468089157,0.0,7.072603651900816,18.607794065928395,0.0,0.0,0.0,0.0,0.0,0.0,0.0,230.11171769470258,0.0,0.0,0.0,50.0,0.0,153.93804002589985,-0.10000000000047748,0.0,10000.0,153.93804002589985,0.0,14.0,0.015393804002589986,50.0,10000.0,153.93804002589985,0.0,14.0,0.015393804002589986,50.0,10000.0,153.93804002589985,0.0,14.0,0.015393804002589986,50.0,43.982297150257104,0.0,10000.0,153.93804002589985,0.0,1.0,1.0,0.92563734751915
3440,4450,19,N42-20-1,33,0,Rapport des essais: de tirants sous déformation imposée de courte durée,1993,0,Switzerland,École Polytechnique Fédérale de Lausanne,Construction Materials Laboratory,"Bicher Farra, Jean-Paul Jaccoud",1150.0,1150.0,1000.0,1000.0,100.0,100,"[2,7,6]","[6,7,15]",60.0,"[0,21,0]",0,55.4,"[1,160x320,0]","[7,28,90]",2.7561597223844947,"[1,160x320,1]",[28],35385.0,"[1,160x320,2]",[28],"[0,0,0,0,0.40,32,0,Sikament320,0]",197500.0,2,531.6,[20],[50],[1],[40],[0],[0],0.0,0.0,0,0,0.0,0.0,0.0,0,0,[0],[0],[0],[0],[0],2,1a,0,0,2,2,0.0,1,67.54424205218056,0.0,215.00000000000003,28,1,0.0,0,0,0,8,0.12,0.0,0.177,121.0,212.91254927749765,0,-1,2,0,0,0,10000.0,314.1592653589793,13,0.4,CN,55.4,1.0,47.4,66.5,3.929224251056009,6.536311499486163,4.584904636837835,5.107991526372812,3.583007639099843,8.497204949332012,3.583007639099843,2.750456975739206,2.750456975739206,4.575418049640314,33700.0,0.0,1.2483781946593473,1.2483781946593473,0.0,1.2008598790505352,1.2008598790505352,0.0,2.4492380737098824,2.4492380737098824,33700.0,-7.298626041858731e-05,-7.298626041858731e-05,-0.0001492274998923318,-0.0001492274998923318,-0.00022221376031091912,-0.00022221376031091912,-0.00022221376031091912,1,0,5.5814610710753145,0.0,100.0,0.0,50.0,0.0,0.0,0.031415926535897934,0.031415926535897934,0.0,0.0,0.0,0.0,0.0,0.0,0.0,50.0,40.0,50.0,50.0,0.0,0.0,49.99999999999999,8333333.333333336,166666.6666666667,166666.66666666674,25.0,0.25,0.0,0.0,0.0,0.0,-0.00018906229701654256,3.929224251056009,55.4,166666.6666666667,166666.66666666674,40.987129542160446,0.0,31.463325708421774,0.0,2,31.52856118627727,0.0,7.072603651900816,18.607794065928395,0.0,0.0,0.0,0.0,0.0,0.0,0.0,100.35852722742597,0.0,0.0,0.0,50.0,0.0,314.1592653589793,-0.10000000000047748,0.0,10000.0,314.1592653589793,0.0,20.0,0.031415926535897934,50.0,10000.0,314.1592653589793,0.0,20.0,0.031415926535897934,50.0,10000.0,314.1592653589793,0.0,20.0,0.031415926535897934,50.0,62.83185307179586,0.0,10000.0,314.1592653589793,0.0,0.568308445935217,0.6508945636510524,2.1423192023611604
3448,4458,19,N42-20-1,30,0,Rapport des essais: de tirants sous déformation imposée de courte durée,1993,0,Switzerland,École Polytechnique Fédérale de Lausanne,Construction Materials Laboratory,"Bicher Farra, Jean-Paul Jaccoud",1150.0,1150.0,1000.0,1000.0,100.0,100,"[2,7,6]","[6,7,15]",60.0,"[0,21,0]",0,55.4,"[1,160x320,0]","[7,28,90]",2.7561597223844947,"[1,160x320,1]",[28],35385.0,"[1,160x320,2]",[28],"[0,0,0,0,0.40,32,0,Sikament320,0]",197500.0,2,531.6,[20],[50],[1],[40],[0],[0],0.0,0.0,0,0,0.0,0.0,0.0,0,0,[0],[0],[0],[0],[0],2,1a,0,0,2,2,0.0,1,49.95132319207771,0.0,159.0,28,1,0.0,0,0,0,6,0.1,0.0,0.151,153.0,244.78037163830308,0,-1,2,0,0,0,10000.0,314.1592653589793,13,0.4,CN,55.4,1.0,47.4,66.5,3.929224251056009,6.536311499486163,4.584904636837835,5.107991526372812,3.583007639099843,8.497204949332012,3.583007639099843,2.750456975739206,2.750456975739206,4.575418049640314,33700.0,0.0,1.2483781946593473,1.2483781946593473,0.0,1.2008598790505352,1.2008598790505352,0.0,2.4492380737098824,2.4492380737098824,33700.0,-7.298626041858731e-05,-7.298626041858731e-05,-0.0001492274998923318,-0.0001492274998923318,-0.00022221376031091912,-0.00022221376031091912,-0.00022221376031091912,1,0,5.5814610710753145,0.0,100.0,0.0,50.0,0.0,0.0,0.031415926535897934,0.031415926535897934,0.0,0.0,0.0,0.0,0.0,0.0,0.0,50.0,40.0,50.0,50.0,0.0,0.0,49.99999999999999,8333333.333333336,166666.6666666667,166666.66666666674,25.0,0.25,0.0,0.0,0.0,0.0,-0.00018906229701654256,3.929224251056009,55.4,166666.6666666667,166666.66666666674,40.987129542160446,0.0,31.463325708421774,0.0,2,31.52856118627727,0.0,7.072603651900816,18.607794065928395,0.0,0.0,0.0,0.0,0.0,0.0,0.0,100.35852722742597,0.0,0.0,0.0,50.0,0.0,314.1592653589793,-0.10000000000047748,0.0,10000.0,314.1592653589793,0.0,20.0,0.031415926535897934,50.0,10000.0,314.1592653589793,0.0,20.0,0.031415926535897934,50.0,10000.0,314.1592653589793,0.0,20.0,0.031415926535897934,50.0,62.83185307179586,0.0,10000.0,314.1592653589793,0.0,0.6250501172785157,0.7481893047310786,1.5843197822112765
3455,4465,19,N42-20-1,28,0,Rapport des essais: de tirants sous déformation imposée de courte durée,1993,0,Switzerland,École Polytechnique Fédérale de Lausanne,Construction Materials Laboratory,"Bicher Farra, Jean-Paul Jaccoud",1150.0,1150.0,1000.0,1000.0,100.0,100,"[2,7,6]","[6,7,15]",60.0,"[0,21,0]",0,55.4,"[1,160x320,0]","[7,28,90]",2.7561597223844947,"[1,160x320,1]",[28],35385.0,"[1,160x320,2]",[28],"[0,0,0,0,0.40,32,0,Sikament320,0]",197500.0,2,531.6,[20],[50],[1],[40],[0],[0],0.0,0.0,0,0,0.0,0.0,0.0,0,0,[0],[0],[0],[0],[0],2,1a,0,0,2,2,0.0,1,49.637163926718735,0.0,158.0,28,1,0.0,0,0,0,6,0.09,0.0,0.11985969206140697,153.0,244.12960949564302,0,-1,2,0,0,0,10000.0,314.1592653589793,13,0.4,CN,55.4,1.0,47.4,66.5,3.929224251056009,6.536311499486163,4.584904636837835,5.107991526372812,3.583007639099843,8.497204949332012,3.583007639099843,2.750456975739206,2.750456975739206,4.575418049640314,33700.0,0.0,1.2483781946593473,1.2483781946593473,0.0,1.2008598790505352,1.2008598790505352,0.0,2.4492380737098824,2.4492380737098824,33700.0,-7.298626041858731e-05,-7.298626041858731e-05,-0.0001492274998923318,-0.0001492274998923318,-0.00022221376031091912,-0.00022221376031091912,-0.00022221376031091912,1,0,5.5814610710753145,0.0,100.0,0.0,50.0,0.0,0.0,0.031415926535897934,0.031415926535897934,0.0,0.0,0.0,0.0,0.0,0.0,0.0,50.0,40.0,50.0,50.0,0.0,0.0,49.99999999999999,8333333.333333336,166666.6666666667,166666.66666666674,25.0,0.25,0.0,0.0,0.0,0.0,-0.00018906229701654256,3.929224251056009,55.4,166666.6666666667,166666.66666666674,40.987129542160446,0.0,31.463325708421774,0.0,2,31.52856118627727,0.0,7.072603651900816,18.607794065928395,0.0,0.0,0.0,0.0,0.0,0.0,0.0,100.35852722742597,0.0,0.0,0.0,50.0,0.0,314.1592653589793,-0.10000000000047748,0.0,10000.0,314.1592653589793,0.0,20.0,0.031415926535897934,50.0,10000.0,314.1592653589793,0.0,20.0,0.031415926535897934,50.0,10000.0,314.1592653589793,0.0,20.0,0.031415926535897934,50.0,62.83185307179586,0.0,10000.0,314.1592653589793,0.0,0.6267162771287298,0.7508779511455015,1.5743555068514574
3457,4467,19,N42-20-1,29,0,Rapport des essais: de tirants sous déformation imposée de courte durée,1993,0,Switzerland,École Polytechnique Fédérale de Lausanne,Construction Materials Laboratory,"Bicher Farra, Jean-Paul Jaccoud",1150.0,1150.0,1000.0,1000.0,100.0,100,"[2,7,6]","[6,7,15]",60.0,"[0,21,0]",0,55.4,"[1,160x320,0]","[7,28,90]",2.7561597223844947,"[1,160x320,1]",[28],35385.0,"[1,160x320,2]",[28],"[0,0,0,0,0.40,32,0,Sikament320,0]",197500.0,2,531.6,[20],[50],[1],[40],[0],[0],0.0,0.0,0,0,0.0,0.0,0.0,0,0,[0],[0],[0],[0],[0],2,1a,0,0,2,2,0.0,1,47.752208334564855,0.0,152.0,28,1,0.0,0,0,0,6,0.09,0.0,0.142,153.0,239.98309194624613,0,-1,2,0,0,0,10000.0,314.1592653589793,13,0.4,CN,55.4,1.0,47.4,66.5,3.929224251056009,6.536311499486163,4.584904636837835,5.107991526372812,3.583007639099843,8.497204949332012,3.583007639099843,2.750456975739206,2.750456975739206,4.575418049640314,33700.0,0.0,1.2483781946593473,1.2483781946593473,0.0,1.2008598790505352,1.2008598790505352,0.0,2.4492380737098824,2.4492380737098824,33700.0,-7.298626041858731e-05,-7.298626041858731e-05,-0.0001492274998923318,-0.0001492274998923318,-0.00022221376031091912,-0.00022221376031091912,-0.00022221376031091912,1,0,5.5814610710753145,0.0,100.0,0.0,50.0,0.0,0.0,0.031415926535897934,0.031415926535897934,0.0,0.0,0.0,0.0,0.0,0.0,0.0,50.0,40.0,50.0,50.0,0.0,0.0,49.99999999999999,8333333.333333336,166666.6666666667,166666.66666666674,25.0,0.25,0.0,0.0,0.0,0.0,-0.00018906229701654256,3.929224251056009,55.4,166666.6666666667,166666.66666666674,40.987129542160446,0.0,31.463325708421774,0.0,2,31.52856118627727,0.0,7.072603651900816,18.607794065928395,0.0,0.0,0.0,0.0,0.0,0.0,0.0,100.35852722742597,0.0,0.0,0.0,50.0,0.0,314.1592653589793,-0.10000000000047748,0.0,10000.0,314.1592653589793,0.0,20.0,0.031415926535897934,50.0,10000.0,314.1592653589793,0.0,20.0,0.031415926535897934,50.0,10000.0,314.1592653589793,0.0,20.0,0.031415926535897934,50.0,62.83185307179586,0.0,10000.0,314.1592653589793,0.0,0.6375449151820684,0.7681107840242187,1.514569854692541
3461,4471,19,N42-20-1,31,0,Rapport des essais: de tirants sous déformation imposée de courte durée,1993,0,Switzerland,École Polytechnique Fédérale de Lausanne,Construction Materials Laboratory,"Bicher Farra, Jean-Paul Jaccoud",1150.0,1150.0,1000.0,1000.0,100.0,100,"[2,7,6]","[6,7,15]",60.0,"[0,21,0]",0,55.4,"[1,160x320,0]","[7,28,90]",2.7561597223844947,"[1,160x320,1]",[28],35385.0,"[1,160x320,2]",[28],"[0,0,0,0,0.40,32,0,Sikament320,0]",197500.0,2,531.6,[20],[50],[1],[40],[0],[0],0.0,0.0,0,0,0.0,0.0,0.0,0,0,[0],[0],[0],[0],[0],2,1a,0,0,2,2,0.0,1,60.004419683565054,0.0,191.0,28,1,0.0,0,0,0,6,0.12,0.0,0.194,154.0,262.7384179087465,0,-1,2,0,0,0,10000.0,314.1592653589793,13,0.4,CN,55.4,1.0,47.4,66.5,3.929224251056009,6.536311499486163,4.584904636837835,5.107991526372812,3.583007639099843,8.497204949332012,3.583007639099843,2.750456975739206,2.750456975739206,4.575418049640314,33700.0,0.0,1.2483781946593473,1.2483781946593473,0.0,1.2008598790505352,1.2008598790505352,0.0,2.4492380737098824,2.4492380737098824,33700.0,-7.298626041858731e-05,-7.298626041858731e-05,-0.0001492274998923318,-0.0001492274998923318,-0.00022221376031091912,-0.00022221376031091912,-0.00022221376031091912,1,0,5.5814610710753145,0.0,100.0,0.0,50.0,0.0,0.0,0.031415926535897934,0.031415926535897934,0.0,0.0,0.0,0.0,0.0,0.0,0.0,50.0,40.0,50.0,50.0,0.0,0.0,49.99999999999999,8333333.333333336,166666.6666666667,166666.66666666674,25.0,0.25,0.0,0.0,0.0,0.0,-0.00018906229701654256,3.929224251056009,55.4,166666.6666666667,166666.66666666674,40.987129542160446,0.0,31.463325708421774,0.0,2,31.52856118627727,0.0,7.072603651900816,18.607794065928395,0.0,0.0,0.0,0.0,0.0,0.0,0.0,100.35852722742597,0.0,0.0,0.0,50.0,0.0,314.1592653589793,-0.10000000000047748,0.0,10000.0,314.1592653589793,0.0,20.0,0.031415926535897934,50.0,10000.0,314.1592653589793,0.0,20.0,0.031415926535897934,50.0,10000.0,314.1592653589793,0.0,20.0,0.031415926535897934,50.0,62.83185307179586,0.0,10000.0,314.1592653589793,0.0,0.5861343050847129,0.6826684780710933,1.9031765937254959
3463,4473,19,N42-20-1,32,0,Rapport des essais: de tirants sous déformation imposée de courte durée,1993,0,Switzerland,École Polytechnique Fédérale de Lausanne,Construction Materials Laboratory,"Bicher Farra, Jean-Paul Jaccoud",1150.0,1150.0,1000.0,1000.0,100.0,100,"[2,7,6]","[6,7,15]",60.0,"[0,21,0]",0,55.4,"[1,160x320,0]","[7,28,90]",2.7561597223844947,"[1,160x320,1]",[28],35385.0,"[1,160x320,2]",[28],"[0,0,0,0,0.40,32,0,Sikament320,0]",197500.0,2,531.6,[20],[50],[1],[40],[0],[0],0.0,0.0,0,0,0.0,0.0,0.0,0,0,[0],[0],[0],[0],[0],2,1a,0,0,2,2,0.0,1,65.03096792930872,0.0,207.0,28,1,0.0,0,0,0,8,0.12,0.0,0.17,120.0,209.22896722542632,0,-1,2,0,0,0,10000.0,314.1592653589793,13,0.4,CN,55.4,1.0,47.4,66.5,3.929224251056009,6.536311499486163,4.584904636837835,5.107991526372812,3.583007639099843,8.497204949332012,3.583007639099843,2.750456975739206,2.750456975739206,4.575418049640314,33700.0,0.0,1.2483781946593473,1.2483781946593473,0.0,1.2008598790505352,1.2008598790505352,0.0,2.4492380737098824,2.4492380737098824,33700.0,-7.298626041858731e-05,-7.298626041858731e-05,-0.0001492274998923318,-0.0001492274998923318,-0.00022221376031091912,-0.00022221376031091912,-0.00022221376031091912,1,0,5.5814610710753145,0.0,100.0,0.0,50.0,0.0,0.0,0.031415926535897934,0.031415926535897934,0.0,0.0,0.0,0.0,0.0,0.0,0.0,50.0,40.0,50.0,50.0,0.0,0.0,49.99999999999999,8333333.333333336,166666.6666666667,166666.66666666674,25.0,0.25,0.0,0.0,0.0,0.0,-0.00018906229701654256,3.929224251056009,55.4,166666.6666666667,166666.66666666674,40.987129542160446,0.0,31.463325708421774,0.0,2,31.52856118627727,0.0,7.072603651900816,18.607794065928395,0.0,0.0,0.0,0.0,0.0,0.0,0.0,100.35852722742597,0.0,0.0,0.0,50.0,0.0,314.1592653589793,-0.10000000000047748,0.0,10000.0,314.1592653589793,0.0,20.0,0.031415926535897934,50.0,10000.0,314.1592653589793,0.0,20.0,0.031415926535897934,50.0,10000.0,314.1592653589793,0.0,20.0,0.031415926535897934,50.0,62.83185307179586,0.0,10000.0,314.1592653589793,0.0,0.5735343513439526,0.660330938345472,2.0626049994826055
