Repository: iavdesch/Research

Readme
======

The supporting files are related to the study "A method for determining the performance of formulas for calculating the crack width and spacing in reinforced concrete elements".

The following files are relevant:
Research/Method_comparing_CWFs/Data_processing_for_GitHuB_Final (contains the data processing of the database "Crack width and crack spacing in reinforced and prestressed concrete elements: database")
Research/Method_comparing_CWFs/CWF_analysis_for_GitHuB_Final (contains the evaluation of the different crack width formulas)

File: Method_comparing_CWFs/Datasets_used/Working_database_no_hordijk_initshrink.csv (part 62 of 84)
,ID,EPID,ELID,LOADID,DOI,title,year,journal,country,institution,laboratory,authors,Ltot,Lspan,Lcons,Lmeas,h,b,hc,thc,RH,Temp,pd,fcm,catfcm,tfcm,fctm,catfctm,tfctm,Ecm,catEcm,tEcm,mix,Es,fsr,fy,phi,zs,nbl,clat,phit,st,phiw,sw,type,method,fpk,fp01k,Ep,rel,fpr,npl,phip,Ap,zp,cplat,catf,epsin,catcal,selfw,typew,locw,epsc,Nrep,N,M,sigs,t0,t,PL,catp,t0p,tp,ncr,wm,wk,wmax,sm,smax,indLR,indNP,indtfcm,indtfctm,indtEcm,slab,Ac,Astot,ts,sc,class_C,fcm28,Bcc,fck28,fcm_cube_150,fctm28,fctmfl28,fctmfl,fct095_28,fct095,fct095fl_28,fct095fl,fct005,fct005_28,fct005fl,Ecm28,phi_bc,phi_bc_prestress,phi_bc_prior_load,phi_dc,phi_dc_prestress,phi_dc_prior_load,phi_creep,phi_creep_prestress,phi_creep_prior_load,Ecm0,eps_cbs,eps_cbs_prestress,eps_cds,eps_cds_prestress,shrinkage,shrinkage_prestress,shrinkage_init,bondLR,bondPR,ae,ap,sxLR,sxNP,zstot,zstensinit,Astensinit,rhotot,rhotensinit,At,Aw,Aptot,zptot,zeta1,zeta,phi_peq,ry,cy,ry0,rx,ryp,cyp,cog,Izz,Wb,Wt,rho,qself,Mself,ep,Mp,pre_loss,initstrain,fctmorg,fcmorg,W_Ib,W_It,Ncr095,Mcr095,Ncr005,Mcr005,CS,Ncr,Mcr,tau_bms,tau_max,xcinit,epsinit,dpsigs,xc,eps,epsbot,sigssimpl,sigsr,dpsigsr,xc_sr,eps_sr,zstottens,zptottens,Astens,Actens,Aptens,Aceff_MC2020,Aseff_MC2020,Apeff_MC2020,phi_eq_MC2020,rhoeff_MC2020,hceff_MC2020,Aceff_FPR,Aseff_FPR,Apeff_FPR,phi_eq_FPR,rhoeff_FPR,hceff_FPR,Aceff_SMTCM,Aseff_SMTCM,Apeff_SMTCM,phi_eq_SMTCM,rhoeff_SMTCM,hceff_SMTCM,sumcirc_SMTCM,sumcirc_p_SMTCM,Actensstate1,Astensstate1,Aptensstate1,r,p,k1
3465,4475,19,N42-20-1,34,0,Rapport des essais: de tirants sous déformation imposée de courte durée,1993,0,Switzerland,École Polytechnique Fédérale de Lausanne,Construction Materials Laboratory,"Bicher Farra, Jean-Paul Jaccoud",1150.0,1150.0,1000.0,1000.0,100.0,100,"[2,7,6]","[6,7,15]",60.0,"[0,21,0]",0,55.4,"[1,160x320,0]","[7,28,90]",2.7561597223844947,"[1,160x320,1]",[28],35385.0,"[1,160x320,2]",[28],"[0,0,0,0,0.40,32,0,Sikament320,0]",197500.0,2,531.6,[20],[50],[1],[40],[0],[0],0.0,0.0,0,0,0.0,0.0,0.0,0,0,[0],[0],[0],[0],[0],2,1a,0,0,2,2,0.0,1,70.05751617505238,0.0,222.99999999999997,28,1,0.0,0,0,0,8,0.12,0.0,0.184,121.0,214.67118026729733,0,-1,2,0,0,0,10000.0,314.1592653589793,13,0.4,CN,55.4,1.0,47.4,66.5,3.929224251056009,6.536311499486163,4.584904636837835,5.107991526372812,3.583007639099843,8.497204949332012,3.583007639099843,2.750456975739206,2.750456975739206,4.575418049640314,33700.0,0.0,1.2483781946593473,1.2483781946593473,0.0,1.2008598790505352,1.2008598790505352,0.0,2.4492380737098824,2.4492380737098824,33700.0,-7.298626041858731e-05,-7.298626041858731e-05,-0.0001492274998923318,-0.0001492274998923318,-0.00022221376031091912,-0.00022221376031091912,-0.00022221376031091912,1,0,5.5814610710753145,0.0,100.0,0.0,50.0,0.0,0.0,0.031415926535897934,0.031415926535897934,0.0,0.0,0.0,0.0,0.0,0.0,0.0,50.0,40.0,50.0,50.0,0.0,0.0,49.99999999999999,8333333.333333336,166666.6666666667,166666.66666666674,25.0,0.25,0.0,0.0,0.0,0.0,-0.00018906229701654256,3.929224251056009,55.4,166666.6666666667,166666.66666666674,40.987129542160446,0.0,31.463325708421774,0.0,2,31.52856118627727,0.0,7.072603651900816,18.607794065928395,0.0,0.0,0.0,0.0,0.0,0.0,0.0,100.35852722742597,0.0,0.0,0.0,50.0,0.0,314.1592653589793,-0.10000000000047748,0.0,10000.0,314.1592653589793,0.0,20.0,0.031415926535897934,50.0,10000.0,314.1592653589793,0.0,20.0,0.031415926535897934,50.0,10000.0,314.1592653589793,0.0,20.0,0.031415926535897934,50.0,62.83185307179586,0.0,10000.0,314.1592653589793,0.0,0.5636527448600093,0.6423976384902744,2.222033405239715
3478,4488,19,N42-20-2,30,0,Rapport des essais: de tirants sous déformation imposée de courte durée,1993,0,Switzerland,École Polytechnique Fédérale de Lausanne,Construction Materials Laboratory,"Bicher Farra, Jean-Paul Jaccoud",1150.0,1150.0,1000.0,1000.0,100.0,100,"[2,7,6]","[6,7,15]",60.0,"[0,21,0]",0,55.4,"[1,160x320,0]","[7,28,90]",2.7561597223844947,"[1,160x320,1]",[28],35385.0,"[1,160x320,2]",[28],"[0,0,0,0,0.40,32,0,Sikament320,0]",197500.0,2,531.6,[20],[50],[1],[40],[0],[0],0.0,0.0,0,0,0.0,0.0,0.0,0,0,[0],[0],[0],[0],[0],2,1a,0,0,2,2,0.0,1,70.05751617505238,0.0,222.99999999999997,28,1,0.0,0,0,0,7,0.14,0.0,0.193,135.0,239.50916806681934,0,-1,2,0,0,0,10000.0,314.1592653589793,13,0.4,CN,55.4,1.0,47.4,66.5,3.929224251056009,6.536311499486163,4.584904636837835,5.107991526372812,3.583007639099843,8.497204949332012,3.583007639099843,2.750456975739206,2.750456975739206,4.575418049640314,33700.0,0.0,1.2483781946593473,1.2483781946593473,0.0,1.2008598790505352,1.2008598790505352,0.0,2.4492380737098824,2.4492380737098824,33700.0,-7.298626041858731e-05,-7.298626041858731e-05,-0.0001492274998923318,-0.0001492274998923318,-0.00022221376031091912,-0.00022221376031091912,-0.00022221376031091912,1,0,5.5814610710753145,0.0,100.0,0.0,50.0,0.0,0.0,0.031415926535897934,0.031415926535897934,0.0,0.0,0.0,0.0,0.0,0.0,0.0,50.0,40.0,50.0,50.0,0.0,0.0,49.99999999999999,8333333.333333336,166666.6666666667,166666.66666666674,25.0,0.25,0.0,0.0,0.0,0.0,-0.00018906229701654256,3.929224251056009,55.4,166666.6666666667,166666.66666666674,40.987129542160446,0.0,31.463325708421774,0.0,2,31.52856118627727,0.0,7.072603651900816,18.607794065928395,0.0,0.0,0.0,0.0,0.0,0.0,0.0,100.35852722742597,0.0,0.0,0.0,50.0,0.0,314.1592653589793,-0.10000000000047748,0.0,10000.0,314.1592653589793,0.0,20.0,0.031415926535897934,50.0,10000.0,314.1592653589793,0.0,20.0,0.031415926535897934,50.0,10000.0,314.1592653589793,0.0,20.0,0.031415926535897934,50.0,62.83185307179586,0.0,10000.0,314.1592653589793,0.0,0.5636527448600093,0.6423976384902744,2.222033405239715
3487,4497,19,N42-20-2,28,0,Rapport des essais: de tirants sous déformation imposée de courte durée,1993,0,Switzerland,École Polytechnique Fédérale de Lausanne,Construction Materials Laboratory,"Bicher Farra, Jean-Paul Jaccoud",1150.0,1150.0,1000.0,1000.0,100.0,100,"[2,7,6]","[6,7,15]",60.0,"[0,21,0]",0,55.4,"[1,160x320,0]","[7,28,90]",2.7561597223844947,"[1,160x320,1]",[28],35385.0,"[1,160x320,2]",[28],"[0,0,0,0,0.40,32,0,Sikament320,0]",197500.0,2,531.6,[20],[50],[1],[40],[0],[0],0.0,0.0,0,0,0.0,0.0,0.0,0,0,[0],[0],[0],[0],[0],2,1a,0,0,2,2,0.0,1,50.2654824574367,0.0,160.0,28,1,0.0,0,0,0,7,0.08,0.0,0.127,134.0,214.9433151827314,0,-1,2,0,0,0,10000.0,314.1592653589793,13,0.4,CN,55.4,1.0,47.4,66.5,3.929224251056009,6.536311499486163,4.584904636837835,5.107991526372812,3.583007639099843,8.497204949332012,3.583007639099843,2.750456975739206,2.750456975739206,4.575418049640314,33700.0,0.0,1.2483781946593473,1.2483781946593473,0.0,1.2008598790505352,1.2008598790505352,0.0,2.4492380737098824,2.4492380737098824,33700.0,-7.298626041858731e-05,-7.298626041858731e-05,-0.0001492274998923318,-0.0001492274998923318,-0.00022221376031091912,-0.00022221376031091912,-0.00022221376031091912,1,0,5.5814610710753145,0.0,100.0,0.0,50.0,0.0,0.0,0.031415926535897934,0.031415926535897934,0.0,0.0,0.0,0.0,0.0,0.0,0.0,50.0,40.0,50.0,50.0,0.0,0.0,49.99999999999999,8333333.333333336,166666.6666666667,166666.66666666674,25.0,0.25,0.0,0.0,0.0,0.0,-0.00018906229701654256,3.929224251056009,55.4,166666.6666666667,166666.66666666674,40.987129542160446,0.0,31.463325708421774,0.0,2,31.52856118627727,0.0,7.072603651900816,18.607794065928395,0.0,0.0,0.0,0.0,0.0,0.0,0.0,100.35852722742597,0.0,0.0,0.0,50.0,0.0,314.1592653589793,-0.10000000000047748,0.0,10000.0,314.1592653589793,0.0,20.0,0.031415926535897934,50.0,10000.0,314.1592653589793,0.0,20.0,0.031415926535897934,50.0,10000.0,314.1592653589793,0.0,20.0,0.031415926535897934,50.0,62.83185307179586,0.0,10000.0,314.1592653589793,0.0,0.6234201788787037,0.7455496578874447,1.5942840575710961
3498,4508,19,N42-20-2,29,0,Rapport des essais: de tirants sous déformation imposée de courte durée,1993,0,Switzerland,École Polytechnique Fédérale de Lausanne,Construction Materials Laboratory,"Bicher Farra, Jean-Paul Jaccoud",1150.0,1150.0,1000.0,1000.0,100.0,100,"[2,7,6]","[6,7,15]",60.0,"[0,21,0]",0,55.4,"[1,160x320,0]","[7,28,90]",2.7561597223844947,"[1,160x320,1]",[28],35385.0,"[1,160x320,2]",[28],"[0,0,0,0,0.40,32,0,Sikament320,0]",197500.0,2,531.6,[20],[50],[1],[40],[0],[0],0.0,0.0,0,0,0.0,0.0,0.0,0,0,[0],[0],[0],[0],[0],2,1a,0,0,2,2,0.0,1,60.004419683565054,0.0,191.0,28,1,0.0,0,0,0,7,0.11,0.0,0.161,134.0,228.61654545306513,0,-1,2,0,0,0,10000.0,314.1592653589793,13,0.4,CN,55.4,1.0,47.4,66.5,3.929224251056009,6.536311499486163,4.584904636837835,5.107991526372812,3.583007639099843,8.497204949332012,3.583007639099843,2.750456975739206,2.750456975739206,4.575418049640314,33700.0,0.0,1.2483781946593473,1.2483781946593473,0.0,1.2008598790505352,1.2008598790505352,0.0,2.4492380737098824,2.4492380737098824,33700.0,-7.298626041858731e-05,-7.298626041858731e-05,-0.0001492274998923318,-0.0001492274998923318,-0.00022221376031091912,-0.00022221376031091912,-0.00022221376031091912,1,0,5.5814610710753145,0.0,100.0,0.0,50.0,0.0,0.0,0.031415926535897934,0.031415926535897934,0.0,0.0,0.0,0.0,0.0,0.0,0.0,50.0,40.0,50.0,50.0,0.0,0.0,49.99999999999999,8333333.333333336,166666.6666666667,166666.66666666674,25.0,0.25,0.0,0.0,0.0,0.0,-0.00018906229701654256,3.929224251056009,55.4,166666.6666666667,166666.66666666674,40.987129542160446,0.0,31.463325708421774,0.0,2,31.52856118627727,0.0,7.072603651900816,18.607794065928395,0.0,0.0,0.0,0.0,0.0,0.0,0.0,100.35852722742597,0.0,0.0,0.0,50.0,0.0,314.1592653589793,-0.10000000000047748,0.0,10000.0,314.1592653589793,0.0,20.0,0.031415926535897934,50.0,10000.0,314.1592653589793,0.0,20.0,0.031415926535897934,50.0,10000.0,314.1592653589793,0.0,20.0,0.031415926535897934,50.0,62.83185307179586,0.0,10000.0,314.1592653589793,0.0,0.5861343050847129,0.6826684780710933,1.9031765937254959
3500,4510,19,N42-20-3,28,0,Rapport des essais: de tirants sous déformation imposée de courte durée,1993,0,Switzerland,École Polytechnique Fédérale de Lausanne,Construction Materials Laboratory,"Bicher Farra, Jean-Paul Jaccoud",1150.0,1150.0,1000.0,1000.0,100.0,100,"[2,7,6]","[6,7,15]",60.0,"[0,21,0]",0,55.4,"[1,160x320,0]","[7,28,90]",2.7561597223844947,"[1,160x320,1]",[28],35385.0,"[1,160x320,2]",[28],"[0,0,0,0,0.40,32,0,Sikament320,0]",197500.0,2,531.6,[20],[50],[1],[40],[0],[0],0.0,0.0,0,0,0.0,0.0,0.0,0,0,[0],[0],[0],[0],[0],2,1a,0,0,2,2,0.0,1,55.29203070318036,0.0,176.0,28,1,0.0,0,0,0,6,0.11,0.0,0.15512709067381494,153.0,254.37951031921736,0,-1,2,0,0,0,10000.0,314.1592653589793,13,0.4,CN,55.4,1.0,47.4,66.5,3.929224251056009,6.536311499486163,4.584904636837835,5.107991526372812,3.583007639099843,8.497204949332012,3.583007639099843,2.750456975739206,2.750456975739206,4.575418049640314,33700.0,0.0,1.2483781946593473,1.2483781946593473,0.0,1.2008598790505352,1.2008598790505352,0.0,2.4492380737098824,2.4492380737098824,33700.0,-7.298626041858731e-05,-7.298626041858731e-05,-0.0001492274998923318,-0.0001492274998923318,-0.00022221376031091912,-0.00022221376031091912,-0.00022221376031091912,1,0,5.5814610710753145,0.0,100.0,0.0,50.0,0.0,0.0,0.031415926535897934,0.031415926535897934,0.0,0.0,0.0,0.0,0.0,0.0,0.0,50.0,40.0,50.0,50.0,0.0,0.0,49.99999999999999,8333333.333333336,166666.6666666667,166666.66666666674,25.0,0.25,0.0,0.0,0.0,0.0,-0.00018906229701654256,3.929224251056009,55.4,166666.6666666667,166666.66666666674,40.987129542160446,0.0,31.463325708421774,0.0,2,31.52856118627727,0.0,7.072603651900816,18.607794065928395,0.0,0.0,0.0,0.0,0.0,0.0,0.0,100.35852722742597,0.0,0.0,0.0,50.0,0.0,314.1592653589793,-0.10000000000047748,0.0,10000.0,314.1592653589793,0.0,20.0,0.031415926535897934,50.0,10000.0,314.1592653589793,0.0,20.0,0.031415926535897934,50.0,10000.0,314.1592653589793,0.0,20.0,0.031415926535897934,50.0,62.83185307179586,0.0,10000.0,314.1592653589793,0.0,0.6014635369334677,0.7090960032976865,1.7537124633282055
3502,4512,19,N42-20-3,34,0,Rapport des essais: de tirants sous déformation imposée de courte durée,1993,0,Switzerland,École Polytechnique Fédérale de Lausanne,Construction Materials Laboratory,"Bicher Farra, Jean-Paul Jaccoud",1150.0,1150.0,1000.0,1000.0,100.0,100,"[2,7,6]","[6,7,15]",60.0,"[0,21,0]",0,55.4,"[1,160x320,0]","[7,28,90]",2.7561597223844947,"[1,160x320,1]",[28],35385.0,"[1,160x320,2]",[28],"[0,0,0,0,0.40,32,0,Sikament320,0]",197500.0,2,531.6,[20],[50],[1],[40],[0],[0],0.0,0.0,0,0,0.0,0.0,0.0,0,0,[0],[0],[0],[0],[0],2,1a,0,0,2,2,0.0,1,60.31857894892403,0.0,192.0,28,1,0.0,0,0,0,7,0.11,0.0,0.188,135.0,230.6715788371068,0,-1,2,0,0,0,10000.0,314.1592653589793,13,0.4,CN,55.4,1.0,47.4,66.5,3.929224251056009,6.536311499486163,4.584904636837835,5.107991526372812,3.583007639099843,8.497204949332012,3.583007639099843,2.750456975739206,2.750456975739206,4.575418049640314,33700.0,0.0,1.2483781946593473,1.2483781946593473,0.0,1.2008598790505352,1.2008598790505352,0.0,2.4492380737098824,2.4492380737098824,33700.0,-7.298626041858731e-05,-7.298626041858731e-05,-0.0001492274998923318,-0.0001492274998923318,-0.00022221376031091912,-0.00022221376031091912,-0.00022221376031091912,1,0,5.5814610710753145,0.0,100.0,0.0,50.0,0.0,0.0,0.031415926535897934,0.031415926535897934,0.0,0.0,0.0,0.0,0.0,0.0,0.0,50.0,40.0,50.0,50.0,0.0,0.0,49.99999999999999,8333333.333333336,166666.6666666667,166666.66666666674,25.0,0.25,0.0,0.0,0.0,0.0,-0.00018906229701654256,3.929224251056009,55.4,166666.6666666667,166666.66666666674,40.987129542160446,0.0,31.463325708421774,0.0,2,31.52856118627727,0.0,7.072603651900816,18.607794065928395,0.0,0.0,0.0,0.0,0.0,0.0,0.0,100.35852722742597,0.0,0.0,0.0,50.0,0.0,314.1592653589793,-0.10000000000047748,0.0,10000.0,314.1592653589793,0.0,20.0,0.031415926535897934,50.0,10000.0,314.1592653589793,0.0,20.0,0.031415926535897934,50.0,10000.0,314.1592653589793,0.0,20.0,0.031415926535897934,50.0,62.83185307179586,0.0,10000.0,314.1592653589793,0.0,0.5852476524441395,0.681115096481438,1.913140869085315
3503,4513,19,N42-20-3,31,0,Rapport des essais: de tirants sous déformation imposée de courte durée,1993,0,Switzerland,École Polytechnique Fédérale de Lausanne,Construction Materials Laboratory,"Bicher Farra, Jean-Paul Jaccoud",1150.0,1150.0,1000.0,1000.0,100.0,100,"[2,7,6]","[6,7,15]",60.0,"[0,21,0]",0,55.4,"[1,160x320,0]","[7,28,90]",2.7561597223844947,"[1,160x320,1]",[28],35385.0,"[1,160x320,2]",[28],"[0,0,0,0,0.40,32,0,Sikament320,0]",197500.0,2,531.6,[20],[50],[1],[40],[0],[0],0.0,0.0,0,0,0.0,0.0,0.0,0,0,[0],[0],[0],[0],[0],2,1a,0,0,2,2,0.0,1,60.004419683565054,0.0,191.0,28,1,0.0,0,0,0,7,0.13,0.0,0.19042918221055136,154.0,262.7384179087465,0,-1,2,0,0,0,10000.0,314.1592653589793,13,0.4,CN,55.4,1.0,47.4,66.5,3.929224251056009,6.536311499486163,4.584904636837835,5.107991526372812,3.583007639099843,8.497204949332012,3.583007639099843,2.750456975739206,2.750456975739206,4.575418049640314,33700.0,0.0,1.2483781946593473,1.2483781946593473,0.0,1.2008598790505352,1.2008598790505352,0.0,2.4492380737098824,2.4492380737098824,33700.0,-7.298626041858731e-05,-7.298626041858731e-05,-0.0001492274998923318,-0.0001492274998923318,-0.00022221376031091912,-0.00022221376031091912,-0.00022221376031091912,1,0,5.5814610710753145,0.0,100.0,0.0,50.0,0.0,0.0,0.031415926535897934,0.031415926535897934,0.0,0.0,0.0,0.0,0.0,0.0,0.0,50.0,40.0,50.0,50.0,0.0,0.0,49.99999999999999,8333333.333333336,166666.6666666667,166666.66666666674,25.0,0.25,0.0,0.0,0.0,0.0,-0.00018906229701654256,3.929224251056009,55.4,166666.6666666667,166666.66666666674,40.987129542160446,0.0,31.463325708421774,0.0,2,31.52856118627727,0.0,7.072603651900816,18.607794065928395,0.0,0.0,0.0,0.0,0.0,0.0,0.0,100.35852722742597,0.0,0.0,0.0,50.0,0.0,314.1592653589793,-0.10000000000047748,0.0,10000.0,314.1592653589793,0.0,20.0,0.031415926535897934,50.0,10000.0,314.1592653589793,0.0,20.0,0.031415926535897934,50.0,10000.0,314.1592653589793,0.0,20.0,0.031415926535897934,50.0,62.83185307179586,0.0,10000.0,314.1592653589793,0.0,0.5861343050847129,0.6826684780710933,1.9031765937254959
3509,4519,19,N42-20-3,29,0,Rapport des essais: de tirants sous déformation imposée de courte durée,1993,0,Switzerland,École Polytechnique Fédérale de Lausanne,Construction Materials Laboratory,"Bicher Farra, Jean-Paul Jaccoud",1150.0,1150.0,1000.0,1000.0,100.0,100,"[2,7,6]","[6,7,15]",60.0,"[0,21,0]",0,55.4,"[1,160x320,0]","[7,28,90]",2.7561597223844947,"[1,160x320,1]",[28],35385.0,"[1,160x320,2]",[28],"[0,0,0,0,0.40,32,0,Sikament320,0]",197500.0,2,531.6,[20],[50],[1],[40],[0],[0],0.0,0.0,0,0,0.0,0.0,0.0,0,0,[0],[0],[0],[0],[0],2,1a,0,0,2,2,0.0,1,52.778756580308524,0.0,168.0,28,1,0.0,0,0,0,6,0.11,0.0,0.168,153.0,250.18109076608692,0,-1,2,0,0,0,10000.0,314.1592653589793,13,0.4,CN,55.4,1.0,47.4,66.5,3.929224251056009,6.536311499486163,4.584904636837835,5.107991526372812,3.583007639099843,8.497204949332012,3.583007639099843,2.750456975739206,2.750456975739206,4.575418049640314,33700.0,0.0,1.2483781946593473,1.2483781946593473,0.0,1.2008598790505352,1.2008598790505352,0.0,2.4492380737098824,2.4492380737098824,33700.0,-7.298626041858731e-05,-7.298626041858731e-05,-0.0001492274998923318,-0.0001492274998923318,-0.00022221376031091912,-0.00022221376031091912,-0.00022221376031091912,1,0,5.5814610710753145,0.0,100.0,0.0,50.0,0.0,0.0,0.031415926535897934,0.031415926535897934,0.0,0.0,0.0,0.0,0.0,0.0,0.0,50.0,40.0,50.0,50.0,0.0,0.0,49.99999999999999,8333333.333333336,166666.6666666667,166666.66666666674,25.0,0.25,0.0,0.0,0.0,0.0,-0.00018906229701654256,3.929224251056009,55.4,166666.6666666667,166666.66666666674,40.987129542160446,0.0,31.463325708421774,0.0,2,31.52856118627727,0.0,7.072603651900816,18.607794065928395,0.0,0.0,0.0,0.0,0.0,0.0,0.0,100.35852722742597,0.0,0.0,0.0,50.0,0.0,314.1592653589793,-0.10000000000047748,0.0,10000.0,314.1592653589793,0.0,20.0,0.031415926535897934,50.0,10000.0,314.1592653589793,0.0,20.0,0.031415926535897934,50.0,10000.0,314.1592653589793,0.0,20.0,0.031415926535897934,50.0,62.83185307179586,0.0,10000.0,314.1592653589793,0.0,0.6115570106897135,0.7260592060129302,1.6739982604496506
3513,4523,19,N42-20-3,32,0,Rapport des essais: de tirants sous déformation imposée de courte durée,1993,0,Switzerland,École Polytechnique Fédérale de Lausanne,Construction Materials Laboratory,"Bicher Farra, Jean-Paul Jaccoud",1150.0,1150.0,1000.0,1000.0,100.0,100,"[2,7,6]","[6,7,15]",60.0,"[0,21,0]",0,55.4,"[1,160x320,0]","[7,28,90]",2.7561597223844947,"[1,160x320,1]",[28],35385.0,"[1,160x320,2]",[28],"[0,0,0,0,0.40,32,0,Sikament320,0]",197500.0,2,531.6,[20],[50],[1],[40],[0],[0],0.0,0.0,0,0,0.0,0.0,0.0,0,0,[0],[0],[0],[0],[0],2,1a,0,0,2,2,0.0,1,60.004419683565054,0.0,191.0,28,1,0.0,0,0,0,7,0.11,0.0,0.184,135.0,230.3226390758492,0,-1,2,0,0,0,10000.0,314.1592653589793,13,0.4,CN,55.4,1.0,47.4,66.5,3.929224251056009,6.536311499486163,4.584904636837835,5.107991526372812,3.583007639099843,8.497204949332012,3.583007639099843,2.750456975739206,2.750456975739206,4.575418049640314,33700.0,0.0,1.2483781946593473,1.2483781946593473,0.0,1.2008598790505352,1.2008598790505352,0.0,2.4492380737098824,2.4492380737098824,33700.0,-7.298626041858731e-05,-7.298626041858731e-05,-0.0001492274998923318,-0.0001492274998923318,-0.00022221376031091912,-0.00022221376031091912,-0.00022221376031091912,1,0,5.5814610710753145,0.0,100.0,0.0,50.0,0.0,0.0,0.031415926535897934,0.031415926535897934,0.0,0.0,0.0,0.0,0.0,0.0,0.0,50.0,40.0,50.0,50.0,0.0,0.0,49.99999999999999,8333333.333333336,166666.6666666667,166666.66666666674,25.0,0.25,0.0,0.0,0.0,0.0,-0.00018906229701654256,3.929224251056009,55.4,166666.6666666667,166666.66666666674,40.987129542160446,0.0,31.463325708421774,0.0,2,31.52856118627727,0.0,7.072603651900816,18.607794065928395,0.0,0.0,0.0,0.0,0.0,0.0,0.0,100.35852722742597,0.0,0.0,0.0,50.0,0.0,314.1592653589793,-0.10000000000047748,0.0,10000.0,314.1592653589793,0.0,20.0,0.031415926535897934,50.0,10000.0,314.1592653589793,0.0,20.0,0.031415926535897934,50.0,10000.0,314.1592653589793,0.0,20.0,0.031415926535897934,50.0,62.83185307179586,0.0,10000.0,314.1592653589793,0.0,0.5861343050847129,0.6826684780710933,1.9031765937254959
3524,4534,19,N42-20-3,35,0,Rapport des essais: de tirants sous déformation imposée de courte durée,1993,0,Switzerland,École Polytechnique Fédérale de Lausanne,Construction Materials Laboratory,"Bicher Farra, Jean-Paul Jaccoud",1150.0,1150.0,1000.0,1000.0,100.0,100,"[2,7,6]","[6,7,15]",60.0,"[0,21,0]",0,55.4,"[1,160x320,0]","[7,28,90]",2.7561597223844947,"[1,160x320,1]",[28],35385.0,"[1,160x320,2]",[28],"[0,0,0,0,0.40,32,0,Sikament320,0]",197500.0,2,531.6,[20],[50],[1],[40],[0],[0],0.0,0.0,0,0,0.0,0.0,0.0,0,0,[0],[0],[0],[0],[0],2,1a,0,0,2,2,0.0,1,69.11503837897546,0.0,220.0,28,1,0.0,0,0,0,7,0.13,0.0,0.16,135.0,238.79542209131264,0,-1,2,0,0,0,10000.0,314.1592653589793,13,0.4,CN,55.4,1.0,47.4,66.5,3.929224251056009,6.536311499486163,4.584904636837835,5.107991526372812,3.583007639099843,8.497204949332012,3.583007639099843,2.750456975739206,2.750456975739206,4.575418049640314,33700.0,0.0,1.2483781946593473,1.2483781946593473,0.0,1.2008598790505352,1.2008598790505352,0.0,2.4492380737098824,2.4492380737098824,33700.0,-7.298626041858731e-05,-7.298626041858731e-05,-0.0001492274998923318,-0.0001492274998923318,-0.00022221376031091912,-0.00022221376031091912,-0.00022221376031091912,1,0,5.5814610710753145,0.0,100.0,0.0,50.0,0.0,0.0,0.031415926535897934,0.031415926535897934,0.0,0.0,0.0,0.0,0.0,0.0,0.0,50.0,40.0,50.0,50.0,0.0,0.0,49.99999999999999,8333333.333333336,166666.6666666667,166666.66666666674,25.0,0.25,0.0,0.0,0.0,0.0,-0.00018906229701654256,3.929224251056009,55.4,166666.6666666667,166666.66666666674,40.987129542160446,0.0,31.463325708421774,0.0,2,31.52856118627727,0.0,7.072603651900816,18.607794065928395,0.0,0.0,0.0,0.0,0.0,0.0,0.0,100.35852722742597,0.0,0.0,0.0,50.0,0.0,314.1592653589793,-0.10000000000047748,0.0,10000.0,314.1592653589793,0.0,20.0,0.031415926535897934,50.0,10000.0,314.1592653589793,0.0,20.0,0.031415926535897934,50.0,10000.0,314.1592653589793,0.0,20.0,0.031415926535897934,50.0,62.83185307179586,0.0,10000.0,314.1592653589793,0.0,0.5653374709519244,0.6454824539741592,2.1921405791602573
3526,4536,19,N42-20-3,27,0,Rapport des essais: de tirants sous déformation imposée de courte durée,1993,0,Switzerland,École Polytechnique Fédérale de Lausanne,Construction Materials Laboratory,"Bicher Farra, Jean-Paul Jaccoud",1150.0,1150.0,1000.0,1000.0,100.0,100,"[2,7,6]","[6,7,15]",60.0,"[0,21,0]",0,55.4,"[1,160x320,0]","[7,28,90]",2.7561597223844947,"[1,160x320,1]",[28],35385.0,"[1,160x320,2]",[28],"[0,0,0,0,0.40,32,0,Sikament320,0]",197500.0,2,531.6,[20],[50],[1],[40],[0],[0],0.0,0.0,0,0,0.0,0.0,0.0,0,0,[0],[0],[0],[0],[0],2,1a,0,0,2,2,0.0,1,50.2654824574367,0.0,160.0,28,1,0.0,0,0,0,6,0.11,0.0,0.156,179.0,287.1257717739472,0,-1,2,0,0,0,10000.0,314.1592653589793,13,0.4,CN,55.4,1.0,47.4,66.5,3.929224251056009,6.536311499486163,4.584904636837835,5.107991526372812,3.583007639099843,8.497204949332012,3.583007639099843,2.750456975739206,2.750456975739206,4.575418049640314,33700.0,0.0,1.2483781946593473,1.2483781946593473,0.0,1.2008598790505352,1.2008598790505352,0.0,2.4492380737098824,2.4492380737098824,33700.0,-7.298626041858731e-05,-7.298626041858731e-05,-0.0001492274998923318,-0.0001492274998923318,-0.00022221376031091912,-0.00022221376031091912,-0.00022221376031091912,1,0,5.5814610710753145,0.0,100.0,0.0,50.0,0.0,0.0,0.031415926535897934,0.031415926535897934,0.0,0.0,0.0,0.0,0.0,0.0,0.0,50.0,40.0,50.0,50.0,0.0,0.0,49.99999999999999,8333333.333333336,166666.6666666667,166666.66666666674,25.0,0.25,0.0,0.0,0.0,0.0,-0.00018906229701654256,3.929224251056009,55.4,166666.6666666667,166666.66666666674,40.987129542160446,0.0,31.463325708421774,0.0,2,31.52856118627727,0.0,7.072603651900816,18.607794065928395,0.0,0.0,0.0,0.0,0.0,0.0,0.0,100.35852722742597,0.0,0.0,0.0,50.0,0.0,314.1592653589793,-0.10000000000047748,0.0,10000.0,314.1592653589793,0.0,20.0,0.031415926535897934,50.0,10000.0,314.1592653589793,0.0,20.0,0.031415926535897934,50.0,10000.0,314.1592653589793,0.0,20.0,0.031415926535897934,50.0,62.83185307179586,0.0,10000.0,314.1592653589793,0.0,0.6234201788787037,0.7455496578874447,1.5942840575710961
3528,4538,19,N42-20-3,33,0,Rapport des essais: de tirants sous déformation imposée de courte durée,1993,0,Switzerland,École Polytechnique Fédérale de Lausanne,Construction Materials Laboratory,"Bicher Farra, Jean-Paul Jaccoud",1150.0,1150.0,1000.0,1000.0,100.0,100,"[2,7,6]","[6,7,15]",60.0,"[0,21,0]",0,55.4,"[1,160x320,0]","[7,28,90]",2.7561597223844947,"[1,160x320,1]",[28],35385.0,"[1,160x320,2]",[28],"[0,0,0,0,0.40,32,0,Sikament320,0]",197500.0,2,531.6,[20],[50],[1],[40],[0],[0],0.0,0.0,0,0,0.0,0.0,0.0,0,0,[0],[0],[0],[0],[0],2,1a,0,0,2,2,0.0,1,57.8053048260522,0.0,184.0,28,1,0.0,0,0,0,7,0.11,0.0,0.186,135.0,227.73947050847084,0,-1,2,0,0,0,10000.0,314.1592653589793,13,0.4,CN,55.4,1.0,47.4,66.5,3.929224251056009,6.536311499486163,4.584904636837835,5.107991526372812,3.583007639099843,8.497204949332012,3.583007639099843,2.750456975739206,2.750456975739206,4.575418049640314,33700.0,0.0,1.2483781946593473,1.2483781946593473,0.0,1.2008598790505352,1.2008598790505352,0.0,2.4492380737098824,2.4492380737098824,33700.0,-7.298626041858731e-05,-7.298626041858731e-05,-0.0001492274998923318,-0.0001492274998923318,-0.00022221376031091912,-0.00022221376031091912,-0.00022221376031091912,1,0,5.5814610710753145,0.0,100.0,0.0,50.0,0.0,0.0,0.031415926535897934,0.031415926535897934,0.0,0.0,0.0,0.0,0.0,0.0,0.0,50.0,40.0,50.0,50.0,0.0,0.0,49.99999999999999,8333333.333333336,166666.6666666667,166666.66666666674,25.0,0.25,0.0,0.0,0.0,0.0,-0.00018906229701654256,3.929224251056009,55.4,166666.6666666667,166666.66666666674,40.987129542160446,0.0,31.463325708421774,0.0,2,31.52856118627727,0.0,7.072603651900816,18.607794065928395,0.0,0.0,0.0,0.0,0.0,0.0,0.0,100.35852722742597,0.0,0.0,0.0,50.0,0.0,314.1592653589793,-0.10000000000047748,0.0,10000.0,314.1592653589793,0.0,20.0,0.031415926535897934,50.0,10000.0,314.1592653589793,0.0,20.0,0.031415926535897934,50.0,10000.0,314.1592653589793,0.0,20.0,0.031415926535897934,50.0,62.83185307179586,0.0,10000.0,314.1592653589793,0.0,0.592782619976183,0.6942291314810539,1.8334266662067604
3533,4543,19,N42-20-3,30,0,Rapport des essais: de tirants sous déformation imposée de courte durée,1993,0,Switzerland,École Polytechnique Fédérale de Lausanne,Construction Materials Laboratory,"Bicher Farra, Jean-Paul Jaccoud",1150.0,1150.0,1000.0,1000.0,100.0,100,"[2,7,6]","[6,7,15]",60.0,"[0,21,0]",0,55.4,"[1,160x320,0]","[7,28,90]",2.7561597223844947,"[1,160x320,1]",[28],35385.0,"[1,160x320,2]",[28],"[0,0,0,0,0.40,32,0,Sikament320,0]",197500.0,2,531.6,[20],[50],[1],[40],[0],[0],0.0,0.0,0,0,0.0,0.0,0.0,0,0,[0],[0],[0],[0],[0],2,1a,0,0,2,2,0.0,1,55.29203070318036,0.0,176.0,28,1,0.0,0,0,0,6,0.12,0.0,0.173,154.0,256.0421214977743,0,-1,2,0,0,0,10000.0,314.1592653589793,13,0.4,CN,55.4,1.0,47.4,66.5,3.929224251056009,6.536311499486163,4.584904636837835,5.107991526372812,3.583007639099843,8.497204949332012,3.583007639099843,2.750456975739206,2.750456975739206,4.575418049640314,33700.0,0.0,1.2483781946593473,1.2483781946593473,0.0,1.2008598790505352,1.2008598790505352,0.0,2.4492380737098824,2.4492380737098824,33700.0,-7.298626041858731e-05,-7.298626041858731e-05,-0.0001492274998923318,-0.0001492274998923318,-0.00022221376031091912,-0.00022221376031091912,-0.00022221376031091912,1,0,5.5814610710753145,0.0,100.0,0.0,50.0,0.0,0.0,0.031415926535897934,0.031415926535897934,0.0,0.0,0.0,0.0,0.0,0.0,0.0,50.0,40.0,50.0,50.0,0.0,0.0,49.99999999999999,8333333.333333336,166666.6666666667,166666.66666666674,25.0,0.25,0.0,0.0,0.0,0.0,-0.00018906229701654256,3.929224251056009,55.4,166666.6666666667,166666.66666666674,40.987129542160446,0.0,31.463325708421774,0.0,2,31.52856118627727,0.0,7.072603651900816,18.607794065928395,0.0,0.0,0.0,0.0,0.0,0.0,0.0,100.35852722742597,0.0,0.0,0.0,50.0,0.0,314.1592653589793,-0.10000000000047748,0.0,10000.0,314.1592653589793,0.0,20.0,0.031415926535897934,50.0,10000.0,314.1592653589793,0.0,20.0,0.031415926535897934,50.0,10000.0,314.1592653589793,0.0,20.0,0.031415926535897934,50.0,62.83185307179586,0.0,10000.0,314.1592653589793,0.0,0.6014635369334677,0.7090960032976865,1.7537124633282055
3534,4587,19,S20-14-1,20,0,Rapport des essais: de tirants sous déformation imposée de courte durée,1993,0,Switzerland,École Polytechnique Fédérale de Lausanne,Construction Materials Laboratory,"Bicher Farra, Jean-Paul Jaccoud",1150.0,1150.0,1000.0,1000.0,100.0,100,"[2,7,6]","[6,7,15]",60.0,"[0,21,0]",0,38.8,"[1,160x320,0]","[7,28,90]",2.3042654237808873,"[1,160x320,1]",[28],32655.0,"[1,160x320,2]",[28],"[0,0,0,0,0.50,32,0,Sikament320,0]",196317.0,2,558.2,[14],[50],[1],[43],[0],[0],0.0,0.0,0,0,0.0,0.0,0.0,0,0,[0],[0],[0],[0],[0],2,1a,0,0,2,2,0.0,1,24.784024444169876,0.0,161.0,28,1,0.0,0,0,0,4,0.09,0.0,0.09,222.0,222.0,0,-1,2,0,0,0,10000.0,153.93804002589985,13,0.5,CN,38.8,1.0,30.799999999999997,46.74698795180723,2.947734735172463,4.903591960108749,3.833173070556995,3.832055155724202,2.9955450509151538,6.374669548141375,2.9955450509151538,2.063414314620724,2.063414314620724,3.4325143720761244,31100.0,0.0,1.601846149662477,1.601846149662477,0.0,1.9445305626653084,1.9445305626653084,0.0,3.5463767123277856,3.5463767123277856,31100.0,-4.417414731033799e-05,-4.417414731033799e-05,-0.00018845461727263815,-0.00018845461727263815,-0.00023262876458297614,-0.00023262876458297614,-0.00023262876458297614,1,0,6.011851171336702,0.0,100.0,0.0,50.0,0.0,0.0,0.015393804002589986,0.015393804002589986,0.0,0.0,0.0,0.0,0.0,0.0,0.0,50.0,43.0,50.0,50.0,0.0,0.0,50.0,8333333.333333336,166666.66666666672,166666.66666666672,25.0,0.25,0.0,0.0,0.0,0.0,-0.00021292368691059593,2.947734735172463,38.8,166666.66666666672,166666.66666666672,32.26655708978117,0.0,22.226097304809677,0.0,1,24.8204285306009,0.0,5.305922523310434,15.572411502397436,0.0,0.0,0.0,0.0,0.0,0.0,0.0,161.2364853185405,0.0,0.0,0.0,50.0,0.0,153.93804002589985,-0.10000000000047748,0.0,10000.0,153.93804002589985,0.0,14.0,0.015393804002589986,50.0,10000.0,153.93804002589985,0.0,14.0,0.015393804002589986,50.0,10000.0,153.93804002589985,0.0,14.0,0.015393804002589986,50.0,43.982297150257104,0.0,10000.0,153.93804002589985,0.0,1.0,1.0,0.9985333014542379
3535,4588,19,S20-14-1,23,0,Rapport des essais: de tirants sous déformation imposée de courte durée,1993,0,Switzerland,École Polytechnique Fédérale de Lausanne,Construction Materials Laboratory,"Bicher Farra, Jean-Paul Jaccoud",1150.0,1150.0,1000.0,1000.0,100.0,100,"[2,7,6]","[6,7,15]",60.0,"[0,21,0]",0,38.8,"[1,160x320,0]","[7,28,90]",2.3042654237808873,"[1,160x320,1]",[28],32655.0,"[1,160x320,2]",[28],"[0,0,0,0,0.50,32,0,Sikament320,0]",196317.0,2,558.2,[14],[50],[1],[43],[0],[0],0.0,0.0,0,0,0.0,0.0,0.0,0,0,[0],[0],[0],[0],[0],2,1a,0,0,2,2,0.0,1,30.17185584507637,0.0,196.0,28,1,0.0,0,0,0,4,0.11,0.0,0.11,223.0,223.0,0,-1,2,0,0,0,10000.0,153.93804002589985,13,0.5,CN,38.8,1.0,30.799999999999997,46.74698795180723,2.947734735172463,4.903591960108749,3.833173070556995,3.832055155724202,2.9955450509151538,6.374669548141375,2.9955450509151538,2.063414314620724,2.063414314620724,3.4325143720761244,31100.0,0.0,1.601846149662477,1.601846149662477,0.0,1.9445305626653084,1.9445305626653084,0.0,3.5463767123277856,3.5463767123277856,31100.0,-4.417414731033799e-05,-4.417414731033799e-05,-0.00018845461727263815,-0.00018845461727263815,-0.00023262876458297614,-0.00023262876458297614,-0.00023262876458297614,1,0,6.011851171336702,0.0,100.0,0.0,50.0,0.0,0.0,0.015393804002589986,0.015393804002589986,0.0,0.0,0.0,0.0,0.0,0.0,0.0,50.0,43.0,50.0,50.0,0.0,0.0,50.0,8333333.333333336,166666.66666666672,166666.66666666672,25.0,0.25,0.0,0.0,0.0,0.0,-0.00021292368691059593,2.947734735172463,38.8,166666.66666666672,166666.66666666672,32.26655708978117,0.0,22.226097304809677,0.0,1,24.8204285306009,0.0,5.305922523310434,15.572411502397436,0.0,0.0,0.0,0.0,0.0,0.0,0.0,161.2364853185405,0.0,0.0,0.0,50.0,0.0,153.93804002589985,-0.10000000000047748,0.0,10000.0,153.93804002589985,0.0,14.0,0.015393804002589986,50.0,10000.0,153.93804002589985,0.0,14.0,0.015393804002589986,50.0,10000.0,153.93804002589985,0.0,14.0,0.015393804002589986,50.0,43.982297150257104,0.0,10000.0,153.93804002589985,0.0,1.0,1.0,1.2156057582921156
3537,4590,19,S20-14-1,29,0,Rapport des essais: de tirants sous déformation imposée de courte durée,1993,0,Switzerland,École Polytechnique Fédérale de Lausanne,Construction Materials Laboratory,"Bicher Farra, Jean-Paul Jaccoud",1150.0,1150.0,1000.0,1000.0,100.0,100,"[2,7,6]","[6,7,15]",60.0,"[0,21,0]",0,38.8,"[1,160x320,0]","[7,28,90]",2.3042654237808873,"[1,160x320,1]",[28],32655.0,"[1,160x320,2]",[28],"[0,0,0,0,0.50,32,0,Sikament320,0]",196317.0,2,558.2,[14],[50],[1],[43],[0],[0],0.0,0.0,0,0,0.0,0.0,0.0,0,0,[0],[0],[0],[0],[0],2,1a,0,0,2,2,0.0,1,36.17543940608647,0.0,235.0,28,1,0.0,0,0,0,5,0.15,0.0,0.19961622267795695,187.0,309.7004180242131,0,-1,2,0,0,0,10000.0,153.93804002589985,13,0.5,CN,38.8,1.0,30.799999999999997,46.74698795180723,2.947734735172463,4.903591960108749,3.833173070556995,3.832055155724202,2.9955450509151538,6.374669548141375,2.9955450509151538,2.063414314620724,2.063414314620724,3.4325143720761244,31100.0,0.0,1.601846149662477,1.601846149662477,0.0,1.9445305626653084,1.9445305626653084,0.0,3.5463767123277856,3.5463767123277856,31100.0,-4.417414731033799e-05,-4.417414731033799e-05,-0.00018845461727263815,-0.00018845461727263815,-0.00023262876458297614,-0.00023262876458297614,-0.00023262876458297614,1,0,6.011851171336702,0.0,100.0,0.0,50.0,0.0,0.0,0.015393804002589986,0.015393804002589986,0.0,0.0,0.0,0.0,0.0,0.0,0.0,50.0,43.0,50.0,50.0,0.0,0.0,50.0,8333333.333333336,166666.66666666672,166666.66666666672,25.0,0.25,0.0,0.0,0.0,0.0,-0.00021292368691059593,2.947734735172463,38.8,166666.66666666672,166666.66666666672,32.26655708978117,0.0,22.226097304809677,0.0,2,24.8204285306009,0.0,5.305922523310434,15.572411502397436,0.0,0.0,0.0,0.0,0.0,0.0,0.0,161.2364853185405,0.0,0.0,0.0,50.0,0.0,153.93804002589985,-0.10000000000047748,0.0,10000.0,153.93804002589985,0.0,14.0,0.015393804002589986,50.0,10000.0,153.93804002589985,0.0,14.0,0.015393804002589986,50.0,10000.0,153.93804002589985,0.0,14.0,0.015393804002589986,50.0,43.982297150257104,0.0,10000.0,153.93804002589985,0.0,0.6038093238394657,0.7514419318614031,1.4574864959114655
3538,4591,19,S20-14-1,31,0,Rapport des essais: de tirants sous déformation imposée de courte durée,1993,0,Switzerland,École Polytechnique Fédérale de Lausanne,Construction Materials Laboratory,"Bicher Farra, Jean-Paul Jaccoud",1150.0,1150.0,1000.0,1000.0,100.0,100,"[2,7,6]","[6,7,15]",60.0,"[0,21,0]",0,38.8,"[1,160x320,0]","[7,28,90]",2.3042654237808873,"[1,160x320,1]",[28],32655.0,"[1,160x320,2]",[28],"[0,0,0,0,0.50,32,0,Sikament320,0]",196317.0,2,558.2,[14],[50],[1],[43],[0],[0],0.0,0.0,0,0,0.0,0.0,0.0,0,0,[0],[0],[0],[0],[0],2,1a,0,0,2,2,0.0,1,39.25420020660446,0.0,254.99999999999997,28,1,0.0,0,0,0,6,0.17,0.0,0.23840192594255863,158.0,271.5839408464582,0,-1,2,0,0,0,10000.0,153.93804002589985,13,0.5,CN,38.8,1.0,30.799999999999997,46.74698795180723,2.947734735172463,4.903591960108749,3.833173070556995,3.832055155724202,2.9955450509151538,6.374669548141375,2.9955450509151538,2.063414314620724,2.063414314620724,3.4325143720761244,31100.0,0.0,1.601846149662477,1.601846149662477,0.0,1.9445305626653084,1.9445305626653084,0.0,3.5463767123277856,3.5463767123277856,31100.0,-4.417414731033799e-05,-4.417414731033799e-05,-0.00018845461727263815,-0.00018845461727263815,-0.00023262876458297614,-0.00023262876458297614,-0.00023262876458297614,1,0,6.011851171336702,0.0,100.0,0.0,50.0,0.0,0.0,0.015393804002589986,0.015393804002589986,0.0,0.0,0.0,0.0,0.0,0.0,0.0,50.0,43.0,50.0,50.0,0.0,0.0,50.0,8333333.333333336,166666.66666666672,166666.66666666672,25.0,0.25,0.0,0.0,0.0,0.0,-0.00021292368691059593,2.947734735172463,38.8,166666.66666666672,166666.66666666672,32.26655708978117,0.0,22.226097304809677,0.0,2,24.8204285306009,0.0,5.305922523310434,15.572411502397436,0.0,0.0,0.0,0.0,0.0,0.0,0.0,161.2364853185405,0.0,0.0,0.0,50.0,0.0,153.93804002589985,-0.10000000000047748,0.0,10000.0,153.93804002589985,0.0,14.0,0.015393804002589986,50.0,10000.0,153.93804002589985,0.0,14.0,0.015393804002589986,50.0,10000.0,153.93804002589985,0.0,14.0,0.015393804002589986,50.0,43.982297150257104,0.0,10000.0,153.93804002589985,0.0,0.5817722487844978,0.7130814876091244,1.581527899818824
3539,4592,19,S20-14-1,32,0,Rapport des essais: de tirants sous déformation imposée de courte durée,1993,0,Switzerland,École Polytechnique Fédérale de Lausanne,Construction Materials Laboratory,"Bicher Farra, Jean-Paul Jaccoud",1150.0,1150.0,1000.0,1000.0,100.0,100,"[2,7,6]","[6,7,15]",60.0,"[0,21,0]",0,38.8,"[1,160x320,0]","[7,28,90]",2.3042654237808873,"[1,160x320,1]",[28],32655.0,"[1,160x320,2]",[28],"[0,0,0,0,0.50,32,0,Sikament320,0]",196317.0,2,558.2,[14],[50],[1],[43],[0],[0],0.0,0.0,0,0,0.0,0.0,0.0,0,0,[0],[0],[0],[0],[0],2,1a,0,0,2,2,0.0,1,44.180217487433254,0.0,287.0,28,1,0.0,0,0,0,6,0.19,0.0,0.2839270622090345,159.0,284.70153447302664,0,-1,2,0,0,0,10000.0,153.93804002589985,13,0.5,CN,38.8,1.0,30.799999999999997,46.74698795180723,2.947734735172463,4.903591960108749,3.833173070556995,3.832055155724202,2.9955450509151538,6.374669548141375,2.9955450509151538,2.063414314620724,2.063414314620724,3.4325143720761244,31100.0,0.0,1.601846149662477,1.601846149662477,0.0,1.9445305626653084,1.9445305626653084,0.0,3.5463767123277856,3.5463767123277856,31100.0,-4.417414731033799e-05,-4.417414731033799e-05,-0.00018845461727263815,-0.00018845461727263815,-0.00023262876458297614,-0.00023262876458297614,-0.00023262876458297614,1,0,6.011851171336702,0.0,100.0,0.0,50.0,0.0,0.0,0.015393804002589986,0.015393804002589986,0.0,0.0,0.0,0.0,0.0,0.0,0.0,50.0,43.0,50.0,50.0,0.0,0.0,50.0,8333333.333333336,166666.66666666672,166666.66666666672,25.0,0.25,0.0,0.0,0.0,0.0,-0.00021292368691059593,2.947734735172463,38.8,166666.66666666672,166666.66666666672,32.26655708978117,0.0,22.226097304809677,0.0,2,24.8204285306009,0.0,5.305922523310434,15.572411502397436,0.0,0.0,0.0,0.0,0.0,0.0,0.0,161.2364853185405,0.0,0.0,0.0,50.0,0.0,153.93804002589985,-0.10000000000047748,0.0,10000.0,153.93804002589985,0.0,14.0,0.015393804002589986,50.0,10000.0,153.93804002589985,0.0,14.0,0.015393804002589986,50.0,10000.0,153.93804002589985,0.0,14.0,0.015393804002589986,50.0,43.982297150257104,0.0,10000.0,153.93804002589985,0.0,0.5584796031897189,0.6691859469884454,1.779994146070598
3540,4593,19,S20-14-1,21,0,Rapport des essais: de tirants sous déformation imposée de courte durée,1993,0,Switzerland,École Polytechnique Fédérale de Lausanne,Construction Materials Laboratory,"Bicher Farra, Jean-Paul Jaccoud",1150.0,1150.0,1000.0,1000.0,100.0,100,"[2,7,6]","[6,7,15]",60.0,"[0,21,0]",0,38.8,"[1,160x320,0]","[7,28,90]",2.3042654237808873,"[1,160x320,1]",[28],32655.0,"[1,160x320,2]",[28],"[0,0,0,0,0.50,32,0,Sikament320,0]",196317.0,2,558.2,[14],[50],[1],[43],[0],[0],0.0,0.0,0,0,0.0,0.0,0.0,0,0,[0],[0],[0],[0],[0],2,1a,0,0,2,2,0.0,1,27.554909164636072,0.0,179.0,28,1,0.0,0,0,0,4,0.1,0.0,0.1,223.0,223.0,0,-1,2,0,0,0,10000.0,153.93804002589985,13,0.5,CN,38.8,1.0,30.799999999999997,46.74698795180723,2.947734735172463,4.903591960108749,3.833173070556995,3.832055155724202,2.9955450509151538,6.374669548141375,2.9955450509151538,2.063414314620724,2.063414314620724,3.4325143720761244,31100.0,0.0,1.601846149662477,1.601846149662477,0.0,1.9445305626653084,1.9445305626653084,0.0,3.5463767123277856,3.5463767123277856,31100.0,-4.417414731033799e-05,-4.417414731033799e-05,-0.00018845461727263815,-0.00018845461727263815,-0.00023262876458297614,-0.00023262876458297614,-0.00023262876458297614,1,0,6.011851171336702,0.0,100.0,0.0,50.0,0.0,0.0,0.015393804002589986,0.015393804002589986,0.0,0.0,0.0,0.0,0.0,0.0,0.0,50.0,43.0,50.0,50.0,0.0,0.0,50.0,8333333.333333336,166666.66666666672,166666.66666666672,25.0,0.25,0.0,0.0,0.0,0.0,-0.00021292368691059593,2.947734735172463,38.8,166666.66666666672,166666.66666666672,32.26655708978117,0.0,22.226097304809677,0.0,1,24.8204285306009,0.0,5.305922523310434,15.572411502397436,0.0,0.0,0.0,0.0,0.0,0.0,0.0,161.2364853185405,0.0,0.0,0.0,50.0,0.0,153.93804002589985,-0.10000000000047748,0.0,10000.0,153.93804002589985,0.0,14.0,0.015393804002589986,50.0,10000.0,153.93804002589985,0.0,14.0,0.015393804002589986,50.0,10000.0,153.93804002589985,0.0,14.0,0.015393804002589986,50.0,43.982297150257104,0.0,10000.0,153.93804002589985,0.0,1.0,1.0,1.1101705649708609
