Repository: iavdesch/Research

Readme
======

The supporting files are related to the study "A method for determining the performance of formulas for calculating the crack width and spacing in reinforced concrete elements".

The following files are relevant:
Research/Method_comparing_CWFs/Data_processing_for_GitHuB_Final (contains the data processing of the database "Crack width and crack spacing in reinforced and prestressed concrete elements: database")
Research/Method_comparing_CWFs/CWF_analysis_for_GitHuB_Final (contains the evaluation of the different crack width formulas)

File: Method_comparing_CWFs/Datasets_used/Working_database_no_hordijk_initshrink.csv (part 63 of 84)
,ID,EPID,ELID,LOADID,DOI,title,year,journal,country,institution,laboratory,authors,Ltot,Lspan,Lcons,Lmeas,h,b,hc,thc,RH,Temp,pd,fcm,catfcm,tfcm,fctm,catfctm,tfctm,Ecm,catEcm,tEcm,mix,Es,fsr,fy,phi,zs,nbl,clat,phit,st,phiw,sw,type,method,fpk,fp01k,Ep,rel,fpr,npl,phip,Ap,zp,cplat,catf,epsin,catcal,selfw,typew,locw,epsc,Nrep,N,M,sigs,t0,t,PL,catp,t0p,tp,ncr,wm,wk,wmax,sm,smax,indLR,indNP,indtfcm,indtfctm,indtEcm,slab,Ac,Astot,ts,sc,class_C,fcm28,Bcc,fck28,fcm_cube_150,fctm28,fctmfl28,fctmfl,fct095_28,fct095,fct095fl_28,fct095fl,fct005,fct005_28,fct005fl,Ecm28,phi_bc,phi_bc_prestress,phi_bc_prior_load,phi_dc,phi_dc_prestress,phi_dc_prior_load,phi_creep,phi_creep_prestress,phi_creep_prior_load,Ecm0,eps_cbs,eps_cbs_prestress,eps_cds,eps_cds_prestress,shrinkage,shrinkage_prestress,shrinkage_init,bondLR,bondPR,ae,ap,sxLR,sxNP,zstot,zstensinit,Astensinit,rhotot,rhotensinit,At,Aw,Aptot,zptot,zeta1,zeta,phi_peq,ry,cy,ry0,rx,ryp,cyp,cog,Izz,Wb,Wt,rho,qself,Mself,ep,Mp,pre_loss,initstrain,fctmorg,fcmorg,W_Ib,W_It,Ncr095,Mcr095,Ncr005,Mcr005,CS,Ncr,Mcr,tau_bms,tau_max,xcinit,epsinit,dpsigs,xc,eps,epsbot,sigssimpl,sigsr,dpsigsr,xc_sr,eps_sr,zstottens,zptottens,Astens,Actens,Aptens,Aceff_MC2020,Aseff_MC2020,Apeff_MC2020,phi_eq_MC2020,rhoeff_MC2020,hceff_MC2020,Aceff_FPR,Aseff_FPR,Apeff_FPR,phi_eq_FPR,rhoeff_FPR,hceff_FPR,Aceff_SMTCM,Aseff_SMTCM,Apeff_SMTCM,phi_eq_SMTCM,rhoeff_SMTCM,hceff_SMTCM,sumcirc_SMTCM,sumcirc_p_SMTCM,Actensstate1,Astensstate1,Aptensstate1,r,p,k1
3542,4595,19,S20-14-1,13,0,Rapport des essais: de tirants sous déformation imposée de courte durée,1993,0,Switzerland,École Polytechnique Fédérale de Lausanne,Construction Materials Laboratory,"Bicher Farra, Jean-Paul Jaccoud",1150.0,1150.0,1000.0,1000.0,100.0,100,"[2,7,6]","[6,7,15]",60.0,"[0,21,0]",0,38.8,"[1,160x320,0]","[7,28,90]",2.3042654237808873,"[1,160x320,1]",[28],32655.0,"[1,160x320,2]",[28],"[0,0,0,0,0.50,32,0,Sikament320,0]",196317.0,2,558.2,[14],[50],[1],[43],[0],[0],0.0,0.0,0,0,0.0,0.0,0.0,0,0,[0],[0],[0],[0],[0],2,1a,0,0,2,2,0.0,1,24.784024444169876,0.0,161.0,28,1,0.0,0,0,0,2,0.09,0.0,0.09,372.0,372.0,0,-1,2,0,0,0,10000.0,153.93804002589985,13,0.5,CN,38.8,1.0,30.799999999999997,46.74698795180723,2.947734735172463,4.903591960108749,3.833173070556995,3.832055155724202,2.9955450509151538,6.374669548141375,2.9955450509151538,2.063414314620724,2.063414314620724,3.4325143720761244,31100.0,0.0,1.601846149662477,1.601846149662477,0.0,1.9445305626653084,1.9445305626653084,0.0,3.5463767123277856,3.5463767123277856,31100.0,-4.417414731033799e-05,-4.417414731033799e-05,-0.00018845461727263815,-0.00018845461727263815,-0.00023262876458297614,-0.00023262876458297614,-0.00023262876458297614,1,0,6.011851171336702,0.0,100.0,0.0,50.0,0.0,0.0,0.015393804002589986,0.015393804002589986,0.0,0.0,0.0,0.0,0.0,0.0,0.0,50.0,43.0,50.0,50.0,0.0,0.0,50.0,8333333.333333336,166666.66666666672,166666.66666666672,25.0,0.25,0.0,0.0,0.0,0.0,-0.00021292368691059593,2.947734735172463,38.8,166666.66666666672,166666.66666666672,32.26655708978117,0.0,22.226097304809677,0.0,1,24.8204285306009,0.0,5.305922523310434,15.572411502397436,0.0,0.0,0.0,0.0,0.0,0.0,0.0,161.2364853185405,0.0,0.0,0.0,50.0,0.0,153.93804002589985,-0.10000000000047748,0.0,10000.0,153.93804002589985,0.0,14.0,0.015393804002589986,50.0,10000.0,153.93804002589985,0.0,14.0,0.015393804002589986,50.0,10000.0,153.93804002589985,0.0,14.0,0.015393804002589986,50.0,43.982297150257104,0.0,10000.0,153.93804002589985,0.0,1.0,1.0,0.9985333014542379
3544,4597,19,S20-14-1,33,0,Rapport des essais: de tirants sous déformation imposée de courte durée,1993,0,Switzerland,École Polytechnique Fédérale de Lausanne,Construction Materials Laboratory,"Bicher Farra, Jean-Paul Jaccoud",1150.0,1150.0,1000.0,1000.0,100.0,100,"[2,7,6]","[6,7,15]",60.0,"[0,21,0]",0,38.8,"[1,160x320,0]","[7,28,90]",2.3042654237808873,"[1,160x320,1]",[28],32655.0,"[1,160x320,2]",[28],"[0,0,0,0,0.50,32,0,Sikament320,0]",196317.0,2,558.2,[14],[50],[1],[43],[0],[0],0.0,0.0,0,0,0.0,0.0,0.0,0,0,[0],[0],[0],[0],[0],2,1a,0,0,2,2,0.0,1,51.26136732862465,0.0,333.0,28,1,0.0,0,0,0,6,0.23,0.0,0.365939527760637,160.0,296.9677332549418,0,-1,2,0,0,0,10000.0,153.93804002589985,13,0.5,CN,38.8,1.0,30.799999999999997,46.74698795180723,2.947734735172463,4.903591960108749,3.833173070556995,3.832055155724202,2.9955450509151538,6.374669548141375,2.9955450509151538,2.063414314620724,2.063414314620724,3.4325143720761244,31100.0,0.0,1.601846149662477,1.601846149662477,0.0,1.9445305626653084,1.9445305626653084,0.0,3.5463767123277856,3.5463767123277856,31100.0,-4.417414731033799e-05,-4.417414731033799e-05,-0.00018845461727263815,-0.00018845461727263815,-0.00023262876458297614,-0.00023262876458297614,-0.00023262876458297614,1,0,6.011851171336702,0.0,100.0,0.0,50.0,0.0,0.0,0.015393804002589986,0.015393804002589986,0.0,0.0,0.0,0.0,0.0,0.0,0.0,50.0,43.0,50.0,50.0,0.0,0.0,50.0,8333333.333333336,166666.66666666672,166666.66666666672,25.0,0.25,0.0,0.0,0.0,0.0,-0.00021292368691059593,2.947734735172463,38.8,166666.66666666672,166666.66666666672,32.26655708978117,0.0,22.226097304809677,0.0,2,24.8204285306009,0.0,5.305922523310434,15.572411502397436,0.0,0.0,0.0,0.0,0.0,0.0,0.0,161.2364853185405,0.0,0.0,0.0,50.0,0.0,153.93804002589985,-0.10000000000047748,0.0,10000.0,153.93804002589985,0.0,14.0,0.015393804002589986,50.0,10000.0,153.93804002589985,0.0,14.0,0.015393804002589986,50.0,10000.0,153.93804002589985,0.0,14.0,0.015393804002589986,50.0,43.982297150257104,0.0,10000.0,153.93804002589985,0.0,0.5387790728854798,0.6285191474325896,2.065289375057523
3545,4598,19,S20-14-1,12,0,Rapport des essais: de tirants sous déformation imposée de courte durée,1993,0,Switzerland,École Polytechnique Fédérale de Lausanne,Construction Materials Laboratory,"Bicher Farra, Jean-Paul Jaccoud",1150.0,1150.0,1000.0,1000.0,100.0,100,"[2,7,6]","[6,7,15]",60.0,"[0,21,0]",0,38.8,"[1,160x320,0]","[7,28,90]",2.3042654237808873,"[1,160x320,1]",[28],32655.0,"[1,160x320,2]",[28],"[0,0,0,0,0.50,32,0,Sikament320,0]",196317.0,2,558.2,[14],[50],[1],[43],[0],[0],0.0,0.0,0,0,0.0,0.0,0.0,0,0,[0],[0],[0],[0],[0],2,1a,0,0,2,2,0.0,1,23.09070600388498,0.0,150.0,28,1,0.0,0,0,0,2,0.08,0.0,0.08,367.0,367.0,0,-1,2,0,0,0,10000.0,153.93804002589985,13,0.5,CN,38.8,1.0,30.799999999999997,46.74698795180723,2.947734735172463,4.903591960108749,3.833173070556995,3.832055155724202,2.9955450509151538,6.374669548141375,2.9955450509151538,2.063414314620724,2.063414314620724,3.4325143720761244,31100.0,0.0,1.601846149662477,1.601846149662477,0.0,1.9445305626653084,1.9445305626653084,0.0,3.5463767123277856,3.5463767123277856,31100.0,-4.417414731033799e-05,-4.417414731033799e-05,-0.00018845461727263815,-0.00018845461727263815,-0.00023262876458297614,-0.00023262876458297614,-0.00023262876458297614,1,0,6.011851171336702,0.0,100.0,0.0,50.0,0.0,0.0,0.015393804002589986,0.015393804002589986,0.0,0.0,0.0,0.0,0.0,0.0,0.0,50.0,43.0,50.0,50.0,0.0,0.0,50.0,8333333.333333336,166666.66666666672,166666.66666666672,25.0,0.25,0.0,0.0,0.0,0.0,-0.00021292368691059593,2.947734735172463,38.8,166666.66666666672,166666.66666666672,32.26655708978117,0.0,22.226097304809677,0.0,1,24.8204285306009,0.0,5.305922523310434,15.572411502397436,0.0,0.0,0.0,0.0,0.0,0.0,0.0,161.2364853185405,0.0,0.0,0.0,50.0,0.0,153.93804002589985,-0.10000000000047748,0.0,10000.0,153.93804002589985,0.0,14.0,0.015393804002589986,50.0,10000.0,153.93804002589985,0.0,14.0,0.015393804002589986,50.0,10000.0,153.93804002589985,0.0,14.0,0.015393804002589986,50.0,43.982297150257104,0.0,10000.0,153.93804002589985,0.0,1.0,1.0,0.9303105293051906
3546,4599,19,S20-14-1,14,0,Rapport des essais: de tirants sous déformation imposée de courte durée,1993,0,Switzerland,École Polytechnique Fédérale de Lausanne,Construction Materials Laboratory,"Bicher Farra, Jean-Paul Jaccoud",1150.0,1150.0,1000.0,1000.0,100.0,100,"[2,7,6]","[6,7,15]",60.0,"[0,21,0]",0,38.8,"[1,160x320,0]","[7,28,90]",2.3042654237808873,"[1,160x320,1]",[28],32655.0,"[1,160x320,2]",[28],"[0,0,0,0,0.50,32,0,Sikament320,0]",196317.0,2,558.2,[14],[50],[1],[43],[0],[0],0.0,0.0,0,0,0.0,0.0,0.0,0,0,[0],[0],[0],[0],[0],2,1a,0,0,2,2,0.0,1,26.939157004532472,0.0,175.0,28,1,0.0,0,0,0,3,0.07,0.0,0.07,261.0,261.0,0,-1,2,0,0,0,10000.0,153.93804002589985,13,0.5,CN,38.8,1.0,30.799999999999997,46.74698795180723,2.947734735172463,4.903591960108749,3.833173070556995,3.832055155724202,2.9955450509151538,6.374669548141375,2.9955450509151538,2.063414314620724,2.063414314620724,3.4325143720761244,31100.0,0.0,1.601846149662477,1.601846149662477,0.0,1.9445305626653084,1.9445305626653084,0.0,3.5463767123277856,3.5463767123277856,31100.0,-4.417414731033799e-05,-4.417414731033799e-05,-0.00018845461727263815,-0.00018845461727263815,-0.00023262876458297614,-0.00023262876458297614,-0.00023262876458297614,1,0,6.011851171336702,0.0,100.0,0.0,50.0,0.0,0.0,0.015393804002589986,0.015393804002589986,0.0,0.0,0.0,0.0,0.0,0.0,0.0,50.0,43.0,50.0,50.0,0.0,0.0,50.0,8333333.333333336,166666.66666666672,166666.66666666672,25.0,0.25,0.0,0.0,0.0,0.0,-0.00021292368691059593,2.947734735172463,38.8,166666.66666666672,166666.66666666672,32.26655708978117,0.0,22.226097304809677,0.0,1,24.8204285306009,0.0,5.305922523310434,15.572411502397436,0.0,0.0,0.0,0.0,0.0,0.0,0.0,161.2364853185405,0.0,0.0,0.0,50.0,0.0,153.93804002589985,-0.10000000000047748,0.0,10000.0,153.93804002589985,0.0,14.0,0.015393804002589986,50.0,10000.0,153.93804002589985,0.0,14.0,0.015393804002589986,50.0,10000.0,153.93804002589985,0.0,14.0,0.015393804002589986,50.0,43.982297150257104,0.0,10000.0,153.93804002589985,0.0,1.0,1.0,1.085362284189389
3548,4601,19,S20-14-1,26,0,Rapport des essais: de tirants sous déformation imposée de courte durée,1993,0,Switzerland,École Polytechnique Fédérale de Lausanne,Construction Materials Laboratory,"Bicher Farra, Jean-Paul Jaccoud",1150.0,1150.0,1000.0,1000.0,100.0,100,"[2,7,6]","[6,7,15]",60.0,"[0,21,0]",0,38.8,"[1,160x320,0]","[7,28,90]",2.3042654237808873,"[1,160x320,1]",[28],32655.0,"[1,160x320,2]",[28],"[0,0,0,0,0.50,32,0,Sikament320,0]",196317.0,2,558.2,[14],[50],[1],[43],[0],[0],0.0,0.0,0,0,0.0,0.0,0.0,0,0,[0],[0],[0],[0],[0],2,1a,0,0,2,2,0.0,1,33.25061664559437,0.0,216.0,28,1,0.0,0,0,0,5,0.11,0.0,0.13755255422325907,184.0,290.2056764026875,0,-1,2,0,0,0,10000.0,153.93804002589985,13,0.5,CN,38.8,1.0,30.799999999999997,46.74698795180723,2.947734735172463,4.903591960108749,3.833173070556995,3.832055155724202,2.9955450509151538,6.374669548141375,2.9955450509151538,2.063414314620724,2.063414314620724,3.4325143720761244,31100.0,0.0,1.601846149662477,1.601846149662477,0.0,1.9445305626653084,1.9445305626653084,0.0,3.5463767123277856,3.5463767123277856,31100.0,-4.417414731033799e-05,-4.417414731033799e-05,-0.00018845461727263815,-0.00018845461727263815,-0.00023262876458297614,-0.00023262876458297614,-0.00023262876458297614,1,0,6.011851171336702,0.0,100.0,0.0,50.0,0.0,0.0,0.015393804002589986,0.015393804002589986,0.0,0.0,0.0,0.0,0.0,0.0,0.0,50.0,43.0,50.0,50.0,0.0,0.0,50.0,8333333.333333336,166666.66666666672,166666.66666666672,25.0,0.25,0.0,0.0,0.0,0.0,-0.00021292368691059593,2.947734735172463,38.8,166666.66666666672,166666.66666666672,32.26655708978117,0.0,22.226097304809677,0.0,2,24.8204285306009,0.0,5.305922523310434,15.572411502397436,0.0,0.0,0.0,0.0,0.0,0.0,0.0,161.2364853185405,0.0,0.0,0.0,50.0,0.0,153.93804002589985,-0.10000000000047748,0.0,10000.0,153.93804002589985,0.0,14.0,0.015393804002589986,50.0,10000.0,153.93804002589985,0.0,14.0,0.015393804002589986,50.0,10000.0,153.93804002589985,0.0,14.0,0.015393804002589986,50.0,43.982297150257104,0.0,10000.0,153.93804002589985,0.0,0.6340330839865543,0.7996943467982498,1.3396471621994746
3549,4602,19,S20-14-1,30,0,Rapport des essais: de tirants sous déformation imposée de courte durée,1993,0,Switzerland,École Polytechnique Fédérale de Lausanne,Construction Materials Laboratory,"Bicher Farra, Jean-Paul Jaccoud",1150.0,1150.0,1000.0,1000.0,100.0,100,"[2,7,6]","[6,7,15]",60.0,"[0,21,0]",0,38.8,"[1,160x320,0]","[7,28,90]",2.3042654237808873,"[1,160x320,1]",[28],32655.0,"[1,160x320,2]",[28],"[0,0,0,0,0.50,32,0,Sikament320,0]",196317.0,2,558.2,[14],[50],[1],[43],[0],[0],0.0,0.0,0,0,0.0,0.0,0.0,0,0,[0],[0],[0],[0],[0],2,1a,0,0,2,2,0.0,1,42.79477512720016,0.0,278.0,28,1,0.0,0,0,0,5,0.19,0.0,0.2794745254151616,187.0,331.5893526756548,0,-1,2,0,0,0,10000.0,153.93804002589985,13,0.5,CN,38.8,1.0,30.799999999999997,46.74698795180723,2.947734735172463,4.903591960108749,3.833173070556995,3.832055155724202,2.9955450509151538,6.374669548141375,2.9955450509151538,2.063414314620724,2.063414314620724,3.4325143720761244,31100.0,0.0,1.601846149662477,1.601846149662477,0.0,1.9445305626653084,1.9445305626653084,0.0,3.5463767123277856,3.5463767123277856,31100.0,-4.417414731033799e-05,-4.417414731033799e-05,-0.00018845461727263815,-0.00018845461727263815,-0.00023262876458297614,-0.00023262876458297614,-0.00023262876458297614,1,0,6.011851171336702,0.0,100.0,0.0,50.0,0.0,0.0,0.015393804002589986,0.015393804002589986,0.0,0.0,0.0,0.0,0.0,0.0,0.0,50.0,43.0,50.0,50.0,0.0,0.0,50.0,8333333.333333336,166666.66666666672,166666.66666666672,25.0,0.25,0.0,0.0,0.0,0.0,-0.00021292368691059593,2.947734735172463,38.8,166666.66666666672,166666.66666666672,32.26655708978117,0.0,22.226097304809677,0.0,2,24.8204285306009,0.0,5.305922523310434,15.572411502397436,0.0,0.0,0.0,0.0,0.0,0.0,0.0,161.2364853185405,0.0,0.0,0.0,50.0,0.0,153.93804002589985,-0.10000000000047748,0.0,10000.0,153.93804002589985,0.0,14.0,0.015393804002589986,50.0,10000.0,153.93804002589985,0.0,14.0,0.015393804002589986,50.0,10000.0,153.93804002589985,0.0,14.0,0.015393804002589986,50.0,43.982297150257104,0.0,10000.0,153.93804002589985,0.0,0.5639505565877281,0.6798472945530671,1.7241755143122868
3550,4603,19,S20-14-1,18,0,Rapport des essais: de tirants sous déformation imposée de courte durée,1993,0,Switzerland,École Polytechnique Fédérale de Lausanne,Construction Materials Laboratory,"Bicher Farra, Jean-Paul Jaccoud",1150.0,1150.0,1000.0,1000.0,100.0,100,"[2,7,6]","[6,7,15]",60.0,"[0,21,0]",0,38.8,"[1,160x320,0]","[7,28,90]",2.3042654237808873,"[1,160x320,1]",[28],32655.0,"[1,160x320,2]",[28],"[0,0,0,0,0.50,32,0,Sikament320,0]",196317.0,2,558.2,[14],[50],[1],[43],[0],[0],0.0,0.0,0,0,0.0,0.0,0.0,0,0,[0],[0],[0],[0],[0],2,1a,0,0,2,2,0.0,1,27.70884720466197,0.0,180.0,28,1,0.0,0,0,0,4,0.08,0.0,0.08,215.0,215.0,0,-1,2,0,0,0,10000.0,153.93804002589985,13,0.5,CN,38.8,1.0,30.799999999999997,46.74698795180723,2.947734735172463,4.903591960108749,3.833173070556995,3.832055155724202,2.9955450509151538,6.374669548141375,2.9955450509151538,2.063414314620724,2.063414314620724,3.4325143720761244,31100.0,0.0,1.601846149662477,1.601846149662477,0.0,1.9445305626653084,1.9445305626653084,0.0,3.5463767123277856,3.5463767123277856,31100.0,-4.417414731033799e-05,-4.417414731033799e-05,-0.00018845461727263815,-0.00018845461727263815,-0.00023262876458297614,-0.00023262876458297614,-0.00023262876458297614,1,0,6.011851171336702,0.0,100.0,0.0,50.0,0.0,0.0,0.015393804002589986,0.015393804002589986,0.0,0.0,0.0,0.0,0.0,0.0,0.0,50.0,43.0,50.0,50.0,0.0,0.0,50.0,8333333.333333336,166666.66666666672,166666.66666666672,25.0,0.25,0.0,0.0,0.0,0.0,-0.00021292368691059593,2.947734735172463,38.8,166666.66666666672,166666.66666666672,32.26655708978117,0.0,22.226097304809677,0.0,1,24.8204285306009,0.0,5.305922523310434,15.572411502397436,0.0,0.0,0.0,0.0,0.0,0.0,0.0,161.2364853185405,0.0,0.0,0.0,50.0,0.0,153.93804002589985,-0.10000000000047748,0.0,10000.0,153.93804002589985,0.0,14.0,0.015393804002589986,50.0,10000.0,153.93804002589985,0.0,14.0,0.015393804002589986,50.0,10000.0,153.93804002589985,0.0,14.0,0.015393804002589986,50.0,43.982297150257104,0.0,10000.0,153.93804002589985,0.0,1.0,1.0,1.1163726351662286
3553,4606,19,S20-14-1,28,0,Rapport des essais: de tirants sous déformation imposée de courte durée,1993,0,Switzerland,École Polytechnique Fédérale de Lausanne,Construction Materials Laboratory,"Bicher Farra, Jean-Paul Jaccoud",1150.0,1150.0,1000.0,1000.0,100.0,100,"[2,7,6]","[6,7,15]",60.0,"[0,21,0]",0,38.8,"[1,160x320,0]","[7,28,90]",2.3042654237808873,"[1,160x320,1]",[28],32655.0,"[1,160x320,2]",[28],"[0,0,0,0,0.50,32,0,Sikament320,0]",196317.0,2,558.2,[14],[50],[1],[43],[0],[0],0.0,0.0,0,0,0.0,0.0,0.0,0,0,[0],[0],[0],[0],[0],2,1a,0,0,2,2,0.0,1,33.09667860556847,0.0,215.00000000000003,28,1,0.0,0,0,0,5,0.14,0.0,0.17442470490364967,187.0,294.0339460830481,0,-1,2,0,0,0,10000.0,153.93804002589985,13,0.5,CN,38.8,1.0,30.799999999999997,46.74698795180723,2.947734735172463,4.903591960108749,3.833173070556995,3.832055155724202,2.9955450509151538,6.374669548141375,2.9955450509151538,2.063414314620724,2.063414314620724,3.4325143720761244,31100.0,0.0,1.601846149662477,1.601846149662477,0.0,1.9445305626653084,1.9445305626653084,0.0,3.5463767123277856,3.5463767123277856,31100.0,-4.417414731033799e-05,-4.417414731033799e-05,-0.00018845461727263815,-0.00018845461727263815,-0.00023262876458297614,-0.00023262876458297614,-0.00023262876458297614,1,0,6.011851171336702,0.0,100.0,0.0,50.0,0.0,0.0,0.015393804002589986,0.015393804002589986,0.0,0.0,0.0,0.0,0.0,0.0,0.0,50.0,43.0,50.0,50.0,0.0,0.0,50.0,8333333.333333336,166666.66666666672,166666.66666666672,25.0,0.25,0.0,0.0,0.0,0.0,-0.00021292368691059593,2.947734735172463,38.8,166666.66666666672,166666.66666666672,32.26655708978117,0.0,22.226097304809677,0.0,2,24.8204285306009,0.0,5.305922523310434,15.572411502397436,0.0,0.0,0.0,0.0,0.0,0.0,0.0,161.2364853185405,0.0,0.0,0.0,50.0,0.0,153.93804002589985,-0.10000000000047748,0.0,10000.0,153.93804002589985,0.0,14.0,0.015393804002589986,50.0,10000.0,153.93804002589985,0.0,14.0,0.015393804002589986,50.0,10000.0,153.93804002589985,0.0,14.0,0.015393804002589986,50.0,43.982297150257104,0.0,10000.0,153.93804002589985,0.0,0.6359809895799684,0.8026385945576603,1.3334450920041068
3554,4607,19,S20-14-1,22,0,Rapport des essais: de tirants sous déformation imposée de courte durée,1993,0,Switzerland,École Polytechnique Fédérale de Lausanne,Construction Materials Laboratory,"Bicher Farra, Jean-Paul Jaccoud",1150.0,1150.0,1000.0,1000.0,100.0,100,"[2,7,6]","[6,7,15]",60.0,"[0,21,0]",0,38.8,"[1,160x320,0]","[7,28,90]",2.3042654237808873,"[1,160x320,1]",[28],32655.0,"[1,160x320,2]",[28],"[0,0,0,0,0.50,32,0,Sikament320,0]",196317.0,2,558.2,[14],[50],[1],[43],[0],[0],0.0,0.0,0,0,0.0,0.0,0.0,0,0,[0],[0],[0],[0],[0],2,1a,0,0,2,2,0.0,1,29.86397976502457,0.0,194.0,28,1,0.0,0,0,0,4,0.11,0.0,0.11,224.0,224.0,0,-1,2,0,0,0,10000.0,153.93804002589985,13,0.5,CN,38.8,1.0,30.799999999999997,46.74698795180723,2.947734735172463,4.903591960108749,3.833173070556995,3.832055155724202,2.9955450509151538,6.374669548141375,2.9955450509151538,2.063414314620724,2.063414314620724,3.4325143720761244,31100.0,0.0,1.601846149662477,1.601846149662477,0.0,1.9445305626653084,1.9445305626653084,0.0,3.5463767123277856,3.5463767123277856,31100.0,-4.417414731033799e-05,-4.417414731033799e-05,-0.00018845461727263815,-0.00018845461727263815,-0.00023262876458297614,-0.00023262876458297614,-0.00023262876458297614,1,0,6.011851171336702,0.0,100.0,0.0,50.0,0.0,0.0,0.015393804002589986,0.015393804002589986,0.0,0.0,0.0,0.0,0.0,0.0,0.0,50.0,43.0,50.0,50.0,0.0,0.0,50.0,8333333.333333336,166666.66666666672,166666.66666666672,25.0,0.25,0.0,0.0,0.0,0.0,-0.00021292368691059593,2.947734735172463,38.8,166666.66666666672,166666.66666666672,32.26655708978117,0.0,22.226097304809677,0.0,1,24.8204285306009,0.0,5.305922523310434,15.572411502397436,0.0,0.0,0.0,0.0,0.0,0.0,0.0,161.2364853185405,0.0,0.0,0.0,50.0,0.0,153.93804002589985,-0.10000000000047748,0.0,10000.0,153.93804002589985,0.0,14.0,0.015393804002589986,50.0,10000.0,153.93804002589985,0.0,14.0,0.015393804002589986,50.0,10000.0,153.93804002589985,0.0,14.0,0.015393804002589986,50.0,43.982297150257104,0.0,10000.0,153.93804002589985,0.0,1.0,1.0,1.2032016179013798
3557,4610,19,S20-14-1,17,0,Rapport des essais: de tirants sous déformation imposée de courte durée,1993,0,Switzerland,École Polytechnique Fédérale de Lausanne,Construction Materials Laboratory,"Bicher Farra, Jean-Paul Jaccoud",1150.0,1150.0,1000.0,1000.0,100.0,100,"[2,7,6]","[6,7,15]",60.0,"[0,21,0]",0,38.8,"[1,160x320,0]","[7,28,90]",2.3042654237808873,"[1,160x320,1]",[28],32655.0,"[1,160x320,2]",[28],"[0,0,0,0,0.50,32,0,Sikament320,0]",196317.0,2,558.2,[14],[50],[1],[43],[0],[0],0.0,0.0,0,0,0.0,0.0,0.0,0,0,[0],[0],[0],[0],[0],2,1a,0,0,2,2,0.0,1,26.477342884454774,0.0,172.0,28,1,0.0,0,0,0,3,0.09,0.0,0.09,279.0,279.0,0,-1,2,0,0,0,10000.0,153.93804002589985,13,0.5,CN,38.8,1.0,30.799999999999997,46.74698795180723,2.947734735172463,4.903591960108749,3.833173070556995,3.832055155724202,2.9955450509151538,6.374669548141375,2.9955450509151538,2.063414314620724,2.063414314620724,3.4325143720761244,31100.0,0.0,1.601846149662477,1.601846149662477,0.0,1.9445305626653084,1.9445305626653084,0.0,3.5463767123277856,3.5463767123277856,31100.0,-4.417414731033799e-05,-4.417414731033799e-05,-0.00018845461727263815,-0.00018845461727263815,-0.00023262876458297614,-0.00023262876458297614,-0.00023262876458297614,1,0,6.011851171336702,0.0,100.0,0.0,50.0,0.0,0.0,0.015393804002589986,0.015393804002589986,0.0,0.0,0.0,0.0,0.0,0.0,0.0,50.0,43.0,50.0,50.0,0.0,0.0,50.0,8333333.333333336,166666.66666666672,166666.66666666672,25.0,0.25,0.0,0.0,0.0,0.0,-0.00021292368691059593,2.947734735172463,38.8,166666.66666666672,166666.66666666672,32.26655708978117,0.0,22.226097304809677,0.0,1,24.8204285306009,0.0,5.305922523310434,15.572411502397436,0.0,0.0,0.0,0.0,0.0,0.0,0.0,161.2364853185405,0.0,0.0,0.0,50.0,0.0,153.93804002589985,-0.10000000000047748,0.0,10000.0,153.93804002589985,0.0,14.0,0.015393804002589986,50.0,10000.0,153.93804002589985,0.0,14.0,0.015393804002589986,50.0,10000.0,153.93804002589985,0.0,14.0,0.015393804002589986,50.0,43.982297150257104,0.0,10000.0,153.93804002589985,0.0,1.0,1.0,1.0667560736032853
3558,4611,19,S20-14-1,25,0,Rapport des essais: de tirants sous déformation imposée de courte durée,1993,0,Switzerland,École Polytechnique Fédérale de Lausanne,Construction Materials Laboratory,"Bicher Farra, Jean-Paul Jaccoud",1150.0,1150.0,1000.0,1000.0,100.0,100,"[2,7,6]","[6,7,15]",60.0,"[0,21,0]",0,38.8,"[1,160x320,0]","[7,28,90]",2.3042654237808873,"[1,160x320,1]",[28],32655.0,"[1,160x320,2]",[28],"[0,0,0,0,0.50,32,0,Sikament320,0]",196317.0,2,558.2,[14],[50],[1],[43],[0],[0],0.0,0.0,0,0,0.0,0.0,0.0,0,0,[0],[0],[0],[0],[0],2,1a,0,0,2,2,0.0,1,32.788802525516665,0.0,212.99999999999997,28,1,0.0,0,0,0,4,0.14,0.0,0.17312476904171648,226.0,353.1195675285748,0,-1,2,0,0,0,10000.0,153.93804002589985,13,0.5,CN,38.8,1.0,30.799999999999997,46.74698795180723,2.947734735172463,4.903591960108749,3.833173070556995,3.832055155724202,2.9955450509151538,6.374669548141375,2.9955450509151538,2.063414314620724,2.063414314620724,3.4325143720761244,31100.0,0.0,1.601846149662477,1.601846149662477,0.0,1.9445305626653084,1.9445305626653084,0.0,3.5463767123277856,3.5463767123277856,31100.0,-4.417414731033799e-05,-4.417414731033799e-05,-0.00018845461727263815,-0.00018845461727263815,-0.00023262876458297614,-0.00023262876458297614,-0.00023262876458297614,1,0,6.011851171336702,0.0,100.0,0.0,50.0,0.0,0.0,0.015393804002589986,0.015393804002589986,0.0,0.0,0.0,0.0,0.0,0.0,0.0,50.0,43.0,50.0,50.0,0.0,0.0,50.0,8333333.333333336,166666.66666666672,166666.66666666672,25.0,0.25,0.0,0.0,0.0,0.0,-0.00021292368691059593,2.947734735172463,38.8,166666.66666666672,166666.66666666672,32.26655708978117,0.0,22.226097304809677,0.0,2,24.8204285306009,0.0,5.305922523310434,15.572411502397436,0.0,0.0,0.0,0.0,0.0,0.0,0.0,161.2364853185405,0.0,0.0,0.0,50.0,0.0,153.93804002589985,-0.10000000000047748,0.0,10000.0,153.93804002589985,0.0,14.0,0.015393804002589986,50.0,10000.0,153.93804002589985,0.0,14.0,0.015393804002589986,50.0,10000.0,153.93804002589985,0.0,14.0,0.015393804002589986,50.0,43.982297150257104,0.0,10000.0,153.93804002589985,0.0,0.6400098459049903,0.8086653387318908,1.3210409516133705
3560,4613,19,S20-14-1,24,0,Rapport des essais: de tirants sous déformation imposée de courte durée,1993,0,Switzerland,École Polytechnique Fédérale de Lausanne,Construction Materials Laboratory,"Bicher Farra, Jean-Paul Jaccoud",1150.0,1150.0,1000.0,1000.0,100.0,100,"[2,7,6]","[6,7,15]",60.0,"[0,21,0]",0,38.8,"[1,160x320,0]","[7,28,90]",2.3042654237808873,"[1,160x320,1]",[28],32655.0,"[1,160x320,2]",[28],"[0,0,0,0,0.50,32,0,Sikament320,0]",196317.0,2,558.2,[14],[50],[1],[43],[0],[0],0.0,0.0,0,0,0.0,0.0,0.0,0,0,[0],[0],[0],[0],[0],2,1a,0,0,2,2,0.0,1,29.86397976502457,0.0,194.0,28,1,0.0,0,0,0,4,0.12,0.0,0.12,225.0,225.0,0,-1,2,0,0,0,10000.0,153.93804002589985,13,0.5,CN,38.8,1.0,30.799999999999997,46.74698795180723,2.947734735172463,4.903591960108749,3.833173070556995,3.832055155724202,2.9955450509151538,6.374669548141375,2.9955450509151538,2.063414314620724,2.063414314620724,3.4325143720761244,31100.0,0.0,1.601846149662477,1.601846149662477,0.0,1.9445305626653084,1.9445305626653084,0.0,3.5463767123277856,3.5463767123277856,31100.0,-4.417414731033799e-05,-4.417414731033799e-05,-0.00018845461727263815,-0.00018845461727263815,-0.00023262876458297614,-0.00023262876458297614,-0.00023262876458297614,1,0,6.011851171336702,0.0,100.0,0.0,50.0,0.0,0.0,0.015393804002589986,0.015393804002589986,0.0,0.0,0.0,0.0,0.0,0.0,0.0,50.0,43.0,50.0,50.0,0.0,0.0,50.0,8333333.333333336,166666.66666666672,166666.66666666672,25.0,0.25,0.0,0.0,0.0,0.0,-0.00021292368691059593,2.947734735172463,38.8,166666.66666666672,166666.66666666672,32.26655708978117,0.0,22.226097304809677,0.0,1,24.8204285306009,0.0,5.305922523310434,15.572411502397436,0.0,0.0,0.0,0.0,0.0,0.0,0.0,161.2364853185405,0.0,0.0,0.0,50.0,0.0,153.93804002589985,-0.10000000000047748,0.0,10000.0,153.93804002589985,0.0,14.0,0.015393804002589986,50.0,10000.0,153.93804002589985,0.0,14.0,0.015393804002589986,50.0,10000.0,153.93804002589985,0.0,14.0,0.015393804002589986,50.0,43.982297150257104,0.0,10000.0,153.93804002589985,0.0,1.0,1.0,1.2032016179013798
3563,4616,19,S20-14-1,27,0,Rapport des essais: de tirants sous déformation imposée de courte durée,1993,0,Switzerland,École Polytechnique Fédérale de Lausanne,Construction Materials Laboratory,"Bicher Farra, Jean-Paul Jaccoud",1150.0,1150.0,1000.0,1000.0,100.0,100,"[2,7,6]","[6,7,15]",60.0,"[0,21,0]",0,38.8,"[1,160x320,0]","[7,28,90]",2.3042654237808873,"[1,160x320,1]",[28],32655.0,"[1,160x320,2]",[28],"[0,0,0,0,0.50,32,0,Sikament320,0]",196317.0,2,558.2,[14],[50],[1],[43],[0],[0],0.0,0.0,0,0,0.0,0.0,0.0,0,0,[0],[0],[0],[0],[0],2,1a,0,0,2,2,0.0,1,25.707652684325275,0.0,167.0,28,1,0.0,0,0,0,5,0.11,0.0,0.11,184.0,184.0,0,-1,2,0,0,0,10000.0,153.93804002589985,13,0.5,CN,38.8,1.0,30.799999999999997,46.74698795180723,2.947734735172463,4.903591960108749,3.833173070556995,3.832055155724202,2.9955450509151538,6.374669548141375,2.9955450509151538,2.063414314620724,2.063414314620724,3.4325143720761244,31100.0,0.0,1.601846149662477,1.601846149662477,0.0,1.9445305626653084,1.9445305626653084,0.0,3.5463767123277856,3.5463767123277856,31100.0,-4.417414731033799e-05,-4.417414731033799e-05,-0.00018845461727263815,-0.00018845461727263815,-0.00023262876458297614,-0.00023262876458297614,-0.00023262876458297614,1,0,6.011851171336702,0.0,100.0,0.0,50.0,0.0,0.0,0.015393804002589986,0.015393804002589986,0.0,0.0,0.0,0.0,0.0,0.0,0.0,50.0,43.0,50.0,50.0,0.0,0.0,50.0,8333333.333333336,166666.66666666672,166666.66666666672,25.0,0.25,0.0,0.0,0.0,0.0,-0.00021292368691059593,2.947734735172463,38.8,166666.66666666672,166666.66666666672,32.26655708978117,0.0,22.226097304809677,0.0,1,24.8204285306009,0.0,5.305922523310434,15.572411502397436,0.0,0.0,0.0,0.0,0.0,0.0,0.0,161.2364853185405,0.0,0.0,0.0,50.0,0.0,153.93804002589985,-0.10000000000047748,0.0,10000.0,153.93804002589985,0.0,14.0,0.015393804002589986,50.0,10000.0,153.93804002589985,0.0,14.0,0.015393804002589986,50.0,10000.0,153.93804002589985,0.0,14.0,0.015393804002589986,50.0,43.982297150257104,0.0,10000.0,153.93804002589985,0.0,1.0,1.0,1.0357457226264455
3572,4625,19,S20-14-2,16,0,Rapport des essais: de tirants sous déformation imposée de courte durée,1993,0,Switzerland,École Polytechnique Fédérale de Lausanne,Construction Materials Laboratory,"Bicher Farra, Jean-Paul Jaccoud",1150.0,1150.0,1000.0,1000.0,100.0,100,"[2,7,6]","[6,7,15]",60.0,"[0,21,0]",0,38.8,"[1,160x320,0]","[7,28,90]",2.3042654237808873,"[1,160x320,1]",[28],32655.0,"[1,160x320,2]",[28],"[0,0,0,0,0.50,32,0,Sikament320,0]",196317.0,2,558.2,[14],[50],[1],[43],[0],[0],0.0,0.0,0,0,0.0,0.0,0.0,0,0,[0],[0],[0],[0],[0],2,1a,0,0,2,2,0.0,1,26.631280924480674,0.0,173.0,28,1,0.0,0,0,0,3,0.09,0.0,0.09,279.0,279.0,0,-1,2,0,0,0,10000.0,153.93804002589985,13,0.5,CN,38.8,1.0,30.799999999999997,46.74698795180723,2.947734735172463,4.903591960108749,3.833173070556995,3.832055155724202,2.9955450509151538,6.374669548141375,2.9955450509151538,2.063414314620724,2.063414314620724,3.4325143720761244,31100.0,0.0,1.601846149662477,1.601846149662477,0.0,1.9445305626653084,1.9445305626653084,0.0,3.5463767123277856,3.5463767123277856,31100.0,-4.417414731033799e-05,-4.417414731033799e-05,-0.00018845461727263815,-0.00018845461727263815,-0.00023262876458297614,-0.00023262876458297614,-0.00023262876458297614,1,0,6.011851171336702,0.0,100.0,0.0,50.0,0.0,0.0,0.015393804002589986,0.015393804002589986,0.0,0.0,0.0,0.0,0.0,0.0,0.0,50.0,43.0,50.0,50.0,0.0,0.0,50.0,8333333.333333336,166666.66666666672,166666.66666666672,25.0,0.25,0.0,0.0,0.0,0.0,-0.00021292368691059593,2.947734735172463,38.8,166666.66666666672,166666.66666666672,32.26655708978117,0.0,22.226097304809677,0.0,1,24.8204285306009,0.0,5.305922523310434,15.572411502397436,0.0,0.0,0.0,0.0,0.0,0.0,0.0,161.2364853185405,0.0,0.0,0.0,50.0,0.0,153.93804002589985,-0.10000000000047748,0.0,10000.0,153.93804002589985,0.0,14.0,0.015393804002589986,50.0,10000.0,153.93804002589985,0.0,14.0,0.015393804002589986,50.0,10000.0,153.93804002589985,0.0,14.0,0.015393804002589986,50.0,43.982297150257104,0.0,10000.0,153.93804002589985,0.0,1.0,1.0,1.072958143798653
3573,4626,19,S20-14-2,15,0,Rapport des essais: de tirants sous déformation imposée de courte durée,1993,0,Switzerland,École Polytechnique Fédérale de Lausanne,Construction Materials Laboratory,"Bicher Farra, Jean-Paul Jaccoud",1150.0,1150.0,1000.0,1000.0,100.0,100,"[2,7,6]","[6,7,15]",60.0,"[0,21,0]",0,38.8,"[1,160x320,0]","[7,28,90]",2.3042654237808873,"[1,160x320,1]",[28],32655.0,"[1,160x320,2]",[28],"[0,0,0,0,0.50,32,0,Sikament320,0]",196317.0,2,558.2,[14],[50],[1],[43],[0],[0],0.0,0.0,0,0,0.0,0.0,0.0,0,0,[0],[0],[0],[0],[0],2,1a,0,0,2,2,0.0,1,24.476148364118075,0.0,159.0,28,1,0.0,0,0,0,3,0.08,0.0,0.096,276.0,276.0,0,-1,2,0,0,0,10000.0,153.93804002589985,13,0.5,CN,38.8,1.0,30.799999999999997,46.74698795180723,2.947734735172463,4.903591960108749,3.833173070556995,3.832055155724202,2.9955450509151538,6.374669548141375,2.9955450509151538,2.063414314620724,2.063414314620724,3.4325143720761244,31100.0,0.0,1.601846149662477,1.601846149662477,0.0,1.9445305626653084,1.9445305626653084,0.0,3.5463767123277856,3.5463767123277856,31100.0,-4.417414731033799e-05,-4.417414731033799e-05,-0.00018845461727263815,-0.00018845461727263815,-0.00023262876458297614,-0.00023262876458297614,-0.00023262876458297614,1,0,6.011851171336702,0.0,100.0,0.0,50.0,0.0,0.0,0.015393804002589986,0.015393804002589986,0.0,0.0,0.0,0.0,0.0,0.0,0.0,50.0,43.0,50.0,50.0,0.0,0.0,50.0,8333333.333333336,166666.66666666672,166666.66666666672,25.0,0.25,0.0,0.0,0.0,0.0,-0.00021292368691059593,2.947734735172463,38.8,166666.66666666672,166666.66666666672,32.26655708978117,0.0,22.226097304809677,0.0,1,24.8204285306009,0.0,5.305922523310434,15.572411502397436,0.0,0.0,0.0,0.0,0.0,0.0,0.0,161.2364853185405,0.0,0.0,0.0,50.0,0.0,153.93804002589985,-0.10000000000047748,0.0,10000.0,153.93804002589985,0.0,14.0,0.015393804002589986,50.0,10000.0,153.93804002589985,0.0,14.0,0.015393804002589986,50.0,10000.0,153.93804002589985,0.0,14.0,0.015393804002589986,50.0,43.982297150257104,0.0,10000.0,153.93804002589985,0.0,1.0,1.0,0.986129161063502
3574,4627,19,S20-14-2,19,0,Rapport des essais: de tirants sous déformation imposée de courte durée,1993,0,Switzerland,École Polytechnique Fédérale de Lausanne,Construction Materials Laboratory,"Bicher Farra, Jean-Paul Jaccoud",1150.0,1150.0,1000.0,1000.0,100.0,100,"[2,7,6]","[6,7,15]",60.0,"[0,21,0]",0,38.8,"[1,160x320,0]","[7,28,90]",2.3042654237808873,"[1,160x320,1]",[28],32655.0,"[1,160x320,2]",[28],"[0,0,0,0,0.50,32,0,Sikament320,0]",196317.0,2,558.2,[14],[50],[1],[43],[0],[0],0.0,0.0,0,0,0.0,0.0,0.0,0,0,[0],[0],[0],[0],[0],2,1a,0,0,2,2,0.0,1,24.476148364118075,0.0,159.0,28,1,0.0,0,0,0,4,0.09,0.0,0.107,223.0,223.0,0,-1,2,0,0,0,10000.0,153.93804002589985,13,0.5,CN,38.8,1.0,30.799999999999997,46.74698795180723,2.947734735172463,4.903591960108749,3.833173070556995,3.832055155724202,2.9955450509151538,6.374669548141375,2.9955450509151538,2.063414314620724,2.063414314620724,3.4325143720761244,31100.0,0.0,1.601846149662477,1.601846149662477,0.0,1.9445305626653084,1.9445305626653084,0.0,3.5463767123277856,3.5463767123277856,31100.0,-4.417414731033799e-05,-4.417414731033799e-05,-0.00018845461727263815,-0.00018845461727263815,-0.00023262876458297614,-0.00023262876458297614,-0.00023262876458297614,1,0,6.011851171336702,0.0,100.0,0.0,50.0,0.0,0.0,0.015393804002589986,0.015393804002589986,0.0,0.0,0.0,0.0,0.0,0.0,0.0,50.0,43.0,50.0,50.0,0.0,0.0,50.0,8333333.333333336,166666.66666666672,166666.66666666672,25.0,0.25,0.0,0.0,0.0,0.0,-0.00021292368691059593,2.947734735172463,38.8,166666.66666666672,166666.66666666672,32.26655708978117,0.0,22.226097304809677,0.0,1,24.8204285306009,0.0,5.305922523310434,15.572411502397436,0.0,0.0,0.0,0.0,0.0,0.0,0.0,161.2364853185405,0.0,0.0,0.0,50.0,0.0,153.93804002589985,-0.10000000000047748,0.0,10000.0,153.93804002589985,0.0,14.0,0.015393804002589986,50.0,10000.0,153.93804002589985,0.0,14.0,0.015393804002589986,50.0,10000.0,153.93804002589985,0.0,14.0,0.015393804002589986,50.0,43.982297150257104,0.0,10000.0,153.93804002589985,0.0,1.0,1.0,0.986129161063502
3576,4629,19,S20-14-2,27,0,Rapport des essais: de tirants sous déformation imposée de courte durée,1993,0,Switzerland,École Polytechnique Fédérale de Lausanne,Construction Materials Laboratory,"Bicher Farra, Jean-Paul Jaccoud",1150.0,1150.0,1000.0,1000.0,100.0,100,"[2,7,6]","[6,7,15]",60.0,"[0,21,0]",0,38.8,"[1,160x320,0]","[7,28,90]",2.3042654237808873,"[1,160x320,1]",[28],32655.0,"[1,160x320,2]",[28],"[0,0,0,0,0.50,32,0,Sikament320,0]",196317.0,2,558.2,[14],[50],[1],[43],[0],[0],0.0,0.0,0,0,0.0,0.0,0.0,0,0,[0],[0],[0],[0],[0],2,1a,0,0,2,2,0.0,1,41.40933276696706,0.0,269.0,28,1,0.0,0,0,0,5,0.19,0.0,0.219,188.0,329.71691536926176,0,-1,2,0,0,0,10000.0,153.93804002589985,13,0.5,CN,38.8,1.0,30.799999999999997,46.74698795180723,2.947734735172463,4.903591960108749,3.833173070556995,3.832055155724202,2.9955450509151538,6.374669548141375,2.9955450509151538,2.063414314620724,2.063414314620724,3.4325143720761244,31100.0,0.0,1.601846149662477,1.601846149662477,0.0,1.9445305626653084,1.9445305626653084,0.0,3.5463767123277856,3.5463767123277856,31100.0,-4.417414731033799e-05,-4.417414731033799e-05,-0.00018845461727263815,-0.00018845461727263815,-0.00023262876458297614,-0.00023262876458297614,-0.00023262876458297614,1,0,6.011851171336702,0.0,100.0,0.0,50.0,0.0,0.0,0.015393804002589986,0.015393804002589986,0.0,0.0,0.0,0.0,0.0,0.0,0.0,50.0,43.0,50.0,50.0,0.0,0.0,50.0,8333333.333333336,166666.66666666672,166666.66666666672,25.0,0.25,0.0,0.0,0.0,0.0,-0.00021292368691059593,2.947734735172463,38.8,166666.66666666672,166666.66666666672,32.26655708978117,0.0,22.226097304809677,0.0,2,24.8204285306009,0.0,5.305922523310434,15.572411502397436,0.0,0.0,0.0,0.0,0.0,0.0,0.0,161.2364853185405,0.0,0.0,0.0,50.0,0.0,153.93804002589985,-0.10000000000047748,0.0,10000.0,153.93804002589985,0.0,14.0,0.015393804002589986,50.0,10000.0,153.93804002589985,0.0,14.0,0.015393804002589986,50.0,10000.0,153.93804002589985,0.0,14.0,0.015393804002589986,50.0,43.982297150257104,0.0,10000.0,153.93804002589985,0.0,0.5701860936963216,0.691722982993612,1.6683568825539752
3579,4632,19,S20-14-2,25,0,Rapport des essais: de tirants sous déformation imposée de courte durée,1993,0,Switzerland,École Polytechnique Fédérale de Lausanne,Construction Materials Laboratory,"Bicher Farra, Jean-Paul Jaccoud",1150.0,1150.0,1000.0,1000.0,100.0,100,"[2,7,6]","[6,7,15]",60.0,"[0,21,0]",0,38.8,"[1,160x320,0]","[7,28,90]",2.3042654237808873,"[1,160x320,1]",[28],32655.0,"[1,160x320,2]",[28],"[0,0,0,0,0.50,32,0,Sikament320,0]",196317.0,2,558.2,[14],[50],[1],[43],[0],[0],0.0,0.0,0,0,0.0,0.0,0.0,0,0,[0],[0],[0],[0],[0],2,1a,0,0,2,2,0.0,1,29.402165644946873,0.0,191.0,28,1,0.0,0,0,0,5,0.11,0.0,0.138,186.0,186.0,0,-1,2,0,0,0,10000.0,153.93804002589985,13,0.5,CN,38.8,1.0,30.799999999999997,46.74698795180723,2.947734735172463,4.903591960108749,3.833173070556995,3.832055155724202,2.9955450509151538,6.374669548141375,2.9955450509151538,2.063414314620724,2.063414314620724,3.4325143720761244,31100.0,0.0,1.601846149662477,1.601846149662477,0.0,1.9445305626653084,1.9445305626653084,0.0,3.5463767123277856,3.5463767123277856,31100.0,-4.417414731033799e-05,-4.417414731033799e-05,-0.00018845461727263815,-0.00018845461727263815,-0.00023262876458297614,-0.00023262876458297614,-0.00023262876458297614,1,0,6.011851171336702,0.0,100.0,0.0,50.0,0.0,0.0,0.015393804002589986,0.015393804002589986,0.0,0.0,0.0,0.0,0.0,0.0,0.0,50.0,43.0,50.0,50.0,0.0,0.0,50.0,8333333.333333336,166666.66666666672,166666.66666666672,25.0,0.25,0.0,0.0,0.0,0.0,-0.00021292368691059593,2.947734735172463,38.8,166666.66666666672,166666.66666666672,32.26655708978117,0.0,22.226097304809677,0.0,1,24.8204285306009,0.0,5.305922523310434,15.572411502397436,0.0,0.0,0.0,0.0,0.0,0.0,0.0,161.2364853185405,0.0,0.0,0.0,50.0,0.0,153.93804002589985,-0.10000000000047748,0.0,10000.0,153.93804002589985,0.0,14.0,0.015393804002589986,50.0,10000.0,153.93804002589985,0.0,14.0,0.015393804002589986,50.0,10000.0,153.93804002589985,0.0,14.0,0.015393804002589986,50.0,43.982297150257104,0.0,10000.0,153.93804002589985,0.0,1.0,1.0,1.184595407315276
3580,4633,19,S20-14-2,22,0,Rapport des essais: de tirants sous déformation imposée de courte durée,1993,0,Switzerland,École Polytechnique Fédérale de Lausanne,Construction Materials Laboratory,"Bicher Farra, Jean-Paul Jaccoud",1150.0,1150.0,1000.0,1000.0,100.0,100,"[2,7,6]","[6,7,15]",60.0,"[0,21,0]",0,38.8,"[1,160x320,0]","[7,28,90]",2.3042654237808873,"[1,160x320,1]",[28],32655.0,"[1,160x320,2]",[28],"[0,0,0,0,0.50,32,0,Sikament320,0]",196317.0,2,558.2,[14],[50],[1],[43],[0],[0],0.0,0.0,0,0,0.0,0.0,0.0,0,0,[0],[0],[0],[0],[0],2,1a,0,0,2,2,0.0,1,29.402165644946873,0.0,191.0,28,1,0.0,0,0,0,5,0.09,0.0,0.119,224.0,224.0,0,-1,2,0,0,0,10000.0,153.93804002589985,13,0.5,CN,38.8,1.0,30.799999999999997,46.74698795180723,2.947734735172463,4.903591960108749,3.833173070556995,3.832055155724202,2.9955450509151538,6.374669548141375,2.9955450509151538,2.063414314620724,2.063414314620724,3.4325143720761244,31100.0,0.0,1.601846149662477,1.601846149662477,0.0,1.9445305626653084,1.9445305626653084,0.0,3.5463767123277856,3.5463767123277856,31100.0,-4.417414731033799e-05,-4.417414731033799e-05,-0.00018845461727263815,-0.00018845461727263815,-0.00023262876458297614,-0.00023262876458297614,-0.00023262876458297614,1,0,6.011851171336702,0.0,100.0,0.0,50.0,0.0,0.0,0.015393804002589986,0.015393804002589986,0.0,0.0,0.0,0.0,0.0,0.0,0.0,50.0,43.0,50.0,50.0,0.0,0.0,50.0,8333333.333333336,166666.66666666672,166666.66666666672,25.0,0.25,0.0,0.0,0.0,0.0,-0.00021292368691059593,2.947734735172463,38.8,166666.66666666672,166666.66666666672,32.26655708978117,0.0,22.226097304809677,0.0,1,24.8204285306009,0.0,5.305922523310434,15.572411502397436,0.0,0.0,0.0,0.0,0.0,0.0,0.0,161.2364853185405,0.0,0.0,0.0,50.0,0.0,153.93804002589985,-0.10000000000047748,0.0,10000.0,153.93804002589985,0.0,14.0,0.015393804002589986,50.0,10000.0,153.93804002589985,0.0,14.0,0.015393804002589986,50.0,10000.0,153.93804002589985,0.0,14.0,0.015393804002589986,50.0,43.982297150257104,0.0,10000.0,153.93804002589985,0.0,1.0,1.0,1.184595407315276
