Repository: iavdesch/Research

Readme
======

The supporting files are related to the study "A method for determining the performance of formulas for calculating the crack width and spacing in reinforced concrete elements".

The following files are relevant:
Research/Method_comparing_CWFs/Data_processing_for_GitHuB_Final (contains the data processing of the database "Crack width and crack spacing in reinforced and prestressed concrete elements: database")
Research/Method_comparing_CWFs/CWF_analysis_for_GitHuB_Final (contains the evaluation of the different crack width formulas)

File: Method_comparing_CWFs/Datasets_used/Working_database_no_hordijk_initshrink.csv (part 64 of 84)
,ID,EPID,ELID,LOADID,DOI,title,year,journal,country,institution,laboratory,authors,Ltot,Lspan,Lcons,Lmeas,h,b,hc,thc,RH,Temp,pd,fcm,catfcm,tfcm,fctm,catfctm,tfctm,Ecm,catEcm,tEcm,mix,Es,fsr,fy,phi,zs,nbl,clat,phit,st,phiw,sw,type,method,fpk,fp01k,Ep,rel,fpr,npl,phip,Ap,zp,cplat,catf,epsin,catcal,selfw,typew,locw,epsc,Nrep,N,M,sigs,t0,t,PL,catp,t0p,tp,ncr,wm,wk,wmax,sm,smax,indLR,indNP,indtfcm,indtfctm,indtEcm,slab,Ac,Astot,ts,sc,class_C,fcm28,Bcc,fck28,fcm_cube_150,fctm28,fctmfl28,fctmfl,fct095_28,fct095,fct095fl_28,fct095fl,fct005,fct005_28,fct005fl,Ecm28,phi_bc,phi_bc_prestress,phi_bc_prior_load,phi_dc,phi_dc_prestress,phi_dc_prior_load,phi_creep,phi_creep_prestress,phi_creep_prior_load,Ecm0,eps_cbs,eps_cbs_prestress,eps_cds,eps_cds_prestress,shrinkage,shrinkage_prestress,shrinkage_init,bondLR,bondPR,ae,ap,sxLR,sxNP,zstot,zstensinit,Astensinit,rhotot,rhotensinit,At,Aw,Aptot,zptot,zeta1,zeta,phi_peq,ry,cy,ry0,rx,ryp,cyp,cog,Izz,Wb,Wt,rho,qself,Mself,ep,Mp,pre_loss,initstrain,fctmorg,fcmorg,W_Ib,W_It,Ncr095,Mcr095,Ncr005,Mcr005,CS,Ncr,Mcr,tau_bms,tau_max,xcinit,epsinit,dpsigs,xc,eps,epsbot,sigssimpl,sigsr,dpsigsr,xc_sr,eps_sr,zstottens,zptottens,Astens,Actens,Aptens,Aceff_MC2020,Aseff_MC2020,Apeff_MC2020,phi_eq_MC2020,rhoeff_MC2020,hceff_MC2020,Aceff_FPR,Aseff_FPR,Apeff_FPR,phi_eq_FPR,rhoeff_FPR,hceff_FPR,Aceff_SMTCM,Aseff_SMTCM,Apeff_SMTCM,phi_eq_SMTCM,rhoeff_SMTCM,hceff_SMTCM,sumcirc_SMTCM,sumcirc_p_SMTCM,Actensstate1,Astensstate1,Aptensstate1,r,p,k1
3582,4635,19,S20-14-2,20,0,Rapport des essais: de tirants sous déformation imposée de courte durée,1993,0,Switzerland,École Polytechnique Fédérale de Lausanne,Construction Materials Laboratory,"Bicher Farra, Jean-Paul Jaccoud",1150.0,1150.0,1000.0,1000.0,100.0,100,"[2,7,6]","[6,7,15]",60.0,"[0,21,0]",0,38.8,"[1,160x320,0]","[7,28,90]",2.3042654237808873,"[1,160x320,1]",[28],32655.0,"[1,160x320,2]",[28],"[0,0,0,0,0.50,32,0,Sikament320,0]",196317.0,2,558.2,[14],[50],[1],[43],[0],[0],0.0,0.0,0,0,0.0,0.0,0.0,0,0,[0],[0],[0],[0],[0],2,1a,0,0,2,2,0.0,1,26.939157004532472,0.0,175.0,28,1,0.0,0,0,0,4,0.1,0.0,0.114,223.0,223.0,0,-1,2,0,0,0,10000.0,153.93804002589985,13,0.5,CN,38.8,1.0,30.799999999999997,46.74698795180723,2.947734735172463,4.903591960108749,3.833173070556995,3.832055155724202,2.9955450509151538,6.374669548141375,2.9955450509151538,2.063414314620724,2.063414314620724,3.4325143720761244,31100.0,0.0,1.601846149662477,1.601846149662477,0.0,1.9445305626653084,1.9445305626653084,0.0,3.5463767123277856,3.5463767123277856,31100.0,-4.417414731033799e-05,-4.417414731033799e-05,-0.00018845461727263815,-0.00018845461727263815,-0.00023262876458297614,-0.00023262876458297614,-0.00023262876458297614,1,0,6.011851171336702,0.0,100.0,0.0,50.0,0.0,0.0,0.015393804002589986,0.015393804002589986,0.0,0.0,0.0,0.0,0.0,0.0,0.0,50.0,43.0,50.0,50.0,0.0,0.0,50.0,8333333.333333336,166666.66666666672,166666.66666666672,25.0,0.25,0.0,0.0,0.0,0.0,-0.00021292368691059593,2.947734735172463,38.8,166666.66666666672,166666.66666666672,32.26655708978117,0.0,22.226097304809677,0.0,1,24.8204285306009,0.0,5.305922523310434,15.572411502397436,0.0,0.0,0.0,0.0,0.0,0.0,0.0,161.2364853185405,0.0,0.0,0.0,50.0,0.0,153.93804002589985,-0.10000000000047748,0.0,10000.0,153.93804002589985,0.0,14.0,0.015393804002589986,50.0,10000.0,153.93804002589985,0.0,14.0,0.015393804002589986,50.0,10000.0,153.93804002589985,0.0,14.0,0.015393804002589986,50.0,43.982297150257104,0.0,10000.0,153.93804002589985,0.0,1.0,1.0,1.085362284189389
3583,4636,19,S20-14-2,28,0,Rapport des essais: de tirants sous déformation imposée de courte durée,1993,0,Switzerland,École Polytechnique Fédérale de Lausanne,Construction Materials Laboratory,"Bicher Farra, Jean-Paul Jaccoud",1150.0,1150.0,1000.0,1000.0,100.0,100,"[2,7,6]","[6,7,15]",60.0,"[0,21,0]",0,38.8,"[1,160x320,0]","[7,28,90]",2.3042654237808873,"[1,160x320,1]",[28],32655.0,"[1,160x320,2]",[28],"[0,0,0,0,0.50,32,0,Sikament320,0]",196317.0,2,558.2,[14],[50],[1],[43],[0],[0],0.0,0.0,0,0,0.0,0.0,0.0,0,0,[0],[0],[0],[0],[0],2,1a,0,0,2,2,0.0,1,47.72079240802895,0.0,310.0,28,1,0.0,0,0,0,5,0.23,0.0,0.267,188.0,343.5644937518261,0,-1,2,0,0,0,10000.0,153.93804002589985,13,0.5,CN,38.8,1.0,30.799999999999997,46.74698795180723,2.947734735172463,4.903591960108749,3.833173070556995,3.832055155724202,2.9955450509151538,6.374669548141375,2.9955450509151538,2.063414314620724,2.063414314620724,3.4325143720761244,31100.0,0.0,1.601846149662477,1.601846149662477,0.0,1.9445305626653084,1.9445305626653084,0.0,3.5463767123277856,3.5463767123277856,31100.0,-4.417414731033799e-05,-4.417414731033799e-05,-0.00018845461727263815,-0.00018845461727263815,-0.00023262876458297614,-0.00023262876458297614,-0.00023262876458297614,1,0,6.011851171336702,0.0,100.0,0.0,50.0,0.0,0.0,0.015393804002589986,0.015393804002589986,0.0,0.0,0.0,0.0,0.0,0.0,0.0,50.0,43.0,50.0,50.0,0.0,0.0,50.0,8333333.333333336,166666.66666666672,166666.66666666672,25.0,0.25,0.0,0.0,0.0,0.0,-0.00021292368691059593,2.947734735172463,38.8,166666.66666666672,166666.66666666672,32.26655708978117,0.0,22.226097304809677,0.0,2,24.8204285306009,0.0,5.305922523310434,15.572411502397436,0.0,0.0,0.0,0.0,0.0,0.0,0.0,161.2364853185405,0.0,0.0,0.0,50.0,0.0,153.93804002589985,-0.10000000000047748,0.0,10000.0,153.93804002589985,0.0,14.0,0.015393804002589986,50.0,10000.0,153.93804002589985,0.0,14.0,0.015393804002589986,50.0,10000.0,153.93804002589985,0.0,14.0,0.015393804002589986,50.0,43.982297150257104,0.0,10000.0,153.93804002589985,0.0,0.5472043922437511,0.646402271436414,1.9226417605640604
3584,4637,19,S20-14-2,21,0,Rapport des essais: de tirants sous déformation imposée de courte durée,1993,0,Switzerland,École Polytechnique Fédérale de Lausanne,Construction Materials Laboratory,"Bicher Farra, Jean-Paul Jaccoud",1150.0,1150.0,1000.0,1000.0,100.0,100,"[2,7,6]","[6,7,15]",60.0,"[0,21,0]",0,38.8,"[1,160x320,0]","[7,28,90]",2.3042654237808873,"[1,160x320,1]",[28],32655.0,"[1,160x320,2]",[28],"[0,0,0,0,0.50,32,0,Sikament320,0]",196317.0,2,558.2,[14],[50],[1],[43],[0],[0],0.0,0.0,0,0,0.0,0.0,0.0,0,0,[0],[0],[0],[0],[0],2,1a,0,0,2,2,0.0,1,29.402165644946873,0.0,191.0,28,1,0.0,0,0,0,4,0.11,0.0,0.11,224.0,224.0,0,-1,2,0,0,0,10000.0,153.93804002589985,13,0.5,CN,38.8,1.0,30.799999999999997,46.74698795180723,2.947734735172463,4.903591960108749,3.833173070556995,3.832055155724202,2.9955450509151538,6.374669548141375,2.9955450509151538,2.063414314620724,2.063414314620724,3.4325143720761244,31100.0,0.0,1.601846149662477,1.601846149662477,0.0,1.9445305626653084,1.9445305626653084,0.0,3.5463767123277856,3.5463767123277856,31100.0,-4.417414731033799e-05,-4.417414731033799e-05,-0.00018845461727263815,-0.00018845461727263815,-0.00023262876458297614,-0.00023262876458297614,-0.00023262876458297614,1,0,6.011851171336702,0.0,100.0,0.0,50.0,0.0,0.0,0.015393804002589986,0.015393804002589986,0.0,0.0,0.0,0.0,0.0,0.0,0.0,50.0,43.0,50.0,50.0,0.0,0.0,50.0,8333333.333333336,166666.66666666672,166666.66666666672,25.0,0.25,0.0,0.0,0.0,0.0,-0.00021292368691059593,2.947734735172463,38.8,166666.66666666672,166666.66666666672,32.26655708978117,0.0,22.226097304809677,0.0,1,24.8204285306009,0.0,5.305922523310434,15.572411502397436,0.0,0.0,0.0,0.0,0.0,0.0,0.0,161.2364853185405,0.0,0.0,0.0,50.0,0.0,153.93804002589985,-0.10000000000047748,0.0,10000.0,153.93804002589985,0.0,14.0,0.015393804002589986,50.0,10000.0,153.93804002589985,0.0,14.0,0.015393804002589986,50.0,10000.0,153.93804002589985,0.0,14.0,0.015393804002589986,50.0,43.982297150257104,0.0,10000.0,153.93804002589985,0.0,1.0,1.0,1.184595407315276
3585,4638,19,S20-14-2,12,0,Rapport des essais: de tirants sous déformation imposée de courte durée,1993,0,Switzerland,École Polytechnique Fédérale de Lausanne,Construction Materials Laboratory,"Bicher Farra, Jean-Paul Jaccoud",1150.0,1150.0,1000.0,1000.0,100.0,100,"[2,7,6]","[6,7,15]",60.0,"[0,21,0]",0,38.8,"[1,160x320,0]","[7,28,90]",2.3042654237808873,"[1,160x320,1]",[28],32655.0,"[1,160x320,2]",[28],"[0,0,0,0,0.50,32,0,Sikament320,0]",196317.0,2,558.2,[14],[50],[1],[43],[0],[0],0.0,0.0,0,0,0.0,0.0,0.0,0,0,[0],[0],[0],[0],[0],2,1a,0,0,2,2,0.0,1,23.552520123962676,0.0,153.0,28,1,0.0,0,0,0,2,0.08,0.0,0.088,367.0,367.0,0,-1,2,0,0,0,10000.0,153.93804002589985,13,0.5,CN,38.8,1.0,30.799999999999997,46.74698795180723,2.947734735172463,4.903591960108749,3.833173070556995,3.832055155724202,2.9955450509151538,6.374669548141375,2.9955450509151538,2.063414314620724,2.063414314620724,3.4325143720761244,31100.0,0.0,1.601846149662477,1.601846149662477,0.0,1.9445305626653084,1.9445305626653084,0.0,3.5463767123277856,3.5463767123277856,31100.0,-4.417414731033799e-05,-4.417414731033799e-05,-0.00018845461727263815,-0.00018845461727263815,-0.00023262876458297614,-0.00023262876458297614,-0.00023262876458297614,1,0,6.011851171336702,0.0,100.0,0.0,50.0,0.0,0.0,0.015393804002589986,0.015393804002589986,0.0,0.0,0.0,0.0,0.0,0.0,0.0,50.0,43.0,50.0,50.0,0.0,0.0,50.0,8333333.333333336,166666.66666666672,166666.66666666672,25.0,0.25,0.0,0.0,0.0,0.0,-0.00021292368691059593,2.947734735172463,38.8,166666.66666666672,166666.66666666672,32.26655708978117,0.0,22.226097304809677,0.0,1,24.8204285306009,0.0,5.305922523310434,15.572411502397436,0.0,0.0,0.0,0.0,0.0,0.0,0.0,161.2364853185405,0.0,0.0,0.0,50.0,0.0,153.93804002589985,-0.10000000000047748,0.0,10000.0,153.93804002589985,0.0,14.0,0.015393804002589986,50.0,10000.0,153.93804002589985,0.0,14.0,0.015393804002589986,50.0,10000.0,153.93804002589985,0.0,14.0,0.015393804002589986,50.0,43.982297150257104,0.0,10000.0,153.93804002589985,0.0,1.0,1.0,0.9489167398912943
3587,4640,19,S20-14-2,26,0,Rapport des essais: de tirants sous déformation imposée de courte durée,1993,0,Switzerland,École Polytechnique Fédérale de Lausanne,Construction Materials Laboratory,"Bicher Farra, Jean-Paul Jaccoud",1150.0,1150.0,1000.0,1000.0,100.0,100,"[2,7,6]","[6,7,15]",60.0,"[0,21,0]",0,38.8,"[1,160x320,0]","[7,28,90]",2.3042654237808873,"[1,160x320,1]",[28],32655.0,"[1,160x320,2]",[28],"[0,0,0,0,0.50,32,0,Sikament320,0]",196317.0,2,558.2,[14],[50],[1],[43],[0],[0],0.0,0.0,0,0,0.0,0.0,0.0,0,0,[0],[0],[0],[0],[0],2,1a,0,0,2,2,0.0,1,35.251811165931066,0.0,229.0,28,1,0.0,0,0,0,5,0.15,0.0,0.175,187.0,305.4848113595643,0,-1,2,0,0,0,10000.0,153.93804002589985,13,0.5,CN,38.8,1.0,30.799999999999997,46.74698795180723,2.947734735172463,4.903591960108749,3.833173070556995,3.832055155724202,2.9955450509151538,6.374669548141375,2.9955450509151538,2.063414314620724,2.063414314620724,3.4325143720761244,31100.0,0.0,1.601846149662477,1.601846149662477,0.0,1.9445305626653084,1.9445305626653084,0.0,3.5463767123277856,3.5463767123277856,31100.0,-4.417414731033799e-05,-4.417414731033799e-05,-0.00018845461727263815,-0.00018845461727263815,-0.00023262876458297614,-0.00023262876458297614,-0.00023262876458297614,1,0,6.011851171336702,0.0,100.0,0.0,50.0,0.0,0.0,0.015393804002589986,0.015393804002589986,0.0,0.0,0.0,0.0,0.0,0.0,0.0,50.0,43.0,50.0,50.0,0.0,0.0,50.0,8333333.333333336,166666.66666666672,166666.66666666672,25.0,0.25,0.0,0.0,0.0,0.0,-0.00021292368691059593,2.947734735172463,38.8,166666.66666666672,166666.66666666672,32.26655708978117,0.0,22.226097304809677,0.0,2,24.8204285306009,0.0,5.305922523310434,15.572411502397436,0.0,0.0,0.0,0.0,0.0,0.0,0.0,161.2364853185405,0.0,0.0,0.0,50.0,0.0,153.93804002589985,-0.10000000000047748,0.0,10000.0,153.93804002589985,0.0,14.0,0.015393804002589986,50.0,10000.0,153.93804002589985,0.0,14.0,0.015393804002589986,50.0,10000.0,153.93804002589985,0.0,14.0,0.015393804002589986,50.0,43.982297150257104,0.0,10000.0,153.93804002589985,0.0,0.6121417270068321,0.7652325941170124,1.4202740747392577
3588,4641,19,S20-14-2,24,0,Rapport des essais: de tirants sous déformation imposée de courte durée,1993,0,Switzerland,École Polytechnique Fédérale de Lausanne,Construction Materials Laboratory,"Bicher Farra, Jean-Paul Jaccoud",1150.0,1150.0,1000.0,1000.0,100.0,100,"[2,7,6]","[6,7,15]",60.0,"[0,21,0]",0,38.8,"[1,160x320,0]","[7,28,90]",2.3042654237808873,"[1,160x320,1]",[28],32655.0,"[1,160x320,2]",[28],"[0,0,0,0,0.50,32,0,Sikament320,0]",196317.0,2,558.2,[14],[50],[1],[43],[0],[0],0.0,0.0,0,0,0.0,0.0,0.0,0,0,[0],[0],[0],[0],[0],2,1a,0,0,2,2,0.0,1,26.939157004532472,0.0,175.0,28,1,0.0,0,0,0,5,0.11,0.0,0.129,186.0,186.0,0,-1,2,0,0,0,10000.0,153.93804002589985,13,0.5,CN,38.8,1.0,30.799999999999997,46.74698795180723,2.947734735172463,4.903591960108749,3.833173070556995,3.832055155724202,2.9955450509151538,6.374669548141375,2.9955450509151538,2.063414314620724,2.063414314620724,3.4325143720761244,31100.0,0.0,1.601846149662477,1.601846149662477,0.0,1.9445305626653084,1.9445305626653084,0.0,3.5463767123277856,3.5463767123277856,31100.0,-4.417414731033799e-05,-4.417414731033799e-05,-0.00018845461727263815,-0.00018845461727263815,-0.00023262876458297614,-0.00023262876458297614,-0.00023262876458297614,1,0,6.011851171336702,0.0,100.0,0.0,50.0,0.0,0.0,0.015393804002589986,0.015393804002589986,0.0,0.0,0.0,0.0,0.0,0.0,0.0,50.0,43.0,50.0,50.0,0.0,0.0,50.0,8333333.333333336,166666.66666666672,166666.66666666672,25.0,0.25,0.0,0.0,0.0,0.0,-0.00021292368691059593,2.947734735172463,38.8,166666.66666666672,166666.66666666672,32.26655708978117,0.0,22.226097304809677,0.0,1,24.8204285306009,0.0,5.305922523310434,15.572411502397436,0.0,0.0,0.0,0.0,0.0,0.0,0.0,161.2364853185405,0.0,0.0,0.0,50.0,0.0,153.93804002589985,-0.10000000000047748,0.0,10000.0,153.93804002589985,0.0,14.0,0.015393804002589986,50.0,10000.0,153.93804002589985,0.0,14.0,0.015393804002589986,50.0,10000.0,153.93804002589985,0.0,14.0,0.015393804002589986,50.0,43.982297150257104,0.0,10000.0,153.93804002589985,0.0,1.0,1.0,1.085362284189389
3592,4645,19,S20-14-2,17,0,Rapport des essais: de tirants sous déformation imposée de courte durée,1993,0,Switzerland,École Polytechnique Fédérale de Lausanne,Construction Materials Laboratory,"Bicher Farra, Jean-Paul Jaccoud",1150.0,1150.0,1000.0,1000.0,100.0,100,"[2,7,6]","[6,7,15]",60.0,"[0,21,0]",0,38.8,"[1,160x320,0]","[7,28,90]",2.3042654237808873,"[1,160x320,1]",[28],32655.0,"[1,160x320,2]",[28],"[0,0,0,0,0.50,32,0,Sikament320,0]",196317.0,2,558.2,[14],[50],[1],[43],[0],[0],0.0,0.0,0,0,0.0,0.0,0.0,0,0,[0],[0],[0],[0],[0],2,1a,0,0,2,2,0.0,1,26.631280924480674,0.0,173.0,28,1,0.0,0,0,0,4,0.07,0.0,0.108,215.0,215.0,0,-1,2,0,0,0,10000.0,153.93804002589985,13,0.5,CN,38.8,1.0,30.799999999999997,46.74698795180723,2.947734735172463,4.903591960108749,3.833173070556995,3.832055155724202,2.9955450509151538,6.374669548141375,2.9955450509151538,2.063414314620724,2.063414314620724,3.4325143720761244,31100.0,0.0,1.601846149662477,1.601846149662477,0.0,1.9445305626653084,1.9445305626653084,0.0,3.5463767123277856,3.5463767123277856,31100.0,-4.417414731033799e-05,-4.417414731033799e-05,-0.00018845461727263815,-0.00018845461727263815,-0.00023262876458297614,-0.00023262876458297614,-0.00023262876458297614,1,0,6.011851171336702,0.0,100.0,0.0,50.0,0.0,0.0,0.015393804002589986,0.015393804002589986,0.0,0.0,0.0,0.0,0.0,0.0,0.0,50.0,43.0,50.0,50.0,0.0,0.0,50.0,8333333.333333336,166666.66666666672,166666.66666666672,25.0,0.25,0.0,0.0,0.0,0.0,-0.00021292368691059593,2.947734735172463,38.8,166666.66666666672,166666.66666666672,32.26655708978117,0.0,22.226097304809677,0.0,1,24.8204285306009,0.0,5.305922523310434,15.572411502397436,0.0,0.0,0.0,0.0,0.0,0.0,0.0,161.2364853185405,0.0,0.0,0.0,50.0,0.0,153.93804002589985,-0.10000000000047748,0.0,10000.0,153.93804002589985,0.0,14.0,0.015393804002589986,50.0,10000.0,153.93804002589985,0.0,14.0,0.015393804002589986,50.0,10000.0,153.93804002589985,0.0,14.0,0.015393804002589986,50.0,43.982297150257104,0.0,10000.0,153.93804002589985,0.0,1.0,1.0,1.072958143798653
3593,4646,19,S20-14-2,29,0,Rapport des essais: de tirants sous déformation imposée de courte durée,1993,0,Switzerland,École Polytechnique Fédérale de Lausanne,Construction Materials Laboratory,"Bicher Farra, Jean-Paul Jaccoud",1150.0,1150.0,1000.0,1000.0,100.0,100,"[2,7,6]","[6,7,15]",60.0,"[0,21,0]",0,38.8,"[1,160x320,0]","[7,28,90]",2.3042654237808873,"[1,160x320,1]",[28],32655.0,"[1,160x320,2]",[28],"[0,0,0,0,0.50,32,0,Sikament320,0]",196317.0,2,558.2,[14],[50],[1],[43],[0],[0],0.0,0.0,0,0,0.0,0.0,0.0,0,0,[0],[0],[0],[0],[0],2,1a,0,0,2,2,0.0,1,53.570437929013146,0.0,348.0,28,1,0.0,0,0,0,5,0.27,0.0,0.4363033372000827,189.0,353.67559426228325,0,-1,2,0,0,0,10000.0,153.93804002589985,13,0.5,CN,38.8,1.0,30.799999999999997,46.74698795180723,2.947734735172463,4.903591960108749,3.833173070556995,3.832055155724202,2.9955450509151538,6.374669548141375,2.9955450509151538,2.063414314620724,2.063414314620724,3.4325143720761244,31100.0,0.0,1.601846149662477,1.601846149662477,0.0,1.9445305626653084,1.9445305626653084,0.0,3.5463767123277856,3.5463767123277856,31100.0,-4.417414731033799e-05,-4.417414731033799e-05,-0.00018845461727263815,-0.00018845461727263815,-0.00023262876458297614,-0.00023262876458297614,-0.00023262876458297614,1,0,6.011851171336702,0.0,100.0,0.0,50.0,0.0,0.0,0.015393804002589986,0.015393804002589986,0.0,0.0,0.0,0.0,0.0,0.0,0.0,50.0,43.0,50.0,50.0,0.0,0.0,50.0,8333333.333333336,166666.66666666672,166666.66666666672,25.0,0.25,0.0,0.0,0.0,0.0,-0.00021292368691059593,2.947734735172463,38.8,166666.66666666672,166666.66666666672,32.26655708978117,0.0,22.226097304809677,0.0,2,24.8204285306009,0.0,5.305922523310434,15.572411502397436,0.0,0.0,0.0,0.0,0.0,0.0,0.0,161.2364853185405,0.0,0.0,0.0,50.0,0.0,153.93804002589985,-0.10000000000047748,0.0,10000.0,153.93804002589985,0.0,14.0,0.015393804002589986,50.0,10000.0,153.93804002589985,0.0,14.0,0.015393804002589986,50.0,10000.0,153.93804002589985,0.0,14.0,0.015393804002589986,50.0,43.982297150257104,0.0,10000.0,153.93804002589985,0.0,0.5343880184727674,0.6188355141463925,2.158320427988042
3594,4647,19,S20-14-2,13,0,Rapport des essais: de tirants sous déformation imposée de courte durée,1993,0,Switzerland,École Polytechnique Fédérale de Lausanne,Construction Materials Laboratory,"Bicher Farra, Jean-Paul Jaccoud",1150.0,1150.0,1000.0,1000.0,100.0,100,"[2,7,6]","[6,7,15]",60.0,"[0,21,0]",0,38.8,"[1,160x320,0]","[7,28,90]",2.3042654237808873,"[1,160x320,1]",[28],32655.0,"[1,160x320,2]",[28],"[0,0,0,0,0.50,32,0,Sikament320,0]",196317.0,2,558.2,[14],[50],[1],[43],[0],[0],0.0,0.0,0,0,0.0,0.0,0.0,0,0,[0],[0],[0],[0],[0],2,1a,0,0,2,2,0.0,1,24.630086404143977,0.0,160.0,28,1,0.0,0,0,0,3,0.06,0.0,0.06,259.0,259.0,0,-1,2,0,0,0,10000.0,153.93804002589985,13,0.5,CN,38.8,1.0,30.799999999999997,46.74698795180723,2.947734735172463,4.903591960108749,3.833173070556995,3.832055155724202,2.9955450509151538,6.374669548141375,2.9955450509151538,2.063414314620724,2.063414314620724,3.4325143720761244,31100.0,0.0,1.601846149662477,1.601846149662477,0.0,1.9445305626653084,1.9445305626653084,0.0,3.5463767123277856,3.5463767123277856,31100.0,-4.417414731033799e-05,-4.417414731033799e-05,-0.00018845461727263815,-0.00018845461727263815,-0.00023262876458297614,-0.00023262876458297614,-0.00023262876458297614,1,0,6.011851171336702,0.0,100.0,0.0,50.0,0.0,0.0,0.015393804002589986,0.015393804002589986,0.0,0.0,0.0,0.0,0.0,0.0,0.0,50.0,43.0,50.0,50.0,0.0,0.0,50.0,8333333.333333336,166666.66666666672,166666.66666666672,25.0,0.25,0.0,0.0,0.0,0.0,-0.00021292368691059593,2.947734735172463,38.8,166666.66666666672,166666.66666666672,32.26655708978117,0.0,22.226097304809677,0.0,1,24.8204285306009,0.0,5.305922523310434,15.572411502397436,0.0,0.0,0.0,0.0,0.0,0.0,0.0,161.2364853185405,0.0,0.0,0.0,50.0,0.0,153.93804002589985,-0.10000000000047748,0.0,10000.0,153.93804002589985,0.0,14.0,0.015393804002589986,50.0,10000.0,153.93804002589985,0.0,14.0,0.015393804002589986,50.0,10000.0,153.93804002589985,0.0,14.0,0.015393804002589986,50.0,43.982297150257104,0.0,10000.0,153.93804002589985,0.0,1.0,1.0,0.99233123125887
3598,4651,19,S20-14-3,24,0,Rapport des essais: de tirants sous déformation imposée de courte durée,1993,0,Switzerland,École Polytechnique Fédérale de Lausanne,Construction Materials Laboratory,"Bicher Farra, Jean-Paul Jaccoud",1150.0,1150.0,1000.0,1000.0,100.0,100,"[2,7,6]","[6,7,15]",60.0,"[0,21,0]",0,38.8,"[1,160x320,0]","[7,28,90]",2.3042654237808873,"[1,160x320,1]",[28],32655.0,"[1,160x320,2]",[28],"[0,0,0,0,0.50,32,0,Sikament320,0]",196317.0,2,558.2,[14],[50],[1],[43],[0],[0],0.0,0.0,0,0,0.0,0.0,0.0,0,0,[0],[0],[0],[0],[0],2,1a,0,0,2,2,0.0,1,28.940351524869172,0.0,188.0,28,1,0.0,0,0,0,5,0.11,0.0,0.11,186.0,186.0,0,-1,2,0,0,0,10000.0,153.93804002589985,13,0.5,CN,38.8,1.0,30.799999999999997,46.74698795180723,2.947734735172463,4.903591960108749,3.833173070556995,3.832055155724202,2.9955450509151538,6.374669548141375,2.9955450509151538,2.063414314620724,2.063414314620724,3.4325143720761244,31100.0,0.0,1.601846149662477,1.601846149662477,0.0,1.9445305626653084,1.9445305626653084,0.0,3.5463767123277856,3.5463767123277856,31100.0,-4.417414731033799e-05,-4.417414731033799e-05,-0.00018845461727263815,-0.00018845461727263815,-0.00023262876458297614,-0.00023262876458297614,-0.00023262876458297614,1,0,6.011851171336702,0.0,100.0,0.0,50.0,0.0,0.0,0.015393804002589986,0.015393804002589986,0.0,0.0,0.0,0.0,0.0,0.0,0.0,50.0,43.0,50.0,50.0,0.0,0.0,50.0,8333333.333333336,166666.66666666672,166666.66666666672,25.0,0.25,0.0,0.0,0.0,0.0,-0.00021292368691059593,2.947734735172463,38.8,166666.66666666672,166666.66666666672,32.26655708978117,0.0,22.226097304809677,0.0,1,24.8204285306009,0.0,5.305922523310434,15.572411502397436,0.0,0.0,0.0,0.0,0.0,0.0,0.0,161.2364853185405,0.0,0.0,0.0,50.0,0.0,153.93804002589985,-0.10000000000047748,0.0,10000.0,153.93804002589985,0.0,14.0,0.015393804002589986,50.0,10000.0,153.93804002589985,0.0,14.0,0.015393804002589986,50.0,10000.0,153.93804002589985,0.0,14.0,0.015393804002589986,50.0,43.982297150257104,0.0,10000.0,153.93804002589985,0.0,1.0,1.0,1.1659891967291722
3599,4652,19,S20-14-3,16,0,Rapport des essais: de tirants sous déformation imposée de courte durée,1993,0,Switzerland,École Polytechnique Fédérale de Lausanne,Construction Materials Laboratory,"Bicher Farra, Jean-Paul Jaccoud",1150.0,1150.0,1000.0,1000.0,100.0,100,"[2,7,6]","[6,7,15]",60.0,"[0,21,0]",0,38.8,"[1,160x320,0]","[7,28,90]",2.3042654237808873,"[1,160x320,1]",[28],32655.0,"[1,160x320,2]",[28],"[0,0,0,0,0.50,32,0,Sikament320,0]",196317.0,2,558.2,[14],[50],[1],[43],[0],[0],0.0,0.0,0,0,0.0,0.0,0.0,0,0,[0],[0],[0],[0],[0],2,1a,0,0,2,2,0.0,1,28.632475444817373,0.0,186.0,28,1,0.0,0,0,0,3,0.11,0.0,0.11,283.0,283.0,0,-1,2,0,0,0,10000.0,153.93804002589985,13,0.5,CN,38.8,1.0,30.799999999999997,46.74698795180723,2.947734735172463,4.903591960108749,3.833173070556995,3.832055155724202,2.9955450509151538,6.374669548141375,2.9955450509151538,2.063414314620724,2.063414314620724,3.4325143720761244,31100.0,0.0,1.601846149662477,1.601846149662477,0.0,1.9445305626653084,1.9445305626653084,0.0,3.5463767123277856,3.5463767123277856,31100.0,-4.417414731033799e-05,-4.417414731033799e-05,-0.00018845461727263815,-0.00018845461727263815,-0.00023262876458297614,-0.00023262876458297614,-0.00023262876458297614,1,0,6.011851171336702,0.0,100.0,0.0,50.0,0.0,0.0,0.015393804002589986,0.015393804002589986,0.0,0.0,0.0,0.0,0.0,0.0,0.0,50.0,43.0,50.0,50.0,0.0,0.0,50.0,8333333.333333336,166666.66666666672,166666.66666666672,25.0,0.25,0.0,0.0,0.0,0.0,-0.00021292368691059593,2.947734735172463,38.8,166666.66666666672,166666.66666666672,32.26655708978117,0.0,22.226097304809677,0.0,1,24.8204285306009,0.0,5.305922523310434,15.572411502397436,0.0,0.0,0.0,0.0,0.0,0.0,0.0,161.2364853185405,0.0,0.0,0.0,50.0,0.0,153.93804002589985,-0.10000000000047748,0.0,10000.0,153.93804002589985,0.0,14.0,0.015393804002589986,50.0,10000.0,153.93804002589985,0.0,14.0,0.015393804002589986,50.0,10000.0,153.93804002589985,0.0,14.0,0.015393804002589986,50.0,43.982297150257104,0.0,10000.0,153.93804002589985,0.0,1.0,1.0,1.1535850563384364
3600,4653,19,S20-14-3,30,0,Rapport des essais: de tirants sous déformation imposée de courte durée,1993,0,Switzerland,École Polytechnique Fédérale de Lausanne,Construction Materials Laboratory,"Bicher Farra, Jean-Paul Jaccoud",1150.0,1150.0,1000.0,1000.0,100.0,100,"[2,7,6]","[6,7,15]",60.0,"[0,21,0]",0,38.8,"[1,160x320,0]","[7,28,90]",2.3042654237808873,"[1,160x320,1]",[28],32655.0,"[1,160x320,2]",[28],"[0,0,0,0,0.50,32,0,Sikament320,0]",196317.0,2,558.2,[14],[50],[1],[43],[0],[0],0.0,0.0,0,0,0.0,0.0,0.0,0,0,[0],[0],[0],[0],[0],2,1a,0,0,2,2,0.0,1,46.18141200776996,0.0,300.0,28,1,0.0,0,0,0,6,0.22,0.0,0.33556743641050346,159.0,288.20581707371315,0,-1,2,0,0,0,10000.0,153.93804002589985,13,0.5,CN,38.8,1.0,30.799999999999997,46.74698795180723,2.947734735172463,4.903591960108749,3.833173070556995,3.832055155724202,2.9955450509151538,6.374669548141375,2.9955450509151538,2.063414314620724,2.063414314620724,3.4325143720761244,31100.0,0.0,1.601846149662477,1.601846149662477,0.0,1.9445305626653084,1.9445305626653084,0.0,3.5463767123277856,3.5463767123277856,31100.0,-4.417414731033799e-05,-4.417414731033799e-05,-0.00018845461727263815,-0.00018845461727263815,-0.00023262876458297614,-0.00023262876458297614,-0.00023262876458297614,1,0,6.011851171336702,0.0,100.0,0.0,50.0,0.0,0.0,0.015393804002589986,0.015393804002589986,0.0,0.0,0.0,0.0,0.0,0.0,0.0,50.0,43.0,50.0,50.0,0.0,0.0,50.0,8333333.333333336,166666.66666666672,166666.66666666672,25.0,0.25,0.0,0.0,0.0,0.0,-0.00021292368691059593,2.947734735172463,38.8,166666.66666666672,166666.66666666672,32.26655708978117,0.0,22.226097304809677,0.0,2,24.8204285306009,0.0,5.305922523310434,15.572411502397436,0.0,0.0,0.0,0.0,0.0,0.0,0.0,161.2364853185405,0.0,0.0,0.0,50.0,0.0,153.93804002589985,-0.10000000000047748,0.0,10000.0,153.93804002589985,0.0,14.0,0.015393804002589986,50.0,10000.0,153.93804002589985,0.0,14.0,0.015393804002589986,50.0,10000.0,153.93804002589985,0.0,14.0,0.015393804002589986,50.0,43.982297150257104,0.0,10000.0,153.93804002589985,0.0,0.5516890728105368,0.6556059263476075,1.8606210586103813
3602,4655,19,S20-14-3,17,0,Rapport des essais: de tirants sous déformation imposée de courte durée,1993,0,Switzerland,École Polytechnique Fédérale de Lausanne,Construction Materials Laboratory,"Bicher Farra, Jean-Paul Jaccoud",1150.0,1150.0,1000.0,1000.0,100.0,100,"[2,7,6]","[6,7,15]",60.0,"[0,21,0]",0,38.8,"[1,160x320,0]","[7,28,90]",2.3042654237808873,"[1,160x320,1]",[28],32655.0,"[1,160x320,2]",[28],"[0,0,0,0,0.50,32,0,Sikament320,0]",196317.0,2,558.2,[14],[50],[1],[43],[0],[0],0.0,0.0,0,0,0.0,0.0,0.0,0,0,[0],[0],[0],[0],[0],2,1a,0,0,2,2,0.0,1,28.940351524869172,0.0,188.0,28,1,0.0,0,0,0,4,0.08,0.0,0.08,217.0,217.0,0,-1,2,0,0,0,10000.0,153.93804002589985,13,0.5,CN,38.8,1.0,30.799999999999997,46.74698795180723,2.947734735172463,4.903591960108749,3.833173070556995,3.832055155724202,2.9955450509151538,6.374669548141375,2.9955450509151538,2.063414314620724,2.063414314620724,3.4325143720761244,31100.0,0.0,1.601846149662477,1.601846149662477,0.0,1.9445305626653084,1.9445305626653084,0.0,3.5463767123277856,3.5463767123277856,31100.0,-4.417414731033799e-05,-4.417414731033799e-05,-0.00018845461727263815,-0.00018845461727263815,-0.00023262876458297614,-0.00023262876458297614,-0.00023262876458297614,1,0,6.011851171336702,0.0,100.0,0.0,50.0,0.0,0.0,0.015393804002589986,0.015393804002589986,0.0,0.0,0.0,0.0,0.0,0.0,0.0,50.0,43.0,50.0,50.0,0.0,0.0,50.0,8333333.333333336,166666.66666666672,166666.66666666672,25.0,0.25,0.0,0.0,0.0,0.0,-0.00021292368691059593,2.947734735172463,38.8,166666.66666666672,166666.66666666672,32.26655708978117,0.0,22.226097304809677,0.0,1,24.8204285306009,0.0,5.305922523310434,15.572411502397436,0.0,0.0,0.0,0.0,0.0,0.0,0.0,161.2364853185405,0.0,0.0,0.0,50.0,0.0,153.93804002589985,-0.10000000000047748,0.0,10000.0,153.93804002589985,0.0,14.0,0.015393804002589986,50.0,10000.0,153.93804002589985,0.0,14.0,0.015393804002589986,50.0,10000.0,153.93804002589985,0.0,14.0,0.015393804002589986,50.0,43.982297150257104,0.0,10000.0,153.93804002589985,0.0,1.0,1.0,1.1659891967291722
3603,4656,19,S20-14-3,15,0,Rapport des essais: de tirants sous déformation imposée de courte durée,1993,0,Switzerland,École Polytechnique Fédérale de Lausanne,Construction Materials Laboratory,"Bicher Farra, Jean-Paul Jaccoud",1150.0,1150.0,1000.0,1000.0,100.0,100,"[2,7,6]","[6,7,15]",60.0,"[0,21,0]",0,38.8,"[1,160x320,0]","[7,28,90]",2.3042654237808873,"[1,160x320,1]",[28],32655.0,"[1,160x320,2]",[28],"[0,0,0,0,0.50,32,0,Sikament320,0]",196317.0,2,558.2,[14],[50],[1],[43],[0],[0],0.0,0.0,0,0,0.0,0.0,0.0,0,0,[0],[0],[0],[0],[0],2,1a,0,0,2,2,0.0,1,26.477342884454774,0.0,172.0,28,1,0.0,0,0,0,3,0.1,0.0,0.1,281.0,281.0,0,-1,2,0,0,0,10000.0,153.93804002589985,13,0.5,CN,38.8,1.0,30.799999999999997,46.74698795180723,2.947734735172463,4.903591960108749,3.833173070556995,3.832055155724202,2.9955450509151538,6.374669548141375,2.9955450509151538,2.063414314620724,2.063414314620724,3.4325143720761244,31100.0,0.0,1.601846149662477,1.601846149662477,0.0,1.9445305626653084,1.9445305626653084,0.0,3.5463767123277856,3.5463767123277856,31100.0,-4.417414731033799e-05,-4.417414731033799e-05,-0.00018845461727263815,-0.00018845461727263815,-0.00023262876458297614,-0.00023262876458297614,-0.00023262876458297614,1,0,6.011851171336702,0.0,100.0,0.0,50.0,0.0,0.0,0.015393804002589986,0.015393804002589986,0.0,0.0,0.0,0.0,0.0,0.0,0.0,50.0,43.0,50.0,50.0,0.0,0.0,50.0,8333333.333333336,166666.66666666672,166666.66666666672,25.0,0.25,0.0,0.0,0.0,0.0,-0.00021292368691059593,2.947734735172463,38.8,166666.66666666672,166666.66666666672,32.26655708978117,0.0,22.226097304809677,0.0,1,24.8204285306009,0.0,5.305922523310434,15.572411502397436,0.0,0.0,0.0,0.0,0.0,0.0,0.0,161.2364853185405,0.0,0.0,0.0,50.0,0.0,153.93804002589985,-0.10000000000047748,0.0,10000.0,153.93804002589985,0.0,14.0,0.015393804002589986,50.0,10000.0,153.93804002589985,0.0,14.0,0.015393804002589986,50.0,10000.0,153.93804002589985,0.0,14.0,0.015393804002589986,50.0,43.982297150257104,0.0,10000.0,153.93804002589985,0.0,1.0,1.0,1.0667560736032853
3605,4658,19,S20-14-3,25,0,Rapport des essais: de tirants sous déformation imposée de courte durée,1993,0,Switzerland,École Polytechnique Fédérale de Lausanne,Construction Materials Laboratory,"Bicher Farra, Jean-Paul Jaccoud",1150.0,1150.0,1000.0,1000.0,100.0,100,"[2,7,6]","[6,7,15]",60.0,"[0,21,0]",0,38.8,"[1,160x320,0]","[7,28,90]",2.3042654237808873,"[1,160x320,1]",[28],32655.0,"[1,160x320,2]",[28],"[0,0,0,0,0.50,32,0,Sikament320,0]",196317.0,2,558.2,[14],[50],[1],[43],[0],[0],0.0,0.0,0,0,0.0,0.0,0.0,0,0,[0],[0],[0],[0],[0],2,1a,0,0,2,2,0.0,1,31.24942212525767,0.0,203.0,28,1,0.0,0,0,0,5,0.12,0.0,0.12,188.0,188.0,0,-1,2,0,0,0,10000.0,153.93804002589985,13,0.5,CN,38.8,1.0,30.799999999999997,46.74698795180723,2.947734735172463,4.903591960108749,3.833173070556995,3.832055155724202,2.9955450509151538,6.374669548141375,2.9955450509151538,2.063414314620724,2.063414314620724,3.4325143720761244,31100.0,0.0,1.601846149662477,1.601846149662477,0.0,1.9445305626653084,1.9445305626653084,0.0,3.5463767123277856,3.5463767123277856,31100.0,-4.417414731033799e-05,-4.417414731033799e-05,-0.00018845461727263815,-0.00018845461727263815,-0.00023262876458297614,-0.00023262876458297614,-0.00023262876458297614,1,0,6.011851171336702,0.0,100.0,0.0,50.0,0.0,0.0,0.015393804002589986,0.015393804002589986,0.0,0.0,0.0,0.0,0.0,0.0,0.0,50.0,43.0,50.0,50.0,0.0,0.0,50.0,8333333.333333336,166666.66666666672,166666.66666666672,25.0,0.25,0.0,0.0,0.0,0.0,-0.00021292368691059593,2.947734735172463,38.8,166666.66666666672,166666.66666666672,32.26655708978117,0.0,22.226097304809677,0.0,1,24.8204285306009,0.0,5.305922523310434,15.572411502397436,0.0,0.0,0.0,0.0,0.0,0.0,0.0,161.2364853185405,0.0,0.0,0.0,50.0,0.0,153.93804002589985,-0.10000000000047748,0.0,10000.0,153.93804002589985,0.0,14.0,0.015393804002589986,50.0,10000.0,153.93804002589985,0.0,14.0,0.015393804002589986,50.0,10000.0,153.93804002589985,0.0,14.0,0.015393804002589986,50.0,43.982297150257104,0.0,10000.0,153.93804002589985,0.0,1.0,1.0,1.2590202496596914
3606,4659,19,S20-14-3,22,0,Rapport des essais: de tirants sous déformation imposée de courte durée,1993,0,Switzerland,École Polytechnique Fédérale de Lausanne,Construction Materials Laboratory,"Bicher Farra, Jean-Paul Jaccoud",1150.0,1150.0,1000.0,1000.0,100.0,100,"[2,7,6]","[6,7,15]",60.0,"[0,21,0]",0,38.8,"[1,160x320,0]","[7,28,90]",2.3042654237808873,"[1,160x320,1]",[28],32655.0,"[1,160x320,2]",[28],"[0,0,0,0,0.50,32,0,Sikament320,0]",196317.0,2,558.2,[14],[50],[1],[43],[0],[0],0.0,0.0,0,0,0.0,0.0,0.0,0,0,[0],[0],[0],[0],[0],2,1a,0,0,2,2,0.0,1,31.557298205309472,0.0,205.0,28,1,0.0,0,0,0,5,0.1,0.0,0.1,50.0,50.0,0,-1,2,0,0,0,10000.0,153.93804002589985,13,0.5,CN,38.8,1.0,30.799999999999997,46.74698795180723,2.947734735172463,4.903591960108749,3.833173070556995,3.832055155724202,2.9955450509151538,6.374669548141375,2.9955450509151538,2.063414314620724,2.063414314620724,3.4325143720761244,31100.0,0.0,1.601846149662477,1.601846149662477,0.0,1.9445305626653084,1.9445305626653084,0.0,3.5463767123277856,3.5463767123277856,31100.0,-4.417414731033799e-05,-4.417414731033799e-05,-0.00018845461727263815,-0.00018845461727263815,-0.00023262876458297614,-0.00023262876458297614,-0.00023262876458297614,1,0,6.011851171336702,0.0,100.0,0.0,50.0,0.0,0.0,0.015393804002589986,0.015393804002589986,0.0,0.0,0.0,0.0,0.0,0.0,0.0,50.0,43.0,50.0,50.0,0.0,0.0,50.0,8333333.333333336,166666.66666666672,166666.66666666672,25.0,0.25,0.0,0.0,0.0,0.0,-0.00021292368691059593,2.947734735172463,38.8,166666.66666666672,166666.66666666672,32.26655708978117,0.0,22.226097304809677,0.0,1,24.8204285306009,0.0,5.305922523310434,15.572411502397436,0.0,0.0,0.0,0.0,0.0,0.0,0.0,161.2364853185405,0.0,0.0,0.0,50.0,0.0,153.93804002589985,-0.10000000000047748,0.0,10000.0,153.93804002589985,0.0,14.0,0.015393804002589986,50.0,10000.0,153.93804002589985,0.0,14.0,0.015393804002589986,50.0,10000.0,153.93804002589985,0.0,14.0,0.015393804002589986,50.0,43.982297150257104,0.0,10000.0,153.93804002589985,0.0,1.0,1.0,1.2714243900504272
3607,4660,19,S20-14-3,21,0,Rapport des essais: de tirants sous déformation imposée de courte durée,1993,0,Switzerland,École Polytechnique Fédérale de Lausanne,Construction Materials Laboratory,"Bicher Farra, Jean-Paul Jaccoud",1150.0,1150.0,1000.0,1000.0,100.0,100,"[2,7,6]","[6,7,15]",60.0,"[0,21,0]",0,38.8,"[1,160x320,0]","[7,28,90]",2.3042654237808873,"[1,160x320,1]",[28],32655.0,"[1,160x320,2]",[28],"[0,0,0,0,0.50,32,0,Sikament320,0]",196317.0,2,558.2,[14],[50],[1],[43],[0],[0],0.0,0.0,0,0,0.0,0.0,0.0,0,0,[0],[0],[0],[0],[0],2,1a,0,0,2,2,0.0,1,29.86397976502457,0.0,194.0,28,1,0.0,0,0,0,4,0.11,0.0,0.11,224.0,224.0,0,-1,2,0,0,0,10000.0,153.93804002589985,13,0.5,CN,38.8,1.0,30.799999999999997,46.74698795180723,2.947734735172463,4.903591960108749,3.833173070556995,3.832055155724202,2.9955450509151538,6.374669548141375,2.9955450509151538,2.063414314620724,2.063414314620724,3.4325143720761244,31100.0,0.0,1.601846149662477,1.601846149662477,0.0,1.9445305626653084,1.9445305626653084,0.0,3.5463767123277856,3.5463767123277856,31100.0,-4.417414731033799e-05,-4.417414731033799e-05,-0.00018845461727263815,-0.00018845461727263815,-0.00023262876458297614,-0.00023262876458297614,-0.00023262876458297614,1,0,6.011851171336702,0.0,100.0,0.0,50.0,0.0,0.0,0.015393804002589986,0.015393804002589986,0.0,0.0,0.0,0.0,0.0,0.0,0.0,50.0,43.0,50.0,50.0,0.0,0.0,50.0,8333333.333333336,166666.66666666672,166666.66666666672,25.0,0.25,0.0,0.0,0.0,0.0,-0.00021292368691059593,2.947734735172463,38.8,166666.66666666672,166666.66666666672,32.26655708978117,0.0,22.226097304809677,0.0,1,24.8204285306009,0.0,5.305922523310434,15.572411502397436,0.0,0.0,0.0,0.0,0.0,0.0,0.0,161.2364853185405,0.0,0.0,0.0,50.0,0.0,153.93804002589985,-0.10000000000047748,0.0,10000.0,153.93804002589985,0.0,14.0,0.015393804002589986,50.0,10000.0,153.93804002589985,0.0,14.0,0.015393804002589986,50.0,10000.0,153.93804002589985,0.0,14.0,0.015393804002589986,50.0,43.982297150257104,0.0,10000.0,153.93804002589985,0.0,1.0,1.0,1.2032016179013798
3609,4662,19,S20-14-3,7,0,Rapport des essais: de tirants sous déformation imposée de courte durée,1993,0,Switzerland,École Polytechnique Fédérale de Lausanne,Construction Materials Laboratory,"Bicher Farra, Jean-Paul Jaccoud",1150.0,1150.0,1000.0,1000.0,100.0,100,"[2,7,6]","[6,7,15]",60.0,"[0,21,0]",0,38.8,"[1,160x320,0]","[7,28,90]",2.3042654237808873,"[1,160x320,1]",[28],32655.0,"[1,160x320,2]",[28],"[0,0,0,0,0.50,32,0,Sikament320,0]",196317.0,2,558.2,[14],[50],[1],[43],[0],[0],0.0,0.0,0,0,0.0,0.0,0.0,0,0,[0],[0],[0],[0],[0],2,1a,0,0,2,2,0.0,1,24.93796248419578,0.0,162.0,28,1,0.0,0,0,0,2,0.05,0.0,0.05,320.0,320.0,0,-1,2,0,0,0,10000.0,153.93804002589985,13,0.5,CN,38.8,1.0,30.799999999999997,46.74698795180723,2.947734735172463,4.903591960108749,3.833173070556995,3.832055155724202,2.9955450509151538,6.374669548141375,2.9955450509151538,2.063414314620724,2.063414314620724,3.4325143720761244,31100.0,0.0,1.601846149662477,1.601846149662477,0.0,1.9445305626653084,1.9445305626653084,0.0,3.5463767123277856,3.5463767123277856,31100.0,-4.417414731033799e-05,-4.417414731033799e-05,-0.00018845461727263815,-0.00018845461727263815,-0.00023262876458297614,-0.00023262876458297614,-0.00023262876458297614,1,0,6.011851171336702,0.0,100.0,0.0,50.0,0.0,0.0,0.015393804002589986,0.015393804002589986,0.0,0.0,0.0,0.0,0.0,0.0,0.0,50.0,43.0,50.0,50.0,0.0,0.0,50.0,8333333.333333336,166666.66666666672,166666.66666666672,25.0,0.25,0.0,0.0,0.0,0.0,-0.00021292368691059593,2.947734735172463,38.8,166666.66666666672,166666.66666666672,32.26655708978117,0.0,22.226097304809677,0.0,1,24.8204285306009,0.0,5.305922523310434,15.572411502397436,0.0,0.0,0.0,0.0,0.0,0.0,0.0,161.2364853185405,0.0,0.0,0.0,50.0,0.0,153.93804002589985,-0.10000000000047748,0.0,10000.0,153.93804002589985,0.0,14.0,0.015393804002589986,50.0,10000.0,153.93804002589985,0.0,14.0,0.015393804002589986,50.0,10000.0,153.93804002589985,0.0,14.0,0.015393804002589986,50.0,43.982297150257104,0.0,10000.0,153.93804002589985,0.0,1.0,1.0,1.004735371649606
3610,4663,19,S20-14-3,27,0,Rapport des essais: de tirants sous déformation imposée de courte durée,1993,0,Switzerland,École Polytechnique Fédérale de Lausanne,Construction Materials Laboratory,"Bicher Farra, Jean-Paul Jaccoud",1150.0,1150.0,1000.0,1000.0,100.0,100,"[2,7,6]","[6,7,15]",60.0,"[0,21,0]",0,38.8,"[1,160x320,0]","[7,28,90]",2.3042654237808873,"[1,160x320,1]",[28],32655.0,"[1,160x320,2]",[28],"[0,0,0,0,0.50,32,0,Sikament320,0]",196317.0,2,558.2,[14],[50],[1],[43],[0],[0],0.0,0.0,0,0,0.0,0.0,0.0,0,0,[0],[0],[0],[0],[0],2,1a,0,0,2,2,0.0,1,41.87114688704476,0.0,272.0,28,1,0.0,0,0,0,5,0.19,0.0,0.276316131256602,188.0,330.97771454508535,0,-1,2,0,0,0,10000.0,153.93804002589985,13,0.5,CN,38.8,1.0,30.799999999999997,46.74698795180723,2.947734735172463,4.903591960108749,3.833173070556995,3.832055155724202,2.9955450509151538,6.374669548141375,2.9955450509151538,2.063414314620724,2.063414314620724,3.4325143720761244,31100.0,0.0,1.601846149662477,1.601846149662477,0.0,1.9445305626653084,1.9445305626653084,0.0,3.5463767123277856,3.5463767123277856,31100.0,-4.417414731033799e-05,-4.417414731033799e-05,-0.00018845461727263815,-0.00018845461727263815,-0.00023262876458297614,-0.00023262876458297614,-0.00023262876458297614,1,0,6.011851171336702,0.0,100.0,0.0,50.0,0.0,0.0,0.015393804002589986,0.015393804002589986,0.0,0.0,0.0,0.0,0.0,0.0,0.0,50.0,43.0,50.0,50.0,0.0,0.0,50.0,8333333.333333336,166666.66666666672,166666.66666666672,25.0,0.25,0.0,0.0,0.0,0.0,-0.00021292368691059593,2.947734735172463,38.8,166666.66666666672,166666.66666666672,32.26655708978117,0.0,22.226097304809677,0.0,2,24.8204285306009,0.0,5.305922523310434,15.572411502397436,0.0,0.0,0.0,0.0,0.0,0.0,0.0,161.2364853185405,0.0,0.0,0.0,50.0,0.0,153.93804002589985,-0.10000000000047748,0.0,10000.0,153.93804002589985,0.0,14.0,0.015393804002589986,50.0,10000.0,153.93804002589985,0.0,14.0,0.015393804002589986,50.0,10000.0,153.93804002589985,0.0,14.0,0.015393804002589986,50.0,43.982297150257104,0.0,10000.0,153.93804002589985,0.0,0.5680140738732151,0.6876181970843961,1.686963093140079
