Repository: iavdesch/Research

Readme
======

The supporting files are related to the study "A method for determining the performance of formulas for calculating the crack width and spacing in reinforced concrete elements".

The following files are relevant:
Research/Method_comparing_CWFs/Data_processing_for_GitHuB_Final (contains the data processing of the database "Crack width and crack spacing in reinforced and prestressed concrete elements: database")
Research/Method_comparing_CWFs/CWF_analysis_for_GitHuB_Final (contains the evaluation of the different crack width formulas)

File: Method_comparing_CWFs/Datasets_used/Working_database_no_hordijk_initshrink.csv (part 65 of 84)
,ID,EPID,ELID,LOADID,DOI,title,year,journal,country,institution,laboratory,authors,Ltot,Lspan,Lcons,Lmeas,h,b,hc,thc,RH,Temp,pd,fcm,catfcm,tfcm,fctm,catfctm,tfctm,Ecm,catEcm,tEcm,mix,Es,fsr,fy,phi,zs,nbl,clat,phit,st,phiw,sw,type,method,fpk,fp01k,Ep,rel,fpr,npl,phip,Ap,zp,cplat,catf,epsin,catcal,selfw,typew,locw,epsc,Nrep,N,M,sigs,t0,t,PL,catp,t0p,tp,ncr,wm,wk,wmax,sm,smax,indLR,indNP,indtfcm,indtfctm,indtEcm,slab,Ac,Astot,ts,sc,class_C,fcm28,Bcc,fck28,fcm_cube_150,fctm28,fctmfl28,fctmfl,fct095_28,fct095,fct095fl_28,fct095fl,fct005,fct005_28,fct005fl,Ecm28,phi_bc,phi_bc_prestress,phi_bc_prior_load,phi_dc,phi_dc_prestress,phi_dc_prior_load,phi_creep,phi_creep_prestress,phi_creep_prior_load,Ecm0,eps_cbs,eps_cbs_prestress,eps_cds,eps_cds_prestress,shrinkage,shrinkage_prestress,shrinkage_init,bondLR,bondPR,ae,ap,sxLR,sxNP,zstot,zstensinit,Astensinit,rhotot,rhotensinit,At,Aw,Aptot,zptot,zeta1,zeta,phi_peq,ry,cy,ry0,rx,ryp,cyp,cog,Izz,Wb,Wt,rho,qself,Mself,ep,Mp,pre_loss,initstrain,fctmorg,fcmorg,W_Ib,W_It,Ncr095,Mcr095,Ncr005,Mcr005,CS,Ncr,Mcr,tau_bms,tau_max,xcinit,epsinit,dpsigs,xc,eps,epsbot,sigssimpl,sigsr,dpsigsr,xc_sr,eps_sr,zstottens,zptottens,Astens,Actens,Aptens,Aceff_MC2020,Aseff_MC2020,Apeff_MC2020,phi_eq_MC2020,rhoeff_MC2020,hceff_MC2020,Aceff_FPR,Aseff_FPR,Apeff_FPR,phi_eq_FPR,rhoeff_FPR,hceff_FPR,Aceff_SMTCM,Aseff_SMTCM,Apeff_SMTCM,phi_eq_SMTCM,rhoeff_SMTCM,hceff_SMTCM,sumcirc_SMTCM,sumcirc_p_SMTCM,Actensstate1,Astensstate1,Aptensstate1,r,p,k1
3612,4665,19,S20-14-3,14,0,Rapport des essais: de tirants sous déformation imposée de courte durée,1993,0,Switzerland,École Polytechnique Fédérale de Lausanne,Construction Materials Laboratory,"Bicher Farra, Jean-Paul Jaccoud",1150.0,1150.0,1000.0,1000.0,100.0,100,"[2,7,6]","[6,7,15]",60.0,"[0,21,0]",0,38.8,"[1,160x320,0]","[7,28,90]",2.3042654237808873,"[1,160x320,1]",[28],32655.0,"[1,160x320,2]",[28],"[0,0,0,0,0.50,32,0,Sikament320,0]",196317.0,2,558.2,[14],[50],[1],[43],[0],[0],0.0,0.0,0,0,0.0,0.0,0.0,0,0,[0],[0],[0],[0],[0],2,1a,0,0,2,2,0.0,1,24.784024444169876,0.0,161.0,28,1,0.0,0,0,0,3,0.09,0.0,0.09,280.0,280.0,0,-1,2,0,0,0,10000.0,153.93804002589985,13,0.5,CN,38.8,1.0,30.799999999999997,46.74698795180723,2.947734735172463,4.903591960108749,3.833173070556995,3.832055155724202,2.9955450509151538,6.374669548141375,2.9955450509151538,2.063414314620724,2.063414314620724,3.4325143720761244,31100.0,0.0,1.601846149662477,1.601846149662477,0.0,1.9445305626653084,1.9445305626653084,0.0,3.5463767123277856,3.5463767123277856,31100.0,-4.417414731033799e-05,-4.417414731033799e-05,-0.00018845461727263815,-0.00018845461727263815,-0.00023262876458297614,-0.00023262876458297614,-0.00023262876458297614,1,0,6.011851171336702,0.0,100.0,0.0,50.0,0.0,0.0,0.015393804002589986,0.015393804002589986,0.0,0.0,0.0,0.0,0.0,0.0,0.0,50.0,43.0,50.0,50.0,0.0,0.0,50.0,8333333.333333336,166666.66666666672,166666.66666666672,25.0,0.25,0.0,0.0,0.0,0.0,-0.00021292368691059593,2.947734735172463,38.8,166666.66666666672,166666.66666666672,32.26655708978117,0.0,22.226097304809677,0.0,1,24.8204285306009,0.0,5.305922523310434,15.572411502397436,0.0,0.0,0.0,0.0,0.0,0.0,0.0,161.2364853185405,0.0,0.0,0.0,50.0,0.0,153.93804002589985,-0.10000000000047748,0.0,10000.0,153.93804002589985,0.0,14.0,0.015393804002589986,50.0,10000.0,153.93804002589985,0.0,14.0,0.015393804002589986,50.0,10000.0,153.93804002589985,0.0,14.0,0.015393804002589986,50.0,43.982297150257104,0.0,10000.0,153.93804002589985,0.0,1.0,1.0,0.9985333014542379
3617,4670,19,S20-14-3,28,0,Rapport des essais: de tirants sous déformation imposée de courte durée,1993,0,Switzerland,École Polytechnique Fédérale de Lausanne,Construction Materials Laboratory,"Bicher Farra, Jean-Paul Jaccoud",1150.0,1150.0,1000.0,1000.0,100.0,100,"[2,7,6]","[6,7,15]",60.0,"[0,21,0]",0,38.8,"[1,160x320,0]","[7,28,90]",2.3042654237808873,"[1,160x320,1]",[28],32655.0,"[1,160x320,2]",[28],"[0,0,0,0,0.50,32,0,Sikament320,0]",196317.0,2,558.2,[14],[50],[1],[43],[0],[0],0.0,0.0,0,0,0.0,0.0,0.0,0,0,[0],[0],[0],[0],[0],2,1a,0,0,2,2,0.0,1,46.797164167873554,0.0,304.0,28,1,0.0,0,0,0,5,0.23,0.0,0.35286594145849487,189.0,343.7454113240438,0,-1,2,0,0,0,10000.0,153.93804002589985,13,0.5,CN,38.8,1.0,30.799999999999997,46.74698795180723,2.947734735172463,4.903591960108749,3.833173070556995,3.832055155724202,2.9955450509151538,6.374669548141375,2.9955450509151538,2.063414314620724,2.063414314620724,3.4325143720761244,31100.0,0.0,1.601846149662477,1.601846149662477,0.0,1.9445305626653084,1.9445305626653084,0.0,3.5463767123277856,3.5463767123277856,31100.0,-4.417414731033799e-05,-4.417414731033799e-05,-0.00018845461727263815,-0.00018845461727263815,-0.00023262876458297614,-0.00023262876458297614,-0.00023262876458297614,1,0,6.011851171336702,0.0,100.0,0.0,50.0,0.0,0.0,0.015393804002589986,0.015393804002589986,0.0,0.0,0.0,0.0,0.0,0.0,0.0,50.0,43.0,50.0,50.0,0.0,0.0,50.0,8333333.333333336,166666.66666666672,166666.66666666672,25.0,0.25,0.0,0.0,0.0,0.0,-0.00021292368691059593,2.947734735172463,38.8,166666.66666666672,166666.66666666672,32.26655708978117,0.0,22.226097304809677,0.0,2,24.8204285306009,0.0,5.305922523310434,15.572411502397436,0.0,0.0,0.0,0.0,0.0,0.0,0.0,161.2364853185405,0.0,0.0,0.0,50.0,0.0,153.93804002589985,-0.10000000000047748,0.0,10000.0,153.93804002589985,0.0,14.0,0.015393804002589986,50.0,10000.0,153.93804002589985,0.0,14.0,0.015393804002589986,50.0,10000.0,153.93804002589985,0.0,14.0,0.015393804002589986,50.0,43.982297150257104,0.0,10000.0,153.93804002589985,0.0,0.5498255213706182,0.6518056093748943,1.8854293393918529
3618,4671,19,S20-14-3,20,0,Rapport des essais: de tirants sous déformation imposée de courte durée,1993,0,Switzerland,École Polytechnique Fédérale de Lausanne,Construction Materials Laboratory,"Bicher Farra, Jean-Paul Jaccoud",1150.0,1150.0,1000.0,1000.0,100.0,100,"[2,7,6]","[6,7,15]",60.0,"[0,21,0]",0,38.8,"[1,160x320,0]","[7,28,90]",2.3042654237808873,"[1,160x320,1]",[28],32655.0,"[1,160x320,2]",[28],"[0,0,0,0,0.50,32,0,Sikament320,0]",196317.0,2,558.2,[14],[50],[1],[43],[0],[0],0.0,0.0,0,0,0.0,0.0,0.0,0,0,[0],[0],[0],[0],[0],2,1a,0,0,2,2,0.0,1,28.786413484843273,0.0,187.0,28,1,0.0,0,0,0,4,0.11,0.0,0.11,223.0,223.0,0,-1,2,0,0,0,10000.0,153.93804002589985,13,0.5,CN,38.8,1.0,30.799999999999997,46.74698795180723,2.947734735172463,4.903591960108749,3.833173070556995,3.832055155724202,2.9955450509151538,6.374669548141375,2.9955450509151538,2.063414314620724,2.063414314620724,3.4325143720761244,31100.0,0.0,1.601846149662477,1.601846149662477,0.0,1.9445305626653084,1.9445305626653084,0.0,3.5463767123277856,3.5463767123277856,31100.0,-4.417414731033799e-05,-4.417414731033799e-05,-0.00018845461727263815,-0.00018845461727263815,-0.00023262876458297614,-0.00023262876458297614,-0.00023262876458297614,1,0,6.011851171336702,0.0,100.0,0.0,50.0,0.0,0.0,0.015393804002589986,0.015393804002589986,0.0,0.0,0.0,0.0,0.0,0.0,0.0,50.0,43.0,50.0,50.0,0.0,0.0,50.0,8333333.333333336,166666.66666666672,166666.66666666672,25.0,0.25,0.0,0.0,0.0,0.0,-0.00021292368691059593,2.947734735172463,38.8,166666.66666666672,166666.66666666672,32.26655708978117,0.0,22.226097304809677,0.0,1,24.8204285306009,0.0,5.305922523310434,15.572411502397436,0.0,0.0,0.0,0.0,0.0,0.0,0.0,161.2364853185405,0.0,0.0,0.0,50.0,0.0,153.93804002589985,-0.10000000000047748,0.0,10000.0,153.93804002589985,0.0,14.0,0.015393804002589986,50.0,10000.0,153.93804002589985,0.0,14.0,0.015393804002589986,50.0,10000.0,153.93804002589985,0.0,14.0,0.015393804002589986,50.0,43.982297150257104,0.0,10000.0,153.93804002589985,0.0,1.0,1.0,1.1597871265338042
3619,4672,19,S20-14-3,29,0,Rapport des essais: de tirants sous déformation imposée de courte durée,1993,0,Switzerland,École Polytechnique Fédérale de Lausanne,Construction Materials Laboratory,"Bicher Farra, Jean-Paul Jaccoud",1150.0,1150.0,1000.0,1000.0,100.0,100,"[2,7,6]","[6,7,15]",60.0,"[0,21,0]",0,38.8,"[1,160x320,0]","[7,28,90]",2.3042654237808873,"[1,160x320,1]",[28],32655.0,"[1,160x320,2]",[28],"[0,0,0,0,0.50,32,0,Sikament320,0]",196317.0,2,558.2,[14],[50],[1],[43],[0],[0],0.0,0.0,0,0,0.0,0.0,0.0,0,0,[0],[0],[0],[0],[0],2,1a,0,0,2,2,0.0,1,52.184995568780046,0.0,339.0,28,1,0.0,0,0,0,6,0.22,0.0,0.352292152871417,159.0,296.126382118624,0,-1,2,0,0,0,10000.0,153.93804002589985,13,0.5,CN,38.8,1.0,30.799999999999997,46.74698795180723,2.947734735172463,4.903591960108749,3.833173070556995,3.832055155724202,2.9955450509151538,6.374669548141375,2.9955450509151538,2.063414314620724,2.063414314620724,3.4325143720761244,31100.0,0.0,1.601846149662477,1.601846149662477,0.0,1.9445305626653084,1.9445305626653084,0.0,3.5463767123277856,3.5463767123277856,31100.0,-4.417414731033799e-05,-4.417414731033799e-05,-0.00018845461727263815,-0.00018845461727263815,-0.00023262876458297614,-0.00023262876458297614,-0.00023262876458297614,1,0,6.011851171336702,0.0,100.0,0.0,50.0,0.0,0.0,0.015393804002589986,0.015393804002589986,0.0,0.0,0.0,0.0,0.0,0.0,0.0,50.0,43.0,50.0,50.0,0.0,0.0,50.0,8333333.333333336,166666.66666666672,166666.66666666672,25.0,0.25,0.0,0.0,0.0,0.0,-0.00021292368691059593,2.947734735172463,38.8,166666.66666666672,166666.66666666672,32.26655708978117,0.0,22.226097304809677,0.0,2,24.8204285306009,0.0,5.305922523310434,15.572411502397436,0.0,0.0,0.0,0.0,0.0,0.0,0.0,161.2364853185405,0.0,0.0,0.0,50.0,0.0,153.93804002589985,-0.10000000000047748,0.0,10000.0,153.93804002589985,0.0,14.0,0.015393804002589986,50.0,10000.0,153.93804002589985,0.0,14.0,0.015393804002589986,50.0,10000.0,153.93804002589985,0.0,14.0,0.015393804002589986,50.0,43.982297150257104,0.0,10000.0,153.93804002589985,0.0,0.5369329097341515,0.6244816928417299,2.1025017962297308
3621,4674,19,S20-14-3,26,0,Rapport des essais: de tirants sous déformation imposée de courte durée,1993,0,Switzerland,École Polytechnique Fédérale de Lausanne,Construction Materials Laboratory,"Bicher Farra, Jean-Paul Jaccoud",1150.0,1150.0,1000.0,1000.0,100.0,100,"[2,7,6]","[6,7,15]",60.0,"[0,21,0]",0,38.8,"[1,160x320,0]","[7,28,90]",2.3042654237808873,"[1,160x320,1]",[28],32655.0,"[1,160x320,2]",[28],"[0,0,0,0,0.50,32,0,Sikament320,0]",196317.0,2,558.2,[14],[50],[1],[43],[0],[0],0.0,0.0,0,0,0.0,0.0,0.0,0,0,[0],[0],[0],[0],[0],2,1a,0,0,2,2,0.0,1,36.32937744611237,0.0,236.00000000000003,28,1,0.0,0,0,0,5,0.15,0.0,0.20019806413011162,187.0,310.36803853703924,0,-1,2,0,0,0,10000.0,153.93804002589985,13,0.5,CN,38.8,1.0,30.799999999999997,46.74698795180723,2.947734735172463,4.903591960108749,3.833173070556995,3.832055155724202,2.9955450509151538,6.374669548141375,2.9955450509151538,2.063414314620724,2.063414314620724,3.4325143720761244,31100.0,0.0,1.601846149662477,1.601846149662477,0.0,1.9445305626653084,1.9445305626653084,0.0,3.5463767123277856,3.5463767123277856,31100.0,-4.417414731033799e-05,-4.417414731033799e-05,-0.00018845461727263815,-0.00018845461727263815,-0.00023262876458297614,-0.00023262876458297614,-0.00023262876458297614,1,0,6.011851171336702,0.0,100.0,0.0,50.0,0.0,0.0,0.015393804002589986,0.015393804002589986,0.0,0.0,0.0,0.0,0.0,0.0,0.0,50.0,43.0,50.0,50.0,0.0,0.0,50.0,8333333.333333336,166666.66666666672,166666.66666666672,25.0,0.25,0.0,0.0,0.0,0.0,-0.00021292368691059593,2.947734735172463,38.8,166666.66666666672,166666.66666666672,32.26655708978117,0.0,22.226097304809677,0.0,2,24.8204285306009,0.0,5.305922523310434,15.572411502397436,0.0,0.0,0.0,0.0,0.0,0.0,0.0,161.2364853185405,0.0,0.0,0.0,50.0,0.0,153.93804002589985,-0.10000000000047748,0.0,10000.0,153.93804002589985,0.0,14.0,0.015393804002589986,50.0,10000.0,153.93804002589985,0.0,14.0,0.015393804002589986,50.0,10000.0,153.93804002589985,0.0,14.0,0.015393804002589986,50.0,43.982297150257104,0.0,10000.0,153.93804002589985,0.0,0.6025104932887072,0.7492579943356137,1.4636885661068333
3623,4676,19,S20-14-3,10,0,Rapport des essais: de tirants sous déformation imposée de courte durée,1993,0,Switzerland,École Polytechnique Fédérale de Lausanne,Construction Materials Laboratory,"Bicher Farra, Jean-Paul Jaccoud",1150.0,1150.0,1000.0,1000.0,100.0,100,"[2,7,6]","[6,7,15]",60.0,"[0,21,0]",0,38.8,"[1,160x320,0]","[7,28,90]",2.3042654237808873,"[1,160x320,1]",[28],32655.0,"[1,160x320,2]",[28],"[0,0,0,0,0.50,32,0,Sikament320,0]",196317.0,2,558.2,[14],[50],[1],[43],[0],[0],0.0,0.0,0,0,0.0,0.0,0.0,0,0,[0],[0],[0],[0],[0],2,1a,0,0,2,2,0.0,1,24.630086404143977,0.0,160.0,28,1,0.0,0,0,0,2,0.08,0.0,0.08,372.0,372.0,0,-1,2,0,0,0,10000.0,153.93804002589985,13,0.5,CN,38.8,1.0,30.799999999999997,46.74698795180723,2.947734735172463,4.903591960108749,3.833173070556995,3.832055155724202,2.9955450509151538,6.374669548141375,2.9955450509151538,2.063414314620724,2.063414314620724,3.4325143720761244,31100.0,0.0,1.601846149662477,1.601846149662477,0.0,1.9445305626653084,1.9445305626653084,0.0,3.5463767123277856,3.5463767123277856,31100.0,-4.417414731033799e-05,-4.417414731033799e-05,-0.00018845461727263815,-0.00018845461727263815,-0.00023262876458297614,-0.00023262876458297614,-0.00023262876458297614,1,0,6.011851171336702,0.0,100.0,0.0,50.0,0.0,0.0,0.015393804002589986,0.015393804002589986,0.0,0.0,0.0,0.0,0.0,0.0,0.0,50.0,43.0,50.0,50.0,0.0,0.0,50.0,8333333.333333336,166666.66666666672,166666.66666666672,25.0,0.25,0.0,0.0,0.0,0.0,-0.00021292368691059593,2.947734735172463,38.8,166666.66666666672,166666.66666666672,32.26655708978117,0.0,22.226097304809677,0.0,1,24.8204285306009,0.0,5.305922523310434,15.572411502397436,0.0,0.0,0.0,0.0,0.0,0.0,0.0,161.2364853185405,0.0,0.0,0.0,50.0,0.0,153.93804002589985,-0.10000000000047748,0.0,10000.0,153.93804002589985,0.0,14.0,0.015393804002589986,50.0,10000.0,153.93804002589985,0.0,14.0,0.015393804002589986,50.0,10000.0,153.93804002589985,0.0,14.0,0.015393804002589986,50.0,43.982297150257104,0.0,10000.0,153.93804002589985,0.0,1.0,1.0,0.99233123125887
3624,4677,19,S20-14-3,31,0,Rapport des essais: de tirants sous déformation imposée de courte durée,1993,0,Switzerland,École Polytechnique Fédérale de Lausanne,Construction Materials Laboratory,"Bicher Farra, Jean-Paul Jaccoud",1150.0,1150.0,1000.0,1000.0,100.0,100,"[2,7,6]","[6,7,15]",60.0,"[0,21,0]",0,38.8,"[1,160x320,0]","[7,28,90]",2.3042654237808873,"[1,160x320,1]",[28],32655.0,"[1,160x320,2]",[28],"[0,0,0,0,0.50,32,0,Sikament320,0]",196317.0,2,558.2,[14],[50],[1],[43],[0],[0],0.0,0.0,0,0,0.0,0.0,0.0,0,0,[0],[0],[0],[0],[0],2,1a,0,0,2,2,0.0,1,52.031057528754154,0.0,338.0,28,1,0.0,0,0,0,6,0.24,0.0,0.3839147694659725,160.0,297.82297978965215,0,-1,2,0,0,0,10000.0,153.93804002589985,13,0.5,CN,38.8,1.0,30.799999999999997,46.74698795180723,2.947734735172463,4.903591960108749,3.833173070556995,3.832055155724202,2.9955450509151538,6.374669548141375,2.9955450509151538,2.063414314620724,2.063414314620724,3.4325143720761244,31100.0,0.0,1.601846149662477,1.601846149662477,0.0,1.9445305626653084,1.9445305626653084,0.0,3.5463767123277856,3.5463767123277856,31100.0,-4.417414731033799e-05,-4.417414731033799e-05,-0.00018845461727263815,-0.00018845461727263815,-0.00023262876458297614,-0.00023262876458297614,-0.00023262876458297614,1,0,6.011851171336702,0.0,100.0,0.0,50.0,0.0,0.0,0.015393804002589986,0.015393804002589986,0.0,0.0,0.0,0.0,0.0,0.0,0.0,50.0,43.0,50.0,50.0,0.0,0.0,50.0,8333333.333333336,166666.66666666672,166666.66666666672,25.0,0.25,0.0,0.0,0.0,0.0,-0.00021292368691059593,2.947734735172463,38.8,166666.66666666672,166666.66666666672,32.26655708978117,0.0,22.226097304809677,0.0,2,24.8204285306009,0.0,5.305922523310434,15.572411502397436,0.0,0.0,0.0,0.0,0.0,0.0,0.0,161.2364853185405,0.0,0.0,0.0,50.0,0.0,153.93804002589985,-0.10000000000047748,0.0,10000.0,153.93804002589985,0.0,14.0,0.015393804002589986,50.0,10000.0,153.93804002589985,0.0,14.0,0.015393804002589986,50.0,10000.0,153.93804002589985,0.0,14.0,0.015393804002589986,50.0,43.982297150257104,0.0,10000.0,153.93804002589985,0.0,0.5372318822174352,0.6251387523690252,2.096299726034363
3625,4678,19,S20-14-3,19,0,Rapport des essais: de tirants sous déformation imposée de courte durée,1993,0,Switzerland,École Polytechnique Fédérale de Lausanne,Construction Materials Laboratory,"Bicher Farra, Jean-Paul Jaccoud",1150.0,1150.0,1000.0,1000.0,100.0,100,"[2,7,6]","[6,7,15]",60.0,"[0,21,0]",0,38.8,"[1,160x320,0]","[7,28,90]",2.3042654237808873,"[1,160x320,1]",[28],32655.0,"[1,160x320,2]",[28],"[0,0,0,0,0.50,32,0,Sikament320,0]",196317.0,2,558.2,[14],[50],[1],[43],[0],[0],0.0,0.0,0,0,0.0,0.0,0.0,0,0,[0],[0],[0],[0],[0],2,1a,0,0,2,2,0.0,1,26.477342884454774,0.0,172.0,28,1,0.0,0,0,0,4,0.1,0.0,0.1,223.0,223.0,0,-1,2,0,0,0,10000.0,153.93804002589985,13,0.5,CN,38.8,1.0,30.799999999999997,46.74698795180723,2.947734735172463,4.903591960108749,3.833173070556995,3.832055155724202,2.9955450509151538,6.374669548141375,2.9955450509151538,2.063414314620724,2.063414314620724,3.4325143720761244,31100.0,0.0,1.601846149662477,1.601846149662477,0.0,1.9445305626653084,1.9445305626653084,0.0,3.5463767123277856,3.5463767123277856,31100.0,-4.417414731033799e-05,-4.417414731033799e-05,-0.00018845461727263815,-0.00018845461727263815,-0.00023262876458297614,-0.00023262876458297614,-0.00023262876458297614,1,0,6.011851171336702,0.0,100.0,0.0,50.0,0.0,0.0,0.015393804002589986,0.015393804002589986,0.0,0.0,0.0,0.0,0.0,0.0,0.0,50.0,43.0,50.0,50.0,0.0,0.0,50.0,8333333.333333336,166666.66666666672,166666.66666666672,25.0,0.25,0.0,0.0,0.0,0.0,-0.00021292368691059593,2.947734735172463,38.8,166666.66666666672,166666.66666666672,32.26655708978117,0.0,22.226097304809677,0.0,1,24.8204285306009,0.0,5.305922523310434,15.572411502397436,0.0,0.0,0.0,0.0,0.0,0.0,0.0,161.2364853185405,0.0,0.0,0.0,50.0,0.0,153.93804002589985,-0.10000000000047748,0.0,10000.0,153.93804002589985,0.0,14.0,0.015393804002589986,50.0,10000.0,153.93804002589985,0.0,14.0,0.015393804002589986,50.0,10000.0,153.93804002589985,0.0,14.0,0.015393804002589986,50.0,43.982297150257104,0.0,10000.0,153.93804002589985,0.0,1.0,1.0,1.0667560736032853
3626,4679,19,S20-14-3,11,0,Rapport des essais: de tirants sous déformation imposée de courte durée,1993,0,Switzerland,École Polytechnique Fédérale de Lausanne,Construction Materials Laboratory,"Bicher Farra, Jean-Paul Jaccoud",1150.0,1150.0,1000.0,1000.0,100.0,100,"[2,7,6]","[6,7,15]",60.0,"[0,21,0]",0,38.8,"[1,160x320,0]","[7,28,90]",2.3042654237808873,"[1,160x320,1]",[28],32655.0,"[1,160x320,2]",[28],"[0,0,0,0,0.50,32,0,Sikament320,0]",196317.0,2,558.2,[14],[50],[1],[43],[0],[0],0.0,0.0,0,0,0.0,0.0,0.0,0,0,[0],[0],[0],[0],[0],2,1a,0,0,2,2,0.0,1,26.631280924480674,0.0,173.0,28,1,0.0,0,0,0,3,0.07,0.0,0.07,261.0,261.0,0,-1,2,0,0,0,10000.0,153.93804002589985,13,0.5,CN,38.8,1.0,30.799999999999997,46.74698795180723,2.947734735172463,4.903591960108749,3.833173070556995,3.832055155724202,2.9955450509151538,6.374669548141375,2.9955450509151538,2.063414314620724,2.063414314620724,3.4325143720761244,31100.0,0.0,1.601846149662477,1.601846149662477,0.0,1.9445305626653084,1.9445305626653084,0.0,3.5463767123277856,3.5463767123277856,31100.0,-4.417414731033799e-05,-4.417414731033799e-05,-0.00018845461727263815,-0.00018845461727263815,-0.00023262876458297614,-0.00023262876458297614,-0.00023262876458297614,1,0,6.011851171336702,0.0,100.0,0.0,50.0,0.0,0.0,0.015393804002589986,0.015393804002589986,0.0,0.0,0.0,0.0,0.0,0.0,0.0,50.0,43.0,50.0,50.0,0.0,0.0,50.0,8333333.333333336,166666.66666666672,166666.66666666672,25.0,0.25,0.0,0.0,0.0,0.0,-0.00021292368691059593,2.947734735172463,38.8,166666.66666666672,166666.66666666672,32.26655708978117,0.0,22.226097304809677,0.0,1,24.8204285306009,0.0,5.305922523310434,15.572411502397436,0.0,0.0,0.0,0.0,0.0,0.0,0.0,161.2364853185405,0.0,0.0,0.0,50.0,0.0,153.93804002589985,-0.10000000000047748,0.0,10000.0,153.93804002589985,0.0,14.0,0.015393804002589986,50.0,10000.0,153.93804002589985,0.0,14.0,0.015393804002589986,50.0,10000.0,153.93804002589985,0.0,14.0,0.015393804002589986,50.0,43.982297150257104,0.0,10000.0,153.93804002589985,0.0,1.0,1.0,1.072958143798653
3629,4682,19,S20-14-3,23,0,Rapport des essais: de tirants sous déformation imposée de courte durée,1993,0,Switzerland,École Polytechnique Fédérale de Lausanne,Construction Materials Laboratory,"Bicher Farra, Jean-Paul Jaccoud",1150.0,1150.0,1000.0,1000.0,100.0,100,"[2,7,6]","[6,7,15]",60.0,"[0,21,0]",0,38.8,"[1,160x320,0]","[7,28,90]",2.3042654237808873,"[1,160x320,1]",[28],32655.0,"[1,160x320,2]",[28],"[0,0,0,0,0.50,32,0,Sikament320,0]",196317.0,2,558.2,[14],[50],[1],[43],[0],[0],0.0,0.0,0,0,0.0,0.0,0.0,0,0,[0],[0],[0],[0],[0],2,1a,0,0,2,2,0.0,1,24.630086404143977,0.0,160.0,28,1,0.0,0,0,0,5,0.1,0.0,0.1,183.0,183.0,0,-1,2,0,0,0,10000.0,153.93804002589985,13,0.5,CN,38.8,1.0,30.799999999999997,46.74698795180723,2.947734735172463,4.903591960108749,3.833173070556995,3.832055155724202,2.9955450509151538,6.374669548141375,2.9955450509151538,2.063414314620724,2.063414314620724,3.4325143720761244,31100.0,0.0,1.601846149662477,1.601846149662477,0.0,1.9445305626653084,1.9445305626653084,0.0,3.5463767123277856,3.5463767123277856,31100.0,-4.417414731033799e-05,-4.417414731033799e-05,-0.00018845461727263815,-0.00018845461727263815,-0.00023262876458297614,-0.00023262876458297614,-0.00023262876458297614,1,0,6.011851171336702,0.0,100.0,0.0,50.0,0.0,0.0,0.015393804002589986,0.015393804002589986,0.0,0.0,0.0,0.0,0.0,0.0,0.0,50.0,43.0,50.0,50.0,0.0,0.0,50.0,8333333.333333336,166666.66666666672,166666.66666666672,25.0,0.25,0.0,0.0,0.0,0.0,-0.00021292368691059593,2.947734735172463,38.8,166666.66666666672,166666.66666666672,32.26655708978117,0.0,22.226097304809677,0.0,1,24.8204285306009,0.0,5.305922523310434,15.572411502397436,0.0,0.0,0.0,0.0,0.0,0.0,0.0,161.2364853185405,0.0,0.0,0.0,50.0,0.0,153.93804002589985,-0.10000000000047748,0.0,10000.0,153.93804002589985,0.0,14.0,0.015393804002589986,50.0,10000.0,153.93804002589985,0.0,14.0,0.015393804002589986,50.0,10000.0,153.93804002589985,0.0,14.0,0.015393804002589986,50.0,43.982297150257104,0.0,10000.0,153.93804002589985,0.0,1.0,1.0,0.99233123125887
3631,4684,19,S20-20-1,33,0,Rapport des essais: de tirants sous déformation imposée de courte durée,1993,0,Switzerland,École Polytechnique Fédérale de Lausanne,Construction Materials Laboratory,"Bicher Farra, Jean-Paul Jaccoud",1150.0,1150.0,1000.0,1000.0,100.0,100,"[2,7,6]","[6,7,15]",60.0,"[0,21,0]",0,38.8,"[1,160x320,0]","[7,28,90]",1.734817294822327,"[1,160x320,1]",[28],32655.0,"[1,160x320,2]",[28],"[0,0,0,0,0.50,32,0,Sikament320,0]",197500.0,2,531.6,[20],[50],[1],[40],[0],[0],0.0,0.0,0,0,0.0,0.0,0.0,0,0,[0],[0],[0],[0],[0],2,1a,0,0,2,2,0.0,1,57.17698629533424,0.0,182.0,28,1,0.0,0,0,0,7,0.11,0.0,0.161,135.0,250.07730502455146,0,-1,2,0,0,0,10000.0,314.1592653589793,13,0.5,CN,38.8,1.0,30.799999999999997,46.74698795180723,2.947734735172463,4.903591960108749,2.8858893026039754,3.832055155724202,2.2552624832690253,6.374669548141375,2.2552624832690253,2.063414314620724,2.063414314620724,3.4325143720761244,31100.0,0.0,1.601846149662477,1.601846149662477,0.0,1.9445305626653084,1.9445305626653084,0.0,3.5463767123277856,3.5463767123277856,31100.0,-4.417414731033799e-05,-4.417414731033799e-05,-0.00018845461727263815,-0.00018845461727263815,-0.00023262876458297614,-0.00023262876458297614,-0.00023262876458297614,1,0,6.048078395345277,0.0,100.0,0.0,50.0,0.0,0.0,0.031415926535897934,0.031415926535897934,0.0,0.0,0.0,0.0,0.0,0.0,0.0,50.0,40.0,50.0,50.0,0.0,0.0,49.99999999999999,8333333.333333336,166666.6666666667,166666.66666666674,25.0,0.25,0.0,0.0,0.0,0.0,-0.00019548537336110702,2.947734735172463,38.8,166666.6666666667,166666.66666666674,26.129246958416378,0.0,23.906513146135154,0.0,2,20.099420737243367,0.0,5.305922523310434,15.572411502397436,0.0,0.0,0.0,0.0,0.0,0.0,0.0,63.97844327232058,0.0,0.0,0.0,50.0,0.0,314.1592653589793,-0.10000000000047748,0.0,10000.0,314.1592653589793,0.0,20.0,0.031415926535897934,50.0,10000.0,314.1592653589793,0.0,20.0,0.031415926535897934,50.0,10000.0,314.1592653589793,0.0,20.0,0.031415926535897934,50.0,62.83185307179586,0.0,10000.0,314.1592653589793,0.0,0.5398330727642251,0.5973569085677235,2.8447081656133366
3656,4709,19,S20-20-1,34,0,Rapport des essais: de tirants sous déformation imposée de courte durée,1993,0,Switzerland,École Polytechnique Fédérale de Lausanne,Construction Materials Laboratory,"Bicher Farra, Jean-Paul Jaccoud",1150.0,1150.0,1000.0,1000.0,100.0,100,"[2,7,6]","[6,7,15]",60.0,"[0,21,0]",0,38.8,"[1,160x320,0]","[7,28,90]",1.734817294822327,"[1,160x320,1]",[28],32655.0,"[1,160x320,2]",[28],"[0,0,0,0,0.50,32,0,Sikament320,0]",197500.0,2,531.6,[20],[50],[1],[40],[0],[0],0.0,0.0,0,0,0.0,0.0,0.0,0,0,[0],[0],[0],[0],[0],2,1a,0,0,2,2,0.0,1,69.11503837897546,0.0,220.0,28,1,0.0,0,0,0,7,0.14,0.0,0.175,135.0,255.68561462486366,0,-1,2,0,0,0,10000.0,314.1592653589793,13,0.5,CN,38.8,1.0,30.799999999999997,46.74698795180723,2.947734735172463,4.903591960108749,2.8858893026039754,3.832055155724202,2.2552624832690253,6.374669548141375,2.2552624832690253,2.063414314620724,2.063414314620724,3.4325143720761244,31100.0,0.0,1.601846149662477,1.601846149662477,0.0,1.9445305626653084,1.9445305626653084,0.0,3.5463767123277856,3.5463767123277856,31100.0,-4.417414731033799e-05,-4.417414731033799e-05,-0.00018845461727263815,-0.00018845461727263815,-0.00023262876458297614,-0.00023262876458297614,-0.00023262876458297614,1,0,6.048078395345277,0.0,100.0,0.0,50.0,0.0,0.0,0.031415926535897934,0.031415926535897934,0.0,0.0,0.0,0.0,0.0,0.0,0.0,50.0,40.0,50.0,50.0,0.0,0.0,49.99999999999999,8333333.333333336,166666.6666666667,166666.66666666674,25.0,0.25,0.0,0.0,0.0,0.0,-0.00019548537336110702,2.947734735172463,38.8,166666.6666666667,166666.66666666674,26.129246958416378,0.0,23.906513146135154,0.0,2,20.099420737243367,0.0,5.305922523310434,15.572411502397436,0.0,0.0,0.0,0.0,0.0,0.0,0.0,63.97844327232058,0.0,0.0,0.0,50.0,0.0,314.1592653589793,-0.10000000000047748,0.0,10000.0,314.1592653589793,0.0,20.0,0.031415926535897934,50.0,10000.0,314.1592653589793,0.0,20.0,0.031415926535897934,50.0,10000.0,314.1592653589793,0.0,20.0,0.031415926535897934,50.0,62.83185307179586,0.0,10000.0,314.1592653589793,0.0,0.5279921602084225,0.573624352271204,3.4386582221699675
3667,4720,19,S20-20-2,27,0,Rapport des essais: de tirants sous déformation imposée de courte durée,1993,0,Switzerland,École Polytechnique Fédérale de Lausanne,Construction Materials Laboratory,"Bicher Farra, Jean-Paul Jaccoud",1150.0,1150.0,1000.0,1000.0,100.0,100,"[2,7,6]","[6,7,15]",60.0,"[0,21,0]",0,38.8,"[1,160x320,0]","[7,28,90]",1.734817294822327,"[1,160x320,1]",[28],32655.0,"[1,160x320,2]",[28],"[0,0,0,0,0.50,32,0,Sikament320,0]",197500.0,2,531.6,[20],[50],[1],[40],[0],[0],0.0,0.0,0,0,0.0,0.0,0.0,0,0,[0],[0],[0],[0],[0],2,1a,0,0,2,2,0.0,1,70.05751617505238,0.0,222.99999999999997,28,1,0.0,0,0,0,6,0.15,0.0,0.196,154.0,292.05380390854606,0,-1,2,0,0,0,10000.0,314.1592653589793,13,0.5,CN,38.8,1.0,30.799999999999997,46.74698795180723,2.947734735172463,4.903591960108749,2.8858893026039754,3.832055155724202,2.2552624832690253,6.374669548141375,2.2552624832690253,2.063414314620724,2.063414314620724,3.4325143720761244,31100.0,0.0,1.601846149662477,1.601846149662477,0.0,1.9445305626653084,1.9445305626653084,0.0,3.5463767123277856,3.5463767123277856,31100.0,-4.417414731033799e-05,-4.417414731033799e-05,-0.00018845461727263815,-0.00018845461727263815,-0.00023262876458297614,-0.00023262876458297614,-0.00023262876458297614,1,0,6.048078395345277,0.0,100.0,0.0,50.0,0.0,0.0,0.031415926535897934,0.031415926535897934,0.0,0.0,0.0,0.0,0.0,0.0,0.0,50.0,40.0,50.0,50.0,0.0,0.0,49.99999999999999,8333333.333333336,166666.6666666667,166666.66666666674,25.0,0.25,0.0,0.0,0.0,0.0,-0.00019548537336110702,2.947734735172463,38.8,166666.6666666667,166666.66666666674,26.129246958416378,0.0,23.906513146135154,0.0,2,20.099420737243367,0.0,5.305922523310434,15.572411502397436,0.0,0.0,0.0,0.0,0.0,0.0,0.0,63.97844327232058,0.0,0.0,0.0,50.0,0.0,314.1592653589793,-0.10000000000047748,0.0,10000.0,314.1592653589793,0.0,20.0,0.031415926535897934,50.0,10000.0,314.1592653589793,0.0,20.0,0.031415926535897934,50.0,10000.0,314.1592653589793,0.0,20.0,0.031415926535897934,50.0,62.83185307179586,0.0,10000.0,314.1592653589793,0.0,0.5273000999782343,0.5721966850377079,3.4855490161086484
3673,4726,19,S20-20-2,26,0,Rapport des essais: de tirants sous déformation imposée de courte durée,1993,0,Switzerland,École Polytechnique Fédérale de Lausanne,Construction Materials Laboratory,"Bicher Farra, Jean-Paul Jaccoud",1150.0,1150.0,1000.0,1000.0,100.0,100,"[2,7,6]","[6,7,15]",60.0,"[0,21,0]",0,38.8,"[1,160x320,0]","[7,28,90]",1.734817294822327,"[1,160x320,1]",[28],32655.0,"[1,160x320,2]",[28],"[0,0,0,0,0.50,32,0,Sikament320,0]",197500.0,2,531.6,[20],[50],[1],[40],[0],[0],0.0,0.0,0,0,0.0,0.0,0.0,0,0,[0],[0],[0],[0],[0],2,1a,0,0,2,2,0.0,1,58.119464091411174,0.0,185.0,28,1,0.0,0,0,0,6,0.12,0.0,0.17,154.0,285.9093374120779,0,-1,2,0,0,0,10000.0,314.1592653589793,13,0.5,CN,38.8,1.0,30.799999999999997,46.74698795180723,2.947734735172463,4.903591960108749,2.8858893026039754,3.832055155724202,2.2552624832690253,6.374669548141375,2.2552624832690253,2.063414314620724,2.063414314620724,3.4325143720761244,31100.0,0.0,1.601846149662477,1.601846149662477,0.0,1.9445305626653084,1.9445305626653084,0.0,3.5463767123277856,3.5463767123277856,31100.0,-4.417414731033799e-05,-4.417414731033799e-05,-0.00018845461727263815,-0.00018845461727263815,-0.00023262876458297614,-0.00023262876458297614,-0.00023262876458297614,1,0,6.048078395345277,0.0,100.0,0.0,50.0,0.0,0.0,0.031415926535897934,0.031415926535897934,0.0,0.0,0.0,0.0,0.0,0.0,0.0,50.0,40.0,50.0,50.0,0.0,0.0,49.99999999999999,8333333.333333336,166666.6666666667,166666.66666666674,25.0,0.25,0.0,0.0,0.0,0.0,-0.00019548537336110702,2.947734735172463,38.8,166666.6666666667,166666.66666666674,26.129246958416378,0.0,23.906513146135154,0.0,2,20.099420737243367,0.0,5.305922523310434,15.572411502397436,0.0,0.0,0.0,0.0,0.0,0.0,0.0,63.97844327232058,0.0,0.0,0.0,50.0,0.0,314.1592653589793,-0.10000000000047748,0.0,10000.0,314.1592653589793,0.0,20.0,0.031415926535897934,50.0,10000.0,314.1592653589793,0.0,20.0,0.031415926535897934,50.0,10000.0,314.1592653589793,0.0,20.0,0.031415926535897934,50.0,62.83185307179586,0.0,10000.0,314.1592653589793,0.0,0.5386322860034527,0.5950013354248724,2.891598959552018
3708,4761,19,S20-20-3,30,0,Rapport des essais: de tirants sous déformation imposée de courte durée,1993,0,Switzerland,École Polytechnique Fédérale de Lausanne,Construction Materials Laboratory,"Bicher Farra, Jean-Paul Jaccoud",1150.0,1150.0,1000.0,1000.0,100.0,100,"[2,7,6]","[6,7,15]",60.0,"[0,21,0]",0,38.8,"[1,160x320,0]","[7,28,90]",1.734817294822327,"[1,160x320,1]",[28],32655.0,"[1,160x320,2]",[28],"[0,0,0,0,0.50,32,0,Sikament320,0]",197500.0,2,531.6,[20],[50],[1],[40],[0],[0],0.0,0.0,0,0,0.0,0.0,0.0,0,0,[0],[0],[0],[0],[0],2,1a,0,0,2,2,0.0,1,55.29203070318036,0.0,176.0,28,1,0.0,0,0,0,8,0.1,0.0,0.16600360677420947,120.0,221.2312389790897,0,-1,2,0,0,0,10000.0,314.1592653589793,13,0.5,CN,38.8,1.0,30.799999999999997,46.74698795180723,2.947734735172463,4.903591960108749,2.8858893026039754,3.832055155724202,2.2552624832690253,6.374669548141375,2.2552624832690253,2.063414314620724,2.063414314620724,3.4325143720761244,31100.0,0.0,1.601846149662477,1.601846149662477,0.0,1.9445305626653084,1.9445305626653084,0.0,3.5463767123277856,3.5463767123277856,31100.0,-4.417414731033799e-05,-4.417414731033799e-05,-0.00018845461727263815,-0.00018845461727263815,-0.00023262876458297614,-0.00023262876458297614,-0.00023262876458297614,1,0,6.048078395345277,0.0,100.0,0.0,50.0,0.0,0.0,0.031415926535897934,0.031415926535897934,0.0,0.0,0.0,0.0,0.0,0.0,0.0,50.0,40.0,50.0,50.0,0.0,0.0,49.99999999999999,8333333.333333336,166666.6666666667,166666.66666666674,25.0,0.25,0.0,0.0,0.0,0.0,-0.00019548537336110702,2.947734735172463,38.8,166666.6666666667,166666.66666666674,26.129246958416378,0.0,23.906513146135154,0.0,2,20.099420737243367,0.0,5.305922523310434,15.572411502397436,0.0,0.0,0.0,0.0,0.0,0.0,0.0,63.97844327232058,0.0,0.0,0.0,50.0,0.0,314.1592653589793,-0.10000000000047748,0.0,10000.0,314.1592653589793,0.0,20.0,0.031415926535897934,50.0,10000.0,314.1592653589793,0.0,20.0,0.031415926535897934,50.0,10000.0,314.1592653589793,0.0,20.0,0.031415926535897934,50.0,62.83185307179586,0.0,10000.0,314.1592653589793,0.0,0.5424188760762766,0.6023965499497577,2.750926577735974
3709,4762,19,S20-20-3,31,0,Rapport des essais: de tirants sous déformation imposée de courte durée,1993,0,Switzerland,École Polytechnique Fédérale de Lausanne,Construction Materials Laboratory,"Bicher Farra, Jean-Paul Jaccoud",1150.0,1150.0,1000.0,1000.0,100.0,100,"[2,7,6]","[6,7,15]",60.0,"[0,21,0]",0,38.8,"[1,160x320,0]","[7,28,90]",1.734817294822327,"[1,160x320,1]",[28],32655.0,"[1,160x320,2]",[28],"[0,0,0,0,0.50,32,0,Sikament320,0]",197500.0,2,531.6,[20],[50],[1],[40],[0],[0],0.0,0.0,0,0,0.0,0.0,0.0,0,0,[0],[0],[0],[0],[0],2,1a,0,0,2,2,0.0,1,67.54424205218056,0.0,215.00000000000003,28,1,0.0,0,0,0,8,0.12,0.0,0.20828958251454677,120.0,226.75371636410395,0,-1,2,0,0,0,10000.0,314.1592653589793,13,0.5,CN,38.8,1.0,30.799999999999997,46.74698795180723,2.947734735172463,4.903591960108749,2.8858893026039754,3.832055155724202,2.2552624832690253,6.374669548141375,2.2552624832690253,2.063414314620724,2.063414314620724,3.4325143720761244,31100.0,0.0,1.601846149662477,1.601846149662477,0.0,1.9445305626653084,1.9445305626653084,0.0,3.5463767123277856,3.5463767123277856,31100.0,-4.417414731033799e-05,-4.417414731033799e-05,-0.00018845461727263815,-0.00018845461727263815,-0.00023262876458297614,-0.00023262876458297614,-0.00023262876458297614,1,0,6.048078395345277,0.0,100.0,0.0,50.0,0.0,0.0,0.031415926535897934,0.031415926535897934,0.0,0.0,0.0,0.0,0.0,0.0,0.0,50.0,40.0,50.0,50.0,0.0,0.0,49.99999999999999,8333333.333333336,166666.6666666667,166666.66666666674,25.0,0.25,0.0,0.0,0.0,0.0,-0.00019548537336110702,2.947734735172463,38.8,166666.6666666667,166666.66666666674,26.129246958416378,0.0,23.906513146135154,0.0,2,20.099420737243367,0.0,5.305922523310434,15.572411502397436,0.0,0.0,0.0,0.0,0.0,0.0,0.0,63.97844327232058,0.0,0.0,0.0,50.0,0.0,314.1592653589793,-0.10000000000047748,0.0,10000.0,314.1592653589793,0.0,20.0,0.031415926535897934,50.0,10000.0,314.1592653589793,0.0,20.0,0.031415926535897934,50.0,10000.0,314.1592653589793,0.0,20.0,0.031415926535897934,50.0,62.83185307179586,0.0,10000.0,314.1592653589793,0.0,0.5292085259908732,0.5761209876716676,3.3605068989388323
3723,4864,19,S22-14-1,32,0,Rapport des essais: de tirants sous déformation imposée de courte durée,1993,0,Switzerland,École Polytechnique Fédérale de Lausanne,Construction Materials Laboratory,"Bicher Farra, Jean-Paul Jaccoud",1150.0,1150.0,1000.0,1000.0,100.0,100,"[2,7,6]","[6,7,15]",60.0,"[0,21,0]",0,56.9,"[1,160x320,0]","[7,28,90]",3.393399142619333,"[1,160x320,1]",[28],36120.0,"[1,160x320,2]",[28],"[0,0,0,0,0.47,32,0,Sikament320,0]",196317.0,2,558.2,[14],[50],[1],[43],[0],[0],0.0,0.0,0,0,0.0,0.0,0.0,0,0,[0],[0],[0],[0],[0],2,1a,0,0,2,2,0.0,1,39.408138246630365,0.0,256.0,28,1,0.0,0,0,0,7,0.14,0.0,0.189,138.0,138.0,0,-1,2,0,0,0,10000.0,153.93804002589985,13,0.5,CN,56.9,1.0,48.9,68.0,4.011688105449142,6.673491106788273,5.64496002799741,5.215194537083885,4.411418885405133,8.675538438824756,4.411418885405133,2.808181673814399,2.808181673814399,4.671443774751791,34400.0,0.0,1.2252491872420557,1.2252491872420557,0.0,1.1581744833744532,1.1581744833744532,0.0,2.3834236706165086,2.3834236706165086,34400.0,-7.554845907591587e-05,-7.554845907591587e-05,-0.00014616069718709538,-0.00014616069718709538,-0.00022170915626301127,-0.00022170915626301127,-0.00022170915626301127,1,0,5.435132890365448,0.0,100.0,0.0,50.0,0.0,0.0,0.015393804002589986,0.015393804002589986,0.0,0.0,0.0,0.0,0.0,0.0,0.0,50.0,43.0,50.0,50.0,0.0,0.0,50.0,8333333.333333336,166666.66666666672,166666.66666666672,25.0,0.25,0.0,0.0,0.0,0.0,-0.0002045915216331716,4.011688105449142,56.9,166666.66666666672,166666.66666666672,47.12602185771302,0.0,29.99906251896388,0.0,1,36.25078604439464,0.0,7.221038589808456,18.85802216564611,0.0,0.0,0.0,0.0,0.0,0.0,0.0,235.48946081355518,0.0,0.0,0.0,50.0,0.0,153.93804002589985,-0.10000000000047748,0.0,10000.0,153.93804002589985,0.0,14.0,0.015393804002589986,50.0,10000.0,153.93804002589985,0.0,14.0,0.015393804002589986,50.0,10000.0,153.93804002589985,0.0,14.0,0.015393804002589986,50.0,43.982297150257104,0.0,10000.0,153.93804002589985,0.0,1.0,1.0,1.0870974824758024
3726,4867,19,S22-14-1,26,0,Rapport des essais: de tirants sous déformation imposée de courte durée,1993,0,Switzerland,École Polytechnique Fédérale de Lausanne,Construction Materials Laboratory,"Bicher Farra, Jean-Paul Jaccoud",1150.0,1150.0,1000.0,1000.0,100.0,100,"[2,7,6]","[6,7,15]",60.0,"[0,21,0]",0,56.9,"[1,160x320,0]","[7,28,90]",3.393399142619333,"[1,160x320,1]",[28],36120.0,"[1,160x320,2]",[28],"[0,0,0,0,0.47,32,0,Sikament320,0]",196317.0,2,558.2,[14],[50],[1],[43],[0],[0],0.0,0.0,0,0,0.0,0.0,0.0,0,0,[0],[0],[0],[0],[0],2,1a,0,0,2,2,0.0,1,34.02030684572387,0.0,221.00000000000003,28,1,0.0,0,0,0,6,0.1,0.0,0.157,157.0,157.0,0,-1,2,0,0,0,10000.0,153.93804002589985,13,0.5,CN,56.9,1.0,48.9,68.0,4.011688105449142,6.673491106788273,5.64496002799741,5.215194537083885,4.411418885405133,8.675538438824756,4.411418885405133,2.808181673814399,2.808181673814399,4.671443774751791,34400.0,0.0,1.2252491872420557,1.2252491872420557,0.0,1.1581744833744532,1.1581744833744532,0.0,2.3834236706165086,2.3834236706165086,34400.0,-7.554845907591587e-05,-7.554845907591587e-05,-0.00014616069718709538,-0.00014616069718709538,-0.00022170915626301127,-0.00022170915626301127,-0.00022170915626301127,1,0,5.435132890365448,0.0,100.0,0.0,50.0,0.0,0.0,0.015393804002589986,0.015393804002589986,0.0,0.0,0.0,0.0,0.0,0.0,0.0,50.0,43.0,50.0,50.0,0.0,0.0,50.0,8333333.333333336,166666.66666666672,166666.66666666672,25.0,0.25,0.0,0.0,0.0,0.0,-0.0002045915216331716,4.011688105449142,56.9,166666.66666666672,166666.66666666672,47.12602185771302,0.0,29.99906251896388,0.0,1,36.25078604439464,0.0,7.221038589808456,18.85802216564611,0.0,0.0,0.0,0.0,0.0,0.0,0.0,235.48946081355518,0.0,0.0,0.0,50.0,0.0,153.93804002589985,-0.10000000000047748,0.0,10000.0,153.93804002589985,0.0,14.0,0.015393804002589986,50.0,10000.0,153.93804002589985,0.0,14.0,0.015393804002589986,50.0,10000.0,153.93804002589985,0.0,14.0,0.015393804002589986,50.0,43.982297150257104,0.0,10000.0,153.93804002589985,0.0,1.0,1.0,0.938470873543564
3727,4868,19,S22-14-1,24,0,Rapport des essais: de tirants sous déformation imposée de courte durée,1993,0,Switzerland,École Polytechnique Fédérale de Lausanne,Construction Materials Laboratory,"Bicher Farra, Jean-Paul Jaccoud",1150.0,1150.0,1000.0,1000.0,100.0,100,"[2,7,6]","[6,7,15]",60.0,"[0,21,0]",0,56.9,"[1,160x320,0]","[7,28,90]",3.393399142619333,"[1,160x320,1]",[28],36120.0,"[1,160x320,2]",[28],"[0,0,0,0,0.47,32,0,Sikament320,0]",196317.0,2,558.2,[14],[50],[1],[43],[0],[0],0.0,0.0,0,0,0.0,0.0,0.0,0,0,[0],[0],[0],[0],[0],2,1a,0,0,2,2,0.0,1,31.71123624533537,0.0,206.0,28,1,0.0,0,0,0,5,0.1,0.0,0.146,185.0,185.0,0,-1,2,0,0,0,10000.0,153.93804002589985,13,0.5,CN,56.9,1.0,48.9,68.0,4.011688105449142,6.673491106788273,5.64496002799741,5.215194537083885,4.411418885405133,8.675538438824756,4.411418885405133,2.808181673814399,2.808181673814399,4.671443774751791,34400.0,0.0,1.2252491872420557,1.2252491872420557,0.0,1.1581744833744532,1.1581744833744532,0.0,2.3834236706165086,2.3834236706165086,34400.0,-7.554845907591587e-05,-7.554845907591587e-05,-0.00014616069718709538,-0.00014616069718709538,-0.00022170915626301127,-0.00022170915626301127,-0.00022170915626301127,1,0,5.435132890365448,0.0,100.0,0.0,50.0,0.0,0.0,0.015393804002589986,0.015393804002589986,0.0,0.0,0.0,0.0,0.0,0.0,0.0,50.0,43.0,50.0,50.0,0.0,0.0,50.0,8333333.333333336,166666.66666666672,166666.66666666672,25.0,0.25,0.0,0.0,0.0,0.0,-0.0002045915216331716,4.011688105449142,56.9,166666.66666666672,166666.66666666672,47.12602185771302,0.0,29.99906251896388,0.0,1,36.25078604439464,0.0,7.221038589808456,18.85802216564611,0.0,0.0,0.0,0.0,0.0,0.0,0.0,235.48946081355518,0.0,0.0,0.0,50.0,0.0,153.93804002589985,-0.10000000000047748,0.0,10000.0,153.93804002589985,0.0,14.0,0.015393804002589986,50.0,10000.0,153.93804002589985,0.0,14.0,0.015393804002589986,50.0,10000.0,153.93804002589985,0.0,14.0,0.015393804002589986,50.0,43.982297150257104,0.0,10000.0,153.93804002589985,0.0,1.0,1.0,0.8747737554297473
