Repository: iavdesch/Research

Readme
======

The supporting files are related to the study "A method for determining the performance of formulas for calculating the crack width and spacing in reinforced concrete elements".

The following files are relevant:
Research/Method_comparing_CWFs/Data_processing_for_GitHuB_Final (contains the data processing of the database "Crack width and crack spacing in reinforced and prestressed concrete elements: database")
Research/Method_comparing_CWFs/CWF_analysis_for_GitHuB_Final (contains the evaluation of the different crack width formulas)

File: Method_comparing_CWFs/Datasets_used/Working_database_no_hordijk_initshrink.csv (part 66 of 84)
,ID,EPID,ELID,LOADID,DOI,title,year,journal,country,institution,laboratory,authors,Ltot,Lspan,Lcons,Lmeas,h,b,hc,thc,RH,Temp,pd,fcm,catfcm,tfcm,fctm,catfctm,tfctm,Ecm,catEcm,tEcm,mix,Es,fsr,fy,phi,zs,nbl,clat,phit,st,phiw,sw,type,method,fpk,fp01k,Ep,rel,fpr,npl,phip,Ap,zp,cplat,catf,epsin,catcal,selfw,typew,locw,epsc,Nrep,N,M,sigs,t0,t,PL,catp,t0p,tp,ncr,wm,wk,wmax,sm,smax,indLR,indNP,indtfcm,indtfctm,indtEcm,slab,Ac,Astot,ts,sc,class_C,fcm28,Bcc,fck28,fcm_cube_150,fctm28,fctmfl28,fctmfl,fct095_28,fct095,fct095fl_28,fct095fl,fct005,fct005_28,fct005fl,Ecm28,phi_bc,phi_bc_prestress,phi_bc_prior_load,phi_dc,phi_dc_prestress,phi_dc_prior_load,phi_creep,phi_creep_prestress,phi_creep_prior_load,Ecm0,eps_cbs,eps_cbs_prestress,eps_cds,eps_cds_prestress,shrinkage,shrinkage_prestress,shrinkage_init,bondLR,bondPR,ae,ap,sxLR,sxNP,zstot,zstensinit,Astensinit,rhotot,rhotensinit,At,Aw,Aptot,zptot,zeta1,zeta,phi_peq,ry,cy,ry0,rx,ryp,cyp,cog,Izz,Wb,Wt,rho,qself,Mself,ep,Mp,pre_loss,initstrain,fctmorg,fcmorg,W_Ib,W_It,Ncr095,Mcr095,Ncr005,Mcr005,CS,Ncr,Mcr,tau_bms,tau_max,xcinit,epsinit,dpsigs,xc,eps,epsbot,sigssimpl,sigsr,dpsigsr,xc_sr,eps_sr,zstottens,zptottens,Astens,Actens,Aptens,Aceff_MC2020,Aseff_MC2020,Apeff_MC2020,phi_eq_MC2020,rhoeff_MC2020,hceff_MC2020,Aceff_FPR,Aseff_FPR,Apeff_FPR,phi_eq_FPR,rhoeff_FPR,hceff_FPR,Aceff_SMTCM,Aseff_SMTCM,Apeff_SMTCM,phi_eq_SMTCM,rhoeff_SMTCM,hceff_SMTCM,sumcirc_SMTCM,sumcirc_p_SMTCM,Actensstate1,Astensstate1,Aptensstate1,r,p,k1
3729,4870,19,S22-14-1,34,0,Rapport des essais: de tirants sous déformation imposée de courte durée,1993,0,Switzerland,École Polytechnique Fédérale de Lausanne,Construction Materials Laboratory,"Bicher Farra, Jean-Paul Jaccoud",1150.0,1150.0,1000.0,1000.0,100.0,100,"[2,7,6]","[6,7,15]",60.0,"[0,21,0]",0,56.9,"[1,160x320,0]","[7,28,90]",3.393399142619333,"[1,160x320,1]",[28],36120.0,"[1,160x320,2]",[28],"[0,0,0,0,0.47,32,0,Sikament320,0]",196317.0,2,558.2,[14],[50],[1],[43],[0],[0],0.0,0.0,0,0,0.0,0.0,0.0,0,0,[0],[0],[0],[0],[0],2,1a,0,0,2,2,0.0,1,50.18380104844336,0.0,326.0,28,1,0.0,0,0,0,7,0.2,0.0,0.248,139.0,223.77057621819299,0,-1,2,0,0,0,10000.0,153.93804002589985,13,0.5,CN,56.9,1.0,48.9,68.0,4.011688105449142,6.673491106788273,5.64496002799741,5.215194537083885,4.411418885405133,8.675538438824756,4.411418885405133,2.808181673814399,2.808181673814399,4.671443774751791,34400.0,0.0,1.2252491872420557,1.2252491872420557,0.0,1.1581744833744532,1.1581744833744532,0.0,2.3834236706165086,2.3834236706165086,34400.0,-7.554845907591587e-05,-7.554845907591587e-05,-0.00014616069718709538,-0.00014616069718709538,-0.00022170915626301127,-0.00022170915626301127,-0.00022170915626301127,1,0,5.435132890365448,0.0,100.0,0.0,50.0,0.0,0.0,0.015393804002589986,0.015393804002589986,0.0,0.0,0.0,0.0,0.0,0.0,0.0,50.0,43.0,50.0,50.0,0.0,0.0,50.0,8333333.333333336,166666.66666666672,166666.66666666672,25.0,0.25,0.0,0.0,0.0,0.0,-0.0002045915216331716,4.011688105449142,56.9,166666.66666666672,166666.66666666672,47.12602185771302,0.0,29.99906251896388,0.0,2,36.25078604439464,0.0,7.221038589808456,18.85802216564611,0.0,0.0,0.0,0.0,0.0,0.0,0.0,235.48946081355518,0.0,0.0,0.0,50.0,0.0,153.93804002589985,-0.10000000000047748,0.0,10000.0,153.93804002589985,0.0,14.0,0.015393804002589986,50.0,10000.0,153.93804002589985,0.0,14.0,0.015393804002589986,50.0,10000.0,153.93804002589985,0.0,14.0,0.015393804002589986,50.0,43.982297150257104,0.0,10000.0,153.93804002589985,0.0,0.621171926842002,0.7797554365712969,1.3843507003402797
3730,4871,19,S22-14-1,16,0,Rapport des essais: de tirants sous déformation imposée de courte durée,1993,0,Switzerland,École Polytechnique Fédérale de Lausanne,Construction Materials Laboratory,"Bicher Farra, Jean-Paul Jaccoud",1150.0,1150.0,1000.0,1000.0,100.0,100,"[2,7,6]","[6,7,15]",60.0,"[0,21,0]",0,56.9,"[1,160x320,0]","[7,28,90]",3.393399142619333,"[1,160x320,1]",[28],36120.0,"[1,160x320,2]",[28],"[0,0,0,0,0.47,32,0,Sikament320,0]",196317.0,2,558.2,[14],[50],[1],[43],[0],[0],0.0,0.0,0,0,0.0,0.0,0.0,0,0,[0],[0],[0],[0],[0],2,1a,0,0,2,2,0.0,1,30.01791780505047,0.0,195.0,28,1,0.0,0,0,0,4,0.07,0.0,0.07,211.0,211.0,0,-1,2,0,0,0,10000.0,153.93804002589985,13,0.5,CN,56.9,1.0,48.9,68.0,4.011688105449142,6.673491106788273,5.64496002799741,5.215194537083885,4.411418885405133,8.675538438824756,4.411418885405133,2.808181673814399,2.808181673814399,4.671443774751791,34400.0,0.0,1.2252491872420557,1.2252491872420557,0.0,1.1581744833744532,1.1581744833744532,0.0,2.3834236706165086,2.3834236706165086,34400.0,-7.554845907591587e-05,-7.554845907591587e-05,-0.00014616069718709538,-0.00014616069718709538,-0.00022170915626301127,-0.00022170915626301127,-0.00022170915626301127,1,0,5.435132890365448,0.0,100.0,0.0,50.0,0.0,0.0,0.015393804002589986,0.015393804002589986,0.0,0.0,0.0,0.0,0.0,0.0,0.0,50.0,43.0,50.0,50.0,0.0,0.0,50.0,8333333.333333336,166666.66666666672,166666.66666666672,25.0,0.25,0.0,0.0,0.0,0.0,-0.0002045915216331716,4.011688105449142,56.9,166666.66666666672,166666.66666666672,47.12602185771302,0.0,29.99906251896388,0.0,1,36.25078604439464,0.0,7.221038589808456,18.85802216564611,0.0,0.0,0.0,0.0,0.0,0.0,0.0,235.48946081355518,0.0,0.0,0.0,50.0,0.0,153.93804002589985,-0.10000000000047748,0.0,10000.0,153.93804002589985,0.0,14.0,0.015393804002589986,50.0,10000.0,153.93804002589985,0.0,14.0,0.015393804002589986,50.0,10000.0,153.93804002589985,0.0,14.0,0.015393804002589986,50.0,43.982297150257104,0.0,10000.0,153.93804002589985,0.0,1.0,1.0,0.8280625354796151
3731,4872,19,S22-14-1,28,0,Rapport des essais: de tirants sous déformation imposée de courte durée,1993,0,Switzerland,École Polytechnique Fédérale de Lausanne,Construction Materials Laboratory,"Bicher Farra, Jean-Paul Jaccoud",1150.0,1150.0,1000.0,1000.0,100.0,100,"[2,7,6]","[6,7,15]",60.0,"[0,21,0]",0,56.9,"[1,160x320,0]","[7,28,90]",3.393399142619333,"[1,160x320,1]",[28],36120.0,"[1,160x320,2]",[28],"[0,0,0,0,0.47,32,0,Sikament320,0]",196317.0,2,558.2,[14],[50],[1],[43],[0],[0],0.0,0.0,0,0,0.0,0.0,0.0,0,0,[0],[0],[0],[0],[0],2,1a,0,0,2,2,0.0,1,33.25061664559437,0.0,216.0,28,1,0.0,0,0,0,6,0.11,0.0,0.159,158.0,158.0,0,-1,2,0,0,0,10000.0,153.93804002589985,13,0.5,CN,56.9,1.0,48.9,68.0,4.011688105449142,6.673491106788273,5.64496002799741,5.215194537083885,4.411418885405133,8.675538438824756,4.411418885405133,2.808181673814399,2.808181673814399,4.671443774751791,34400.0,0.0,1.2252491872420557,1.2252491872420557,0.0,1.1581744833744532,1.1581744833744532,0.0,2.3834236706165086,2.3834236706165086,34400.0,-7.554845907591587e-05,-7.554845907591587e-05,-0.00014616069718709538,-0.00014616069718709538,-0.00022170915626301127,-0.00022170915626301127,-0.00022170915626301127,1,0,5.435132890365448,0.0,100.0,0.0,50.0,0.0,0.0,0.015393804002589986,0.015393804002589986,0.0,0.0,0.0,0.0,0.0,0.0,0.0,50.0,43.0,50.0,50.0,0.0,0.0,50.0,8333333.333333336,166666.66666666672,166666.66666666672,25.0,0.25,0.0,0.0,0.0,0.0,-0.0002045915216331716,4.011688105449142,56.9,166666.66666666672,166666.66666666672,47.12602185771302,0.0,29.99906251896388,0.0,1,36.25078604439464,0.0,7.221038589808456,18.85802216564611,0.0,0.0,0.0,0.0,0.0,0.0,0.0,235.48946081355518,0.0,0.0,0.0,50.0,0.0,153.93804002589985,-0.10000000000047748,0.0,10000.0,153.93804002589985,0.0,14.0,0.015393804002589986,50.0,10000.0,153.93804002589985,0.0,14.0,0.015393804002589986,50.0,10000.0,153.93804002589985,0.0,14.0,0.015393804002589986,50.0,43.982297150257104,0.0,10000.0,153.93804002589985,0.0,1.0,1.0,0.9172385008389583
3736,4877,19,S22-14-1,29,0,Rapport des essais: de tirants sous déformation imposée de courte durée,1993,0,Switzerland,École Polytechnique Fédérale de Lausanne,Construction Materials Laboratory,"Bicher Farra, Jean-Paul Jaccoud",1150.0,1150.0,1000.0,1000.0,100.0,100,"[2,7,6]","[6,7,15]",60.0,"[0,21,0]",0,56.9,"[1,160x320,0]","[7,28,90]",3.393399142619333,"[1,160x320,1]",[28],36120.0,"[1,160x320,2]",[28],"[0,0,0,0,0.47,32,0,Sikament320,0]",196317.0,2,558.2,[14],[50],[1],[43],[0],[0],0.0,0.0,0,0,0.0,0.0,0.0,0,0,[0],[0],[0],[0],[0],2,1a,0,0,2,2,0.0,1,37.09906764624186,0.0,241.0,28,1,0.0,0,0,0,7,0.11,0.0,0.11,137.0,137.0,0,-1,2,0,0,0,10000.0,153.93804002589985,13,0.5,CN,56.9,1.0,48.9,68.0,4.011688105449142,6.673491106788273,5.64496002799741,5.215194537083885,4.411418885405133,8.675538438824756,4.411418885405133,2.808181673814399,2.808181673814399,4.671443774751791,34400.0,0.0,1.2252491872420557,1.2252491872420557,0.0,1.1581744833744532,1.1581744833744532,0.0,2.3834236706165086,2.3834236706165086,34400.0,-7.554845907591587e-05,-7.554845907591587e-05,-0.00014616069718709538,-0.00014616069718709538,-0.00022170915626301127,-0.00022170915626301127,-0.00022170915626301127,1,0,5.435132890365448,0.0,100.0,0.0,50.0,0.0,0.0,0.015393804002589986,0.015393804002589986,0.0,0.0,0.0,0.0,0.0,0.0,0.0,50.0,43.0,50.0,50.0,0.0,0.0,50.0,8333333.333333336,166666.66666666672,166666.66666666672,25.0,0.25,0.0,0.0,0.0,0.0,-0.0002045915216331716,4.011688105449142,56.9,166666.66666666672,166666.66666666672,47.12602185771302,0.0,29.99906251896388,0.0,1,36.25078604439464,0.0,7.221038589808456,18.85802216564611,0.0,0.0,0.0,0.0,0.0,0.0,0.0,235.48946081355518,0.0,0.0,0.0,50.0,0.0,153.93804002589985,-0.10000000000047748,0.0,10000.0,153.93804002589985,0.0,14.0,0.015393804002589986,50.0,10000.0,153.93804002589985,0.0,14.0,0.015393804002589986,50.0,10000.0,153.93804002589985,0.0,14.0,0.015393804002589986,50.0,43.982297150257104,0.0,10000.0,153.93804002589985,0.0,1.0,1.0,1.0234003643619858
3738,4879,19,S22-14-1,33,0,Rapport des essais: de tirants sous déformation imposée de courte durée,1993,0,Switzerland,École Polytechnique Fédérale de Lausanne,Construction Materials Laboratory,"Bicher Farra, Jean-Paul Jaccoud",1150.0,1150.0,1000.0,1000.0,100.0,100,"[2,7,6]","[6,7,15]",60.0,"[0,21,0]",0,56.9,"[1,160x320,0]","[7,28,90]",3.393399142619333,"[1,160x320,1]",[28],36120.0,"[1,160x320,2]",[28],"[0,0,0,0,0.47,32,0,Sikament320,0]",196317.0,2,558.2,[14],[50],[1],[43],[0],[0],0.0,0.0,0,0,0.0,0.0,0.0,0,0,[0],[0],[0],[0],[0],2,1a,0,0,2,2,0.0,1,44.33415552745916,0.0,288.0,28,1,0.0,0,0,0,7,0.17,0.0,0.207,139.0,139.0,0,-1,2,0,0,0,10000.0,153.93804002589985,13,0.5,CN,56.9,1.0,48.9,68.0,4.011688105449142,6.673491106788273,5.64496002799741,5.215194537083885,4.411418885405133,8.675538438824756,4.411418885405133,2.808181673814399,2.808181673814399,4.671443774751791,34400.0,0.0,1.2252491872420557,1.2252491872420557,0.0,1.1581744833744532,1.1581744833744532,0.0,2.3834236706165086,2.3834236706165086,34400.0,-7.554845907591587e-05,-7.554845907591587e-05,-0.00014616069718709538,-0.00014616069718709538,-0.00022170915626301127,-0.00022170915626301127,-0.00022170915626301127,1,0,5.435132890365448,0.0,100.0,0.0,50.0,0.0,0.0,0.015393804002589986,0.015393804002589986,0.0,0.0,0.0,0.0,0.0,0.0,0.0,50.0,43.0,50.0,50.0,0.0,0.0,50.0,8333333.333333336,166666.66666666672,166666.66666666672,25.0,0.25,0.0,0.0,0.0,0.0,-0.0002045915216331716,4.011688105449142,56.9,166666.66666666672,166666.66666666672,47.12602185771302,0.0,29.99906251896388,0.0,1,36.25078604439464,0.0,7.221038589808456,18.85802216564611,0.0,0.0,0.0,0.0,0.0,0.0,0.0,235.48946081355518,0.0,0.0,0.0,50.0,0.0,153.93804002589985,-0.10000000000047748,0.0,10000.0,153.93804002589985,0.0,14.0,0.015393804002589986,50.0,10000.0,153.93804002589985,0.0,14.0,0.015393804002589986,50.0,10000.0,153.93804002589985,0.0,14.0,0.015393804002589986,50.0,43.982297150257104,0.0,10000.0,153.93804002589985,0.0,1.0,1.0,1.2229846677852778
3742,4883,19,S22-14-1,25,0,Rapport des essais: de tirants sous déformation imposée de courte durée,1993,0,Switzerland,École Polytechnique Fédérale de Lausanne,Construction Materials Laboratory,"Bicher Farra, Jean-Paul Jaccoud",1150.0,1150.0,1000.0,1000.0,100.0,100,"[2,7,6]","[6,7,15]",60.0,"[0,21,0]",0,56.9,"[1,160x320,0]","[7,28,90]",3.393399142619333,"[1,160x320,1]",[28],36120.0,"[1,160x320,2]",[28],"[0,0,0,0,0.47,32,0,Sikament320,0]",196317.0,2,558.2,[14],[50],[1],[43],[0],[0],0.0,0.0,0,0,0.0,0.0,0.0,0,0,[0],[0],[0],[0],[0],2,1a,0,0,2,2,0.0,1,34.02030684572387,0.0,221.00000000000003,28,1,0.0,0,0,0,5,0.11,0.0,0.157,185.0,185.0,0,-1,2,0,0,0,10000.0,153.93804002589985,13,0.5,CN,56.9,1.0,48.9,68.0,4.011688105449142,6.673491106788273,5.64496002799741,5.215194537083885,4.411418885405133,8.675538438824756,4.411418885405133,2.808181673814399,2.808181673814399,4.671443774751791,34400.0,0.0,1.2252491872420557,1.2252491872420557,0.0,1.1581744833744532,1.1581744833744532,0.0,2.3834236706165086,2.3834236706165086,34400.0,-7.554845907591587e-05,-7.554845907591587e-05,-0.00014616069718709538,-0.00014616069718709538,-0.00022170915626301127,-0.00022170915626301127,-0.00022170915626301127,1,0,5.435132890365448,0.0,100.0,0.0,50.0,0.0,0.0,0.015393804002589986,0.015393804002589986,0.0,0.0,0.0,0.0,0.0,0.0,0.0,50.0,43.0,50.0,50.0,0.0,0.0,50.0,8333333.333333336,166666.66666666672,166666.66666666672,25.0,0.25,0.0,0.0,0.0,0.0,-0.0002045915216331716,4.011688105449142,56.9,166666.66666666672,166666.66666666672,47.12602185771302,0.0,29.99906251896388,0.0,1,36.25078604439464,0.0,7.221038589808456,18.85802216564611,0.0,0.0,0.0,0.0,0.0,0.0,0.0,235.48946081355518,0.0,0.0,0.0,50.0,0.0,153.93804002589985,-0.10000000000047748,0.0,10000.0,153.93804002589985,0.0,14.0,0.015393804002589986,50.0,10000.0,153.93804002589985,0.0,14.0,0.015393804002589986,50.0,10000.0,153.93804002589985,0.0,14.0,0.015393804002589986,50.0,43.982297150257104,0.0,10000.0,153.93804002589985,0.0,1.0,1.0,0.938470873543564
3743,4884,19,S22-14-1,31,0,Rapport des essais: de tirants sous déformation imposée de courte durée,1993,0,Switzerland,École Polytechnique Fédérale de Lausanne,Construction Materials Laboratory,"Bicher Farra, Jean-Paul Jaccoud",1150.0,1150.0,1000.0,1000.0,100.0,100,"[2,7,6]","[6,7,15]",60.0,"[0,21,0]",0,56.9,"[1,160x320,0]","[7,28,90]",3.393399142619333,"[1,160x320,1]",[28],36120.0,"[1,160x320,2]",[28],"[0,0,0,0,0.47,32,0,Sikament320,0]",196317.0,2,558.2,[14],[50],[1],[43],[0],[0],0.0,0.0,0,0,0.0,0.0,0.0,0,0,[0],[0],[0],[0],[0],2,1a,0,0,2,2,0.0,1,36.637253526164166,0.0,238.00000000000003,28,1,0.0,0,0,0,7,0.13,0.0,0.175,138.0,138.0,0,-1,2,0,0,0,10000.0,153.93804002589985,13,0.5,CN,56.9,1.0,48.9,68.0,4.011688105449142,6.673491106788273,5.64496002799741,5.215194537083885,4.411418885405133,8.675538438824756,4.411418885405133,2.808181673814399,2.808181673814399,4.671443774751791,34400.0,0.0,1.2252491872420557,1.2252491872420557,0.0,1.1581744833744532,1.1581744833744532,0.0,2.3834236706165086,2.3834236706165086,34400.0,-7.554845907591587e-05,-7.554845907591587e-05,-0.00014616069718709538,-0.00014616069718709538,-0.00022170915626301127,-0.00022170915626301127,-0.00022170915626301127,1,0,5.435132890365448,0.0,100.0,0.0,50.0,0.0,0.0,0.015393804002589986,0.015393804002589986,0.0,0.0,0.0,0.0,0.0,0.0,0.0,50.0,43.0,50.0,50.0,0.0,0.0,50.0,8333333.333333336,166666.66666666672,166666.66666666672,25.0,0.25,0.0,0.0,0.0,0.0,-0.0002045915216331716,4.011688105449142,56.9,166666.66666666672,166666.66666666672,47.12602185771302,0.0,29.99906251896388,0.0,1,36.25078604439464,0.0,7.221038589808456,18.85802216564611,0.0,0.0,0.0,0.0,0.0,0.0,0.0,235.48946081355518,0.0,0.0,0.0,50.0,0.0,153.93804002589985,-0.10000000000047748,0.0,10000.0,153.93804002589985,0.0,14.0,0.015393804002589986,50.0,10000.0,153.93804002589985,0.0,14.0,0.015393804002589986,50.0,10000.0,153.93804002589985,0.0,14.0,0.015393804002589986,50.0,43.982297150257104,0.0,10000.0,153.93804002589985,0.0,1.0,1.0,1.0106609407392226
3745,4886,19,S22-14-1,30,0,Rapport des essais: de tirants sous déformation imposée de courte durée,1993,0,Switzerland,École Polytechnique Fédérale de Lausanne,Construction Materials Laboratory,"Bicher Farra, Jean-Paul Jaccoud",1150.0,1150.0,1000.0,1000.0,100.0,100,"[2,7,6]","[6,7,15]",60.0,"[0,21,0]",0,56.9,"[1,160x320,0]","[7,28,90]",3.393399142619333,"[1,160x320,1]",[28],36120.0,"[1,160x320,2]",[28],"[0,0,0,0,0.47,32,0,Sikament320,0]",196317.0,2,558.2,[14],[50],[1],[43],[0],[0],0.0,0.0,0,0,0.0,0.0,0.0,0,0,[0],[0],[0],[0],[0],2,1a,0,0,2,2,0.0,1,31.71123624533537,0.0,206.0,28,1,0.0,0,0,0,7,0.11,0.0,0.158,137.0,137.0,0,-1,2,0,0,0,10000.0,153.93804002589985,13,0.5,CN,56.9,1.0,48.9,68.0,4.011688105449142,6.673491106788273,5.64496002799741,5.215194537083885,4.411418885405133,8.675538438824756,4.411418885405133,2.808181673814399,2.808181673814399,4.671443774751791,34400.0,0.0,1.2252491872420557,1.2252491872420557,0.0,1.1581744833744532,1.1581744833744532,0.0,2.3834236706165086,2.3834236706165086,34400.0,-7.554845907591587e-05,-7.554845907591587e-05,-0.00014616069718709538,-0.00014616069718709538,-0.00022170915626301127,-0.00022170915626301127,-0.00022170915626301127,1,0,5.435132890365448,0.0,100.0,0.0,50.0,0.0,0.0,0.015393804002589986,0.015393804002589986,0.0,0.0,0.0,0.0,0.0,0.0,0.0,50.0,43.0,50.0,50.0,0.0,0.0,50.0,8333333.333333336,166666.66666666672,166666.66666666672,25.0,0.25,0.0,0.0,0.0,0.0,-0.0002045915216331716,4.011688105449142,56.9,166666.66666666672,166666.66666666672,47.12602185771302,0.0,29.99906251896388,0.0,1,36.25078604439464,0.0,7.221038589808456,18.85802216564611,0.0,0.0,0.0,0.0,0.0,0.0,0.0,235.48946081355518,0.0,0.0,0.0,50.0,0.0,153.93804002589985,-0.10000000000047748,0.0,10000.0,153.93804002589985,0.0,14.0,0.015393804002589986,50.0,10000.0,153.93804002589985,0.0,14.0,0.015393804002589986,50.0,10000.0,153.93804002589985,0.0,14.0,0.015393804002589986,50.0,43.982297150257104,0.0,10000.0,153.93804002589985,0.0,1.0,1.0,0.8747737554297473
3748,4889,19,S22-14-1,22,0,Rapport des essais: de tirants sous déformation imposée de courte durée,1993,0,Switzerland,École Polytechnique Fédérale de Lausanne,Construction Materials Laboratory,"Bicher Farra, Jean-Paul Jaccoud",1150.0,1150.0,1000.0,1000.0,100.0,100,"[2,7,6]","[6,7,15]",60.0,"[0,21,0]",0,56.9,"[1,160x320,0]","[7,28,90]",3.393399142619333,"[1,160x320,1]",[28],36120.0,"[1,160x320,2]",[28],"[0,0,0,0,0.47,32,0,Sikament320,0]",196317.0,2,558.2,[14],[50],[1],[43],[0],[0],0.0,0.0,0,0,0.0,0.0,0.0,0,0,[0],[0],[0],[0],[0],2,1a,0,0,2,2,0.0,1,33.86636880569797,0.0,220.0,28,1,0.0,0,0,0,5,0.09,0.0,0.09,181.0,181.0,0,-1,2,0,0,0,10000.0,153.93804002589985,13,0.5,CN,56.9,1.0,48.9,68.0,4.011688105449142,6.673491106788273,5.64496002799741,5.215194537083885,4.411418885405133,8.675538438824756,4.411418885405133,2.808181673814399,2.808181673814399,4.671443774751791,34400.0,0.0,1.2252491872420557,1.2252491872420557,0.0,1.1581744833744532,1.1581744833744532,0.0,2.3834236706165086,2.3834236706165086,34400.0,-7.554845907591587e-05,-7.554845907591587e-05,-0.00014616069718709538,-0.00014616069718709538,-0.00022170915626301127,-0.00022170915626301127,-0.00022170915626301127,1,0,5.435132890365448,0.0,100.0,0.0,50.0,0.0,0.0,0.015393804002589986,0.015393804002589986,0.0,0.0,0.0,0.0,0.0,0.0,0.0,50.0,43.0,50.0,50.0,0.0,0.0,50.0,8333333.333333336,166666.66666666672,166666.66666666672,25.0,0.25,0.0,0.0,0.0,0.0,-0.0002045915216331716,4.011688105449142,56.9,166666.66666666672,166666.66666666672,47.12602185771302,0.0,29.99906251896388,0.0,1,36.25078604439464,0.0,7.221038589808456,18.85802216564611,0.0,0.0,0.0,0.0,0.0,0.0,0.0,235.48946081355518,0.0,0.0,0.0,50.0,0.0,153.93804002589985,-0.10000000000047748,0.0,10000.0,153.93804002589985,0.0,14.0,0.015393804002589986,50.0,10000.0,153.93804002589985,0.0,14.0,0.015393804002589986,50.0,10000.0,153.93804002589985,0.0,14.0,0.015393804002589986,50.0,43.982297150257104,0.0,10000.0,153.93804002589985,0.0,1.0,1.0,0.9342243990026426
3752,4893,19,S22-14-1,21,0,Rapport des essais: de tirants sous déformation imposée de courte durée,1993,0,Switzerland,École Polytechnique Fédérale de Lausanne,Construction Materials Laboratory,"Bicher Farra, Jean-Paul Jaccoud",1150.0,1150.0,1000.0,1000.0,100.0,100,"[2,7,6]","[6,7,15]",60.0,"[0,21,0]",0,56.9,"[1,160x320,0]","[7,28,90]",3.393399142619333,"[1,160x320,1]",[28],36120.0,"[1,160x320,2]",[28],"[0,0,0,0,0.47,32,0,Sikament320,0]",196317.0,2,558.2,[14],[50],[1],[43],[0],[0],0.0,0.0,0,0,0.0,0.0,0.0,0,0,[0],[0],[0],[0],[0],2,1a,0,0,2,2,0.0,1,31.71123624533537,0.0,206.0,28,1,0.0,0,0,0,4,0.1,0.0,0.132,220.0,220.0,0,-1,2,0,0,0,10000.0,153.93804002589985,13,0.5,CN,56.9,1.0,48.9,68.0,4.011688105449142,6.673491106788273,5.64496002799741,5.215194537083885,4.411418885405133,8.675538438824756,4.411418885405133,2.808181673814399,2.808181673814399,4.671443774751791,34400.0,0.0,1.2252491872420557,1.2252491872420557,0.0,1.1581744833744532,1.1581744833744532,0.0,2.3834236706165086,2.3834236706165086,34400.0,-7.554845907591587e-05,-7.554845907591587e-05,-0.00014616069718709538,-0.00014616069718709538,-0.00022170915626301127,-0.00022170915626301127,-0.00022170915626301127,1,0,5.435132890365448,0.0,100.0,0.0,50.0,0.0,0.0,0.015393804002589986,0.015393804002589986,0.0,0.0,0.0,0.0,0.0,0.0,0.0,50.0,43.0,50.0,50.0,0.0,0.0,50.0,8333333.333333336,166666.66666666672,166666.66666666672,25.0,0.25,0.0,0.0,0.0,0.0,-0.0002045915216331716,4.011688105449142,56.9,166666.66666666672,166666.66666666672,47.12602185771302,0.0,29.99906251896388,0.0,1,36.25078604439464,0.0,7.221038589808456,18.85802216564611,0.0,0.0,0.0,0.0,0.0,0.0,0.0,235.48946081355518,0.0,0.0,0.0,50.0,0.0,153.93804002589985,-0.10000000000047748,0.0,10000.0,153.93804002589985,0.0,14.0,0.015393804002589986,50.0,10000.0,153.93804002589985,0.0,14.0,0.015393804002589986,50.0,10000.0,153.93804002589985,0.0,14.0,0.015393804002589986,50.0,43.982297150257104,0.0,10000.0,153.93804002589985,0.0,1.0,1.0,0.8747737554297473
3763,4904,19,S22-14-2,29,0,Rapport des essais: de tirants sous déformation imposée de courte durée,1993,0,Switzerland,École Polytechnique Fédérale de Lausanne,Construction Materials Laboratory,"Bicher Farra, Jean-Paul Jaccoud",1150.0,1150.0,1000.0,1000.0,100.0,100,"[2,7,6]","[6,7,15]",60.0,"[0,21,0]",0,56.9,"[1,160x320,0]","[7,28,90]",3.393399142619333,"[1,160x320,1]",[28],36120.0,"[1,160x320,2]",[28],"[0,0,0,0,0.47,32,0,Sikament320,0]",196317.0,2,558.2,[14],[50],[1],[43],[0],[0],0.0,0.0,0,0,0.0,0.0,0.0,0,0,[0],[0],[0],[0],[0],2,1a,0,0,2,2,0.0,1,41.255394726941155,0.0,268.0,28,1,0.0,0,0,0,6,0.14,0.0,0.185,158.0,158.0,0,-1,2,0,0,0,10000.0,153.93804002589985,13,0.5,CN,56.9,1.0,48.9,68.0,4.011688105449142,6.673491106788273,5.64496002799741,5.215194537083885,4.411418885405133,8.675538438824756,4.411418885405133,2.808181673814399,2.808181673814399,4.671443774751791,34400.0,0.0,1.2252491872420557,1.2252491872420557,0.0,1.1581744833744532,1.1581744833744532,0.0,2.3834236706165086,2.3834236706165086,34400.0,-7.554845907591587e-05,-7.554845907591587e-05,-0.00014616069718709538,-0.00014616069718709538,-0.00022170915626301127,-0.00022170915626301127,-0.00022170915626301127,1,0,5.435132890365448,0.0,100.0,0.0,50.0,0.0,0.0,0.015393804002589986,0.015393804002589986,0.0,0.0,0.0,0.0,0.0,0.0,0.0,50.0,43.0,50.0,50.0,0.0,0.0,50.0,8333333.333333336,166666.66666666672,166666.66666666672,25.0,0.25,0.0,0.0,0.0,0.0,-0.0002045915216331716,4.011688105449142,56.9,166666.66666666672,166666.66666666672,47.12602185771302,0.0,29.99906251896388,0.0,1,36.25078604439464,0.0,7.221038589808456,18.85802216564611,0.0,0.0,0.0,0.0,0.0,0.0,0.0,235.48946081355518,0.0,0.0,0.0,50.0,0.0,153.93804002589985,-0.10000000000047748,0.0,10000.0,153.93804002589985,0.0,14.0,0.015393804002589986,50.0,10000.0,153.93804002589985,0.0,14.0,0.015393804002589986,50.0,10000.0,153.93804002589985,0.0,14.0,0.015393804002589986,50.0,43.982297150257104,0.0,10000.0,153.93804002589985,0.0,1.0,1.0,1.1380551769668554
3764,4905,19,S22-14-2,30,0,Rapport des essais: de tirants sous déformation imposée de courte durée,1993,0,Switzerland,École Polytechnique Fédérale de Lausanne,Construction Materials Laboratory,"Bicher Farra, Jean-Paul Jaccoud",1150.0,1150.0,1000.0,1000.0,100.0,100,"[2,7,6]","[6,7,15]",60.0,"[0,21,0]",0,56.9,"[1,160x320,0]","[7,28,90]",3.393399142619333,"[1,160x320,1]",[28],36120.0,"[1,160x320,2]",[28],"[0,0,0,0,0.47,32,0,Sikament320,0]",196317.0,2,558.2,[14],[50],[1],[43],[0],[0],0.0,0.0,0,0,0.0,0.0,0.0,0,0,[0],[0],[0],[0],[0],2,1a,0,0,2,2,0.0,1,45.411721807640454,0.0,295.0,28,1,0.0,0,0,0,6,0.16,0.0,0.215,159.0,159.0,0,-1,2,0,0,0,10000.0,153.93804002589985,13,0.5,CN,56.9,1.0,48.9,68.0,4.011688105449142,6.673491106788273,5.64496002799741,5.215194537083885,4.411418885405133,8.675538438824756,4.411418885405133,2.808181673814399,2.808181673814399,4.671443774751791,34400.0,0.0,1.2252491872420557,1.2252491872420557,0.0,1.1581744833744532,1.1581744833744532,0.0,2.3834236706165086,2.3834236706165086,34400.0,-7.554845907591587e-05,-7.554845907591587e-05,-0.00014616069718709538,-0.00014616069718709538,-0.00022170915626301127,-0.00022170915626301127,-0.00022170915626301127,1,0,5.435132890365448,0.0,100.0,0.0,50.0,0.0,0.0,0.015393804002589986,0.015393804002589986,0.0,0.0,0.0,0.0,0.0,0.0,0.0,50.0,43.0,50.0,50.0,0.0,0.0,50.0,8333333.333333336,166666.66666666672,166666.66666666672,25.0,0.25,0.0,0.0,0.0,0.0,-0.0002045915216331716,4.011688105449142,56.9,166666.66666666672,166666.66666666672,47.12602185771302,0.0,29.99906251896388,0.0,1,36.25078604439464,0.0,7.221038589808456,18.85802216564611,0.0,0.0,0.0,0.0,0.0,0.0,0.0,235.48946081355518,0.0,0.0,0.0,50.0,0.0,153.93804002589985,-0.10000000000047748,0.0,10000.0,153.93804002589985,0.0,14.0,0.015393804002589986,50.0,10000.0,153.93804002589985,0.0,14.0,0.015393804002589986,50.0,10000.0,153.93804002589985,0.0,14.0,0.015393804002589986,50.0,43.982297150257104,0.0,10000.0,153.93804002589985,0.0,1.0,1.0,1.2527099895717253
3767,4908,19,S22-14-2,25,0,Rapport des essais: de tirants sous déformation imposée de courte durée,1993,0,Switzerland,École Polytechnique Fédérale de Lausanne,Construction Materials Laboratory,"Bicher Farra, Jean-Paul Jaccoud",1150.0,1150.0,1000.0,1000.0,100.0,100,"[2,7,6]","[6,7,15]",60.0,"[0,21,0]",0,56.9,"[1,160x320,0]","[7,28,90]",3.393399142619333,"[1,160x320,1]",[28],36120.0,"[1,160x320,2]",[28],"[0,0,0,0,0.47,32,0,Sikament320,0]",196317.0,2,558.2,[14],[50],[1],[43],[0],[0],0.0,0.0,0,0,0.0,0.0,0.0,0,0,[0],[0],[0],[0],[0],2,1a,0,0,2,2,0.0,1,33.40455468562027,0.0,217.00000000000003,28,1,0.0,0,0,0,5,0.1,0.0,0.126,184.0,184.0,0,-1,2,0,0,0,10000.0,153.93804002589985,13,0.5,CN,56.9,1.0,48.9,68.0,4.011688105449142,6.673491106788273,5.64496002799741,5.215194537083885,4.411418885405133,8.675538438824756,4.411418885405133,2.808181673814399,2.808181673814399,4.671443774751791,34400.0,0.0,1.2252491872420557,1.2252491872420557,0.0,1.1581744833744532,1.1581744833744532,0.0,2.3834236706165086,2.3834236706165086,34400.0,-7.554845907591587e-05,-7.554845907591587e-05,-0.00014616069718709538,-0.00014616069718709538,-0.00022170915626301127,-0.00022170915626301127,-0.00022170915626301127,1,0,5.435132890365448,0.0,100.0,0.0,50.0,0.0,0.0,0.015393804002589986,0.015393804002589986,0.0,0.0,0.0,0.0,0.0,0.0,0.0,50.0,43.0,50.0,50.0,0.0,0.0,50.0,8333333.333333336,166666.66666666672,166666.66666666672,25.0,0.25,0.0,0.0,0.0,0.0,-0.0002045915216331716,4.011688105449142,56.9,166666.66666666672,166666.66666666672,47.12602185771302,0.0,29.99906251896388,0.0,1,36.25078604439464,0.0,7.221038589808456,18.85802216564611,0.0,0.0,0.0,0.0,0.0,0.0,0.0,235.48946081355518,0.0,0.0,0.0,50.0,0.0,153.93804002589985,-0.10000000000047748,0.0,10000.0,153.93804002589985,0.0,14.0,0.015393804002589986,50.0,10000.0,153.93804002589985,0.0,14.0,0.015393804002589986,50.0,10000.0,153.93804002589985,0.0,14.0,0.015393804002589986,50.0,43.982297150257104,0.0,10000.0,153.93804002589985,0.0,1.0,1.0,0.9214849753798794
3768,4909,19,S22-14-2,13,0,Rapport des essais: de tirants sous déformation imposée de courte durée,1993,0,Switzerland,École Polytechnique Fédérale de Lausanne,Construction Materials Laboratory,"Bicher Farra, Jean-Paul Jaccoud",1150.0,1150.0,1000.0,1000.0,100.0,100,"[2,7,6]","[6,7,15]",60.0,"[0,21,0]",0,56.9,"[1,160x320,0]","[7,28,90]",3.393399142619333,"[1,160x320,1]",[28],36120.0,"[1,160x320,2]",[28],"[0,0,0,0,0.47,32,0,Sikament320,0]",196317.0,2,558.2,[14],[50],[1],[43],[0],[0],0.0,0.0,0,0,0.0,0.0,0.0,0,0,[0],[0],[0],[0],[0],2,1a,0,0,2,2,0.0,1,31.095484085231767,0.0,202.0,28,1,0.0,0,0,0,2,0.09,0.0,0.102,365.0,365.0,0,-1,2,0,0,0,10000.0,153.93804002589985,13,0.5,CN,56.9,1.0,48.9,68.0,4.011688105449142,6.673491106788273,5.64496002799741,5.215194537083885,4.411418885405133,8.675538438824756,4.411418885405133,2.808181673814399,2.808181673814399,4.671443774751791,34400.0,0.0,1.2252491872420557,1.2252491872420557,0.0,1.1581744833744532,1.1581744833744532,0.0,2.3834236706165086,2.3834236706165086,34400.0,-7.554845907591587e-05,-7.554845907591587e-05,-0.00014616069718709538,-0.00014616069718709538,-0.00022170915626301127,-0.00022170915626301127,-0.00022170915626301127,1,0,5.435132890365448,0.0,100.0,0.0,50.0,0.0,0.0,0.015393804002589986,0.015393804002589986,0.0,0.0,0.0,0.0,0.0,0.0,0.0,50.0,43.0,50.0,50.0,0.0,0.0,50.0,8333333.333333336,166666.66666666672,166666.66666666672,25.0,0.25,0.0,0.0,0.0,0.0,-0.0002045915216331716,4.011688105449142,56.9,166666.66666666672,166666.66666666672,47.12602185771302,0.0,29.99906251896388,0.0,1,36.25078604439464,0.0,7.221038589808456,18.85802216564611,0.0,0.0,0.0,0.0,0.0,0.0,0.0,235.48946081355518,0.0,0.0,0.0,50.0,0.0,153.93804002589985,-0.10000000000047748,0.0,10000.0,153.93804002589985,0.0,14.0,0.015393804002589986,50.0,10000.0,153.93804002589985,0.0,14.0,0.015393804002589986,50.0,10000.0,153.93804002589985,0.0,14.0,0.015393804002589986,50.0,43.982297150257104,0.0,10000.0,153.93804002589985,0.0,1.0,1.0,0.8577878572660628
3769,4910,19,S22-14-2,9,0,Rapport des essais: de tirants sous déformation imposée de courte durée,1993,0,Switzerland,École Polytechnique Fédérale de Lausanne,Construction Materials Laboratory,"Bicher Farra, Jean-Paul Jaccoud",1150.0,1150.0,1000.0,1000.0,100.0,100,"[2,7,6]","[6,7,15]",60.0,"[0,21,0]",0,56.9,"[1,160x320,0]","[7,28,90]",3.393399142619333,"[1,160x320,1]",[28],36120.0,"[1,160x320,2]",[28],"[0,0,0,0,0.47,32,0,Sikament320,0]",196317.0,2,558.2,[14],[50],[1],[43],[0],[0],0.0,0.0,0,0,0.0,0.0,0.0,0,0,[0],[0],[0],[0],[0],2,1a,0,0,2,2,0.0,1,30.941546045205868,0.0,201.0,28,1,0.0,0,0,0,1,0.09,0.0,0.098,548.0,548.0,0,-1,2,0,0,0,10000.0,153.93804002589985,13,0.5,CN,56.9,1.0,48.9,68.0,4.011688105449142,6.673491106788273,5.64496002799741,5.215194537083885,4.411418885405133,8.675538438824756,4.411418885405133,2.808181673814399,2.808181673814399,4.671443774751791,34400.0,0.0,1.2252491872420557,1.2252491872420557,0.0,1.1581744833744532,1.1581744833744532,0.0,2.3834236706165086,2.3834236706165086,34400.0,-7.554845907591587e-05,-7.554845907591587e-05,-0.00014616069718709538,-0.00014616069718709538,-0.00022170915626301127,-0.00022170915626301127,-0.00022170915626301127,1,0,5.435132890365448,0.0,100.0,0.0,50.0,0.0,0.0,0.015393804002589986,0.015393804002589986,0.0,0.0,0.0,0.0,0.0,0.0,0.0,50.0,43.0,50.0,50.0,0.0,0.0,50.0,8333333.333333336,166666.66666666672,166666.66666666672,25.0,0.25,0.0,0.0,0.0,0.0,-0.0002045915216331716,4.011688105449142,56.9,166666.66666666672,166666.66666666672,47.12602185771302,0.0,29.99906251896388,0.0,1,36.25078604439464,0.0,7.221038589808456,18.85802216564611,0.0,0.0,0.0,0.0,0.0,0.0,0.0,235.48946081355518,0.0,0.0,0.0,50.0,0.0,153.93804002589985,-0.10000000000047748,0.0,10000.0,153.93804002589985,0.0,14.0,0.015393804002589986,50.0,10000.0,153.93804002589985,0.0,14.0,0.015393804002589986,50.0,10000.0,153.93804002589985,0.0,14.0,0.015393804002589986,50.0,43.982297150257104,0.0,10000.0,153.93804002589985,0.0,1.0,1.0,0.8535413827251417
3770,4911,19,S22-14-2,22,0,Rapport des essais: de tirants sous déformation imposée de courte durée,1993,0,Switzerland,École Polytechnique Fédérale de Lausanne,Construction Materials Laboratory,"Bicher Farra, Jean-Paul Jaccoud",1150.0,1150.0,1000.0,1000.0,100.0,100,"[2,7,6]","[6,7,15]",60.0,"[0,21,0]",0,56.9,"[1,160x320,0]","[7,28,90]",3.393399142619333,"[1,160x320,1]",[28],36120.0,"[1,160x320,2]",[28],"[0,0,0,0,0.47,32,0,Sikament320,0]",196317.0,2,558.2,[14],[50],[1],[43],[0],[0],0.0,0.0,0,0,0.0,0.0,0.0,0,0,[0],[0],[0],[0],[0],2,1a,0,0,2,2,0.0,1,32.634864485490766,0.0,211.99999999999997,28,1,0.0,0,0,0,5,0.08,0.0,0.114,180.0,180.0,0,-1,2,0,0,0,10000.0,153.93804002589985,13,0.5,CN,56.9,1.0,48.9,68.0,4.011688105449142,6.673491106788273,5.64496002799741,5.215194537083885,4.411418885405133,8.675538438824756,4.411418885405133,2.808181673814399,2.808181673814399,4.671443774751791,34400.0,0.0,1.2252491872420557,1.2252491872420557,0.0,1.1581744833744532,1.1581744833744532,0.0,2.3834236706165086,2.3834236706165086,34400.0,-7.554845907591587e-05,-7.554845907591587e-05,-0.00014616069718709538,-0.00014616069718709538,-0.00022170915626301127,-0.00022170915626301127,-0.00022170915626301127,1,0,5.435132890365448,0.0,100.0,0.0,50.0,0.0,0.0,0.015393804002589986,0.015393804002589986,0.0,0.0,0.0,0.0,0.0,0.0,0.0,50.0,43.0,50.0,50.0,0.0,0.0,50.0,8333333.333333336,166666.66666666672,166666.66666666672,25.0,0.25,0.0,0.0,0.0,0.0,-0.0002045915216331716,4.011688105449142,56.9,166666.66666666672,166666.66666666672,47.12602185771302,0.0,29.99906251896388,0.0,1,36.25078604439464,0.0,7.221038589808456,18.85802216564611,0.0,0.0,0.0,0.0,0.0,0.0,0.0,235.48946081355518,0.0,0.0,0.0,50.0,0.0,153.93804002589985,-0.10000000000047748,0.0,10000.0,153.93804002589985,0.0,14.0,0.015393804002589986,50.0,10000.0,153.93804002589985,0.0,14.0,0.015393804002589986,50.0,10000.0,153.93804002589985,0.0,14.0,0.015393804002589986,50.0,43.982297150257104,0.0,10000.0,153.93804002589985,0.0,1.0,1.0,0.9002526026752738
3771,4912,19,S22-14-2,28,0,Rapport des essais: de tirants sous déformation imposée de courte durée,1993,0,Switzerland,École Polytechnique Fédérale de Lausanne,Construction Materials Laboratory,"Bicher Farra, Jean-Paul Jaccoud",1150.0,1150.0,1000.0,1000.0,100.0,100,"[2,7,6]","[6,7,15]",60.0,"[0,21,0]",0,56.9,"[1,160x320,0]","[7,28,90]",3.393399142619333,"[1,160x320,1]",[28],36120.0,"[1,160x320,2]",[28],"[0,0,0,0,0.47,32,0,Sikament320,0]",196317.0,2,558.2,[14],[50],[1],[43],[0],[0],0.0,0.0,0,0,0.0,0.0,0.0,0,0,[0],[0],[0],[0],[0],2,1a,0,0,2,2,0.0,1,36.791191566190065,0.0,239.0,28,1,0.0,0,0,0,6,0.13,0.0,0.17,157.0,157.0,0,-1,2,0,0,0,10000.0,153.93804002589985,13,0.5,CN,56.9,1.0,48.9,68.0,4.011688105449142,6.673491106788273,5.64496002799741,5.215194537083885,4.411418885405133,8.675538438824756,4.411418885405133,2.808181673814399,2.808181673814399,4.671443774751791,34400.0,0.0,1.2252491872420557,1.2252491872420557,0.0,1.1581744833744532,1.1581744833744532,0.0,2.3834236706165086,2.3834236706165086,34400.0,-7.554845907591587e-05,-7.554845907591587e-05,-0.00014616069718709538,-0.00014616069718709538,-0.00022170915626301127,-0.00022170915626301127,-0.00022170915626301127,1,0,5.435132890365448,0.0,100.0,0.0,50.0,0.0,0.0,0.015393804002589986,0.015393804002589986,0.0,0.0,0.0,0.0,0.0,0.0,0.0,50.0,43.0,50.0,50.0,0.0,0.0,50.0,8333333.333333336,166666.66666666672,166666.66666666672,25.0,0.25,0.0,0.0,0.0,0.0,-0.0002045915216331716,4.011688105449142,56.9,166666.66666666672,166666.66666666672,47.12602185771302,0.0,29.99906251896388,0.0,1,36.25078604439464,0.0,7.221038589808456,18.85802216564611,0.0,0.0,0.0,0.0,0.0,0.0,0.0,235.48946081355518,0.0,0.0,0.0,50.0,0.0,153.93804002589985,-0.10000000000047748,0.0,10000.0,153.93804002589985,0.0,14.0,0.015393804002589986,50.0,10000.0,153.93804002589985,0.0,14.0,0.015393804002589986,50.0,10000.0,153.93804002589985,0.0,14.0,0.015393804002589986,50.0,43.982297150257104,0.0,10000.0,153.93804002589985,0.0,1.0,1.0,1.0149074152801436
3773,4914,19,S22-14-2,10,0,Rapport des essais: de tirants sous déformation imposée de courte durée,1993,0,Switzerland,École Polytechnique Fédérale de Lausanne,Construction Materials Laboratory,"Bicher Farra, Jean-Paul Jaccoud",1150.0,1150.0,1000.0,1000.0,100.0,100,"[2,7,6]","[6,7,15]",60.0,"[0,21,0]",0,56.9,"[1,160x320,0]","[7,28,90]",3.393399142619333,"[1,160x320,1]",[28],36120.0,"[1,160x320,2]",[28],"[0,0,0,0,0.47,32,0,Sikament320,0]",196317.0,2,558.2,[14],[50],[1],[43],[0],[0],0.0,0.0,0,0,0.0,0.0,0.0,0,0,[0],[0],[0],[0],[0],2,1a,0,0,2,2,0.0,1,32.634864485490766,0.0,211.99999999999997,28,1,0.0,0,0,0,2,0.06,0.0,0.06,306.0,306.0,0,-1,2,0,0,0,10000.0,153.93804002589985,13,0.5,CN,56.9,1.0,48.9,68.0,4.011688105449142,6.673491106788273,5.64496002799741,5.215194537083885,4.411418885405133,8.675538438824756,4.411418885405133,2.808181673814399,2.808181673814399,4.671443774751791,34400.0,0.0,1.2252491872420557,1.2252491872420557,0.0,1.1581744833744532,1.1581744833744532,0.0,2.3834236706165086,2.3834236706165086,34400.0,-7.554845907591587e-05,-7.554845907591587e-05,-0.00014616069718709538,-0.00014616069718709538,-0.00022170915626301127,-0.00022170915626301127,-0.00022170915626301127,1,0,5.435132890365448,0.0,100.0,0.0,50.0,0.0,0.0,0.015393804002589986,0.015393804002589986,0.0,0.0,0.0,0.0,0.0,0.0,0.0,50.0,43.0,50.0,50.0,0.0,0.0,50.0,8333333.333333336,166666.66666666672,166666.66666666672,25.0,0.25,0.0,0.0,0.0,0.0,-0.0002045915216331716,4.011688105449142,56.9,166666.66666666672,166666.66666666672,47.12602185771302,0.0,29.99906251896388,0.0,1,36.25078604439464,0.0,7.221038589808456,18.85802216564611,0.0,0.0,0.0,0.0,0.0,0.0,0.0,235.48946081355518,0.0,0.0,0.0,50.0,0.0,153.93804002589985,-0.10000000000047748,0.0,10000.0,153.93804002589985,0.0,14.0,0.015393804002589986,50.0,10000.0,153.93804002589985,0.0,14.0,0.015393804002589986,50.0,10000.0,153.93804002589985,0.0,14.0,0.015393804002589986,50.0,43.982297150257104,0.0,10000.0,153.93804002589985,0.0,1.0,1.0,0.9002526026752738
3777,4918,19,S22-14-2,31,0,Rapport des essais: de tirants sous déformation imposée de courte durée,1993,0,Switzerland,École Polytechnique Fédérale de Lausanne,Construction Materials Laboratory,"Bicher Farra, Jean-Paul Jaccoud",1150.0,1150.0,1000.0,1000.0,100.0,100,"[2,7,6]","[6,7,15]",60.0,"[0,21,0]",0,56.9,"[1,160x320,0]","[7,28,90]",3.393399142619333,"[1,160x320,1]",[28],36120.0,"[1,160x320,2]",[28],"[0,0,0,0,0.47,32,0,Sikament320,0]",196317.0,2,558.2,[14],[50],[1],[43],[0],[0],0.0,0.0,0,0,0.0,0.0,0.0,0,0,[0],[0],[0],[0],[0],2,1a,0,0,2,2,0.0,1,51.26136732862465,0.0,333.0,28,1,0.0,0,0,0,6,0.19,0.0,0.256,159.0,259.11545617916903,0,-1,2,0,0,0,10000.0,153.93804002589985,13,0.5,CN,56.9,1.0,48.9,68.0,4.011688105449142,6.673491106788273,5.64496002799741,5.215194537083885,4.411418885405133,8.675538438824756,4.411418885405133,2.808181673814399,2.808181673814399,4.671443774751791,34400.0,0.0,1.2252491872420557,1.2252491872420557,0.0,1.1581744833744532,1.1581744833744532,0.0,2.3834236706165086,2.3834236706165086,34400.0,-7.554845907591587e-05,-7.554845907591587e-05,-0.00014616069718709538,-0.00014616069718709538,-0.00022170915626301127,-0.00022170915626301127,-0.00022170915626301127,1,0,5.435132890365448,0.0,100.0,0.0,50.0,0.0,0.0,0.015393804002589986,0.015393804002589986,0.0,0.0,0.0,0.0,0.0,0.0,0.0,50.0,43.0,50.0,50.0,0.0,0.0,50.0,8333333.333333336,166666.66666666672,166666.66666666672,25.0,0.25,0.0,0.0,0.0,0.0,-0.0002045915216331716,4.011688105449142,56.9,166666.66666666672,166666.66666666672,47.12602185771302,0.0,29.99906251896388,0.0,2,36.25078604439464,0.0,7.221038589808456,18.85802216564611,0.0,0.0,0.0,0.0,0.0,0.0,0.0,235.48946081355518,0.0,0.0,0.0,50.0,0.0,153.93804002589985,-0.10000000000047748,0.0,10000.0,153.93804002589985,0.0,14.0,0.015393804002589986,50.0,10000.0,153.93804002589985,0.0,14.0,0.015393804002589986,50.0,10000.0,153.93804002589985,0.0,14.0,0.015393804002589986,50.0,43.982297150257104,0.0,10000.0,153.93804002589985,0.0,0.6136260736606048,0.7676497657277801,1.4140760221267274
3779,4920,19,S22-14-2,26,0,Rapport des essais: de tirants sous déformation imposée de courte durée,1993,0,Switzerland,École Polytechnique Fédérale de Lausanne,Construction Materials Laboratory,"Bicher Farra, Jean-Paul Jaccoud",1150.0,1150.0,1000.0,1000.0,100.0,100,"[2,7,6]","[6,7,15]",60.0,"[0,21,0]",0,56.9,"[1,160x320,0]","[7,28,90]",3.393399142619333,"[1,160x320,1]",[28],36120.0,"[1,160x320,2]",[28],"[0,0,0,0,0.47,32,0,Sikament320,0]",196317.0,2,558.2,[14],[50],[1],[43],[0],[0],0.0,0.0,0,0,0.0,0.0,0.0,0,0,[0],[0],[0],[0],[0],2,1a,0,0,2,2,0.0,1,34.94393508587927,0.0,227.0,28,1,0.0,0,0,0,5,0.11,0.0,0.134,184.0,184.0,0,-1,2,0,0,0,10000.0,153.93804002589985,13,0.5,CN,56.9,1.0,48.9,68.0,4.011688105449142,6.673491106788273,5.64496002799741,5.215194537083885,4.411418885405133,8.675538438824756,4.411418885405133,2.808181673814399,2.808181673814399,4.671443774751791,34400.0,0.0,1.2252491872420557,1.2252491872420557,0.0,1.1581744833744532,1.1581744833744532,0.0,2.3834236706165086,2.3834236706165086,34400.0,-7.554845907591587e-05,-7.554845907591587e-05,-0.00014616069718709538,-0.00014616069718709538,-0.00022170915626301127,-0.00022170915626301127,-0.00022170915626301127,1,0,5.435132890365448,0.0,100.0,0.0,50.0,0.0,0.0,0.015393804002589986,0.015393804002589986,0.0,0.0,0.0,0.0,0.0,0.0,0.0,50.0,43.0,50.0,50.0,0.0,0.0,50.0,8333333.333333336,166666.66666666672,166666.66666666672,25.0,0.25,0.0,0.0,0.0,0.0,-0.0002045915216331716,4.011688105449142,56.9,166666.66666666672,166666.66666666672,47.12602185771302,0.0,29.99906251896388,0.0,1,36.25078604439464,0.0,7.221038589808456,18.85802216564611,0.0,0.0,0.0,0.0,0.0,0.0,0.0,235.48946081355518,0.0,0.0,0.0,50.0,0.0,153.93804002589985,-0.10000000000047748,0.0,10000.0,153.93804002589985,0.0,14.0,0.015393804002589986,50.0,10000.0,153.93804002589985,0.0,14.0,0.015393804002589986,50.0,10000.0,153.93804002589985,0.0,14.0,0.015393804002589986,50.0,43.982297150257104,0.0,10000.0,153.93804002589985,0.0,1.0,1.0,0.9639497207890905
