Repository: iavdesch/Research

Readme
======

The supporting files are related to the study "A method for determining the performance of formulas for calculating the crack width and spacing in reinforced concrete elements".

The following files are relevant:
Research/Method_comparing_CWFs/Data_processing_for_GitHuB_Final (contains the data processing of the database "Crack width and crack spacing in reinforced and prestressed concrete elements: database")
Research/Method_comparing_CWFs/CWF_analysis_for_GitHuB_Final (contains the evaluation of the different crack width formulas)

File: Method_comparing_CWFs/Datasets_used/Working_database_no_hordijk_initshrink.csv (part 67 of 84)
,ID,EPID,ELID,LOADID,DOI,title,year,journal,country,institution,laboratory,authors,Ltot,Lspan,Lcons,Lmeas,h,b,hc,thc,RH,Temp,pd,fcm,catfcm,tfcm,fctm,catfctm,tfctm,Ecm,catEcm,tEcm,mix,Es,fsr,fy,phi,zs,nbl,clat,phit,st,phiw,sw,type,method,fpk,fp01k,Ep,rel,fpr,npl,phip,Ap,zp,cplat,catf,epsin,catcal,selfw,typew,locw,epsc,Nrep,N,M,sigs,t0,t,PL,catp,t0p,tp,ncr,wm,wk,wmax,sm,smax,indLR,indNP,indtfcm,indtfctm,indtEcm,slab,Ac,Astot,ts,sc,class_C,fcm28,Bcc,fck28,fcm_cube_150,fctm28,fctmfl28,fctmfl,fct095_28,fct095,fct095fl_28,fct095fl,fct005,fct005_28,fct005fl,Ecm28,phi_bc,phi_bc_prestress,phi_bc_prior_load,phi_dc,phi_dc_prestress,phi_dc_prior_load,phi_creep,phi_creep_prestress,phi_creep_prior_load,Ecm0,eps_cbs,eps_cbs_prestress,eps_cds,eps_cds_prestress,shrinkage,shrinkage_prestress,shrinkage_init,bondLR,bondPR,ae,ap,sxLR,sxNP,zstot,zstensinit,Astensinit,rhotot,rhotensinit,At,Aw,Aptot,zptot,zeta1,zeta,phi_peq,ry,cy,ry0,rx,ryp,cyp,cog,Izz,Wb,Wt,rho,qself,Mself,ep,Mp,pre_loss,initstrain,fctmorg,fcmorg,W_Ib,W_It,Ncr095,Mcr095,Ncr005,Mcr005,CS,Ncr,Mcr,tau_bms,tau_max,xcinit,epsinit,dpsigs,xc,eps,epsbot,sigssimpl,sigsr,dpsigsr,xc_sr,eps_sr,zstottens,zptottens,Astens,Actens,Aptens,Aceff_MC2020,Aseff_MC2020,Apeff_MC2020,phi_eq_MC2020,rhoeff_MC2020,hceff_MC2020,Aceff_FPR,Aseff_FPR,Apeff_FPR,phi_eq_FPR,rhoeff_FPR,hceff_FPR,Aceff_SMTCM,Aseff_SMTCM,Apeff_SMTCM,phi_eq_SMTCM,rhoeff_SMTCM,hceff_SMTCM,sumcirc_SMTCM,sumcirc_p_SMTCM,Actensstate1,Astensstate1,Aptensstate1,r,p,k1
3781,4922,19,S22-14-2,14,0,Rapport des essais: de tirants sous déformation imposée de courte durée,1993,0,Switzerland,École Polytechnique Fédérale de Lausanne,Construction Materials Laboratory,"Bicher Farra, Jean-Paul Jaccoud",1150.0,1150.0,1000.0,1000.0,100.0,100,"[2,7,6]","[6,7,15]",60.0,"[0,21,0]",0,56.9,"[1,160x320,0]","[7,28,90]",3.393399142619333,"[1,160x320,1]",[28],36120.0,"[1,160x320,2]",[28],"[0,0,0,0,0.47,32,0,Sikament320,0]",196317.0,2,558.2,[14],[50],[1],[43],[0],[0],0.0,0.0,0,0,0.0,0.0,0.0,0,0,[0],[0],[0],[0],[0],2,1a,0,0,2,2,0.0,1,33.86636880569797,0.0,220.0,28,1,0.0,0,0,0,3,0.07,0.0,0.07,257.0,257.0,0,-1,2,0,0,0,10000.0,153.93804002589985,13,0.5,CN,56.9,1.0,48.9,68.0,4.011688105449142,6.673491106788273,5.64496002799741,5.215194537083885,4.411418885405133,8.675538438824756,4.411418885405133,2.808181673814399,2.808181673814399,4.671443774751791,34400.0,0.0,1.2252491872420557,1.2252491872420557,0.0,1.1581744833744532,1.1581744833744532,0.0,2.3834236706165086,2.3834236706165086,34400.0,-7.554845907591587e-05,-7.554845907591587e-05,-0.00014616069718709538,-0.00014616069718709538,-0.00022170915626301127,-0.00022170915626301127,-0.00022170915626301127,1,0,5.435132890365448,0.0,100.0,0.0,50.0,0.0,0.0,0.015393804002589986,0.015393804002589986,0.0,0.0,0.0,0.0,0.0,0.0,0.0,50.0,43.0,50.0,50.0,0.0,0.0,50.0,8333333.333333336,166666.66666666672,166666.66666666672,25.0,0.25,0.0,0.0,0.0,0.0,-0.0002045915216331716,4.011688105449142,56.9,166666.66666666672,166666.66666666672,47.12602185771302,0.0,29.99906251896388,0.0,1,36.25078604439464,0.0,7.221038589808456,18.85802216564611,0.0,0.0,0.0,0.0,0.0,0.0,0.0,235.48946081355518,0.0,0.0,0.0,50.0,0.0,153.93804002589985,-0.10000000000047748,0.0,10000.0,153.93804002589985,0.0,14.0,0.015393804002589986,50.0,10000.0,153.93804002589985,0.0,14.0,0.015393804002589986,50.0,10000.0,153.93804002589985,0.0,14.0,0.015393804002589986,50.0,43.982297150257104,0.0,10000.0,153.93804002589985,0.0,1.0,1.0,0.9342243990026426
3783,4924,19,S22-14-2,21,0,Rapport des essais: de tirants sous déformation imposée de courte durée,1993,0,Switzerland,École Polytechnique Fédérale de Lausanne,Construction Materials Laboratory,"Bicher Farra, Jean-Paul Jaccoud",1150.0,1150.0,1000.0,1000.0,100.0,100,"[2,7,6]","[6,7,15]",60.0,"[0,21,0]",0,56.9,"[1,160x320,0]","[7,28,90]",3.393399142619333,"[1,160x320,1]",[28],36120.0,"[1,160x320,2]",[28],"[0,0,0,0,0.47,32,0,Sikament320,0]",196317.0,2,558.2,[14],[50],[1],[43],[0],[0],0.0,0.0,0,0,0.0,0.0,0.0,0,0,[0],[0],[0],[0],[0],2,1a,0,0,2,2,0.0,1,32.17305036541307,0.0,209.0,28,1,0.0,0,0,0,4,0.1,0.0,0.1,221.0,221.0,0,-1,2,0,0,0,10000.0,153.93804002589985,13,0.5,CN,56.9,1.0,48.9,68.0,4.011688105449142,6.673491106788273,5.64496002799741,5.215194537083885,4.411418885405133,8.675538438824756,4.411418885405133,2.808181673814399,2.808181673814399,4.671443774751791,34400.0,0.0,1.2252491872420557,1.2252491872420557,0.0,1.1581744833744532,1.1581744833744532,0.0,2.3834236706165086,2.3834236706165086,34400.0,-7.554845907591587e-05,-7.554845907591587e-05,-0.00014616069718709538,-0.00014616069718709538,-0.00022170915626301127,-0.00022170915626301127,-0.00022170915626301127,1,0,5.435132890365448,0.0,100.0,0.0,50.0,0.0,0.0,0.015393804002589986,0.015393804002589986,0.0,0.0,0.0,0.0,0.0,0.0,0.0,50.0,43.0,50.0,50.0,0.0,0.0,50.0,8333333.333333336,166666.66666666672,166666.66666666672,25.0,0.25,0.0,0.0,0.0,0.0,-0.0002045915216331716,4.011688105449142,56.9,166666.66666666672,166666.66666666672,47.12602185771302,0.0,29.99906251896388,0.0,1,36.25078604439464,0.0,7.221038589808456,18.85802216564611,0.0,0.0,0.0,0.0,0.0,0.0,0.0,235.48946081355518,0.0,0.0,0.0,50.0,0.0,153.93804002589985,-0.10000000000047748,0.0,10000.0,153.93804002589985,0.0,14.0,0.015393804002589986,50.0,10000.0,153.93804002589985,0.0,14.0,0.015393804002589986,50.0,10000.0,153.93804002589985,0.0,14.0,0.015393804002589986,50.0,43.982297150257104,0.0,10000.0,153.93804002589985,0.0,1.0,1.0,0.8875131790525106
3786,4927,19,S22-14-2,33,0,Rapport des essais: de tirants sous déformation imposée de courte durée,1993,0,Switzerland,École Polytechnique Fédérale de Lausanne,Construction Materials Laboratory,"Bicher Farra, Jean-Paul Jaccoud",1150.0,1150.0,1000.0,1000.0,100.0,100,"[2,7,6]","[6,7,15]",60.0,"[0,21,0]",0,56.9,"[1,160x320,0]","[7,28,90]",3.393399142619333,"[1,160x320,1]",[28],36120.0,"[1,160x320,2]",[28],"[0,0,0,0,0.47,32,0,Sikament320,0]",196317.0,2,558.2,[14],[50],[1],[43],[0],[0],0.0,0.0,0,0,0.0,0.0,0.0,0,0,[0],[0],[0],[0],[0],2,1a,0,0,2,2,0.0,1,50.95349124857285,0.0,331.0,28,1,0.0,0,0,0,7,0.18,0.0,0.283,138.0,224.1321090643801,0,-1,2,0,0,0,10000.0,153.93804002589985,13,0.5,CN,56.9,1.0,48.9,68.0,4.011688105449142,6.673491106788273,5.64496002799741,5.215194537083885,4.411418885405133,8.675538438824756,4.411418885405133,2.808181673814399,2.808181673814399,4.671443774751791,34400.0,0.0,1.2252491872420557,1.2252491872420557,0.0,1.1581744833744532,1.1581744833744532,0.0,2.3834236706165086,2.3834236706165086,34400.0,-7.554845907591587e-05,-7.554845907591587e-05,-0.00014616069718709538,-0.00014616069718709538,-0.00022170915626301127,-0.00022170915626301127,-0.00022170915626301127,1,0,5.435132890365448,0.0,100.0,0.0,50.0,0.0,0.0,0.015393804002589986,0.015393804002589986,0.0,0.0,0.0,0.0,0.0,0.0,0.0,50.0,43.0,50.0,50.0,0.0,0.0,50.0,8333333.333333336,166666.66666666672,166666.66666666672,25.0,0.25,0.0,0.0,0.0,0.0,-0.0002045915216331716,4.011688105449142,56.9,166666.66666666672,166666.66666666672,47.12602185771302,0.0,29.99906251896388,0.0,2,36.25078604439464,0.0,7.221038589808456,18.85802216564611,0.0,0.0,0.0,0.0,0.0,0.0,0.0,235.48946081355518,0.0,0.0,0.0,50.0,0.0,153.93804002589985,-0.10000000000047748,0.0,10000.0,153.93804002589985,0.0,14.0,0.015393804002589986,50.0,10000.0,153.93804002589985,0.0,14.0,0.015393804002589986,50.0,10000.0,153.93804002589985,0.0,14.0,0.015393804002589986,50.0,43.982297150257104,0.0,10000.0,153.93804002589985,0.0,0.6157083006806519,0.7710206081637015,1.4055830730448853
3789,4930,19,S22-14-2,17,0,Rapport des essais: de tirants sous déformation imposée de courte durée,1993,0,Switzerland,École Polytechnique Fédérale de Lausanne,Construction Materials Laboratory,"Bicher Farra, Jean-Paul Jaccoud",1150.0,1150.0,1000.0,1000.0,100.0,100,"[2,7,6]","[6,7,15]",60.0,"[0,21,0]",0,56.9,"[1,160x320,0]","[7,28,90]",3.393399142619333,"[1,160x320,1]",[28],36120.0,"[1,160x320,2]",[28],"[0,0,0,0,0.47,32,0,Sikament320,0]",196317.0,2,558.2,[14],[50],[1],[43],[0],[0],0.0,0.0,0,0,0.0,0.0,0.0,0,0,[0],[0],[0],[0],[0],2,1a,0,0,2,2,0.0,1,32.17305036541307,0.0,209.0,28,1,0.0,0,0,0,3,0.09,0.0,0.111,274.0,274.0,0,-1,2,0,0,0,10000.0,153.93804002589985,13,0.5,CN,56.9,1.0,48.9,68.0,4.011688105449142,6.673491106788273,5.64496002799741,5.215194537083885,4.411418885405133,8.675538438824756,4.411418885405133,2.808181673814399,2.808181673814399,4.671443774751791,34400.0,0.0,1.2252491872420557,1.2252491872420557,0.0,1.1581744833744532,1.1581744833744532,0.0,2.3834236706165086,2.3834236706165086,34400.0,-7.554845907591587e-05,-7.554845907591587e-05,-0.00014616069718709538,-0.00014616069718709538,-0.00022170915626301127,-0.00022170915626301127,-0.00022170915626301127,1,0,5.435132890365448,0.0,100.0,0.0,50.0,0.0,0.0,0.015393804002589986,0.015393804002589986,0.0,0.0,0.0,0.0,0.0,0.0,0.0,50.0,43.0,50.0,50.0,0.0,0.0,50.0,8333333.333333336,166666.66666666672,166666.66666666672,25.0,0.25,0.0,0.0,0.0,0.0,-0.0002045915216331716,4.011688105449142,56.9,166666.66666666672,166666.66666666672,47.12602185771302,0.0,29.99906251896388,0.0,1,36.25078604439464,0.0,7.221038589808456,18.85802216564611,0.0,0.0,0.0,0.0,0.0,0.0,0.0,235.48946081355518,0.0,0.0,0.0,50.0,0.0,153.93804002589985,-0.10000000000047748,0.0,10000.0,153.93804002589985,0.0,14.0,0.015393804002589986,50.0,10000.0,153.93804002589985,0.0,14.0,0.015393804002589986,50.0,10000.0,153.93804002589985,0.0,14.0,0.015393804002589986,50.0,43.982297150257104,0.0,10000.0,153.93804002589985,0.0,1.0,1.0,0.8875131790525106
3790,4931,19,S22-14-2,18,0,Rapport des essais: de tirants sous déformation imposée de courte durée,1993,0,Switzerland,École Polytechnique Fédérale de Lausanne,Construction Materials Laboratory,"Bicher Farra, Jean-Paul Jaccoud",1150.0,1150.0,1000.0,1000.0,100.0,100,"[2,7,6]","[6,7,15]",60.0,"[0,21,0]",0,56.9,"[1,160x320,0]","[7,28,90]",3.393399142619333,"[1,160x320,1]",[28],36120.0,"[1,160x320,2]",[28],"[0,0,0,0,0.47,32,0,Sikament320,0]",196317.0,2,558.2,[14],[50],[1],[43],[0],[0],0.0,0.0,0,0,0.0,0.0,0.0,0,0,[0],[0],[0],[0],[0],2,1a,0,0,2,2,0.0,1,32.634864485490766,0.0,211.99999999999997,28,1,0.0,0,0,0,4,0.07,0.0,0.07,212.0,212.0,0,-1,2,0,0,0,10000.0,153.93804002589985,13,0.5,CN,56.9,1.0,48.9,68.0,4.011688105449142,6.673491106788273,5.64496002799741,5.215194537083885,4.411418885405133,8.675538438824756,4.411418885405133,2.808181673814399,2.808181673814399,4.671443774751791,34400.0,0.0,1.2252491872420557,1.2252491872420557,0.0,1.1581744833744532,1.1581744833744532,0.0,2.3834236706165086,2.3834236706165086,34400.0,-7.554845907591587e-05,-7.554845907591587e-05,-0.00014616069718709538,-0.00014616069718709538,-0.00022170915626301127,-0.00022170915626301127,-0.00022170915626301127,1,0,5.435132890365448,0.0,100.0,0.0,50.0,0.0,0.0,0.015393804002589986,0.015393804002589986,0.0,0.0,0.0,0.0,0.0,0.0,0.0,50.0,43.0,50.0,50.0,0.0,0.0,50.0,8333333.333333336,166666.66666666672,166666.66666666672,25.0,0.25,0.0,0.0,0.0,0.0,-0.0002045915216331716,4.011688105449142,56.9,166666.66666666672,166666.66666666672,47.12602185771302,0.0,29.99906251896388,0.0,1,36.25078604439464,0.0,7.221038589808456,18.85802216564611,0.0,0.0,0.0,0.0,0.0,0.0,0.0,235.48946081355518,0.0,0.0,0.0,50.0,0.0,153.93804002589985,-0.10000000000047748,0.0,10000.0,153.93804002589985,0.0,14.0,0.015393804002589986,50.0,10000.0,153.93804002589985,0.0,14.0,0.015393804002589986,50.0,10000.0,153.93804002589985,0.0,14.0,0.015393804002589986,50.0,43.982297150257104,0.0,10000.0,153.93804002589985,0.0,1.0,1.0,0.9002526026752738
3791,4932,19,S22-14-2,27,0,Rapport des essais: de tirants sous déformation imposée de courte durée,1993,0,Switzerland,École Polytechnique Fédérale de Lausanne,Construction Materials Laboratory,"Bicher Farra, Jean-Paul Jaccoud",1150.0,1150.0,1000.0,1000.0,100.0,100,"[2,7,6]","[6,7,15]",60.0,"[0,21,0]",0,56.9,"[1,160x320,0]","[7,28,90]",3.393399142619333,"[1,160x320,1]",[28],36120.0,"[1,160x320,2]",[28],"[0,0,0,0,0.47,32,0,Sikament320,0]",196317.0,2,558.2,[14],[50],[1],[43],[0],[0],0.0,0.0,0,0,0.0,0.0,0.0,0,0,[0],[0],[0],[0],[0],2,1a,0,0,2,2,0.0,1,41.56327080699296,0.0,270.0,28,1,0.0,0,0,0,6,0.13,0.0,0.13,157.0,157.0,0,-1,2,0,0,0,10000.0,153.93804002589985,13,0.5,CN,56.9,1.0,48.9,68.0,4.011688105449142,6.673491106788273,5.64496002799741,5.215194537083885,4.411418885405133,8.675538438824756,4.411418885405133,2.808181673814399,2.808181673814399,4.671443774751791,34400.0,0.0,1.2252491872420557,1.2252491872420557,0.0,1.1581744833744532,1.1581744833744532,0.0,2.3834236706165086,2.3834236706165086,34400.0,-7.554845907591587e-05,-7.554845907591587e-05,-0.00014616069718709538,-0.00014616069718709538,-0.00022170915626301127,-0.00022170915626301127,-0.00022170915626301127,1,0,5.435132890365448,0.0,100.0,0.0,50.0,0.0,0.0,0.015393804002589986,0.015393804002589986,0.0,0.0,0.0,0.0,0.0,0.0,0.0,50.0,43.0,50.0,50.0,0.0,0.0,50.0,8333333.333333336,166666.66666666672,166666.66666666672,25.0,0.25,0.0,0.0,0.0,0.0,-0.0002045915216331716,4.011688105449142,56.9,166666.66666666672,166666.66666666672,47.12602185771302,0.0,29.99906251896388,0.0,1,36.25078604439464,0.0,7.221038589808456,18.85802216564611,0.0,0.0,0.0,0.0,0.0,0.0,0.0,235.48946081355518,0.0,0.0,0.0,50.0,0.0,153.93804002589985,-0.10000000000047748,0.0,10000.0,153.93804002589985,0.0,14.0,0.015393804002589986,50.0,10000.0,153.93804002589985,0.0,14.0,0.015393804002589986,50.0,10000.0,153.93804002589985,0.0,14.0,0.015393804002589986,50.0,43.982297150257104,0.0,10000.0,153.93804002589985,0.0,1.0,1.0,1.1465481260486978
3792,4933,19,S22-14-3,29,0,Rapport des essais: de tirants sous déformation imposée de courte durée,1993,0,Switzerland,École Polytechnique Fédérale de Lausanne,Construction Materials Laboratory,"Bicher Farra, Jean-Paul Jaccoud",1150.0,1150.0,1000.0,1000.0,100.0,100,"[2,7,6]","[6,7,15]",60.0,"[0,21,0]",0,56.9,"[1,160x320,0]","[7,28,90]",3.393399142619333,"[1,160x320,1]",[28],36120.0,"[1,160x320,2]",[28],"[0,0,0,0,0.47,32,0,Sikament320,0]",196317.0,2,558.2,[14],[50],[1],[43],[0],[0],0.0,0.0,0,0,0.0,0.0,0.0,0,0,[0],[0],[0],[0],[0],2,1a,0,0,2,2,0.0,1,47.25897828795126,0.0,307.0,28,1,0.0,0,0,0,6,0.16,0.0,0.266,158.0,244.5931152249783,0,-1,2,0,0,0,10000.0,153.93804002589985,13,0.5,CN,56.9,1.0,48.9,68.0,4.011688105449142,6.673491106788273,5.64496002799741,5.215194537083885,4.411418885405133,8.675538438824756,4.411418885405133,2.808181673814399,2.808181673814399,4.671443774751791,34400.0,0.0,1.2252491872420557,1.2252491872420557,0.0,1.1581744833744532,1.1581744833744532,0.0,2.3834236706165086,2.3834236706165086,34400.0,-7.554845907591587e-05,-7.554845907591587e-05,-0.00014616069718709538,-0.00014616069718709538,-0.00022170915626301127,-0.00022170915626301127,-0.00022170915626301127,1,0,5.435132890365448,0.0,100.0,0.0,50.0,0.0,0.0,0.015393804002589986,0.015393804002589986,0.0,0.0,0.0,0.0,0.0,0.0,0.0,50.0,43.0,50.0,50.0,0.0,0.0,50.0,8333333.333333336,166666.66666666672,166666.66666666672,25.0,0.25,0.0,0.0,0.0,0.0,-0.0002045915216331716,4.011688105449142,56.9,166666.66666666672,166666.66666666672,47.12602185771302,0.0,29.99906251896388,0.0,2,36.25078604439464,0.0,7.221038589808456,18.85802216564611,0.0,0.0,0.0,0.0,0.0,0.0,0.0,235.48946081355518,0.0,0.0,0.0,50.0,0.0,153.93804002589985,-0.10000000000047748,0.0,10000.0,153.93804002589985,0.0,14.0,0.015393804002589986,50.0,10000.0,153.93804002589985,0.0,14.0,0.015393804002589986,50.0,10000.0,153.93804002589985,0.0,14.0,0.015393804002589986,50.0,43.982297150257104,0.0,10000.0,153.93804002589985,0.0,0.6459707578223148,0.8174270541462343,1.3036676840627788
3793,4934,19,S22-14-3,27,0,Rapport des essais: de tirants sous déformation imposée de courte durée,1993,0,Switzerland,École Polytechnique Fédérale de Lausanne,Construction Materials Laboratory,"Bicher Farra, Jean-Paul Jaccoud",1150.0,1150.0,1000.0,1000.0,100.0,100,"[2,7,6]","[6,7,15]",60.0,"[0,21,0]",0,56.9,"[1,160x320,0]","[7,28,90]",3.393399142619333,"[1,160x320,1]",[28],36120.0,"[1,160x320,2]",[28],"[0,0,0,0,0.47,32,0,Sikament320,0]",196317.0,2,558.2,[14],[50],[1],[43],[0],[0],0.0,0.0,0,0,0.0,0.0,0.0,0,0,[0],[0],[0],[0],[0],2,1a,0,0,2,2,0.0,1,34.78999704585336,0.0,226.0,28,1,0.0,0,0,0,5,0.13,0.0,0.203,185.0,185.0,0,-1,2,0,0,0,10000.0,153.93804002589985,13,0.5,CN,56.9,1.0,48.9,68.0,4.011688105449142,6.673491106788273,5.64496002799741,5.215194537083885,4.411418885405133,8.675538438824756,4.411418885405133,2.808181673814399,2.808181673814399,4.671443774751791,34400.0,0.0,1.2252491872420557,1.2252491872420557,0.0,1.1581744833744532,1.1581744833744532,0.0,2.3834236706165086,2.3834236706165086,34400.0,-7.554845907591587e-05,-7.554845907591587e-05,-0.00014616069718709538,-0.00014616069718709538,-0.00022170915626301127,-0.00022170915626301127,-0.00022170915626301127,1,0,5.435132890365448,0.0,100.0,0.0,50.0,0.0,0.0,0.015393804002589986,0.015393804002589986,0.0,0.0,0.0,0.0,0.0,0.0,0.0,50.0,43.0,50.0,50.0,0.0,0.0,50.0,8333333.333333336,166666.66666666672,166666.66666666672,25.0,0.25,0.0,0.0,0.0,0.0,-0.0002045915216331716,4.011688105449142,56.9,166666.66666666672,166666.66666666672,47.12602185771302,0.0,29.99906251896388,0.0,1,36.25078604439464,0.0,7.221038589808456,18.85802216564611,0.0,0.0,0.0,0.0,0.0,0.0,0.0,235.48946081355518,0.0,0.0,0.0,50.0,0.0,153.93804002589985,-0.10000000000047748,0.0,10000.0,153.93804002589985,0.0,14.0,0.015393804002589986,50.0,10000.0,153.93804002589985,0.0,14.0,0.015393804002589986,50.0,10000.0,153.93804002589985,0.0,14.0,0.015393804002589986,50.0,43.982297150257104,0.0,10000.0,153.93804002589985,0.0,1.0,1.0,0.9597032462481692
3794,4935,19,S22-14-3,25,0,Rapport des essais: de tirants sous déformation imposée de courte durée,1993,0,Switzerland,École Polytechnique Fédérale de Lausanne,Construction Materials Laboratory,"Bicher Farra, Jean-Paul Jaccoud",1150.0,1150.0,1000.0,1000.0,100.0,100,"[2,7,6]","[6,7,15]",60.0,"[0,21,0]",0,56.9,"[1,160x320,0]","[7,28,90]",3.393399142619333,"[1,160x320,1]",[28],36120.0,"[1,160x320,2]",[28],"[0,0,0,0,0.47,32,0,Sikament320,0]",196317.0,2,558.2,[14],[50],[1],[43],[0],[0],0.0,0.0,0,0,0.0,0.0,0.0,0,0,[0],[0],[0],[0],[0],2,1a,0,0,2,2,0.0,1,35.713625286008764,0.0,231.99999999999997,28,1,0.0,0,0,0,4,0.14,0.0,0.193,226.0,226.0,0,-1,2,0,0,0,10000.0,153.93804002589985,13,0.5,CN,56.9,1.0,48.9,68.0,4.011688105449142,6.673491106788273,5.64496002799741,5.215194537083885,4.411418885405133,8.675538438824756,4.411418885405133,2.808181673814399,2.808181673814399,4.671443774751791,34400.0,0.0,1.2252491872420557,1.2252491872420557,0.0,1.1581744833744532,1.1581744833744532,0.0,2.3834236706165086,2.3834236706165086,34400.0,-7.554845907591587e-05,-7.554845907591587e-05,-0.00014616069718709538,-0.00014616069718709538,-0.00022170915626301127,-0.00022170915626301127,-0.00022170915626301127,1,0,5.435132890365448,0.0,100.0,0.0,50.0,0.0,0.0,0.015393804002589986,0.015393804002589986,0.0,0.0,0.0,0.0,0.0,0.0,0.0,50.0,43.0,50.0,50.0,0.0,0.0,50.0,8333333.333333336,166666.66666666672,166666.66666666672,25.0,0.25,0.0,0.0,0.0,0.0,-0.0002045915216331716,4.011688105449142,56.9,166666.66666666672,166666.66666666672,47.12602185771302,0.0,29.99906251896388,0.0,1,36.25078604439464,0.0,7.221038589808456,18.85802216564611,0.0,0.0,0.0,0.0,0.0,0.0,0.0,235.48946081355518,0.0,0.0,0.0,50.0,0.0,153.93804002589985,-0.10000000000047748,0.0,10000.0,153.93804002589985,0.0,14.0,0.015393804002589986,50.0,10000.0,153.93804002589985,0.0,14.0,0.015393804002589986,50.0,10000.0,153.93804002589985,0.0,14.0,0.015393804002589986,50.0,43.982297150257104,0.0,10000.0,153.93804002589985,0.0,1.0,1.0,0.9851820934936959
3795,4936,19,S22-14-3,30,0,Rapport des essais: de tirants sous déformation imposée de courte durée,1993,0,Switzerland,École Polytechnique Fédérale de Lausanne,Construction Materials Laboratory,"Bicher Farra, Jean-Paul Jaccoud",1150.0,1150.0,1000.0,1000.0,100.0,100,"[2,7,6]","[6,7,15]",60.0,"[0,21,0]",0,56.9,"[1,160x320,0]","[7,28,90]",3.393399142619333,"[1,160x320,1]",[28],36120.0,"[1,160x320,2]",[28],"[0,0,0,0,0.47,32,0,Sikament320,0]",196317.0,2,558.2,[14],[50],[1],[43],[0],[0],0.0,0.0,0,0,0.0,0.0,0.0,0,0,[0],[0],[0],[0],[0],2,1a,0,0,2,2,0.0,1,41.255394726941155,0.0,268.0,28,1,0.0,0,0,0,6,0.16,0.0,0.251,158.0,158.0,0,-1,2,0,0,0,10000.0,153.93804002589985,13,0.5,CN,56.9,1.0,48.9,68.0,4.011688105449142,6.673491106788273,5.64496002799741,5.215194537083885,4.411418885405133,8.675538438824756,4.411418885405133,2.808181673814399,2.808181673814399,4.671443774751791,34400.0,0.0,1.2252491872420557,1.2252491872420557,0.0,1.1581744833744532,1.1581744833744532,0.0,2.3834236706165086,2.3834236706165086,34400.0,-7.554845907591587e-05,-7.554845907591587e-05,-0.00014616069718709538,-0.00014616069718709538,-0.00022170915626301127,-0.00022170915626301127,-0.00022170915626301127,1,0,5.435132890365448,0.0,100.0,0.0,50.0,0.0,0.0,0.015393804002589986,0.015393804002589986,0.0,0.0,0.0,0.0,0.0,0.0,0.0,50.0,43.0,50.0,50.0,0.0,0.0,50.0,8333333.333333336,166666.66666666672,166666.66666666672,25.0,0.25,0.0,0.0,0.0,0.0,-0.0002045915216331716,4.011688105449142,56.9,166666.66666666672,166666.66666666672,47.12602185771302,0.0,29.99906251896388,0.0,1,36.25078604439464,0.0,7.221038589808456,18.85802216564611,0.0,0.0,0.0,0.0,0.0,0.0,0.0,235.48946081355518,0.0,0.0,0.0,50.0,0.0,153.93804002589985,-0.10000000000047748,0.0,10000.0,153.93804002589985,0.0,14.0,0.015393804002589986,50.0,10000.0,153.93804002589985,0.0,14.0,0.015393804002589986,50.0,10000.0,153.93804002589985,0.0,14.0,0.015393804002589986,50.0,43.982297150257104,0.0,10000.0,153.93804002589985,0.0,1.0,1.0,1.1380551769668554
3799,4940,19,S22-14-3,16,0,Rapport des essais: de tirants sous déformation imposée de courte durée,1993,0,Switzerland,École Polytechnique Fédérale de Lausanne,Construction Materials Laboratory,"Bicher Farra, Jean-Paul Jaccoud",1150.0,1150.0,1000.0,1000.0,100.0,100,"[2,7,6]","[6,7,15]",60.0,"[0,21,0]",0,56.9,"[1,160x320,0]","[7,28,90]",3.393399142619333,"[1,160x320,1]",[28],36120.0,"[1,160x320,2]",[28],"[0,0,0,0,0.47,32,0,Sikament320,0]",196317.0,2,558.2,[14],[50],[1],[43],[0],[0],0.0,0.0,0,0,0.0,0.0,0.0,0,0,[0],[0],[0],[0],[0],2,1a,0,0,2,2,0.0,1,31.86517428536127,0.0,207.0,28,1,0.0,0,0,0,2,0.13,0.0,0.165,396.0,396.0,0,-1,2,0,0,0,10000.0,153.93804002589985,13,0.5,CN,56.9,1.0,48.9,68.0,4.011688105449142,6.673491106788273,5.64496002799741,5.215194537083885,4.411418885405133,8.675538438824756,4.411418885405133,2.808181673814399,2.808181673814399,4.671443774751791,34400.0,0.0,1.2252491872420557,1.2252491872420557,0.0,1.1581744833744532,1.1581744833744532,0.0,2.3834236706165086,2.3834236706165086,34400.0,-7.554845907591587e-05,-7.554845907591587e-05,-0.00014616069718709538,-0.00014616069718709538,-0.00022170915626301127,-0.00022170915626301127,-0.00022170915626301127,1,0,5.435132890365448,0.0,100.0,0.0,50.0,0.0,0.0,0.015393804002589986,0.015393804002589986,0.0,0.0,0.0,0.0,0.0,0.0,0.0,50.0,43.0,50.0,50.0,0.0,0.0,50.0,8333333.333333336,166666.66666666672,166666.66666666672,25.0,0.25,0.0,0.0,0.0,0.0,-0.0002045915216331716,4.011688105449142,56.9,166666.66666666672,166666.66666666672,47.12602185771302,0.0,29.99906251896388,0.0,1,36.25078604439464,0.0,7.221038589808456,18.85802216564611,0.0,0.0,0.0,0.0,0.0,0.0,0.0,235.48946081355518,0.0,0.0,0.0,50.0,0.0,153.93804002589985,-0.10000000000047748,0.0,10000.0,153.93804002589985,0.0,14.0,0.015393804002589986,50.0,10000.0,153.93804002589985,0.0,14.0,0.015393804002589986,50.0,10000.0,153.93804002589985,0.0,14.0,0.015393804002589986,50.0,43.982297150257104,0.0,10000.0,153.93804002589985,0.0,1.0,1.0,0.8790202299706684
3803,4944,19,S22-14-3,24,0,Rapport des essais: de tirants sous déformation imposée de courte durée,1993,0,Switzerland,École Polytechnique Fédérale de Lausanne,Construction Materials Laboratory,"Bicher Farra, Jean-Paul Jaccoud",1150.0,1150.0,1000.0,1000.0,100.0,100,"[2,7,6]","[6,7,15]",60.0,"[0,21,0]",0,56.9,"[1,160x320,0]","[7,28,90]",3.393399142619333,"[1,160x320,1]",[28],36120.0,"[1,160x320,2]",[28],"[0,0,0,0,0.47,32,0,Sikament320,0]",196317.0,2,558.2,[14],[50],[1],[43],[0],[0],0.0,0.0,0,0,0.0,0.0,0.0,0,0,[0],[0],[0],[0],[0],2,1a,0,0,2,2,0.0,1,33.09667860556847,0.0,215.00000000000003,28,1,0.0,0,0,0,4,0.13,0.0,0.183,226.0,226.0,0,-1,2,0,0,0,10000.0,153.93804002589985,13,0.5,CN,56.9,1.0,48.9,68.0,4.011688105449142,6.673491106788273,5.64496002799741,5.215194537083885,4.411418885405133,8.675538438824756,4.411418885405133,2.808181673814399,2.808181673814399,4.671443774751791,34400.0,0.0,1.2252491872420557,1.2252491872420557,0.0,1.1581744833744532,1.1581744833744532,0.0,2.3834236706165086,2.3834236706165086,34400.0,-7.554845907591587e-05,-7.554845907591587e-05,-0.00014616069718709538,-0.00014616069718709538,-0.00022170915626301127,-0.00022170915626301127,-0.00022170915626301127,1,0,5.435132890365448,0.0,100.0,0.0,50.0,0.0,0.0,0.015393804002589986,0.015393804002589986,0.0,0.0,0.0,0.0,0.0,0.0,0.0,50.0,43.0,50.0,50.0,0.0,0.0,50.0,8333333.333333336,166666.66666666672,166666.66666666672,25.0,0.25,0.0,0.0,0.0,0.0,-0.0002045915216331716,4.011688105449142,56.9,166666.66666666672,166666.66666666672,47.12602185771302,0.0,29.99906251896388,0.0,1,36.25078604439464,0.0,7.221038589808456,18.85802216564611,0.0,0.0,0.0,0.0,0.0,0.0,0.0,235.48946081355518,0.0,0.0,0.0,50.0,0.0,153.93804002589985,-0.10000000000047748,0.0,10000.0,153.93804002589985,0.0,14.0,0.015393804002589986,50.0,10000.0,153.93804002589985,0.0,14.0,0.015393804002589986,50.0,10000.0,153.93804002589985,0.0,14.0,0.015393804002589986,50.0,43.982297150257104,0.0,10000.0,153.93804002589985,0.0,1.0,1.0,0.9129920262980372
3805,4946,19,S22-14-3,35,0,Rapport des essais: de tirants sous déformation imposée de courte durée,1993,0,Switzerland,École Polytechnique Fédérale de Lausanne,Construction Materials Laboratory,"Bicher Farra, Jean-Paul Jaccoud",1150.0,1150.0,1000.0,1000.0,100.0,100,"[2,7,6]","[6,7,15]",60.0,"[0,21,0]",0,56.9,"[1,160x320,0]","[7,28,90]",3.393399142619333,"[1,160x320,1]",[28],36120.0,"[1,160x320,2]",[28],"[0,0,0,0,0.47,32,0,Sikament320,0]",196317.0,2,558.2,[14],[50],[1],[43],[0],[0],0.0,0.0,0,0,0.0,0.0,0.0,0,0,[0],[0],[0],[0],[0],2,1a,0,0,2,2,0.0,1,52.64680968885775,0.0,342.0,28,1,0.0,0,0,0,7,0.19,0.0,0.298,138.0,228.1310262097365,0,-1,2,0,0,0,10000.0,153.93804002589985,13,0.5,CN,56.9,1.0,48.9,68.0,4.011688105449142,6.673491106788273,5.64496002799741,5.215194537083885,4.411418885405133,8.675538438824756,4.411418885405133,2.808181673814399,2.808181673814399,4.671443774751791,34400.0,0.0,1.2252491872420557,1.2252491872420557,0.0,1.1581744833744532,1.1581744833744532,0.0,2.3834236706165086,2.3834236706165086,34400.0,-7.554845907591587e-05,-7.554845907591587e-05,-0.00014616069718709538,-0.00014616069718709538,-0.00022170915626301127,-0.00022170915626301127,-0.00022170915626301127,1,0,5.435132890365448,0.0,100.0,0.0,50.0,0.0,0.0,0.015393804002589986,0.015393804002589986,0.0,0.0,0.0,0.0,0.0,0.0,0.0,50.0,43.0,50.0,50.0,0.0,0.0,50.0,8333333.333333336,166666.66666666672,166666.66666666672,25.0,0.25,0.0,0.0,0.0,0.0,-0.0002045915216331716,4.011688105449142,56.9,166666.66666666672,166666.66666666672,47.12602185771302,0.0,29.99906251896388,0.0,2,36.25078604439464,0.0,7.221038589808456,18.85802216564611,0.0,0.0,0.0,0.0,0.0,0.0,0.0,235.48946081355518,0.0,0.0,0.0,50.0,0.0,153.93804002589985,-0.10000000000047748,0.0,10000.0,153.93804002589985,0.0,14.0,0.015393804002589986,50.0,10000.0,153.93804002589985,0.0,14.0,0.015393804002589986,50.0,10000.0,153.93804002589985,0.0,14.0,0.015393804002589986,50.0,43.982297150257104,0.0,10000.0,153.93804002589985,0.0,0.6049155272423451,0.7532946253871943,1.4522942929950173
3806,4947,19,S22-14-3,33,0,Rapport des essais: de tirants sous déformation imposée de courte durée,1993,0,Switzerland,École Polytechnique Fédérale de Lausanne,Construction Materials Laboratory,"Bicher Farra, Jean-Paul Jaccoud",1150.0,1150.0,1000.0,1000.0,100.0,100,"[2,7,6]","[6,7,15]",60.0,"[0,21,0]",0,56.9,"[1,160x320,0]","[7,28,90]",3.393399142619333,"[1,160x320,1]",[28],36120.0,"[1,160x320,2]",[28],"[0,0,0,0,0.47,32,0,Sikament320,0]",196317.0,2,558.2,[14],[50],[1],[43],[0],[0],0.0,0.0,0,0,0.0,0.0,0.0,0,0,[0],[0],[0],[0],[0],2,1a,0,0,2,2,0.0,1,52.80074772888365,0.0,343.0,28,1,0.0,0,0,0,7,0.18,0.0,0.2394324737317435,138.0,228.47322043004942,0,-1,2,0,0,0,10000.0,153.93804002589985,13,0.5,CN,56.9,1.0,48.9,68.0,4.011688105449142,6.673491106788273,5.64496002799741,5.215194537083885,4.411418885405133,8.675538438824756,4.411418885405133,2.808181673814399,2.808181673814399,4.671443774751791,34400.0,0.0,1.2252491872420557,1.2252491872420557,0.0,1.1581744833744532,1.1581744833744532,0.0,2.3834236706165086,2.3834236706165086,34400.0,-7.554845907591587e-05,-7.554845907591587e-05,-0.00014616069718709538,-0.00014616069718709538,-0.00022170915626301127,-0.00022170915626301127,-0.00022170915626301127,1,0,5.435132890365448,0.0,100.0,0.0,50.0,0.0,0.0,0.015393804002589986,0.015393804002589986,0.0,0.0,0.0,0.0,0.0,0.0,0.0,50.0,43.0,50.0,50.0,0.0,0.0,50.0,8333333.333333336,166666.66666666672,166666.66666666672,25.0,0.25,0.0,0.0,0.0,0.0,-0.0002045915216331716,4.011688105449142,56.9,166666.66666666672,166666.66666666672,47.12602185771302,0.0,29.99906251896388,0.0,2,36.25078604439464,0.0,7.221038589808456,18.85802216564611,0.0,0.0,0.0,0.0,0.0,0.0,0.0,235.48946081355518,0.0,0.0,0.0,50.0,0.0,153.93804002589985,-0.10000000000047748,0.0,10000.0,153.93804002589985,0.0,14.0,0.015393804002589986,50.0,10000.0,153.93804002589985,0.0,14.0,0.015393804002589986,50.0,10000.0,153.93804002589985,0.0,14.0,0.015393804002589986,50.0,43.982297150257104,0.0,10000.0,153.93804002589985,0.0,0.6040095191035784,0.7517777233578986,1.4565407675359385
3807,4948,19,S22-14-3,34,0,Rapport des essais: de tirants sous déformation imposée de courte durée,1993,0,Switzerland,École Polytechnique Fédérale de Lausanne,Construction Materials Laboratory,"Bicher Farra, Jean-Paul Jaccoud",1150.0,1150.0,1000.0,1000.0,100.0,100,"[2,7,6]","[6,7,15]",60.0,"[0,21,0]",0,56.9,"[1,160x320,0]","[7,28,90]",3.393399142619333,"[1,160x320,1]",[28],36120.0,"[1,160x320,2]",[28],"[0,0,0,0,0.47,32,0,Sikament320,0]",196317.0,2,558.2,[14],[50],[1],[43],[0],[0],0.0,0.0,0,0,0.0,0.0,0.0,0,0,[0],[0],[0],[0],[0],2,1a,0,0,2,2,0.0,1,47.56685436800306,0.0,309.0,28,1,0.0,0,0,0,7,0.18,0.0,0.283,138.0,214.61611001003178,0,-1,2,0,0,0,10000.0,153.93804002589985,13,0.5,CN,56.9,1.0,48.9,68.0,4.011688105449142,6.673491106788273,5.64496002799741,5.215194537083885,4.411418885405133,8.675538438824756,4.411418885405133,2.808181673814399,2.808181673814399,4.671443774751791,34400.0,0.0,1.2252491872420557,1.2252491872420557,0.0,1.1581744833744532,1.1581744833744532,0.0,2.3834236706165086,2.3834236706165086,34400.0,-7.554845907591587e-05,-7.554845907591587e-05,-0.00014616069718709538,-0.00014616069718709538,-0.00022170915626301127,-0.00022170915626301127,-0.00022170915626301127,1,0,5.435132890365448,0.0,100.0,0.0,50.0,0.0,0.0,0.015393804002589986,0.015393804002589986,0.0,0.0,0.0,0.0,0.0,0.0,0.0,50.0,43.0,50.0,50.0,0.0,0.0,50.0,8333333.333333336,166666.66666666672,166666.66666666672,25.0,0.25,0.0,0.0,0.0,0.0,-0.0002045915216331716,4.011688105449142,56.9,166666.66666666672,166666.66666666672,47.12602185771302,0.0,29.99906251896388,0.0,2,36.25078604439464,0.0,7.221038589808456,18.85802216564611,0.0,0.0,0.0,0.0,0.0,0.0,0.0,235.48946081355518,0.0,0.0,0.0,50.0,0.0,153.93804002589985,-0.10000000000047748,0.0,10000.0,153.93804002589985,0.0,14.0,0.015393804002589986,50.0,10000.0,153.93804002589985,0.0,14.0,0.015393804002589986,50.0,10000.0,153.93804002589985,0.0,14.0,0.015393804002589986,50.0,43.982297150257104,0.0,10000.0,153.93804002589985,0.0,0.6430085793352115,0.8130961941042354,1.312160633144621
3808,4949,19,S22-14-3,20,0,Rapport des essais: de tirants sous déformation imposée de courte durée,1993,0,Switzerland,École Polytechnique Fédérale de Lausanne,Construction Materials Laboratory,"Bicher Farra, Jean-Paul Jaccoud",1150.0,1150.0,1000.0,1000.0,100.0,100,"[2,7,6]","[6,7,15]",60.0,"[0,21,0]",0,56.9,"[1,160x320,0]","[7,28,90]",3.393399142619333,"[1,160x320,1]",[28],36120.0,"[1,160x320,2]",[28],"[0,0,0,0,0.47,32,0,Sikament320,0]",196317.0,2,558.2,[14],[50],[1],[43],[0],[0],0.0,0.0,0,0,0.0,0.0,0.0,0,0,[0],[0],[0],[0],[0],2,1a,0,0,2,2,0.0,1,33.25061664559437,0.0,216.0,28,1,0.0,0,0,0,3,0.13,0.0,0.179,286.0,286.0,0,-1,2,0,0,0,10000.0,153.93804002589985,13,0.5,CN,56.9,1.0,48.9,68.0,4.011688105449142,6.673491106788273,5.64496002799741,5.215194537083885,4.411418885405133,8.675538438824756,4.411418885405133,2.808181673814399,2.808181673814399,4.671443774751791,34400.0,0.0,1.2252491872420557,1.2252491872420557,0.0,1.1581744833744532,1.1581744833744532,0.0,2.3834236706165086,2.3834236706165086,34400.0,-7.554845907591587e-05,-7.554845907591587e-05,-0.00014616069718709538,-0.00014616069718709538,-0.00022170915626301127,-0.00022170915626301127,-0.00022170915626301127,1,0,5.435132890365448,0.0,100.0,0.0,50.0,0.0,0.0,0.015393804002589986,0.015393804002589986,0.0,0.0,0.0,0.0,0.0,0.0,0.0,50.0,43.0,50.0,50.0,0.0,0.0,50.0,8333333.333333336,166666.66666666672,166666.66666666672,25.0,0.25,0.0,0.0,0.0,0.0,-0.0002045915216331716,4.011688105449142,56.9,166666.66666666672,166666.66666666672,47.12602185771302,0.0,29.99906251896388,0.0,1,36.25078604439464,0.0,7.221038589808456,18.85802216564611,0.0,0.0,0.0,0.0,0.0,0.0,0.0,235.48946081355518,0.0,0.0,0.0,50.0,0.0,153.93804002589985,-0.10000000000047748,0.0,10000.0,153.93804002589985,0.0,14.0,0.015393804002589986,50.0,10000.0,153.93804002589985,0.0,14.0,0.015393804002589986,50.0,10000.0,153.93804002589985,0.0,14.0,0.015393804002589986,50.0,43.982297150257104,0.0,10000.0,153.93804002589985,0.0,1.0,1.0,0.9172385008389583
3819,4960,19,S22-14-3,17,0,Rapport des essais: de tirants sous déformation imposée de courte durée,1993,0,Switzerland,École Polytechnique Fédérale de Lausanne,Construction Materials Laboratory,"Bicher Farra, Jean-Paul Jaccoud",1150.0,1150.0,1000.0,1000.0,100.0,100,"[2,7,6]","[6,7,15]",60.0,"[0,21,0]",0,56.9,"[1,160x320,0]","[7,28,90]",3.393399142619333,"[1,160x320,1]",[28],36120.0,"[1,160x320,2]",[28],"[0,0,0,0,0.47,32,0,Sikament320,0]",196317.0,2,558.2,[14],[50],[1],[43],[0],[0],0.0,0.0,0,0,0.0,0.0,0.0,0,0,[0],[0],[0],[0],[0],2,1a,0,0,2,2,0.0,1,33.25061664559437,0.0,216.0,28,1,0.0,0,0,0,3,0.1,0.0,0.1,274.0,274.0,0,-1,2,0,0,0,10000.0,153.93804002589985,13,0.5,CN,56.9,1.0,48.9,68.0,4.011688105449142,6.673491106788273,5.64496002799741,5.215194537083885,4.411418885405133,8.675538438824756,4.411418885405133,2.808181673814399,2.808181673814399,4.671443774751791,34400.0,0.0,1.2252491872420557,1.2252491872420557,0.0,1.1581744833744532,1.1581744833744532,0.0,2.3834236706165086,2.3834236706165086,34400.0,-7.554845907591587e-05,-7.554845907591587e-05,-0.00014616069718709538,-0.00014616069718709538,-0.00022170915626301127,-0.00022170915626301127,-0.00022170915626301127,1,0,5.435132890365448,0.0,100.0,0.0,50.0,0.0,0.0,0.015393804002589986,0.015393804002589986,0.0,0.0,0.0,0.0,0.0,0.0,0.0,50.0,43.0,50.0,50.0,0.0,0.0,50.0,8333333.333333336,166666.66666666672,166666.66666666672,25.0,0.25,0.0,0.0,0.0,0.0,-0.0002045915216331716,4.011688105449142,56.9,166666.66666666672,166666.66666666672,47.12602185771302,0.0,29.99906251896388,0.0,1,36.25078604439464,0.0,7.221038589808456,18.85802216564611,0.0,0.0,0.0,0.0,0.0,0.0,0.0,235.48946081355518,0.0,0.0,0.0,50.0,0.0,153.93804002589985,-0.10000000000047748,0.0,10000.0,153.93804002589985,0.0,14.0,0.015393804002589986,50.0,10000.0,153.93804002589985,0.0,14.0,0.015393804002589986,50.0,10000.0,153.93804002589985,0.0,14.0,0.015393804002589986,50.0,43.982297150257104,0.0,10000.0,153.93804002589985,0.0,1.0,1.0,0.9172385008389583
3820,4961,19,S22-14-3,21,0,Rapport des essais: de tirants sous déformation imposée de courte durée,1993,0,Switzerland,École Polytechnique Fédérale de Lausanne,Construction Materials Laboratory,"Bicher Farra, Jean-Paul Jaccoud",1150.0,1150.0,1000.0,1000.0,100.0,100,"[2,7,6]","[6,7,15]",60.0,"[0,21,0]",0,56.9,"[1,160x320,0]","[7,28,90]",3.393399142619333,"[1,160x320,1]",[28],36120.0,"[1,160x320,2]",[28],"[0,0,0,0,0.47,32,0,Sikament320,0]",196317.0,2,558.2,[14],[50],[1],[43],[0],[0],0.0,0.0,0,0,0.0,0.0,0.0,0,0,[0],[0],[0],[0],[0],2,1a,0,0,2,2,0.0,1,35.09787312590517,0.0,227.99999999999997,28,1,0.0,0,0,0,4,0.1,0.0,0.1,220.0,220.0,0,-1,2,0,0,0,10000.0,153.93804002589985,13,0.5,CN,56.9,1.0,48.9,68.0,4.011688105449142,6.673491106788273,5.64496002799741,5.215194537083885,4.411418885405133,8.675538438824756,4.411418885405133,2.808181673814399,2.808181673814399,4.671443774751791,34400.0,0.0,1.2252491872420557,1.2252491872420557,0.0,1.1581744833744532,1.1581744833744532,0.0,2.3834236706165086,2.3834236706165086,34400.0,-7.554845907591587e-05,-7.554845907591587e-05,-0.00014616069718709538,-0.00014616069718709538,-0.00022170915626301127,-0.00022170915626301127,-0.00022170915626301127,1,0,5.435132890365448,0.0,100.0,0.0,50.0,0.0,0.0,0.015393804002589986,0.015393804002589986,0.0,0.0,0.0,0.0,0.0,0.0,0.0,50.0,43.0,50.0,50.0,0.0,0.0,50.0,8333333.333333336,166666.66666666672,166666.66666666672,25.0,0.25,0.0,0.0,0.0,0.0,-0.0002045915216331716,4.011688105449142,56.9,166666.66666666672,166666.66666666672,47.12602185771302,0.0,29.99906251896388,0.0,1,36.25078604439464,0.0,7.221038589808456,18.85802216564611,0.0,0.0,0.0,0.0,0.0,0.0,0.0,235.48946081355518,0.0,0.0,0.0,50.0,0.0,153.93804002589985,-0.10000000000047748,0.0,10000.0,153.93804002589985,0.0,14.0,0.015393804002589986,50.0,10000.0,153.93804002589985,0.0,14.0,0.015393804002589986,50.0,10000.0,153.93804002589985,0.0,14.0,0.015393804002589986,50.0,43.982297150257104,0.0,10000.0,153.93804002589985,0.0,1.0,1.0,0.9681961953300116
3821,4962,19,S22-14-3,31,0,Rapport des essais: de tirants sous déformation imposée de courte durée,1993,0,Switzerland,École Polytechnique Fédérale de Lausanne,Construction Materials Laboratory,"Bicher Farra, Jean-Paul Jaccoud",1150.0,1150.0,1000.0,1000.0,100.0,100,"[2,7,6]","[6,7,15]",60.0,"[0,21,0]",0,56.9,"[1,160x320,0]","[7,28,90]",3.393399142619333,"[1,160x320,1]",[28],36120.0,"[1,160x320,2]",[28],"[0,0,0,0,0.47,32,0,Sikament320,0]",196317.0,2,558.2,[14],[50],[1],[43],[0],[0],0.0,0.0,0,0,0.0,0.0,0.0,0,0,[0],[0],[0],[0],[0],2,1a,0,0,2,2,0.0,1,47.25897828795126,0.0,307.0,28,1,0.0,0,0,0,6,0.18,0.0,0.271,159.0,246.14117291627562,0,-1,2,0,0,0,10000.0,153.93804002589985,13,0.5,CN,56.9,1.0,48.9,68.0,4.011688105449142,6.673491106788273,5.64496002799741,5.215194537083885,4.411418885405133,8.675538438824756,4.411418885405133,2.808181673814399,2.808181673814399,4.671443774751791,34400.0,0.0,1.2252491872420557,1.2252491872420557,0.0,1.1581744833744532,1.1581744833744532,0.0,2.3834236706165086,2.3834236706165086,34400.0,-7.554845907591587e-05,-7.554845907591587e-05,-0.00014616069718709538,-0.00014616069718709538,-0.00022170915626301127,-0.00022170915626301127,-0.00022170915626301127,1,0,5.435132890365448,0.0,100.0,0.0,50.0,0.0,0.0,0.015393804002589986,0.015393804002589986,0.0,0.0,0.0,0.0,0.0,0.0,0.0,50.0,43.0,50.0,50.0,0.0,0.0,50.0,8333333.333333336,166666.66666666672,166666.66666666672,25.0,0.25,0.0,0.0,0.0,0.0,-0.0002045915216331716,4.011688105449142,56.9,166666.66666666672,166666.66666666672,47.12602185771302,0.0,29.99906251896388,0.0,2,36.25078604439464,0.0,7.221038589808456,18.85802216564611,0.0,0.0,0.0,0.0,0.0,0.0,0.0,235.48946081355518,0.0,0.0,0.0,50.0,0.0,153.93804002589985,-0.10000000000047748,0.0,10000.0,153.93804002589985,0.0,14.0,0.015393804002589986,50.0,10000.0,153.93804002589985,0.0,14.0,0.015393804002589986,50.0,10000.0,153.93804002589985,0.0,14.0,0.015393804002589986,50.0,43.982297150257104,0.0,10000.0,153.93804002589985,0.0,0.6459707578223148,0.8174270541462343,1.3036676840627788
3823,4964,19,S22-14-3,26,0,Rapport des essais: de tirants sous déformation imposée de courte durée,1993,0,Switzerland,École Polytechnique Fédérale de Lausanne,Construction Materials Laboratory,"Bicher Farra, Jean-Paul Jaccoud",1150.0,1150.0,1000.0,1000.0,100.0,100,"[2,7,6]","[6,7,15]",60.0,"[0,21,0]",0,56.9,"[1,160x320,0]","[7,28,90]",3.393399142619333,"[1,160x320,1]",[28],36120.0,"[1,160x320,2]",[28],"[0,0,0,0,0.47,32,0,Sikament320,0]",196317.0,2,558.2,[14],[50],[1],[43],[0],[0],0.0,0.0,0,0,0.0,0.0,0.0,0,0,[0],[0],[0],[0],[0],2,1a,0,0,2,2,0.0,1,40.485704526811666,0.0,263.0,28,1,0.0,0,0,0,5,0.13,0.0,0.13,185.0,185.0,0,-1,2,0,0,0,10000.0,153.93804002589985,13,0.5,CN,56.9,1.0,48.9,68.0,4.011688105449142,6.673491106788273,5.64496002799741,5.215194537083885,4.411418885405133,8.675538438824756,4.411418885405133,2.808181673814399,2.808181673814399,4.671443774751791,34400.0,0.0,1.2252491872420557,1.2252491872420557,0.0,1.1581744833744532,1.1581744833744532,0.0,2.3834236706165086,2.3834236706165086,34400.0,-7.554845907591587e-05,-7.554845907591587e-05,-0.00014616069718709538,-0.00014616069718709538,-0.00022170915626301127,-0.00022170915626301127,-0.00022170915626301127,1,0,5.435132890365448,0.0,100.0,0.0,50.0,0.0,0.0,0.015393804002589986,0.015393804002589986,0.0,0.0,0.0,0.0,0.0,0.0,0.0,50.0,43.0,50.0,50.0,0.0,0.0,50.0,8333333.333333336,166666.66666666672,166666.66666666672,25.0,0.25,0.0,0.0,0.0,0.0,-0.0002045915216331716,4.011688105449142,56.9,166666.66666666672,166666.66666666672,47.12602185771302,0.0,29.99906251896388,0.0,1,36.25078604439464,0.0,7.221038589808456,18.85802216564611,0.0,0.0,0.0,0.0,0.0,0.0,0.0,235.48946081355518,0.0,0.0,0.0,50.0,0.0,153.93804002589985,-0.10000000000047748,0.0,10000.0,153.93804002589985,0.0,14.0,0.015393804002589986,50.0,10000.0,153.93804002589985,0.0,14.0,0.015393804002589986,50.0,10000.0,153.93804002589985,0.0,14.0,0.015393804002589986,50.0,43.982297150257104,0.0,10000.0,153.93804002589985,0.0,1.0,1.0,1.1168228042622503
