Repository: iavdesch/Research

Readme
======

The supporting files are related to the study "A method for determining the performance of formulas for calculating the crack width and spacing in reinforced concrete elements".

The following files are relevant:
Research/Method_comparing_CWFs/Data_processing_for_GitHuB_Final (contains the data processing of the database "Crack width and crack spacing in reinforced and prestressed concrete elements: database")
Research/Method_comparing_CWFs/CWF_analysis_for_GitHuB_Final (contains the evaluation of the different crack width formulas)

File: Method_comparing_CWFs/Datasets_used/Working_database_no_hordijk_initshrink.csv (part 68 of 84)
,ID,EPID,ELID,LOADID,DOI,title,year,journal,country,institution,laboratory,authors,Ltot,Lspan,Lcons,Lmeas,h,b,hc,thc,RH,Temp,pd,fcm,catfcm,tfcm,fctm,catfctm,tfctm,Ecm,catEcm,tEcm,mix,Es,fsr,fy,phi,zs,nbl,clat,phit,st,phiw,sw,type,method,fpk,fp01k,Ep,rel,fpr,npl,phip,Ap,zp,cplat,catf,epsin,catcal,selfw,typew,locw,epsc,Nrep,N,M,sigs,t0,t,PL,catp,t0p,tp,ncr,wm,wk,wmax,sm,smax,indLR,indNP,indtfcm,indtfctm,indtEcm,slab,Ac,Astot,ts,sc,class_C,fcm28,Bcc,fck28,fcm_cube_150,fctm28,fctmfl28,fctmfl,fct095_28,fct095,fct095fl_28,fct095fl,fct005,fct005_28,fct005fl,Ecm28,phi_bc,phi_bc_prestress,phi_bc_prior_load,phi_dc,phi_dc_prestress,phi_dc_prior_load,phi_creep,phi_creep_prestress,phi_creep_prior_load,Ecm0,eps_cbs,eps_cbs_prestress,eps_cds,eps_cds_prestress,shrinkage,shrinkage_prestress,shrinkage_init,bondLR,bondPR,ae,ap,sxLR,sxNP,zstot,zstensinit,Astensinit,rhotot,rhotensinit,At,Aw,Aptot,zptot,zeta1,zeta,phi_peq,ry,cy,ry0,rx,ryp,cyp,cog,Izz,Wb,Wt,rho,qself,Mself,ep,Mp,pre_loss,initstrain,fctmorg,fcmorg,W_Ib,W_It,Ncr095,Mcr095,Ncr005,Mcr005,CS,Ncr,Mcr,tau_bms,tau_max,xcinit,epsinit,dpsigs,xc,eps,epsbot,sigssimpl,sigsr,dpsigsr,xc_sr,eps_sr,zstottens,zptottens,Astens,Actens,Aptens,Aceff_MC2020,Aseff_MC2020,Apeff_MC2020,phi_eq_MC2020,rhoeff_MC2020,hceff_MC2020,Aceff_FPR,Aseff_FPR,Apeff_FPR,phi_eq_FPR,rhoeff_FPR,hceff_FPR,Aceff_SMTCM,Aseff_SMTCM,Apeff_SMTCM,phi_eq_SMTCM,rhoeff_SMTCM,hceff_SMTCM,sumcirc_SMTCM,sumcirc_p_SMTCM,Actensstate1,Astensstate1,Aptensstate1,r,p,k1
3824,4965,19,S22-14-3,28,0,Rapport des essais: de tirants sous déformation imposée de courte durée,1993,0,Switzerland,École Polytechnique Fédérale de Lausanne,Construction Materials Laboratory,"Bicher Farra, Jean-Paul Jaccoud",1150.0,1150.0,1000.0,1000.0,100.0,100,"[2,7,6]","[6,7,15]",60.0,"[0,21,0]",0,56.9,"[1,160x320,0]","[7,28,90]",3.393399142619333,"[1,160x320,1]",[28],36120.0,"[1,160x320,2]",[28],"[0,0,0,0,0.47,32,0,Sikament320,0]",196317.0,2,558.2,[14],[50],[1],[43],[0],[0],0.0,0.0,0,0,0.0,0.0,0.0,0,0,[0],[0],[0],[0],[0],2,1a,0,0,2,2,0.0,1,47.10504024792535,0.0,306.0,28,1,0.0,0,0,0,5,0.19,0.0,0.19,187.0,187.0,0,-1,2,0,0,0,10000.0,153.93804002589985,13,0.5,CN,56.9,1.0,48.9,68.0,4.011688105449142,6.673491106788273,5.64496002799741,5.215194537083885,4.411418885405133,8.675538438824756,4.411418885405133,2.808181673814399,2.808181673814399,4.671443774751791,34400.0,0.0,1.2252491872420557,1.2252491872420557,0.0,1.1581744833744532,1.1581744833744532,0.0,2.3834236706165086,2.3834236706165086,34400.0,-7.554845907591587e-05,-7.554845907591587e-05,-0.00014616069718709538,-0.00014616069718709538,-0.00022170915626301127,-0.00022170915626301127,-0.00022170915626301127,1,0,5.435132890365448,0.0,100.0,0.0,50.0,0.0,0.0,0.015393804002589986,0.015393804002589986,0.0,0.0,0.0,0.0,0.0,0.0,0.0,50.0,43.0,50.0,50.0,0.0,0.0,50.0,8333333.333333336,166666.66666666672,166666.66666666672,25.0,0.25,0.0,0.0,0.0,0.0,-0.0002045915216331716,4.011688105449142,56.9,166666.66666666672,166666.66666666672,47.12602185771302,0.0,29.99906251896388,0.0,1,36.25078604439464,0.0,7.221038589808456,18.85802216564611,0.0,0.0,0.0,0.0,0.0,0.0,0.0,235.48946081355518,0.0,0.0,0.0,50.0,0.0,153.93804002589985,-0.10000000000047748,0.0,10000.0,153.93804002589985,0.0,14.0,0.015393804002589986,50.0,10000.0,153.93804002589985,0.0,14.0,0.015393804002589986,50.0,10000.0,153.93804002589985,0.0,14.0,0.015393804002589986,50.0,43.982297150257104,0.0,10000.0,153.93804002589985,0.0,1.0,1.0,1.2994212095218576
3825,4966,19,S22-14-3,32,0,Rapport des essais: de tirants sous déformation imposée de courte durée,1993,0,Switzerland,École Polytechnique Fédérale de Lausanne,Construction Materials Laboratory,"Bicher Farra, Jean-Paul Jaccoud",1150.0,1150.0,1000.0,1000.0,100.0,100,"[2,7,6]","[6,7,15]",60.0,"[0,21,0]",0,56.9,"[1,160x320,0]","[7,28,90]",3.393399142619333,"[1,160x320,1]",[28],36120.0,"[1,160x320,2]",[28],"[0,0,0,0,0.47,32,0,Sikament320,0]",196317.0,2,558.2,[14],[50],[1],[43],[0],[0],0.0,0.0,0,0,0.0,0.0,0.0,0,0,[0],[0],[0],[0],[0],2,1a,0,0,2,2,0.0,1,50.64561516852105,0.0,329.0,28,1,0.0,0,0,0,6,0.19,0.0,0.286,159.0,257.3447021029127,0,-1,2,0,0,0,10000.0,153.93804002589985,13,0.5,CN,56.9,1.0,48.9,68.0,4.011688105449142,6.673491106788273,5.64496002799741,5.215194537083885,4.411418885405133,8.675538438824756,4.411418885405133,2.808181673814399,2.808181673814399,4.671443774751791,34400.0,0.0,1.2252491872420557,1.2252491872420557,0.0,1.1581744833744532,1.1581744833744532,0.0,2.3834236706165086,2.3834236706165086,34400.0,-7.554845907591587e-05,-7.554845907591587e-05,-0.00014616069718709538,-0.00014616069718709538,-0.00022170915626301127,-0.00022170915626301127,-0.00022170915626301127,1,0,5.435132890365448,0.0,100.0,0.0,50.0,0.0,0.0,0.015393804002589986,0.015393804002589986,0.0,0.0,0.0,0.0,0.0,0.0,0.0,50.0,43.0,50.0,50.0,0.0,0.0,50.0,8333333.333333336,166666.66666666672,166666.66666666672,25.0,0.25,0.0,0.0,0.0,0.0,-0.0002045915216331716,4.011688105449142,56.9,166666.66666666672,166666.66666666672,47.12602185771302,0.0,29.99906251896388,0.0,2,36.25078604439464,0.0,7.221038589808456,18.85802216564611,0.0,0.0,0.0,0.0,0.0,0.0,0.0,235.48946081355518,0.0,0.0,0.0,50.0,0.0,153.93804002589985,-0.10000000000047748,0.0,10000.0,153.93804002589985,0.0,14.0,0.015393804002589986,50.0,10000.0,153.93804002589985,0.0,14.0,0.015393804002589986,50.0,10000.0,153.93804002589985,0.0,14.0,0.015393804002589986,50.0,43.982297150257104,0.0,10000.0,153.93804002589985,0.0,0.6178483516494369,0.7744608921563952,1.3970901239630429
3832,4973,19,S22-20-1,31,0,Rapport des essais: de tirants sous déformation imposée de courte durée,1993,0,Switzerland,École Polytechnique Fédérale de Lausanne,Construction Materials Laboratory,"Bicher Farra, Jean-Paul Jaccoud",1150.0,1150.0,1000.0,1000.0,100.0,100,"[2,7,6]","[6,7,15]",60.0,"[0,21,0]",0,56.9,"[1,160x320,0]","[7,28,90]",2.837723470177168,"[1,160x320,1]",[28],36120.0,"[1,160x320,2]",[28],"[0,0,0,0,0.47,32,0,Sikament320,0]",197500.0,2,531.6,[20],[50],[1],[40],[0],[0],0.0,0.0,0,0,0.0,0.0,0.0,0,0,[0],[0],[0],[0],[0],2,1a,0,0,2,2,0.0,1,52.15043804959057,0.0,166.0,28,1,0.0,0,0,0,7,0.09,0.0,0.12144320097174806,134.0,215.89306950658317,0,-1,2,0,0,0,10000.0,314.1592653589793,13,0.5,CN,56.9,1.0,48.9,68.0,4.011688105449142,6.673491106788273,4.720586906052975,5.215194537083885,3.6890405112303184,8.675538438824756,3.6890405112303184,2.808181673814399,2.808181673814399,4.671443774751791,34400.0,0.0,1.2252491872420557,1.2252491872420557,0.0,1.1581744833744532,1.1581744833744532,0.0,2.3834236706165086,2.3834236706165086,34400.0,-7.554845907591587e-05,-7.554845907591587e-05,-0.00014616069718709538,-0.00014616069718709538,-0.00022170915626301127,-0.00022170915626301127,-0.00022170915626301127,1,0,5.467884828349945,0.0,100.0,0.0,50.0,0.0,0.0,0.031415926535897934,0.031415926535897934,0.0,0.0,0.0,0.0,0.0,0.0,0.0,50.0,40.0,50.0,50.0,0.0,0.0,50.00000000000001,8333333.333333336,166666.66666666674,166666.6666666667,25.0,0.25,0.0,0.0,0.0,0.0,-0.00018920736680365428,4.011688105449142,56.9,166666.66666666674,166666.6666666667,42.068443510324386,0.0,32.023457522885856,0.0,2,32.36034116178799,0.0,7.221038589808456,18.85802216564611,0.0,0.0,0.0,0.0,0.0,0.0,0.0,103.00616512077373,0.0,0.0,0.0,50.0,0.0,314.1592653589793,-0.10000000000047748,0.0,10000.0,314.1592653589793,0.0,20.0,0.031415926535897934,50.0,10000.0,314.1592653589793,0.0,20.0,0.031415926535897934,50.0,10000.0,314.1592653589793,0.0,20.0,0.031415926535897934,50.0,62.83185307179586,0.0,10000.0,314.1592653589793,0.0,0.6206776359530799,0.7410871854484233,1.6115540249980826
3842,4983,19,S22-20-1,30,0,Rapport des essais: de tirants sous déformation imposée de courte durée,1993,0,Switzerland,École Polytechnique Fédérale de Lausanne,Construction Materials Laboratory,"Bicher Farra, Jean-Paul Jaccoud",1150.0,1150.0,1000.0,1000.0,100.0,100,"[2,7,6]","[6,7,15]",60.0,"[0,21,0]",0,56.9,"[1,160x320,0]","[7,28,90]",2.837723470177168,"[1,160x320,1]",[28],36120.0,"[1,160x320,2]",[28],"[0,0,0,0,0.47,32,0,Sikament320,0]",197500.0,2,531.6,[20],[50],[1],[40],[0],[0],0.0,0.0,0,0,0.0,0.0,0.0,0,0,[0],[0],[0],[0],[0],2,1a,0,0,2,2,0.0,1,49.637163926718735,0.0,158.0,28,1,0.0,0,0,0,6,0.09,0.0,0.131,153.0,241.37028608457555,0,-1,2,0,0,0,10000.0,314.1592653589793,13,0.5,CN,56.9,1.0,48.9,68.0,4.011688105449142,6.673491106788273,4.720586906052975,5.215194537083885,3.6890405112303184,8.675538438824756,3.6890405112303184,2.808181673814399,2.808181673814399,4.671443774751791,34400.0,0.0,1.2252491872420557,1.2252491872420557,0.0,1.1581744833744532,1.1581744833744532,0.0,2.3834236706165086,2.3834236706165086,34400.0,-7.554845907591587e-05,-7.554845907591587e-05,-0.00014616069718709538,-0.00014616069718709538,-0.00022170915626301127,-0.00022170915626301127,-0.00022170915626301127,1,0,5.467884828349945,0.0,100.0,0.0,50.0,0.0,0.0,0.031415926535897934,0.031415926535897934,0.0,0.0,0.0,0.0,0.0,0.0,0.0,50.0,40.0,50.0,50.0,0.0,0.0,50.00000000000001,8333333.333333336,166666.66666666674,166666.6666666667,25.0,0.25,0.0,0.0,0.0,0.0,-0.00018920736680365428,4.011688105449142,56.9,166666.66666666674,166666.6666666667,42.068443510324386,0.0,32.023457522885856,0.0,2,32.36034116178799,0.0,7.221038589808456,18.85802216564611,0.0,0.0,0.0,0.0,0.0,0.0,0.0,103.00616512077373,0.0,0.0,0.0,50.0,0.0,314.1592653589793,-0.10000000000047748,0.0,10000.0,314.1592653589793,0.0,20.0,0.031415926535897934,50.0,10000.0,314.1592653589793,0.0,20.0,0.031415926535897934,50.0,10000.0,314.1592653589793,0.0,20.0,0.031415926535897934,50.0,62.83185307179586,0.0,10000.0,314.1592653589793,0.0,0.6338808412663901,0.7623269113108012,1.5338887707813076
3843,4984,19,S22-20-1,32,0,Rapport des essais: de tirants sous déformation imposée de courte durée,1993,0,Switzerland,École Polytechnique Fédérale de Lausanne,Construction Materials Laboratory,"Bicher Farra, Jean-Paul Jaccoud",1150.0,1150.0,1000.0,1000.0,100.0,100,"[2,7,6]","[6,7,15]",60.0,"[0,21,0]",0,56.9,"[1,160x320,0]","[7,28,90]",2.837723470177168,"[1,160x320,1]",[28],36120.0,"[1,160x320,2]",[28],"[0,0,0,0,0.47,32,0,Sikament320,0]",197500.0,2,531.6,[20],[50],[1],[40],[0],[0],0.0,0.0,0,0,0.0,0.0,0.0,0,0,[0],[0],[0],[0],[0],2,1a,0,0,2,2,0.0,1,47.1238898038469,0.0,150.0,28,1,0.0,0,0,0,7,0.09,0.0,0.131,134.0,206.245685652952,0,-1,2,0,0,0,10000.0,314.1592653589793,13,0.5,CN,56.9,1.0,48.9,68.0,4.011688105449142,6.673491106788273,4.720586906052975,5.215194537083885,3.6890405112303184,8.675538438824756,3.6890405112303184,2.808181673814399,2.808181673814399,4.671443774751791,34400.0,0.0,1.2252491872420557,1.2252491872420557,0.0,1.1581744833744532,1.1581744833744532,0.0,2.3834236706165086,2.3834236706165086,34400.0,-7.554845907591587e-05,-7.554845907591587e-05,-0.00014616069718709538,-0.00014616069718709538,-0.00022170915626301127,-0.00022170915626301127,-0.00022170915626301127,1,0,5.467884828349945,0.0,100.0,0.0,50.0,0.0,0.0,0.031415926535897934,0.031415926535897934,0.0,0.0,0.0,0.0,0.0,0.0,0.0,50.0,40.0,50.0,50.0,0.0,0.0,50.00000000000001,8333333.333333336,166666.66666666674,166666.6666666667,25.0,0.25,0.0,0.0,0.0,0.0,-0.00018920736680365428,4.011688105449142,56.9,166666.66666666674,166666.6666666667,42.068443510324386,0.0,32.023457522885856,0.0,2,32.36034116178799,0.0,7.221038589808456,18.85802216564611,0.0,0.0,0.0,0.0,0.0,0.0,0.0,103.00616512077373,0.0,0.0,0.0,50.0,0.0,314.1592653589793,-0.10000000000047748,0.0,10000.0,314.1592653589793,0.0,20.0,0.031415926535897934,50.0,10000.0,314.1592653589793,0.0,20.0,0.031415926535897934,50.0,10000.0,314.1592653589793,0.0,20.0,0.031415926535897934,50.0,62.83185307179586,0.0,10000.0,314.1592653589793,0.0,0.6497105603725488,0.7869600035402358,1.4562235165645325
3846,4987,19,S22-20-1,34,0,Rapport des essais: de tirants sous déformation imposée de courte durée,1993,0,Switzerland,École Polytechnique Fédérale de Lausanne,Construction Materials Laboratory,"Bicher Farra, Jean-Paul Jaccoud",1150.0,1150.0,1000.0,1000.0,100.0,100,"[2,7,6]","[6,7,15]",60.0,"[0,21,0]",0,56.9,"[1,160x320,0]","[7,28,90]",2.837723470177168,"[1,160x320,1]",[28],36120.0,"[1,160x320,2]",[28],"[0,0,0,0,0.47,32,0,Sikament320,0]",197500.0,2,531.6,[20],[50],[1],[40],[0],[0],0.0,0.0,0,0,0.0,0.0,0.0,0,0,[0],[0],[0],[0],[0],2,1a,0,0,2,2,0.0,1,58.74778262212913,0.0,187.0,28,1,0.0,0,0,0,7,0.11,0.0,0.161,135.0,227.0302423264183,0,-1,2,0,0,0,10000.0,314.1592653589793,13,0.5,CN,56.9,1.0,48.9,68.0,4.011688105449142,6.673491106788273,4.720586906052975,5.215194537083885,3.6890405112303184,8.675538438824756,3.6890405112303184,2.808181673814399,2.808181673814399,4.671443774751791,34400.0,0.0,1.2252491872420557,1.2252491872420557,0.0,1.1581744833744532,1.1581744833744532,0.0,2.3834236706165086,2.3834236706165086,34400.0,-7.554845907591587e-05,-7.554845907591587e-05,-0.00014616069718709538,-0.00014616069718709538,-0.00022170915626301127,-0.00022170915626301127,-0.00022170915626301127,1,0,5.467884828349945,0.0,100.0,0.0,50.0,0.0,0.0,0.031415926535897934,0.031415926535897934,0.0,0.0,0.0,0.0,0.0,0.0,0.0,50.0,40.0,50.0,50.0,0.0,0.0,50.00000000000001,8333333.333333336,166666.66666666674,166666.6666666667,25.0,0.25,0.0,0.0,0.0,0.0,-0.00018920736680365428,4.011688105449142,56.9,166666.66666666674,166666.6666666667,42.068443510324386,0.0,32.023457522885856,0.0,2,32.36034116178799,0.0,7.221038589808456,18.85802216564611,0.0,0.0,0.0,0.0,0.0,0.0,0.0,103.00616512077373,0.0,0.0,0.0,50.0,0.0,314.1592653589793,-0.10000000000047748,0.0,10000.0,314.1592653589793,0.0,20.0,0.031415926535897934,50.0,10000.0,314.1592653589793,0.0,20.0,0.031415926535897934,50.0,10000.0,314.1592653589793,0.0,20.0,0.031415926535897934,50.0,62.83185307179586,0.0,10000.0,314.1592653589793,0.0,0.5946344355563892,0.6974221266464694,1.815425317317117
3854,4995,19,S22-20-1,35,0,Rapport des essais: de tirants sous déformation imposée de courte durée,1993,0,Switzerland,École Polytechnique Fédérale de Lausanne,Construction Materials Laboratory,"Bicher Farra, Jean-Paul Jaccoud",1150.0,1150.0,1000.0,1000.0,100.0,100,"[2,7,6]","[6,7,15]",60.0,"[0,21,0]",0,56.9,"[1,160x320,0]","[7,28,90]",2.837723470177168,"[1,160x320,1]",[28],36120.0,"[1,160x320,2]",[28],"[0,0,0,0,0.47,32,0,Sikament320,0]",197500.0,2,531.6,[20],[50],[1],[40],[0],[0],0.0,0.0,0,0,0.0,0.0,0.0,0,0,[0],[0],[0],[0],[0],2,1a,0,0,2,2,0.0,1,70.37167544041138,0.0,224.00000000000003,28,1,0.0,0,0,0,7,0.14,0.0,0.198,135.0,238.36518506586415,0,-1,2,0,0,0,10000.0,314.1592653589793,13,0.5,CN,56.9,1.0,48.9,68.0,4.011688105449142,6.673491106788273,4.720586906052975,5.215194537083885,3.6890405112303184,8.675538438824756,3.6890405112303184,2.808181673814399,2.808181673814399,4.671443774751791,34400.0,0.0,1.2252491872420557,1.2252491872420557,0.0,1.1581744833744532,1.1581744833744532,0.0,2.3834236706165086,2.3834236706165086,34400.0,-7.554845907591587e-05,-7.554845907591587e-05,-0.00014616069718709538,-0.00014616069718709538,-0.00022170915626301127,-0.00022170915626301127,-0.00022170915626301127,1,0,5.467884828349945,0.0,100.0,0.0,50.0,0.0,0.0,0.031415926535897934,0.031415926535897934,0.0,0.0,0.0,0.0,0.0,0.0,0.0,50.0,40.0,50.0,50.0,0.0,0.0,50.00000000000001,8333333.333333336,166666.66666666674,166666.6666666667,25.0,0.25,0.0,0.0,0.0,0.0,-0.00018920736680365428,4.011688105449142,56.9,166666.66666666674,166666.6666666667,42.068443510324386,0.0,32.023457522885856,0.0,2,32.36034116178799,0.0,7.221038589808456,18.85802216564611,0.0,0.0,0.0,0.0,0.0,0.0,0.0,103.00616512077373,0.0,0.0,0.0,50.0,0.0,314.1592653589793,-0.10000000000047748,0.0,10000.0,314.1592653589793,0.0,20.0,0.031415926535897934,50.0,10000.0,314.1592653589793,0.0,20.0,0.031415926535897934,50.0,10000.0,314.1592653589793,0.0,20.0,0.031415926535897934,50.0,62.83185307179586,0.0,10000.0,314.1592653589793,0.0,0.5663578763094003,0.6473452590651891,2.174627118069702
3856,4997,19,S22-20-1,33,0,Rapport des essais: de tirants sous déformation imposée de courte durée,1993,0,Switzerland,École Polytechnique Fédérale de Lausanne,Construction Materials Laboratory,"Bicher Farra, Jean-Paul Jaccoud",1150.0,1150.0,1000.0,1000.0,100.0,100,"[2,7,6]","[6,7,15]",60.0,"[0,21,0]",0,56.9,"[1,160x320,0]","[7,28,90]",2.837723470177168,"[1,160x320,1]",[28],36120.0,"[1,160x320,2]",[28],"[0,0,0,0,0.47,32,0,Sikament320,0]",197500.0,2,531.6,[20],[50],[1],[40],[0],[0],0.0,0.0,0,0,0.0,0.0,0.0,0,0,[0],[0],[0],[0],[0],2,1a,0,0,2,2,0.0,1,52.15043804959057,0.0,166.0,28,1,0.0,0,0,0,7,0.09,0.0,0.139,135.0,217.5042118163338,0,-1,2,0,0,0,10000.0,314.1592653589793,13,0.5,CN,56.9,1.0,48.9,68.0,4.011688105449142,6.673491106788273,4.720586906052975,5.215194537083885,3.6890405112303184,8.675538438824756,3.6890405112303184,2.808181673814399,2.808181673814399,4.671443774751791,34400.0,0.0,1.2252491872420557,1.2252491872420557,0.0,1.1581744833744532,1.1581744833744532,0.0,2.3834236706165086,2.3834236706165086,34400.0,-7.554845907591587e-05,-7.554845907591587e-05,-0.00014616069718709538,-0.00014616069718709538,-0.00022170915626301127,-0.00022170915626301127,-0.00022170915626301127,1,0,5.467884828349945,0.0,100.0,0.0,50.0,0.0,0.0,0.031415926535897934,0.031415926535897934,0.0,0.0,0.0,0.0,0.0,0.0,0.0,50.0,40.0,50.0,50.0,0.0,0.0,50.00000000000001,8333333.333333336,166666.66666666674,166666.6666666667,25.0,0.25,0.0,0.0,0.0,0.0,-0.00018920736680365428,4.011688105449142,56.9,166666.66666666674,166666.6666666667,42.068443510324386,0.0,32.023457522885856,0.0,2,32.36034116178799,0.0,7.221038589808456,18.85802216564611,0.0,0.0,0.0,0.0,0.0,0.0,0.0,103.00616512077373,0.0,0.0,0.0,50.0,0.0,314.1592653589793,-0.10000000000047748,0.0,10000.0,314.1592653589793,0.0,20.0,0.031415926535897934,50.0,10000.0,314.1592653589793,0.0,20.0,0.031415926535897934,50.0,10000.0,314.1592653589793,0.0,20.0,0.031415926535897934,50.0,62.83185307179586,0.0,10000.0,314.1592653589793,0.0,0.6206776359530799,0.7410871854484233,1.6115540249980826
3866,5007,19,S22-20-2,29,0,Rapport des essais: de tirants sous déformation imposée de courte durée,1993,0,Switzerland,École Polytechnique Fédérale de Lausanne,Construction Materials Laboratory,"Bicher Farra, Jean-Paul Jaccoud",1150.0,1150.0,1000.0,1000.0,100.0,100,"[2,7,6]","[6,7,15]",60.0,"[0,21,0]",0,56.9,"[1,160x320,0]","[7,28,90]",2.837723470177168,"[1,160x320,1]",[28],36120.0,"[1,160x320,2]",[28],"[0,0,0,0,0.47,32,0,Sikament320,0]",197500.0,2,531.6,[20],[50],[1],[40],[0],[0],0.0,0.0,0,0,0.0,0.0,0.0,0,0,[0],[0],[0],[0],[0],2,1a,0,0,2,2,0.0,1,49.00884539600077,0.0,156.0,28,1,0.0,0,0,0,8,0.08,0.0,0.106,120.0,188.21645328447292,0,-1,2,0,0,0,10000.0,314.1592653589793,13,0.5,CN,56.9,1.0,48.9,68.0,4.011688105449142,6.673491106788273,4.720586906052975,5.215194537083885,3.6890405112303184,8.675538438824756,3.6890405112303184,2.808181673814399,2.808181673814399,4.671443774751791,34400.0,0.0,1.2252491872420557,1.2252491872420557,0.0,1.1581744833744532,1.1581744833744532,0.0,2.3834236706165086,2.3834236706165086,34400.0,-7.554845907591587e-05,-7.554845907591587e-05,-0.00014616069718709538,-0.00014616069718709538,-0.00022170915626301127,-0.00022170915626301127,-0.00022170915626301127,1,0,5.467884828349945,0.0,100.0,0.0,50.0,0.0,0.0,0.031415926535897934,0.031415926535897934,0.0,0.0,0.0,0.0,0.0,0.0,0.0,50.0,40.0,50.0,50.0,0.0,0.0,50.00000000000001,8333333.333333336,166666.66666666674,166666.6666666667,25.0,0.25,0.0,0.0,0.0,0.0,-0.00018920736680365428,4.011688105449142,56.9,166666.66666666674,166666.6666666667,42.068443510324386,0.0,32.023457522885856,0.0,2,32.36034116178799,0.0,7.221038589808456,18.85802216564611,0.0,0.0,0.0,0.0,0.0,0.0,0.0,103.00616512077373,0.0,0.0,0.0,50.0,0.0,314.1592653589793,-0.10000000000047748,0.0,10000.0,314.1592653589793,0.0,20.0,0.031415926535897934,50.0,10000.0,314.1592653589793,0.0,20.0,0.031415926535897934,50.0,10000.0,314.1592653589793,0.0,20.0,0.031415926535897934,50.0,62.83185307179586,0.0,10000.0,314.1592653589793,0.0,0.6375638149903418,0.7681404915574187,1.5144724572271138
3885,5026,19,S22-20-2,30,0,Rapport des essais: de tirants sous déformation imposée de courte durée,1993,0,Switzerland,École Polytechnique Fédérale de Lausanne,Construction Materials Laboratory,"Bicher Farra, Jean-Paul Jaccoud",1150.0,1150.0,1000.0,1000.0,100.0,100,"[2,7,6]","[6,7,15]",60.0,"[0,21,0]",0,56.9,"[1,160x320,0]","[7,28,90]",2.837723470177168,"[1,160x320,1]",[28],36120.0,"[1,160x320,2]",[28],"[0,0,0,0,0.47,32,0,Sikament320,0]",197500.0,2,531.6,[20],[50],[1],[40],[0],[0],0.0,0.0,0,0,0.0,0.0,0.0,0,0,[0],[0],[0],[0],[0],2,1a,0,0,2,2,0.0,1,58.433623356770156,0.0,186.0,28,1,0.0,0,0,0,8,0.1,0.0,0.129,120.0,201.45780661017375,0,-1,2,0,0,0,10000.0,314.1592653589793,13,0.5,CN,56.9,1.0,48.9,68.0,4.011688105449142,6.673491106788273,4.720586906052975,5.215194537083885,3.6890405112303184,8.675538438824756,3.6890405112303184,2.808181673814399,2.808181673814399,4.671443774751791,34400.0,0.0,1.2252491872420557,1.2252491872420557,0.0,1.1581744833744532,1.1581744833744532,0.0,2.3834236706165086,2.3834236706165086,34400.0,-7.554845907591587e-05,-7.554845907591587e-05,-0.00014616069718709538,-0.00014616069718709538,-0.00022170915626301127,-0.00022170915626301127,-0.00022170915626301127,1,0,5.467884828349945,0.0,100.0,0.0,50.0,0.0,0.0,0.031415926535897934,0.031415926535897934,0.0,0.0,0.0,0.0,0.0,0.0,0.0,50.0,40.0,50.0,50.0,0.0,0.0,50.00000000000001,8333333.333333336,166666.66666666674,166666.6666666667,25.0,0.25,0.0,0.0,0.0,0.0,-0.00018920736680365428,4.011688105449142,56.9,166666.66666666674,166666.6666666667,42.068443510324386,0.0,32.023457522885856,0.0,2,32.36034116178799,0.0,7.221038589808456,18.85802216564611,0.0,0.0,0.0,0.0,0.0,0.0,0.0,103.00616512077373,0.0,0.0,0.0,50.0,0.0,314.1592653589793,-0.10000000000047748,0.0,10000.0,314.1592653589793,0.0,20.0,0.031415926535897934,50.0,10000.0,314.1592653589793,0.0,20.0,0.031415926535897934,50.0,10000.0,314.1592653589793,0.0,20.0,0.031415926535897934,50.0,62.83185307179586,0.0,10000.0,314.1592653589793,0.0,0.5956582274927832,0.6991823640660134,1.8057171605400202
3890,5031,19,S22-20-2,27,0,Rapport des essais: de tirants sous déformation imposée de courte durée,1993,0,Switzerland,École Polytechnique Fédérale de Lausanne,Construction Materials Laboratory,"Bicher Farra, Jean-Paul Jaccoud",1150.0,1150.0,1000.0,1000.0,100.0,100,"[2,7,6]","[6,7,15]",60.0,"[0,21,0]",0,56.9,"[1,160x320,0]","[7,28,90]",2.837723470177168,"[1,160x320,1]",[28],36120.0,"[1,160x320,2]",[28],"[0,0,0,0,0.47,32,0,Sikament320,0]",197500.0,2,531.6,[20],[50],[1],[40],[0],[0],0.0,0.0,0,0,0.0,0.0,0.0,0,0,[0],[0],[0],[0],[0],2,1a,0,0,2,2,0.0,1,49.323004661359754,0.0,157.0,28,1,0.0,0,0,0,8,0.07,0.0,0.09147855992894403,120.0,188.7679073538085,0,-1,2,0,0,0,10000.0,314.1592653589793,13,0.5,CN,56.9,1.0,48.9,68.0,4.011688105449142,6.673491106788273,4.720586906052975,5.215194537083885,3.6890405112303184,8.675538438824756,3.6890405112303184,2.808181673814399,2.808181673814399,4.671443774751791,34400.0,0.0,1.2252491872420557,1.2252491872420557,0.0,1.1581744833744532,1.1581744833744532,0.0,2.3834236706165086,2.3834236706165086,34400.0,-7.554845907591587e-05,-7.554845907591587e-05,-0.00014616069718709538,-0.00014616069718709538,-0.00022170915626301127,-0.00022170915626301127,-0.00022170915626301127,1,0,5.467884828349945,0.0,100.0,0.0,50.0,0.0,0.0,0.031415926535897934,0.031415926535897934,0.0,0.0,0.0,0.0,0.0,0.0,0.0,50.0,40.0,50.0,50.0,0.0,0.0,50.00000000000001,8333333.333333336,166666.66666666674,166666.6666666667,25.0,0.25,0.0,0.0,0.0,0.0,-0.00018920736680365428,4.011688105449142,56.9,166666.66666666674,166666.6666666667,42.068443510324386,0.0,32.023457522885856,0.0,2,32.36034116178799,0.0,7.221038589808456,18.85802216564611,0.0,0.0,0.0,0.0,0.0,0.0,0.0,103.00616512077373,0.0,0.0,0.0,50.0,0.0,314.1592653589793,-0.10000000000047748,0.0,10000.0,314.1592653589793,0.0,20.0,0.031415926535897934,50.0,10000.0,314.1592653589793,0.0,20.0,0.031415926535897934,50.0,10000.0,314.1592653589793,0.0,20.0,0.031415926535897934,50.0,62.83185307179586,0.0,10000.0,314.1592653589793,0.0,0.6357012782638072,0.7652066238730967,1.5241806140042107
3893,5034,19,S22-20-2,31,0,Rapport des essais: de tirants sous déformation imposée de courte durée,1993,0,Switzerland,École Polytechnique Fédérale de Lausanne,Construction Materials Laboratory,"Bicher Farra, Jean-Paul Jaccoud",1150.0,1150.0,1000.0,1000.0,100.0,100,"[2,7,6]","[6,7,15]",60.0,"[0,21,0]",0,56.9,"[1,160x320,0]","[7,28,90]",2.837723470177168,"[1,160x320,1]",[28],36120.0,"[1,160x320,2]",[28],"[0,0,0,0,0.47,32,0,Sikament320,0]",197500.0,2,531.6,[20],[50],[1],[40],[0],[0],0.0,0.0,0,0,0.0,0.0,0.0,0,0,[0],[0],[0],[0],[0],2,1a,0,0,2,2,0.0,1,69.7433569096934,0.0,222.0,28,1,0.0,0,0,0,8,0.12,0.0,0.163,121.0,213.20862349855076,0,-1,2,0,0,0,10000.0,314.1592653589793,13,0.5,CN,56.9,1.0,48.9,68.0,4.011688105449142,6.673491106788273,4.720586906052975,5.215194537083885,3.6890405112303184,8.675538438824756,3.6890405112303184,2.808181673814399,2.808181673814399,4.671443774751791,34400.0,0.0,1.2252491872420557,1.2252491872420557,0.0,1.1581744833744532,1.1581744833744532,0.0,2.3834236706165086,2.3834236706165086,34400.0,-7.554845907591587e-05,-7.554845907591587e-05,-0.00014616069718709538,-0.00014616069718709538,-0.00022170915626301127,-0.00022170915626301127,-0.00022170915626301127,1,0,5.467884828349945,0.0,100.0,0.0,50.0,0.0,0.0,0.031415926535897934,0.031415926535897934,0.0,0.0,0.0,0.0,0.0,0.0,0.0,50.0,40.0,50.0,50.0,0.0,0.0,50.00000000000001,8333333.333333336,166666.66666666674,166666.6666666667,25.0,0.25,0.0,0.0,0.0,0.0,-0.00018920736680365428,4.011688105449142,56.9,166666.66666666674,166666.6666666667,42.068443510324386,0.0,32.023457522885856,0.0,2,32.36034116178799,0.0,7.221038589808456,18.85802216564611,0.0,0.0,0.0,0.0,0.0,0.0,0.0,103.00616512077373,0.0,0.0,0.0,50.0,0.0,314.1592653589793,-0.10000000000047748,0.0,10000.0,314.1592653589793,0.0,20.0,0.031415926535897934,50.0,10000.0,314.1592653589793,0.0,20.0,0.031415926535897934,50.0,10000.0,314.1592653589793,0.0,20.0,0.031415926535897934,50.0,62.83185307179586,0.0,10000.0,314.1592653589793,0.0,0.5675192589047529,0.6494603542791808,2.155210804515508
3910,5051,19,S22-20-3,29,0,Rapport des essais: de tirants sous déformation imposée de courte durée,1993,0,Switzerland,École Polytechnique Fédérale de Lausanne,Construction Materials Laboratory,"Bicher Farra, Jean-Paul Jaccoud",1150.0,1150.0,1000.0,1000.0,100.0,100,"[2,7,6]","[6,7,15]",60.0,"[0,21,0]",0,56.9,"[1,160x320,0]","[7,28,90]",2.837723470177168,"[1,160x320,1]",[28],36120.0,"[1,160x320,2]",[28],"[0,0,0,0,0.47,32,0,Sikament320,0]",197500.0,2,531.6,[20],[50],[1],[40],[0],[0],0.0,0.0,0,0,0.0,0.0,0.0,0,0,[0],[0],[0],[0],[0],2,1a,0,0,2,2,0.0,1,59.69026041820607,0.0,190.0,28,1,0.0,0,0,0,6,0.12,0.0,0.162,154.0,260.2812674954967,0,-1,2,0,0,0,10000.0,314.1592653589793,13,0.5,CN,56.9,1.0,48.9,68.0,4.011688105449142,6.673491106788273,4.720586906052975,5.215194537083885,3.6890405112303184,8.675538438824756,3.6890405112303184,2.808181673814399,2.808181673814399,4.671443774751791,34400.0,0.0,1.2252491872420557,1.2252491872420557,0.0,1.1581744833744532,1.1581744833744532,0.0,2.3834236706165086,2.3834236706165086,34400.0,-7.554845907591587e-05,-7.554845907591587e-05,-0.00014616069718709538,-0.00014616069718709538,-0.00022170915626301127,-0.00022170915626301127,-0.00022170915626301127,1,0,5.467884828349945,0.0,100.0,0.0,50.0,0.0,0.0,0.031415926535897934,0.031415926535897934,0.0,0.0,0.0,0.0,0.0,0.0,0.0,50.0,40.0,50.0,50.0,0.0,0.0,50.00000000000001,8333333.333333336,166666.66666666674,166666.6666666667,25.0,0.25,0.0,0.0,0.0,0.0,-0.00018920736680365428,4.011688105449142,56.9,166666.66666666674,166666.6666666667,42.068443510324386,0.0,32.023457522885856,0.0,2,32.36034116178799,0.0,7.221038589808456,18.85802216564611,0.0,0.0,0.0,0.0,0.0,0.0,0.0,103.00616512077373,0.0,0.0,0.0,50.0,0.0,314.1592653589793,-0.10000000000047748,0.0,10000.0,314.1592653589793,0.0,20.0,0.031415926535897934,50.0,10000.0,314.1592653589793,0.0,20.0,0.031415926535897934,50.0,10000.0,314.1592653589793,0.0,20.0,0.031415926535897934,50.0,62.83185307179586,0.0,10000.0,314.1592653589793,0.0,0.5916676274164234,0.692300932268114,1.8445497876484078
3915,5056,19,S22-20-3,30,0,Rapport des essais: de tirants sous déformation imposée de courte durée,1993,0,Switzerland,École Polytechnique Fédérale de Lausanne,Construction Materials Laboratory,"Bicher Farra, Jean-Paul Jaccoud",1150.0,1150.0,1000.0,1000.0,100.0,100,"[2,7,6]","[6,7,15]",60.0,"[0,21,0]",0,56.9,"[1,160x320,0]","[7,28,90]",2.837723470177168,"[1,160x320,1]",[28],36120.0,"[1,160x320,2]",[28],"[0,0,0,0,0.47,32,0,Sikament320,0]",197500.0,2,531.6,[20],[50],[1],[40],[0],[0],0.0,0.0,0,0,0.0,0.0,0.0,0,0,[0],[0],[0],[0],[0],2,1a,0,0,2,2,0.0,1,70.99999397112933,0.0,226.0,28,1,0.0,0,0,0,6,0.16,0.0,0.199,155.0,274.2255664026919,0,-1,2,0,0,0,10000.0,314.1592653589793,13,0.5,CN,56.9,1.0,48.9,68.0,4.011688105449142,6.673491106788273,4.720586906052975,5.215194537083885,3.6890405112303184,8.675538438824756,3.6890405112303184,2.808181673814399,2.808181673814399,4.671443774751791,34400.0,0.0,1.2252491872420557,1.2252491872420557,0.0,1.1581744833744532,1.1581744833744532,0.0,2.3834236706165086,2.3834236706165086,34400.0,-7.554845907591587e-05,-7.554845907591587e-05,-0.00014616069718709538,-0.00014616069718709538,-0.00022170915626301127,-0.00022170915626301127,-0.00022170915626301127,1,0,5.467884828349945,0.0,100.0,0.0,50.0,0.0,0.0,0.031415926535897934,0.031415926535897934,0.0,0.0,0.0,0.0,0.0,0.0,0.0,50.0,40.0,50.0,50.0,0.0,0.0,50.00000000000001,8333333.333333336,166666.66666666674,166666.6666666667,25.0,0.25,0.0,0.0,0.0,0.0,-0.00018920736680365428,4.011688105449142,56.9,166666.66666666674,166666.6666666667,42.068443510324386,0.0,32.023457522885856,0.0,2,32.36034116178799,0.0,7.221038589808456,18.85802216564611,0.0,0.0,0.0,0.0,0.0,0.0,0.0,103.00616512077373,0.0,0.0,0.0,50.0,0.0,314.1592653589793,-0.10000000000047748,0.0,10000.0,314.1592653589793,0.0,20.0,0.031415926535897934,50.0,10000.0,314.1592653589793,0.0,20.0,0.031415926535897934,50.0,10000.0,314.1592653589793,0.0,20.0,0.031415926535897934,50.0,62.83185307179586,0.0,10000.0,314.1592653589793,0.0,0.5652281150634482,0.6452825694934343,2.1940434316238955
3923,5064,19,S22-20-3,28,0,Rapport des essais: de tirants sous déformation imposée de courte durée,1993,0,Switzerland,École Polytechnique Fédérale de Lausanne,Construction Materials Laboratory,"Bicher Farra, Jean-Paul Jaccoud",1150.0,1150.0,1000.0,1000.0,100.0,100,"[2,7,6]","[6,7,15]",60.0,"[0,21,0]",0,56.9,"[1,160x320,0]","[7,28,90]",2.837723470177168,"[1,160x320,1]",[28],36120.0,"[1,160x320,2]",[28],"[0,0,0,0,0.47,32,0,Sikament320,0]",197500.0,2,531.6,[20],[50],[1],[40],[0],[0],0.0,0.0,0,0,0.0,0.0,0.0,0,0,[0],[0],[0],[0],[0],2,1a,0,0,2,2,0.0,1,47.43804906920588,0.0,151.0,28,1,0.0,0,0,0,6,0.09,0.0,0.121,154.0,237.81509035973082,0,-1,2,0,0,0,10000.0,314.1592653589793,13,0.5,CN,56.9,1.0,48.9,68.0,4.011688105449142,6.673491106788273,4.720586906052975,5.215194537083885,3.6890405112303184,8.675538438824756,3.6890405112303184,2.808181673814399,2.808181673814399,4.671443774751791,34400.0,0.0,1.2252491872420557,1.2252491872420557,0.0,1.1581744833744532,1.1581744833744532,0.0,2.3834236706165086,2.3834236706165086,34400.0,-7.554845907591587e-05,-7.554845907591587e-05,-0.00014616069718709538,-0.00014616069718709538,-0.00022170915626301127,-0.00022170915626301127,-0.00022170915626301127,1,0,5.467884828349945,0.0,100.0,0.0,50.0,0.0,0.0,0.031415926535897934,0.031415926535897934,0.0,0.0,0.0,0.0,0.0,0.0,0.0,50.0,40.0,50.0,50.0,0.0,0.0,50.00000000000001,8333333.333333336,166666.66666666674,166666.6666666667,25.0,0.25,0.0,0.0,0.0,0.0,-0.00018920736680365428,4.011688105449142,56.9,166666.66666666674,166666.6666666667,42.068443510324386,0.0,32.023457522885856,0.0,2,32.36034116178799,0.0,7.221038589808456,18.85802216564611,0.0,0.0,0.0,0.0,0.0,0.0,0.0,103.00616512077373,0.0,0.0,0.0,50.0,0.0,314.1592653589793,-0.10000000000047748,0.0,10000.0,314.1592653589793,0.0,20.0,0.031415926535897934,50.0,10000.0,314.1592653589793,0.0,20.0,0.031415926535897934,50.0,10000.0,314.1592653589793,0.0,20.0,0.031415926535897934,50.0,62.83185307179586,0.0,10000.0,314.1592653589793,0.0,0.6475619346402788,0.7836712185552712,1.4659316733416294
3929,5160,19,S30-14-1,26,0,Rapport des essais: de tirants sous déformation imposée de courte durée,1993,0,Switzerland,École Polytechnique Fédérale de Lausanne,Construction Materials Laboratory,"Bicher Farra, Jean-Paul Jaccoud",1150.0,1150.0,1000.0,1000.0,100.0,100,"[2,7,6]","[6,7,15]",60.0,"[0,21,0]",0,46.3,"[1,160x320,0]","[7,28,90]",2.77452695340812,"[1,160x320,1]",[28],37695.0,"[1,160x320,2]",[28],"[0,0,0,0,0.41,32,0,Sikament320,0]",196317.0,2,558.2,[14],[50],[1],[43],[0],[0],0.0,0.0,0,0,0.0,0.0,0.0,0,0,[0],[0],[0],[0],[0],2,1a,0,0,2,2,0.0,1,29.402165644946873,0.0,191.0,28,1,0.0,0,0,0,5,0.09,0.0,0.115,184.0,184.0,0,-1,2,0,0,0,10000.0,153.93804002589985,13,0.5,CN,46.3,1.0,38.3,55.78313253012048,3.408686840836292,5.670391296683419,4.615458745150989,4.43129289308718,3.606885039430556,7.371508685688444,3.606885039430556,2.3860807885854043,2.3860807885854043,3.9692739076783927,35900.0,0.0,1.4154558115046563,1.4154558115046563,0.0,1.5310998679776315,1.5310998679776315,0.0,2.946555679482288,2.946555679482288,35900.0,-5.722694192406719e-05,-5.722694192406719e-05,-0.0001694397094560943,-0.0001694397094560943,-0.0002266666513801615,-0.0002266666513801615,-0.0002266666513801615,1,0,5.208038201352965,0.0,100.0,0.0,50.0,0.0,0.0,0.015393804002589986,0.015393804002589986,0.0,0.0,0.0,0.0,0.0,0.0,0.0,50.0,43.0,50.0,50.0,0.0,0.0,49.99999999999999,8333333.333333336,166666.6666666667,166666.66666666674,25.0,0.25,0.0,0.0,0.0,0.0,-0.00020984320298042221,3.408686840836292,46.3,166666.6666666667,166666.66666666674,38.405308116600054,0.0,25.40645650607984,0.0,1,29.54254470507697,0.0,6.135636313505326,17.011025836204,0.0,0.0,0.0,0.0,0.0,0.0,0.0,191.91191923780815,0.0,0.0,0.0,50.0,0.0,153.93804002589985,-0.10000000000047748,0.0,10000.0,153.93804002589985,0.0,14.0,0.015393804002589986,50.0,10000.0,153.93804002589985,0.0,14.0,0.015393804002589986,50.0,10000.0,153.93804002589985,0.0,14.0,0.015393804002589986,50.0,43.982297150257104,0.0,10000.0,153.93804002589985,0.0,1.0,1.0,0.9952482407479958
3930,5161,19,S30-14-1,22,0,Rapport des essais: de tirants sous déformation imposée de courte durée,1993,0,Switzerland,École Polytechnique Fédérale de Lausanne,Construction Materials Laboratory,"Bicher Farra, Jean-Paul Jaccoud",1150.0,1150.0,1000.0,1000.0,100.0,100,"[2,7,6]","[6,7,15]",60.0,"[0,21,0]",0,46.3,"[1,160x320,0]","[7,28,90]",2.77452695340812,"[1,160x320,1]",[28],37695.0,"[1,160x320,2]",[28],"[0,0,0,0,0.41,32,0,Sikament320,0]",196317.0,2,558.2,[14],[50],[1],[43],[0],[0],0.0,0.0,0,0,0.0,0.0,0.0,0,0,[0],[0],[0],[0],[0],2,1a,0,0,2,2,0.0,1,29.402165644946873,0.0,191.0,28,1,0.0,0,0,0,4,0.08,0.0,0.109,220.0,220.0,0,-1,2,0,0,0,10000.0,153.93804002589985,13,0.5,CN,46.3,1.0,38.3,55.78313253012048,3.408686840836292,5.670391296683419,4.615458745150989,4.43129289308718,3.606885039430556,7.371508685688444,3.606885039430556,2.3860807885854043,2.3860807885854043,3.9692739076783927,35900.0,0.0,1.4154558115046563,1.4154558115046563,0.0,1.5310998679776315,1.5310998679776315,0.0,2.946555679482288,2.946555679482288,35900.0,-5.722694192406719e-05,-5.722694192406719e-05,-0.0001694397094560943,-0.0001694397094560943,-0.0002266666513801615,-0.0002266666513801615,-0.0002266666513801615,1,0,5.208038201352965,0.0,100.0,0.0,50.0,0.0,0.0,0.015393804002589986,0.015393804002589986,0.0,0.0,0.0,0.0,0.0,0.0,0.0,50.0,43.0,50.0,50.0,0.0,0.0,49.99999999999999,8333333.333333336,166666.6666666667,166666.66666666674,25.0,0.25,0.0,0.0,0.0,0.0,-0.00020984320298042221,3.408686840836292,46.3,166666.6666666667,166666.66666666674,38.405308116600054,0.0,25.40645650607984,0.0,1,29.54254470507697,0.0,6.135636313505326,17.011025836204,0.0,0.0,0.0,0.0,0.0,0.0,0.0,191.91191923780815,0.0,0.0,0.0,50.0,0.0,153.93804002589985,-0.10000000000047748,0.0,10000.0,153.93804002589985,0.0,14.0,0.015393804002589986,50.0,10000.0,153.93804002589985,0.0,14.0,0.015393804002589986,50.0,10000.0,153.93804002589985,0.0,14.0,0.015393804002589986,50.0,43.982297150257104,0.0,10000.0,153.93804002589985,0.0,1.0,1.0,0.9952482407479958
3932,5163,19,S30-14-1,28,0,Rapport des essais: de tirants sous déformation imposée de courte durée,1993,0,Switzerland,École Polytechnique Fédérale de Lausanne,Construction Materials Laboratory,"Bicher Farra, Jean-Paul Jaccoud",1150.0,1150.0,1000.0,1000.0,100.0,100,"[2,7,6]","[6,7,15]",60.0,"[0,21,0]",0,46.3,"[1,160x320,0]","[7,28,90]",2.77452695340812,"[1,160x320,1]",[28],37695.0,"[1,160x320,2]",[28],"[0,0,0,0,0.41,32,0,Sikament320,0]",196317.0,2,558.2,[14],[50],[1],[43],[0],[0],0.0,0.0,0,0,0.0,0.0,0.0,0,0,[0],[0],[0],[0],[0],2,1a,0,0,2,2,0.0,1,26.169466804402976,0.0,170.0,28,1,0.0,0,0,0,6,0.08,0.0,0.111,156.0,156.0,0,-1,2,0,0,0,10000.0,153.93804002589985,13,0.5,CN,46.3,1.0,38.3,55.78313253012048,3.408686840836292,5.670391296683419,4.615458745150989,4.43129289308718,3.606885039430556,7.371508685688444,3.606885039430556,2.3860807885854043,2.3860807885854043,3.9692739076783927,35900.0,0.0,1.4154558115046563,1.4154558115046563,0.0,1.5310998679776315,1.5310998679776315,0.0,2.946555679482288,2.946555679482288,35900.0,-5.722694192406719e-05,-5.722694192406719e-05,-0.0001694397094560943,-0.0001694397094560943,-0.0002266666513801615,-0.0002266666513801615,-0.0002266666513801615,1,0,5.208038201352965,0.0,100.0,0.0,50.0,0.0,0.0,0.015393804002589986,0.015393804002589986,0.0,0.0,0.0,0.0,0.0,0.0,0.0,50.0,43.0,50.0,50.0,0.0,0.0,49.99999999999999,8333333.333333336,166666.6666666667,166666.66666666674,25.0,0.25,0.0,0.0,0.0,0.0,-0.00020984320298042221,3.408686840836292,46.3,166666.6666666667,166666.66666666674,38.405308116600054,0.0,25.40645650607984,0.0,1,29.54254470507697,0.0,6.135636313505326,17.011025836204,0.0,0.0,0.0,0.0,0.0,0.0,0.0,191.91191923780815,0.0,0.0,0.0,50.0,0.0,153.93804002589985,-0.10000000000047748,0.0,10000.0,153.93804002589985,0.0,14.0,0.015393804002589986,50.0,10000.0,153.93804002589985,0.0,14.0,0.015393804002589986,50.0,10000.0,153.93804002589985,0.0,14.0,0.015393804002589986,50.0,43.982297150257104,0.0,10000.0,153.93804002589985,0.0,1.0,1.0,0.8858230415034517
3933,5164,19,S30-14-1,24,0,Rapport des essais: de tirants sous déformation imposée de courte durée,1993,0,Switzerland,École Polytechnique Fédérale de Lausanne,Construction Materials Laboratory,"Bicher Farra, Jean-Paul Jaccoud",1150.0,1150.0,1000.0,1000.0,100.0,100,"[2,7,6]","[6,7,15]",60.0,"[0,21,0]",0,46.3,"[1,160x320,0]","[7,28,90]",2.77452695340812,"[1,160x320,1]",[28],37695.0,"[1,160x320,2]",[28],"[0,0,0,0,0.41,32,0,Sikament320,0]",196317.0,2,558.2,[14],[50],[1],[43],[0],[0],0.0,0.0,0,0,0.0,0.0,0.0,0,0,[0],[0],[0],[0],[0],2,1a,0,0,2,2,0.0,1,32.634864485490766,0.0,211.99999999999997,28,1,0.0,0,0,0,5,0.08,0.0,0.08,180.0,180.0,0,-1,2,0,0,0,10000.0,153.93804002589985,13,0.5,CN,46.3,1.0,38.3,55.78313253012048,3.408686840836292,5.670391296683419,4.615458745150989,4.43129289308718,3.606885039430556,7.371508685688444,3.606885039430556,2.3860807885854043,2.3860807885854043,3.9692739076783927,35900.0,0.0,1.4154558115046563,1.4154558115046563,0.0,1.5310998679776315,1.5310998679776315,0.0,2.946555679482288,2.946555679482288,35900.0,-5.722694192406719e-05,-5.722694192406719e-05,-0.0001694397094560943,-0.0001694397094560943,-0.0002266666513801615,-0.0002266666513801615,-0.0002266666513801615,1,0,5.208038201352965,0.0,100.0,0.0,50.0,0.0,0.0,0.015393804002589986,0.015393804002589986,0.0,0.0,0.0,0.0,0.0,0.0,0.0,50.0,43.0,50.0,50.0,0.0,0.0,49.99999999999999,8333333.333333336,166666.6666666667,166666.66666666674,25.0,0.25,0.0,0.0,0.0,0.0,-0.00020984320298042221,3.408686840836292,46.3,166666.6666666667,166666.66666666674,38.405308116600054,0.0,25.40645650607984,0.0,1,29.54254470507697,0.0,6.135636313505326,17.011025836204,0.0,0.0,0.0,0.0,0.0,0.0,0.0,191.91191923780815,0.0,0.0,0.0,50.0,0.0,153.93804002589985,-0.10000000000047748,0.0,10000.0,153.93804002589985,0.0,14.0,0.015393804002589986,50.0,10000.0,153.93804002589985,0.0,14.0,0.015393804002589986,50.0,10000.0,153.93804002589985,0.0,14.0,0.015393804002589986,50.0,43.982297150257104,0.0,10000.0,153.93804002589985,0.0,1.0,1.0,1.1046734399925398
