Repository: iavdesch/Research

Readme
======

The supporting files are related to the study "A method for determining the performance of formulas for calculating the crack width and spacing in reinforced concrete elements".

The following files are relevant:
Research/Method_comparing_CWFs/Data_processing_for_GitHuB_Final (contains the data processing of the database "Crack width and crack spacing in reinforced and prestressed concrete elements: database")
Research/Method_comparing_CWFs/CWF_analysis_for_GitHuB_Final (contains the evaluation of the different crack width formulas)

File: Method_comparing_CWFs/Datasets_used/Working_database_no_hordijk_initshrink.csv (part 69 of 84)
,ID,EPID,ELID,LOADID,DOI,title,year,journal,country,institution,laboratory,authors,Ltot,Lspan,Lcons,Lmeas,h,b,hc,thc,RH,Temp,pd,fcm,catfcm,tfcm,fctm,catfctm,tfctm,Ecm,catEcm,tEcm,mix,Es,fsr,fy,phi,zs,nbl,clat,phit,st,phiw,sw,type,method,fpk,fp01k,Ep,rel,fpr,npl,phip,Ap,zp,cplat,catf,epsin,catcal,selfw,typew,locw,epsc,Nrep,N,M,sigs,t0,t,PL,catp,t0p,tp,ncr,wm,wk,wmax,sm,smax,indLR,indNP,indtfcm,indtfctm,indtEcm,slab,Ac,Astot,ts,sc,class_C,fcm28,Bcc,fck28,fcm_cube_150,fctm28,fctmfl28,fctmfl,fct095_28,fct095,fct095fl_28,fct095fl,fct005,fct005_28,fct005fl,Ecm28,phi_bc,phi_bc_prestress,phi_bc_prior_load,phi_dc,phi_dc_prestress,phi_dc_prior_load,phi_creep,phi_creep_prestress,phi_creep_prior_load,Ecm0,eps_cbs,eps_cbs_prestress,eps_cds,eps_cds_prestress,shrinkage,shrinkage_prestress,shrinkage_init,bondLR,bondPR,ae,ap,sxLR,sxNP,zstot,zstensinit,Astensinit,rhotot,rhotensinit,At,Aw,Aptot,zptot,zeta1,zeta,phi_peq,ry,cy,ry0,rx,ryp,cyp,cog,Izz,Wb,Wt,rho,qself,Mself,ep,Mp,pre_loss,initstrain,fctmorg,fcmorg,W_Ib,W_It,Ncr095,Mcr095,Ncr005,Mcr005,CS,Ncr,Mcr,tau_bms,tau_max,xcinit,epsinit,dpsigs,xc,eps,epsbot,sigssimpl,sigsr,dpsigsr,xc_sr,eps_sr,zstottens,zptottens,Astens,Actens,Aptens,Aceff_MC2020,Aseff_MC2020,Apeff_MC2020,phi_eq_MC2020,rhoeff_MC2020,hceff_MC2020,Aceff_FPR,Aseff_FPR,Apeff_FPR,phi_eq_FPR,rhoeff_FPR,hceff_FPR,Aceff_SMTCM,Aseff_SMTCM,Apeff_SMTCM,phi_eq_SMTCM,rhoeff_SMTCM,hceff_SMTCM,sumcirc_SMTCM,sumcirc_p_SMTCM,Actensstate1,Astensstate1,Aptensstate1,r,p,k1
3934,5165,19,S30-14-1,30,0,Rapport des essais: de tirants sous déformation imposée de courte durée,1993,0,Switzerland,École Polytechnique Fédérale de Lausanne,Construction Materials Laboratory,"Bicher Farra, Jean-Paul Jaccoud",1150.0,1150.0,1000.0,1000.0,100.0,100,"[2,7,6]","[6,7,15]",60.0,"[0,21,0]",0,46.3,"[1,160x320,0]","[7,28,90]",2.77452695340812,"[1,160x320,1]",[28],37695.0,"[1,160x320,2]",[28],"[0,0,0,0,0.41,32,0,Sikament320,0]",196317.0,2,558.2,[14],[50],[1],[43],[0],[0],0.0,0.0,0,0,0.0,0.0,0.0,0,0,[0],[0],[0],[0],[0],2,1a,0,0,2,2,0.0,1,31.86517428536127,0.0,207.0,28,1,0.0,0,0,0,6,0.1,0.0,0.123,158.0,158.0,0,-1,2,0,0,0,10000.0,153.93804002589985,13,0.5,CN,46.3,1.0,38.3,55.78313253012048,3.408686840836292,5.670391296683419,4.615458745150989,4.43129289308718,3.606885039430556,7.371508685688444,3.606885039430556,2.3860807885854043,2.3860807885854043,3.9692739076783927,35900.0,0.0,1.4154558115046563,1.4154558115046563,0.0,1.5310998679776315,1.5310998679776315,0.0,2.946555679482288,2.946555679482288,35900.0,-5.722694192406719e-05,-5.722694192406719e-05,-0.0001694397094560943,-0.0001694397094560943,-0.0002266666513801615,-0.0002266666513801615,-0.0002266666513801615,1,0,5.208038201352965,0.0,100.0,0.0,50.0,0.0,0.0,0.015393804002589986,0.015393804002589986,0.0,0.0,0.0,0.0,0.0,0.0,0.0,50.0,43.0,50.0,50.0,0.0,0.0,49.99999999999999,8333333.333333336,166666.6666666667,166666.66666666674,25.0,0.25,0.0,0.0,0.0,0.0,-0.00020984320298042221,3.408686840836292,46.3,166666.6666666667,166666.66666666674,38.405308116600054,0.0,25.40645650607984,0.0,1,29.54254470507697,0.0,6.135636313505326,17.011025836204,0.0,0.0,0.0,0.0,0.0,0.0,0.0,191.91191923780815,0.0,0.0,0.0,50.0,0.0,153.93804002589985,-0.10000000000047748,0.0,10000.0,153.93804002589985,0.0,14.0,0.015393804002589986,50.0,10000.0,153.93804002589985,0.0,14.0,0.015393804002589986,50.0,10000.0,153.93804002589985,0.0,14.0,0.015393804002589986,50.0,43.982297150257104,0.0,10000.0,153.93804002589985,0.0,1.0,1.0,1.0786198211247913
3936,5167,19,S30-14-1,18,0,Rapport des essais: de tirants sous déformation imposée de courte durée,1993,0,Switzerland,École Polytechnique Fédérale de Lausanne,Construction Materials Laboratory,"Bicher Farra, Jean-Paul Jaccoud",1150.0,1150.0,1000.0,1000.0,100.0,100,"[2,7,6]","[6,7,15]",60.0,"[0,21,0]",0,46.3,"[1,160x320,0]","[7,28,90]",2.77452695340812,"[1,160x320,1]",[28],37695.0,"[1,160x320,2]",[28],"[0,0,0,0,0.41,32,0,Sikament320,0]",196317.0,2,558.2,[14],[50],[1],[43],[0],[0],0.0,0.0,0,0,0.0,0.0,0.0,0,0,[0],[0],[0],[0],[0],2,1a,0,0,2,2,0.0,1,29.402165644946873,0.0,191.0,28,1,0.0,0,0,0,3,0.08,0.0,0.08,273.0,273.0,0,-1,2,0,0,0,10000.0,153.93804002589985,13,0.5,CN,46.3,1.0,38.3,55.78313253012048,3.408686840836292,5.670391296683419,4.615458745150989,4.43129289308718,3.606885039430556,7.371508685688444,3.606885039430556,2.3860807885854043,2.3860807885854043,3.9692739076783927,35900.0,0.0,1.4154558115046563,1.4154558115046563,0.0,1.5310998679776315,1.5310998679776315,0.0,2.946555679482288,2.946555679482288,35900.0,-5.722694192406719e-05,-5.722694192406719e-05,-0.0001694397094560943,-0.0001694397094560943,-0.0002266666513801615,-0.0002266666513801615,-0.0002266666513801615,1,0,5.208038201352965,0.0,100.0,0.0,50.0,0.0,0.0,0.015393804002589986,0.015393804002589986,0.0,0.0,0.0,0.0,0.0,0.0,0.0,50.0,43.0,50.0,50.0,0.0,0.0,49.99999999999999,8333333.333333336,166666.6666666667,166666.66666666674,25.0,0.25,0.0,0.0,0.0,0.0,-0.00020984320298042221,3.408686840836292,46.3,166666.6666666667,166666.66666666674,38.405308116600054,0.0,25.40645650607984,0.0,1,29.54254470507697,0.0,6.135636313505326,17.011025836204,0.0,0.0,0.0,0.0,0.0,0.0,0.0,191.91191923780815,0.0,0.0,0.0,50.0,0.0,153.93804002589985,-0.10000000000047748,0.0,10000.0,153.93804002589985,0.0,14.0,0.015393804002589986,50.0,10000.0,153.93804002589985,0.0,14.0,0.015393804002589986,50.0,10000.0,153.93804002589985,0.0,14.0,0.015393804002589986,50.0,43.982297150257104,0.0,10000.0,153.93804002589985,0.0,1.0,1.0,0.9952482407479958
3938,5169,19,S30-14-1,19,0,Rapport des essais: de tirants sous déformation imposée de courte durée,1993,0,Switzerland,École Polytechnique Fédérale de Lausanne,Construction Materials Laboratory,"Bicher Farra, Jean-Paul Jaccoud",1150.0,1150.0,1000.0,1000.0,100.0,100,"[2,7,6]","[6,7,15]",60.0,"[0,21,0]",0,46.3,"[1,160x320,0]","[7,28,90]",2.77452695340812,"[1,160x320,1]",[28],37695.0,"[1,160x320,2]",[28],"[0,0,0,0,0.41,32,0,Sikament320,0]",196317.0,2,558.2,[14],[50],[1],[43],[0],[0],0.0,0.0,0,0,0.0,0.0,0.0,0,0,[0],[0],[0],[0],[0],2,1a,0,0,2,2,0.0,1,30.01791780505047,0.0,195.0,28,1,0.0,0,0,0,4,0.06,0.0,0.107,210.0,210.0,0,-1,2,0,0,0,10000.0,153.93804002589985,13,0.5,CN,46.3,1.0,38.3,55.78313253012048,3.408686840836292,5.670391296683419,4.615458745150989,4.43129289308718,3.606885039430556,7.371508685688444,3.606885039430556,2.3860807885854043,2.3860807885854043,3.9692739076783927,35900.0,0.0,1.4154558115046563,1.4154558115046563,0.0,1.5310998679776315,1.5310998679776315,0.0,2.946555679482288,2.946555679482288,35900.0,-5.722694192406719e-05,-5.722694192406719e-05,-0.0001694397094560943,-0.0001694397094560943,-0.0002266666513801615,-0.0002266666513801615,-0.0002266666513801615,1,0,5.208038201352965,0.0,100.0,0.0,50.0,0.0,0.0,0.015393804002589986,0.015393804002589986,0.0,0.0,0.0,0.0,0.0,0.0,0.0,50.0,43.0,50.0,50.0,0.0,0.0,49.99999999999999,8333333.333333336,166666.6666666667,166666.66666666674,25.0,0.25,0.0,0.0,0.0,0.0,-0.00020984320298042221,3.408686840836292,46.3,166666.6666666667,166666.66666666674,38.405308116600054,0.0,25.40645650607984,0.0,1,29.54254470507697,0.0,6.135636313505326,17.011025836204,0.0,0.0,0.0,0.0,0.0,0.0,0.0,191.91191923780815,0.0,0.0,0.0,50.0,0.0,153.93804002589985,-0.10000000000047748,0.0,10000.0,153.93804002589985,0.0,14.0,0.015393804002589986,50.0,10000.0,153.93804002589985,0.0,14.0,0.015393804002589986,50.0,10000.0,153.93804002589985,0.0,14.0,0.015393804002589986,50.0,43.982297150257104,0.0,10000.0,153.93804002589985,0.0,1.0,1.0,1.0160911358421945
3940,5171,19,S30-14-1,34,0,Rapport des essais: de tirants sous déformation imposée de courte durée,1993,0,Switzerland,École Polytechnique Fédérale de Lausanne,Construction Materials Laboratory,"Bicher Farra, Jean-Paul Jaccoud",1150.0,1150.0,1000.0,1000.0,100.0,100,"[2,7,6]","[6,7,15]",60.0,"[0,21,0]",0,46.3,"[1,160x320,0]","[7,28,90]",2.77452695340812,"[1,160x320,1]",[28],37695.0,"[1,160x320,2]",[28],"[0,0,0,0,0.41,32,0,Sikament320,0]",196317.0,2,558.2,[14],[50],[1],[43],[0],[0],0.0,0.0,0,0,0.0,0.0,0.0,0,0,[0],[0],[0],[0],[0],2,1a,0,0,2,2,0.0,1,50.95349124857285,0.0,331.0,28,1,0.0,0,0,0,6,0.19,0.0,0.238,159.0,281.9695731768037,0,-1,2,0,0,0,10000.0,153.93804002589985,13,0.5,CN,46.3,1.0,38.3,55.78313253012048,3.408686840836292,5.670391296683419,4.615458745150989,4.43129289308718,3.606885039430556,7.371508685688444,3.606885039430556,2.3860807885854043,2.3860807885854043,3.9692739076783927,35900.0,0.0,1.4154558115046563,1.4154558115046563,0.0,1.5310998679776315,1.5310998679776315,0.0,2.946555679482288,2.946555679482288,35900.0,-5.722694192406719e-05,-5.722694192406719e-05,-0.0001694397094560943,-0.0001694397094560943,-0.0002266666513801615,-0.0002266666513801615,-0.0002266666513801615,1,0,5.208038201352965,0.0,100.0,0.0,50.0,0.0,0.0,0.015393804002589986,0.015393804002589986,0.0,0.0,0.0,0.0,0.0,0.0,0.0,50.0,43.0,50.0,50.0,0.0,0.0,49.99999999999999,8333333.333333336,166666.6666666667,166666.66666666674,25.0,0.25,0.0,0.0,0.0,0.0,-0.00020984320298042221,3.408686840836292,46.3,166666.6666666667,166666.66666666674,38.405308116600054,0.0,25.40645650607984,0.0,2,29.54254470507697,0.0,6.135636313505326,17.011025836204,0.0,0.0,0.0,0.0,0.0,0.0,0.0,191.91191923780815,0.0,0.0,0.0,50.0,0.0,153.93804002589985,-0.10000000000047748,0.0,10000.0,153.93804002589985,0.0,14.0,0.015393804002589986,50.0,10000.0,153.93804002589985,0.0,14.0,0.015393804002589986,50.0,10000.0,153.93804002589985,0.0,14.0,0.015393804002589986,50.0,43.982297150257104,0.0,10000.0,153.93804002589985,0.0,0.5638906290796917,0.6797317742879339,1.7247495690449561
3942,5173,19,S30-14-1,29,0,Rapport des essais: de tirants sous déformation imposée de courte durée,1993,0,Switzerland,École Polytechnique Fédérale de Lausanne,Construction Materials Laboratory,"Bicher Farra, Jean-Paul Jaccoud",1150.0,1150.0,1000.0,1000.0,100.0,100,"[2,7,6]","[6,7,15]",60.0,"[0,21,0]",0,46.3,"[1,160x320,0]","[7,28,90]",2.77452695340812,"[1,160x320,1]",[28],37695.0,"[1,160x320,2]",[28],"[0,0,0,0,0.41,32,0,Sikament320,0]",196317.0,2,558.2,[14],[50],[1],[43],[0],[0],0.0,0.0,0,0,0.0,0.0,0.0,0,0,[0],[0],[0],[0],[0],2,1a,0,0,2,2,0.0,1,30.17185584507637,0.0,196.0,28,1,0.0,0,0,0,6,0.1,0.0,0.119,158.0,158.0,0,-1,2,0,0,0,10000.0,153.93804002589985,13,0.5,CN,46.3,1.0,38.3,55.78313253012048,3.408686840836292,5.670391296683419,4.615458745150989,4.43129289308718,3.606885039430556,7.371508685688444,3.606885039430556,2.3860807885854043,2.3860807885854043,3.9692739076783927,35900.0,0.0,1.4154558115046563,1.4154558115046563,0.0,1.5310998679776315,1.5310998679776315,0.0,2.946555679482288,2.946555679482288,35900.0,-5.722694192406719e-05,-5.722694192406719e-05,-0.0001694397094560943,-0.0001694397094560943,-0.0002266666513801615,-0.0002266666513801615,-0.0002266666513801615,1,0,5.208038201352965,0.0,100.0,0.0,50.0,0.0,0.0,0.015393804002589986,0.015393804002589986,0.0,0.0,0.0,0.0,0.0,0.0,0.0,50.0,43.0,50.0,50.0,0.0,0.0,49.99999999999999,8333333.333333336,166666.6666666667,166666.66666666674,25.0,0.25,0.0,0.0,0.0,0.0,-0.00020984320298042221,3.408686840836292,46.3,166666.6666666667,166666.66666666674,38.405308116600054,0.0,25.40645650607984,0.0,1,29.54254470507697,0.0,6.135636313505326,17.011025836204,0.0,0.0,0.0,0.0,0.0,0.0,0.0,191.91191923780815,0.0,0.0,0.0,50.0,0.0,153.93804002589985,-0.10000000000047748,0.0,10000.0,153.93804002589985,0.0,14.0,0.015393804002589986,50.0,10000.0,153.93804002589985,0.0,14.0,0.015393804002589986,50.0,10000.0,153.93804002589985,0.0,14.0,0.015393804002589986,50.0,43.982297150257104,0.0,10000.0,153.93804002589985,0.0,1.0,1.0,1.0213018596157442
3944,5175,19,S30-14-1,23,0,Rapport des essais: de tirants sous déformation imposée de courte durée,1993,0,Switzerland,École Polytechnique Fédérale de Lausanne,Construction Materials Laboratory,"Bicher Farra, Jean-Paul Jaccoud",1150.0,1150.0,1000.0,1000.0,100.0,100,"[2,7,6]","[6,7,15]",60.0,"[0,21,0]",0,46.3,"[1,160x320,0]","[7,28,90]",2.77452695340812,"[1,160x320,1]",[28],37695.0,"[1,160x320,2]",[28],"[0,0,0,0,0.41,32,0,Sikament320,0]",196317.0,2,558.2,[14],[50],[1],[43],[0],[0],0.0,0.0,0,0,0.0,0.0,0.0,0,0,[0],[0],[0],[0],[0],2,1a,0,0,2,2,0.0,1,30.78760800517997,0.0,200.0,28,1,0.0,0,0,0,4,0.09,0.0,0.114,220.0,220.0,0,-1,2,0,0,0,10000.0,153.93804002589985,13,0.5,CN,46.3,1.0,38.3,55.78313253012048,3.408686840836292,5.670391296683419,4.615458745150989,4.43129289308718,3.606885039430556,7.371508685688444,3.606885039430556,2.3860807885854043,2.3860807885854043,3.9692739076783927,35900.0,0.0,1.4154558115046563,1.4154558115046563,0.0,1.5310998679776315,1.5310998679776315,0.0,2.946555679482288,2.946555679482288,35900.0,-5.722694192406719e-05,-5.722694192406719e-05,-0.0001694397094560943,-0.0001694397094560943,-0.0002266666513801615,-0.0002266666513801615,-0.0002266666513801615,1,0,5.208038201352965,0.0,100.0,0.0,50.0,0.0,0.0,0.015393804002589986,0.015393804002589986,0.0,0.0,0.0,0.0,0.0,0.0,0.0,50.0,43.0,50.0,50.0,0.0,0.0,49.99999999999999,8333333.333333336,166666.6666666667,166666.66666666674,25.0,0.25,0.0,0.0,0.0,0.0,-0.00020984320298042221,3.408686840836292,46.3,166666.6666666667,166666.66666666674,38.405308116600054,0.0,25.40645650607984,0.0,1,29.54254470507697,0.0,6.135636313505326,17.011025836204,0.0,0.0,0.0,0.0,0.0,0.0,0.0,191.91191923780815,0.0,0.0,0.0,50.0,0.0,153.93804002589985,-0.10000000000047748,0.0,10000.0,153.93804002589985,0.0,14.0,0.015393804002589986,50.0,10000.0,153.93804002589985,0.0,14.0,0.015393804002589986,50.0,10000.0,153.93804002589985,0.0,14.0,0.015393804002589986,50.0,43.982297150257104,0.0,10000.0,153.93804002589985,0.0,1.0,1.0,1.0421447547099432
3948,5179,19,S30-14-1,14,0,Rapport des essais: de tirants sous déformation imposée de courte durée,1993,0,Switzerland,École Polytechnique Fédérale de Lausanne,Construction Materials Laboratory,"Bicher Farra, Jean-Paul Jaccoud",1150.0,1150.0,1000.0,1000.0,100.0,100,"[2,7,6]","[6,7,15]",60.0,"[0,21,0]",0,46.3,"[1,160x320,0]","[7,28,90]",2.77452695340812,"[1,160x320,1]",[28],37695.0,"[1,160x320,2]",[28],"[0,0,0,0,0.41,32,0,Sikament320,0]",196317.0,2,558.2,[14],[50],[1],[43],[0],[0],0.0,0.0,0,0,0.0,0.0,0.0,0,0,[0],[0],[0],[0],[0],2,1a,0,0,2,2,0.0,1,27.86278524468787,0.0,181.0,28,1,0.0,0,0,0,3,0.06,0.0,0.06,258.0,258.0,0,-1,2,0,0,0,10000.0,153.93804002589985,13,0.5,CN,46.3,1.0,38.3,55.78313253012048,3.408686840836292,5.670391296683419,4.615458745150989,4.43129289308718,3.606885039430556,7.371508685688444,3.606885039430556,2.3860807885854043,2.3860807885854043,3.9692739076783927,35900.0,0.0,1.4154558115046563,1.4154558115046563,0.0,1.5310998679776315,1.5310998679776315,0.0,2.946555679482288,2.946555679482288,35900.0,-5.722694192406719e-05,-5.722694192406719e-05,-0.0001694397094560943,-0.0001694397094560943,-0.0002266666513801615,-0.0002266666513801615,-0.0002266666513801615,1,0,5.208038201352965,0.0,100.0,0.0,50.0,0.0,0.0,0.015393804002589986,0.015393804002589986,0.0,0.0,0.0,0.0,0.0,0.0,0.0,50.0,43.0,50.0,50.0,0.0,0.0,49.99999999999999,8333333.333333336,166666.6666666667,166666.66666666674,25.0,0.25,0.0,0.0,0.0,0.0,-0.00020984320298042221,3.408686840836292,46.3,166666.6666666667,166666.66666666674,38.405308116600054,0.0,25.40645650607984,0.0,1,29.54254470507697,0.0,6.135636313505326,17.011025836204,0.0,0.0,0.0,0.0,0.0,0.0,0.0,191.91191923780815,0.0,0.0,0.0,50.0,0.0,153.93804002589985,-0.10000000000047748,0.0,10000.0,153.93804002589985,0.0,14.0,0.015393804002589986,50.0,10000.0,153.93804002589985,0.0,14.0,0.015393804002589986,50.0,10000.0,153.93804002589985,0.0,14.0,0.015393804002589986,50.0,43.982297150257104,0.0,10000.0,153.93804002589985,0.0,1.0,1.0,0.9431410030124985
3950,5181,19,S30-14-1,32,0,Rapport des essais: de tirants sous déformation imposée de courte durée,1993,0,Switzerland,École Polytechnique Fédérale de Lausanne,Construction Materials Laboratory,"Bicher Farra, Jean-Paul Jaccoud",1150.0,1150.0,1000.0,1000.0,100.0,100,"[2,7,6]","[6,7,15]",60.0,"[0,21,0]",0,46.3,"[1,160x320,0]","[7,28,90]",2.77452695340812,"[1,160x320,1]",[28],37695.0,"[1,160x320,2]",[28],"[0,0,0,0,0.41,32,0,Sikament320,0]",196317.0,2,558.2,[14],[50],[1],[43],[0],[0],0.0,0.0,0,0,0.0,0.0,0.0,0,0,[0],[0],[0],[0],[0],2,1a,0,0,2,2,0.0,1,38.63844804650086,0.0,250.99999999999997,28,1,0.0,0,0,0,6,0.13,0.0,0.15,158.0,245.1567139877815,0,-1,2,0,0,0,10000.0,153.93804002589985,13,0.5,CN,46.3,1.0,38.3,55.78313253012048,3.408686840836292,5.670391296683419,4.615458745150989,4.43129289308718,3.606885039430556,7.371508685688444,3.606885039430556,2.3860807885854043,2.3860807885854043,3.9692739076783927,35900.0,0.0,1.4154558115046563,1.4154558115046563,0.0,1.5310998679776315,1.5310998679776315,0.0,2.946555679482288,2.946555679482288,35900.0,-5.722694192406719e-05,-5.722694192406719e-05,-0.0001694397094560943,-0.0001694397094560943,-0.0002266666513801615,-0.0002266666513801615,-0.0002266666513801615,1,0,5.208038201352965,0.0,100.0,0.0,50.0,0.0,0.0,0.015393804002589986,0.015393804002589986,0.0,0.0,0.0,0.0,0.0,0.0,0.0,50.0,43.0,50.0,50.0,0.0,0.0,49.99999999999999,8333333.333333336,166666.6666666667,166666.66666666674,25.0,0.25,0.0,0.0,0.0,0.0,-0.00020984320298042221,3.408686840836292,46.3,166666.6666666667,166666.66666666674,38.405308116600054,0.0,25.40645650607984,0.0,2,29.54254470507697,0.0,6.135636313505326,17.011025836204,0.0,0.0,0.0,0.0,0.0,0.0,0.0,191.91191923780815,0.0,0.0,0.0,50.0,0.0,153.93804002589985,-0.10000000000047748,0.0,10000.0,153.93804002589985,0.0,14.0,0.015393804002589986,50.0,10000.0,153.93804002589985,0.0,14.0,0.015393804002589986,50.0,10000.0,153.93804002589985,0.0,14.0,0.015393804002589986,50.0,43.982297150257104,0.0,10000.0,153.93804002589985,0.0,0.6444857145861184,0.8152615539640945,1.3078916671609786
3951,5182,19,S30-14-1,27,0,Rapport des essais: de tirants sous déformation imposée de courte durée,1993,0,Switzerland,École Polytechnique Fédérale de Lausanne,Construction Materials Laboratory,"Bicher Farra, Jean-Paul Jaccoud",1150.0,1150.0,1000.0,1000.0,100.0,100,"[2,7,6]","[6,7,15]",60.0,"[0,21,0]",0,46.3,"[1,160x320,0]","[7,28,90]",2.77452695340812,"[1,160x320,1]",[28],37695.0,"[1,160x320,2]",[28],"[0,0,0,0,0.41,32,0,Sikament320,0]",196317.0,2,558.2,[14],[50],[1],[43],[0],[0],0.0,0.0,0,0,0.0,0.0,0.0,0,0,[0],[0],[0],[0],[0],2,1a,0,0,2,2,0.0,1,32.01911232538717,0.0,208.0,28,1,0.0,0,0,0,5,0.1,0.0,0.12,156.0,156.0,0,-1,2,0,0,0,10000.0,153.93804002589985,13,0.5,CN,46.3,1.0,38.3,55.78313253012048,3.408686840836292,5.670391296683419,4.615458745150989,4.43129289308718,3.606885039430556,7.371508685688444,3.606885039430556,2.3860807885854043,2.3860807885854043,3.9692739076783927,35900.0,0.0,1.4154558115046563,1.4154558115046563,0.0,1.5310998679776315,1.5310998679776315,0.0,2.946555679482288,2.946555679482288,35900.0,-5.722694192406719e-05,-5.722694192406719e-05,-0.0001694397094560943,-0.0001694397094560943,-0.0002266666513801615,-0.0002266666513801615,-0.0002266666513801615,1,0,5.208038201352965,0.0,100.0,0.0,50.0,0.0,0.0,0.015393804002589986,0.015393804002589986,0.0,0.0,0.0,0.0,0.0,0.0,0.0,50.0,43.0,50.0,50.0,0.0,0.0,49.99999999999999,8333333.333333336,166666.6666666667,166666.66666666674,25.0,0.25,0.0,0.0,0.0,0.0,-0.00020984320298042221,3.408686840836292,46.3,166666.6666666667,166666.66666666674,38.405308116600054,0.0,25.40645650607984,0.0,1,29.54254470507697,0.0,6.135636313505326,17.011025836204,0.0,0.0,0.0,0.0,0.0,0.0,0.0,191.91191923780815,0.0,0.0,0.0,50.0,0.0,153.93804002589985,-0.10000000000047748,0.0,10000.0,153.93804002589985,0.0,14.0,0.015393804002589986,50.0,10000.0,153.93804002589985,0.0,14.0,0.015393804002589986,50.0,10000.0,153.93804002589985,0.0,14.0,0.015393804002589986,50.0,43.982297150257104,0.0,10000.0,153.93804002589985,0.0,1.0,1.0,1.083830544898341
3952,5183,19,S30-14-1,31,0,Rapport des essais: de tirants sous déformation imposée de courte durée,1993,0,Switzerland,École Polytechnique Fédérale de Lausanne,Construction Materials Laboratory,"Bicher Farra, Jean-Paul Jaccoud",1150.0,1150.0,1000.0,1000.0,100.0,100,"[2,7,6]","[6,7,15]",60.0,"[0,21,0]",0,46.3,"[1,160x320,0]","[7,28,90]",2.77452695340812,"[1,160x320,1]",[28],37695.0,"[1,160x320,2]",[28],"[0,0,0,0,0.41,32,0,Sikament320,0]",196317.0,2,558.2,[14],[50],[1],[43],[0],[0],0.0,0.0,0,0,0.0,0.0,0.0,0,0,[0],[0],[0],[0],[0],2,1a,0,0,2,2,0.0,1,34.94393508587927,0.0,227.0,28,1,0.0,0,0,0,6,0.11,0.0,0.133,158.0,158.0,0,-1,2,0,0,0,10000.0,153.93804002589985,13,0.5,CN,46.3,1.0,38.3,55.78313253012048,3.408686840836292,5.670391296683419,4.615458745150989,4.43129289308718,3.606885039430556,7.371508685688444,3.606885039430556,2.3860807885854043,2.3860807885854043,3.9692739076783927,35900.0,0.0,1.4154558115046563,1.4154558115046563,0.0,1.5310998679776315,1.5310998679776315,0.0,2.946555679482288,2.946555679482288,35900.0,-5.722694192406719e-05,-5.722694192406719e-05,-0.0001694397094560943,-0.0001694397094560943,-0.0002266666513801615,-0.0002266666513801615,-0.0002266666513801615,1,0,5.208038201352965,0.0,100.0,0.0,50.0,0.0,0.0,0.015393804002589986,0.015393804002589986,0.0,0.0,0.0,0.0,0.0,0.0,0.0,50.0,43.0,50.0,50.0,0.0,0.0,49.99999999999999,8333333.333333336,166666.6666666667,166666.66666666674,25.0,0.25,0.0,0.0,0.0,0.0,-0.00020984320298042221,3.408686840836292,46.3,166666.6666666667,166666.66666666674,38.405308116600054,0.0,25.40645650607984,0.0,1,29.54254470507697,0.0,6.135636313505326,17.011025836204,0.0,0.0,0.0,0.0,0.0,0.0,0.0,191.91191923780815,0.0,0.0,0.0,50.0,0.0,153.93804002589985,-0.10000000000047748,0.0,10000.0,153.93804002589985,0.0,14.0,0.015393804002589986,50.0,10000.0,153.93804002589985,0.0,14.0,0.015393804002589986,50.0,10000.0,153.93804002589985,0.0,14.0,0.015393804002589986,50.0,43.982297150257104,0.0,10000.0,153.93804002589985,0.0,1.0,1.0,1.1828342965957857
3957,5188,19,S30-14-1,33,0,Rapport des essais: de tirants sous déformation imposée de courte durée,1993,0,Switzerland,École Polytechnique Fédérale de Lausanne,Construction Materials Laboratory,"Bicher Farra, Jean-Paul Jaccoud",1150.0,1150.0,1000.0,1000.0,100.0,100,"[2,7,6]","[6,7,15]",60.0,"[0,21,0]",0,46.3,"[1,160x320,0]","[7,28,90]",2.77452695340812,"[1,160x320,1]",[28],37695.0,"[1,160x320,2]",[28],"[0,0,0,0,0.41,32,0,Sikament320,0]",196317.0,2,558.2,[14],[50],[1],[43],[0],[0],0.0,0.0,0,0,0.0,0.0,0.0,0,0,[0],[0],[0],[0],[0],2,1a,0,0,2,2,0.0,1,44.180217487433254,0.0,287.0,28,1,0.0,0,0,0,6,0.16,0.0,0.202,159.0,266.6818482330884,0,-1,2,0,0,0,10000.0,153.93804002589985,13,0.5,CN,46.3,1.0,38.3,55.78313253012048,3.408686840836292,5.670391296683419,4.615458745150989,4.43129289308718,3.606885039430556,7.371508685688444,3.606885039430556,2.3860807885854043,2.3860807885854043,3.9692739076783927,35900.0,0.0,1.4154558115046563,1.4154558115046563,0.0,1.5310998679776315,1.5310998679776315,0.0,2.946555679482288,2.946555679482288,35900.0,-5.722694192406719e-05,-5.722694192406719e-05,-0.0001694397094560943,-0.0001694397094560943,-0.0002266666513801615,-0.0002266666513801615,-0.0002266666513801615,1,0,5.208038201352965,0.0,100.0,0.0,50.0,0.0,0.0,0.015393804002589986,0.015393804002589986,0.0,0.0,0.0,0.0,0.0,0.0,0.0,50.0,43.0,50.0,50.0,0.0,0.0,49.99999999999999,8333333.333333336,166666.6666666667,166666.66666666674,25.0,0.25,0.0,0.0,0.0,0.0,-0.00020984320298042221,3.408686840836292,46.3,166666.6666666667,166666.66666666674,38.405308116600054,0.0,25.40645650607984,0.0,2,29.54254470507697,0.0,6.135636313505326,17.011025836204,0.0,0.0,0.0,0.0,0.0,0.0,0.0,191.91191923780815,0.0,0.0,0.0,50.0,0.0,153.93804002589985,-0.10000000000047748,0.0,10000.0,153.93804002589985,0.0,14.0,0.015393804002589986,50.0,10000.0,153.93804002589985,0.0,14.0,0.015393804002589986,50.0,10000.0,153.93804002589985,0.0,14.0,0.015393804002589986,50.0,43.982297150257104,0.0,10000.0,153.93804002589985,0.0,0.5962160568987394,0.7385406697065817,1.4954777230087684
3958,5189,19,S30-14-1,17,0,Rapport des essais: de tirants sous déformation imposée de courte durée,1993,0,Switzerland,École Polytechnique Fédérale de Lausanne,Construction Materials Laboratory,"Bicher Farra, Jean-Paul Jaccoud",1150.0,1150.0,1000.0,1000.0,100.0,100,"[2,7,6]","[6,7,15]",60.0,"[0,21,0]",0,46.3,"[1,160x320,0]","[7,28,90]",2.77452695340812,"[1,160x320,1]",[28],37695.0,"[1,160x320,2]",[28],"[0,0,0,0,0.41,32,0,Sikament320,0]",196317.0,2,558.2,[14],[50],[1],[43],[0],[0],0.0,0.0,0,0,0.0,0.0,0.0,0,0,[0],[0],[0],[0],[0],2,1a,0,0,2,2,0.0,1,27.247033084584274,0.0,177.0,28,1,0.0,0,0,0,3,0.07,0.0,0.096,271.0,271.0,0,-1,2,0,0,0,10000.0,153.93804002589985,13,0.5,CN,46.3,1.0,38.3,55.78313253012048,3.408686840836292,5.670391296683419,4.615458745150989,4.43129289308718,3.606885039430556,7.371508685688444,3.606885039430556,2.3860807885854043,2.3860807885854043,3.9692739076783927,35900.0,0.0,1.4154558115046563,1.4154558115046563,0.0,1.5310998679776315,1.5310998679776315,0.0,2.946555679482288,2.946555679482288,35900.0,-5.722694192406719e-05,-5.722694192406719e-05,-0.0001694397094560943,-0.0001694397094560943,-0.0002266666513801615,-0.0002266666513801615,-0.0002266666513801615,1,0,5.208038201352965,0.0,100.0,0.0,50.0,0.0,0.0,0.015393804002589986,0.015393804002589986,0.0,0.0,0.0,0.0,0.0,0.0,0.0,50.0,43.0,50.0,50.0,0.0,0.0,49.99999999999999,8333333.333333336,166666.6666666667,166666.66666666674,25.0,0.25,0.0,0.0,0.0,0.0,-0.00020984320298042221,3.408686840836292,46.3,166666.6666666667,166666.66666666674,38.405308116600054,0.0,25.40645650607984,0.0,1,29.54254470507697,0.0,6.135636313505326,17.011025836204,0.0,0.0,0.0,0.0,0.0,0.0,0.0,191.91191923780815,0.0,0.0,0.0,50.0,0.0,153.93804002589985,-0.10000000000047748,0.0,10000.0,153.93804002589985,0.0,14.0,0.015393804002589986,50.0,10000.0,153.93804002589985,0.0,14.0,0.015393804002589986,50.0,10000.0,153.93804002589985,0.0,14.0,0.015393804002589986,50.0,43.982297150257104,0.0,10000.0,153.93804002589985,0.0,1.0,1.0,0.9222981079182997
3960,5191,19,S30-14-2,15,0,Rapport des essais: de tirants sous déformation imposée de courte durée,1993,0,Switzerland,École Polytechnique Fédérale de Lausanne,Construction Materials Laboratory,"Bicher Farra, Jean-Paul Jaccoud",1150.0,1150.0,1000.0,1000.0,100.0,100,"[2,7,6]","[6,7,15]",60.0,"[0,21,0]",0,46.3,"[1,160x320,0]","[7,28,90]",2.77452695340812,"[1,160x320,1]",[28],37695.0,"[1,160x320,2]",[28],"[0,0,0,0,0.41,32,0,Sikament320,0]",196317.0,2,558.2,[14],[50],[1],[43],[0],[0],0.0,0.0,0,0,0.0,0.0,0.0,0,0,[0],[0],[0],[0],[0],2,1a,0,0,2,2,0.0,1,25.861590724351174,0.0,168.0,28,1,0.0,0,0,0,3,0.08,0.0,0.077,280.0,280.0,0,-1,2,0,0,0,10000.0,153.93804002589985,13,0.5,CN,46.3,1.0,38.3,55.78313253012048,3.408686840836292,5.670391296683419,4.615458745150989,4.43129289308718,3.606885039430556,7.371508685688444,3.606885039430556,2.3860807885854043,2.3860807885854043,3.9692739076783927,35900.0,0.0,1.4154558115046563,1.4154558115046563,0.0,1.5310998679776315,1.5310998679776315,0.0,2.946555679482288,2.946555679482288,35900.0,-5.722694192406719e-05,-5.722694192406719e-05,-0.0001694397094560943,-0.0001694397094560943,-0.0002266666513801615,-0.0002266666513801615,-0.0002266666513801615,1,0,5.208038201352965,0.0,100.0,0.0,50.0,0.0,0.0,0.015393804002589986,0.015393804002589986,0.0,0.0,0.0,0.0,0.0,0.0,0.0,50.0,43.0,50.0,50.0,0.0,0.0,49.99999999999999,8333333.333333336,166666.6666666667,166666.66666666674,25.0,0.25,0.0,0.0,0.0,0.0,-0.00020984320298042221,3.408686840836292,46.3,166666.6666666667,166666.66666666674,38.405308116600054,0.0,25.40645650607984,0.0,1,29.54254470507697,0.0,6.135636313505326,17.011025836204,0.0,0.0,0.0,0.0,0.0,0.0,0.0,191.91191923780815,0.0,0.0,0.0,50.0,0.0,153.93804002589985,-0.10000000000047748,0.0,10000.0,153.93804002589985,0.0,14.0,0.015393804002589986,50.0,10000.0,153.93804002589985,0.0,14.0,0.015393804002589986,50.0,10000.0,153.93804002589985,0.0,14.0,0.015393804002589986,50.0,43.982297150257104,0.0,10000.0,153.93804002589985,0.0,1.0,1.0,0.8754015939563522
3961,5192,19,S30-14-2,20,0,Rapport des essais: de tirants sous déformation imposée de courte durée,1993,0,Switzerland,École Polytechnique Fédérale de Lausanne,Construction Materials Laboratory,"Bicher Farra, Jean-Paul Jaccoud",1150.0,1150.0,1000.0,1000.0,100.0,100,"[2,7,6]","[6,7,15]",60.0,"[0,21,0]",0,46.3,"[1,160x320,0]","[7,28,90]",2.77452695340812,"[1,160x320,1]",[28],37695.0,"[1,160x320,2]",[28],"[0,0,0,0,0.41,32,0,Sikament320,0]",196317.0,2,558.2,[14],[50],[1],[43],[0],[0],0.0,0.0,0,0,0.0,0.0,0.0,0,0,[0],[0],[0],[0],[0],2,1a,0,0,2,2,0.0,1,28.478537404791474,0.0,185.0,28,1,0.0,0,0,0,4,0.09,0.0,0.099,223.0,223.0,0,-1,2,0,0,0,10000.0,153.93804002589985,13,0.5,CN,46.3,1.0,38.3,55.78313253012048,3.408686840836292,5.670391296683419,4.615458745150989,4.43129289308718,3.606885039430556,7.371508685688444,3.606885039430556,2.3860807885854043,2.3860807885854043,3.9692739076783927,35900.0,0.0,1.4154558115046563,1.4154558115046563,0.0,1.5310998679776315,1.5310998679776315,0.0,2.946555679482288,2.946555679482288,35900.0,-5.722694192406719e-05,-5.722694192406719e-05,-0.0001694397094560943,-0.0001694397094560943,-0.0002266666513801615,-0.0002266666513801615,-0.0002266666513801615,1,0,5.208038201352965,0.0,100.0,0.0,50.0,0.0,0.0,0.015393804002589986,0.015393804002589986,0.0,0.0,0.0,0.0,0.0,0.0,0.0,50.0,43.0,50.0,50.0,0.0,0.0,49.99999999999999,8333333.333333336,166666.6666666667,166666.66666666674,25.0,0.25,0.0,0.0,0.0,0.0,-0.00020984320298042221,3.408686840836292,46.3,166666.6666666667,166666.66666666674,38.405308116600054,0.0,25.40645650607984,0.0,1,29.54254470507697,0.0,6.135636313505326,17.011025836204,0.0,0.0,0.0,0.0,0.0,0.0,0.0,191.91191923780815,0.0,0.0,0.0,50.0,0.0,153.93804002589985,-0.10000000000047748,0.0,10000.0,153.93804002589985,0.0,14.0,0.015393804002589986,50.0,10000.0,153.93804002589985,0.0,14.0,0.015393804002589986,50.0,10000.0,153.93804002589985,0.0,14.0,0.015393804002589986,50.0,43.982297150257104,0.0,10000.0,153.93804002589985,0.0,1.0,1.0,0.9639838981066975
3963,5194,19,S30-14-2,23,0,Rapport des essais: de tirants sous déformation imposée de courte durée,1993,0,Switzerland,École Polytechnique Fédérale de Lausanne,Construction Materials Laboratory,"Bicher Farra, Jean-Paul Jaccoud",1150.0,1150.0,1000.0,1000.0,100.0,100,"[2,7,6]","[6,7,15]",60.0,"[0,21,0]",0,46.3,"[1,160x320,0]","[7,28,90]",2.77452695340812,"[1,160x320,1]",[28],37695.0,"[1,160x320,2]",[28],"[0,0,0,0,0.41,32,0,Sikament320,0]",196317.0,2,558.2,[14],[50],[1],[43],[0],[0],0.0,0.0,0,0,0.0,0.0,0.0,0,0,[0],[0],[0],[0],[0],2,1a,0,0,2,2,0.0,1,32.94274056554257,0.0,214.0,28,1,0.0,0,0,0,5,0.09,0.0,0.121,183.0,183.0,0,-1,2,0,0,0,10000.0,153.93804002589985,13,0.5,CN,46.3,1.0,38.3,55.78313253012048,3.408686840836292,5.670391296683419,4.615458745150989,4.43129289308718,3.606885039430556,7.371508685688444,3.606885039430556,2.3860807885854043,2.3860807885854043,3.9692739076783927,35900.0,0.0,1.4154558115046563,1.4154558115046563,0.0,1.5310998679776315,1.5310998679776315,0.0,2.946555679482288,2.946555679482288,35900.0,-5.722694192406719e-05,-5.722694192406719e-05,-0.0001694397094560943,-0.0001694397094560943,-0.0002266666513801615,-0.0002266666513801615,-0.0002266666513801615,1,0,5.208038201352965,0.0,100.0,0.0,50.0,0.0,0.0,0.015393804002589986,0.015393804002589986,0.0,0.0,0.0,0.0,0.0,0.0,0.0,50.0,43.0,50.0,50.0,0.0,0.0,49.99999999999999,8333333.333333336,166666.6666666667,166666.66666666674,25.0,0.25,0.0,0.0,0.0,0.0,-0.00020984320298042221,3.408686840836292,46.3,166666.6666666667,166666.66666666674,38.405308116600054,0.0,25.40645650607984,0.0,1,29.54254470507697,0.0,6.135636313505326,17.011025836204,0.0,0.0,0.0,0.0,0.0,0.0,0.0,191.91191923780815,0.0,0.0,0.0,50.0,0.0,153.93804002589985,-0.10000000000047748,0.0,10000.0,153.93804002589985,0.0,14.0,0.015393804002589986,50.0,10000.0,153.93804002589985,0.0,14.0,0.015393804002589986,50.0,10000.0,153.93804002589985,0.0,14.0,0.015393804002589986,50.0,43.982297150257104,0.0,10000.0,153.93804002589985,0.0,1.0,1.0,1.1150948875396394
3964,5195,19,S30-14-2,11,0,Rapport des essais: de tirants sous déformation imposée de courte durée,1993,0,Switzerland,École Polytechnique Fédérale de Lausanne,Construction Materials Laboratory,"Bicher Farra, Jean-Paul Jaccoud",1150.0,1150.0,1000.0,1000.0,100.0,100,"[2,7,6]","[6,7,15]",60.0,"[0,21,0]",0,46.3,"[1,160x320,0]","[7,28,90]",2.77452695340812,"[1,160x320,1]",[28],37695.0,"[1,160x320,2]",[28],"[0,0,0,0,0.41,32,0,Sikament320,0]",196317.0,2,558.2,[14],[50],[1],[43],[0],[0],0.0,0.0,0,0,0.0,0.0,0.0,0,0,[0],[0],[0],[0],[0],2,1a,0,0,2,2,0.0,1,25.553714644299376,0.0,166.0,28,1,0.0,0,0,0,2,0.08,0.0,0.08,373.0,373.0,0,-1,2,0,0,0,10000.0,153.93804002589985,13,0.5,CN,46.3,1.0,38.3,55.78313253012048,3.408686840836292,5.670391296683419,4.615458745150989,4.43129289308718,3.606885039430556,7.371508685688444,3.606885039430556,2.3860807885854043,2.3860807885854043,3.9692739076783927,35900.0,0.0,1.4154558115046563,1.4154558115046563,0.0,1.5310998679776315,1.5310998679776315,0.0,2.946555679482288,2.946555679482288,35900.0,-5.722694192406719e-05,-5.722694192406719e-05,-0.0001694397094560943,-0.0001694397094560943,-0.0002266666513801615,-0.0002266666513801615,-0.0002266666513801615,1,0,5.208038201352965,0.0,100.0,0.0,50.0,0.0,0.0,0.015393804002589986,0.015393804002589986,0.0,0.0,0.0,0.0,0.0,0.0,0.0,50.0,43.0,50.0,50.0,0.0,0.0,49.99999999999999,8333333.333333336,166666.6666666667,166666.66666666674,25.0,0.25,0.0,0.0,0.0,0.0,-0.00020984320298042221,3.408686840836292,46.3,166666.6666666667,166666.66666666674,38.405308116600054,0.0,25.40645650607984,0.0,1,29.54254470507697,0.0,6.135636313505326,17.011025836204,0.0,0.0,0.0,0.0,0.0,0.0,0.0,191.91191923780815,0.0,0.0,0.0,50.0,0.0,153.93804002589985,-0.10000000000047748,0.0,10000.0,153.93804002589985,0.0,14.0,0.015393804002589986,50.0,10000.0,153.93804002589985,0.0,14.0,0.015393804002589986,50.0,10000.0,153.93804002589985,0.0,14.0,0.015393804002589986,50.0,43.982297150257104,0.0,10000.0,153.93804002589985,0.0,1.0,1.0,0.8649801464092529
3967,5198,19,S30-14-2,31,0,Rapport des essais: de tirants sous déformation imposée de courte durée,1993,0,Switzerland,École Polytechnique Fédérale de Lausanne,Construction Materials Laboratory,"Bicher Farra, Jean-Paul Jaccoud",1150.0,1150.0,1000.0,1000.0,100.0,100,"[2,7,6]","[6,7,15]",60.0,"[0,21,0]",0,46.3,"[1,160x320,0]","[7,28,90]",2.77452695340812,"[1,160x320,1]",[28],37695.0,"[1,160x320,2]",[28],"[0,0,0,0,0.41,32,0,Sikament320,0]",196317.0,2,558.2,[14],[50],[1],[43],[0],[0],0.0,0.0,0,0,0.0,0.0,0.0,0,0,[0],[0],[0],[0],[0],2,1a,0,0,2,2,0.0,1,38.176633926423165,0.0,248.0,28,1,0.0,0,0,0,6,0.14,0.0,0.157,159.0,159.0,0,-1,2,0,0,0,10000.0,153.93804002589985,13,0.5,CN,46.3,1.0,38.3,55.78313253012048,3.408686840836292,5.670391296683419,4.615458745150989,4.43129289308718,3.606885039430556,7.371508685688444,3.606885039430556,2.3860807885854043,2.3860807885854043,3.9692739076783927,35900.0,0.0,1.4154558115046563,1.4154558115046563,0.0,1.5310998679776315,1.5310998679776315,0.0,2.946555679482288,2.946555679482288,35900.0,-5.722694192406719e-05,-5.722694192406719e-05,-0.0001694397094560943,-0.0001694397094560943,-0.0002266666513801615,-0.0002266666513801615,-0.0002266666513801615,1,0,5.208038201352965,0.0,100.0,0.0,50.0,0.0,0.0,0.015393804002589986,0.015393804002589986,0.0,0.0,0.0,0.0,0.0,0.0,0.0,50.0,43.0,50.0,50.0,0.0,0.0,49.99999999999999,8333333.333333336,166666.6666666667,166666.66666666674,25.0,0.25,0.0,0.0,0.0,0.0,-0.00020984320298042221,3.408686840836292,46.3,166666.6666666667,166666.66666666674,38.405308116600054,0.0,25.40645650607984,0.0,1,29.54254470507697,0.0,6.135636313505326,17.011025836204,0.0,0.0,0.0,0.0,0.0,0.0,0.0,191.91191923780815,0.0,0.0,0.0,50.0,0.0,153.93804002589985,-0.10000000000047748,0.0,10000.0,153.93804002589985,0.0,14.0,0.015393804002589986,50.0,10000.0,153.93804002589985,0.0,14.0,0.015393804002589986,50.0,10000.0,153.93804002589985,0.0,14.0,0.015393804002589986,50.0,43.982297150257104,0.0,10000.0,153.93804002589985,0.0,1.0,1.0,1.2922594958403295
3969,5200,19,S30-14-2,34,0,Rapport des essais: de tirants sous déformation imposée de courte durée,1993,0,Switzerland,École Polytechnique Fédérale de Lausanne,Construction Materials Laboratory,"Bicher Farra, Jean-Paul Jaccoud",1150.0,1150.0,1000.0,1000.0,100.0,100,"[2,7,6]","[6,7,15]",60.0,"[0,21,0]",0,46.3,"[1,160x320,0]","[7,28,90]",2.77452695340812,"[1,160x320,1]",[28],37695.0,"[1,160x320,2]",[28],"[0,0,0,0,0.41,32,0,Sikament320,0]",196317.0,2,558.2,[14],[50],[1],[43],[0],[0],0.0,0.0,0,0,0.0,0.0,0.0,0,0,[0],[0],[0],[0],[0],2,1a,0,0,2,2,0.0,1,38.48451000647496,0.0,250.0,28,1,0.0,0,0,0,7,0.14,0.0,0.162,139.0,215.06338140943484,0,-1,2,0,0,0,10000.0,153.93804002589985,13,0.5,CN,46.3,1.0,38.3,55.78313253012048,3.408686840836292,5.670391296683419,4.615458745150989,4.43129289308718,3.606885039430556,7.371508685688444,3.606885039430556,2.3860807885854043,2.3860807885854043,3.9692739076783927,35900.0,0.0,1.4154558115046563,1.4154558115046563,0.0,1.5310998679776315,1.5310998679776315,0.0,2.946555679482288,2.946555679482288,35900.0,-5.722694192406719e-05,-5.722694192406719e-05,-0.0001694397094560943,-0.0001694397094560943,-0.0002266666513801615,-0.0002266666513801615,-0.0002266666513801615,1,0,5.208038201352965,0.0,100.0,0.0,50.0,0.0,0.0,0.015393804002589986,0.015393804002589986,0.0,0.0,0.0,0.0,0.0,0.0,0.0,50.0,43.0,50.0,50.0,0.0,0.0,49.99999999999999,8333333.333333336,166666.6666666667,166666.66666666674,25.0,0.25,0.0,0.0,0.0,0.0,-0.00020984320298042221,3.408686840836292,46.3,166666.6666666667,166666.66666666674,38.405308116600054,0.0,25.40645650607984,0.0,2,29.54254470507697,0.0,6.135636313505326,17.011025836204,0.0,0.0,0.0,0.0,0.0,0.0,0.0,191.91191923780815,0.0,0.0,0.0,50.0,0.0,153.93804002589985,-0.10000000000047748,0.0,10000.0,153.93804002589985,0.0,14.0,0.015393804002589986,50.0,10000.0,153.93804002589985,0.0,14.0,0.015393804002589986,50.0,10000.0,153.93804002589985,0.0,14.0,0.015393804002589986,50.0,43.982297150257104,0.0,10000.0,153.93804002589985,0.0,0.6463210942237239,0.8179362433798686,1.302680943387429
3972,5203,19,S30-14-2,8,0,Rapport des essais: de tirants sous déformation imposée de courte durée,1993,0,Switzerland,École Polytechnique Fédérale de Lausanne,Construction Materials Laboratory,"Bicher Farra, Jean-Paul Jaccoud",1150.0,1150.0,1000.0,1000.0,100.0,100,"[2,7,6]","[6,7,15]",60.0,"[0,21,0]",0,46.3,"[1,160x320,0]","[7,28,90]",2.77452695340812,"[1,160x320,1]",[28],37695.0,"[1,160x320,2]",[28],"[0,0,0,0,0.41,32,0,Sikament320,0]",196317.0,2,558.2,[14],[50],[1],[43],[0],[0],0.0,0.0,0,0,0.0,0.0,0.0,0,0,[0],[0],[0],[0],[0],2,1a,0,0,2,2,0.0,1,26.323404844428875,0.0,171.0,28,1,0.0,0,0,0,2,0.05,0.0,0.05,313.0,313.0,0,-1,2,0,0,0,10000.0,153.93804002589985,13,0.5,CN,46.3,1.0,38.3,55.78313253012048,3.408686840836292,5.670391296683419,4.615458745150989,4.43129289308718,3.606885039430556,7.371508685688444,3.606885039430556,2.3860807885854043,2.3860807885854043,3.9692739076783927,35900.0,0.0,1.4154558115046563,1.4154558115046563,0.0,1.5310998679776315,1.5310998679776315,0.0,2.946555679482288,2.946555679482288,35900.0,-5.722694192406719e-05,-5.722694192406719e-05,-0.0001694397094560943,-0.0001694397094560943,-0.0002266666513801615,-0.0002266666513801615,-0.0002266666513801615,1,0,5.208038201352965,0.0,100.0,0.0,50.0,0.0,0.0,0.015393804002589986,0.015393804002589986,0.0,0.0,0.0,0.0,0.0,0.0,0.0,50.0,43.0,50.0,50.0,0.0,0.0,49.99999999999999,8333333.333333336,166666.6666666667,166666.66666666674,25.0,0.25,0.0,0.0,0.0,0.0,-0.00020984320298042221,3.408686840836292,46.3,166666.6666666667,166666.66666666674,38.405308116600054,0.0,25.40645650607984,0.0,1,29.54254470507697,0.0,6.135636313505326,17.011025836204,0.0,0.0,0.0,0.0,0.0,0.0,0.0,191.91191923780815,0.0,0.0,0.0,50.0,0.0,153.93804002589985,-0.10000000000047748,0.0,10000.0,153.93804002589985,0.0,14.0,0.015393804002589986,50.0,10000.0,153.93804002589985,0.0,14.0,0.015393804002589986,50.0,10000.0,153.93804002589985,0.0,14.0,0.015393804002589986,50.0,43.982297150257104,0.0,10000.0,153.93804002589985,0.0,1.0,1.0,0.8910337652770014
