Repository: iavdesch/Research

Readme
======

The supporting files are related to the study "A method for determining the performance of formulas for calculating the crack width and spacing in reinforced concrete elements".

The following files are relevant:
Research/Method_comparing_CWFs/Data_processing_for_GitHuB_Final (contains the data processing of the database "Crack width and crack spacing in reinforced and prestressed concrete elements: database")
Research/Method_comparing_CWFs/CWF_analysis_for_GitHuB_Final (contains the evaluation of the different crack width formulas)

File: Method_comparing_CWFs/Datasets_used/Working_database_no_hordijk_initshrink.csv (part 70 of 84)
,ID,EPID,ELID,LOADID,DOI,title,year,journal,country,institution,laboratory,authors,Ltot,Lspan,Lcons,Lmeas,h,b,hc,thc,RH,Temp,pd,fcm,catfcm,tfcm,fctm,catfctm,tfctm,Ecm,catEcm,tEcm,mix,Es,fsr,fy,phi,zs,nbl,clat,phit,st,phiw,sw,type,method,fpk,fp01k,Ep,rel,fpr,npl,phip,Ap,zp,cplat,catf,epsin,catcal,selfw,typew,locw,epsc,Nrep,N,M,sigs,t0,t,PL,catp,t0p,tp,ncr,wm,wk,wmax,sm,smax,indLR,indNP,indtfcm,indtfctm,indtEcm,slab,Ac,Astot,ts,sc,class_C,fcm28,Bcc,fck28,fcm_cube_150,fctm28,fctmfl28,fctmfl,fct095_28,fct095,fct095fl_28,fct095fl,fct005,fct005_28,fct005fl,Ecm28,phi_bc,phi_bc_prestress,phi_bc_prior_load,phi_dc,phi_dc_prestress,phi_dc_prior_load,phi_creep,phi_creep_prestress,phi_creep_prior_load,Ecm0,eps_cbs,eps_cbs_prestress,eps_cds,eps_cds_prestress,shrinkage,shrinkage_prestress,shrinkage_init,bondLR,bondPR,ae,ap,sxLR,sxNP,zstot,zstensinit,Astensinit,rhotot,rhotensinit,At,Aw,Aptot,zptot,zeta1,zeta,phi_peq,ry,cy,ry0,rx,ryp,cyp,cog,Izz,Wb,Wt,rho,qself,Mself,ep,Mp,pre_loss,initstrain,fctmorg,fcmorg,W_Ib,W_It,Ncr095,Mcr095,Ncr005,Mcr005,CS,Ncr,Mcr,tau_bms,tau_max,xcinit,epsinit,dpsigs,xc,eps,epsbot,sigssimpl,sigsr,dpsigsr,xc_sr,eps_sr,zstottens,zptottens,Astens,Actens,Aptens,Aceff_MC2020,Aseff_MC2020,Apeff_MC2020,phi_eq_MC2020,rhoeff_MC2020,hceff_MC2020,Aceff_FPR,Aseff_FPR,Apeff_FPR,phi_eq_FPR,rhoeff_FPR,hceff_FPR,Aceff_SMTCM,Aseff_SMTCM,Apeff_SMTCM,phi_eq_SMTCM,rhoeff_SMTCM,hceff_SMTCM,sumcirc_SMTCM,sumcirc_p_SMTCM,Actensstate1,Astensstate1,Aptensstate1,r,p,k1
3973,5204,19,S30-14-2,12,0,Rapport des essais: de tirants sous déformation imposée de courte durée,1993,0,Switzerland,École Polytechnique Fédérale de Lausanne,Construction Materials Laboratory,"Bicher Farra, Jean-Paul Jaccoud",1150.0,1150.0,1000.0,1000.0,100.0,100,"[2,7,6]","[6,7,15]",60.0,"[0,21,0]",0,46.3,"[1,160x320,0]","[7,28,90]",2.77452695340812,"[1,160x320,1]",[28],37695.0,"[1,160x320,2]",[28],"[0,0,0,0,0.41,32,0,Sikament320,0]",196317.0,2,558.2,[14],[50],[1],[43],[0],[0],0.0,0.0,0,0,0.0,0.0,0.0,0,0,[0],[0],[0],[0],[0],2,1a,0,0,2,2,0.0,1,26.323404844428875,0.0,171.0,28,1,0.0,0,0,0,3,0.05,0.0,0.075,257.0,257.0,0,-1,2,0,0,0,10000.0,153.93804002589985,13,0.5,CN,46.3,1.0,38.3,55.78313253012048,3.408686840836292,5.670391296683419,4.615458745150989,4.43129289308718,3.606885039430556,7.371508685688444,3.606885039430556,2.3860807885854043,2.3860807885854043,3.9692739076783927,35900.0,0.0,1.4154558115046563,1.4154558115046563,0.0,1.5310998679776315,1.5310998679776315,0.0,2.946555679482288,2.946555679482288,35900.0,-5.722694192406719e-05,-5.722694192406719e-05,-0.0001694397094560943,-0.0001694397094560943,-0.0002266666513801615,-0.0002266666513801615,-0.0002266666513801615,1,0,5.208038201352965,0.0,100.0,0.0,50.0,0.0,0.0,0.015393804002589986,0.015393804002589986,0.0,0.0,0.0,0.0,0.0,0.0,0.0,50.0,43.0,50.0,50.0,0.0,0.0,49.99999999999999,8333333.333333336,166666.6666666667,166666.66666666674,25.0,0.25,0.0,0.0,0.0,0.0,-0.00020984320298042221,3.408686840836292,46.3,166666.6666666667,166666.66666666674,38.405308116600054,0.0,25.40645650607984,0.0,1,29.54254470507697,0.0,6.135636313505326,17.011025836204,0.0,0.0,0.0,0.0,0.0,0.0,0.0,191.91191923780815,0.0,0.0,0.0,50.0,0.0,153.93804002589985,-0.10000000000047748,0.0,10000.0,153.93804002589985,0.0,14.0,0.015393804002589986,50.0,10000.0,153.93804002589985,0.0,14.0,0.015393804002589986,50.0,10000.0,153.93804002589985,0.0,14.0,0.015393804002589986,50.0,43.982297150257104,0.0,10000.0,153.93804002589985,0.0,1.0,1.0,0.8910337652770014
3974,5205,19,S30-14-2,17,0,Rapport des essais: de tirants sous déformation imposée de courte durée,1993,0,Switzerland,École Polytechnique Fédérale de Lausanne,Construction Materials Laboratory,"Bicher Farra, Jean-Paul Jaccoud",1150.0,1150.0,1000.0,1000.0,100.0,100,"[2,7,6]","[6,7,15]",60.0,"[0,21,0]",0,46.3,"[1,160x320,0]","[7,28,90]",2.77452695340812,"[1,160x320,1]",[28],37695.0,"[1,160x320,2]",[28],"[0,0,0,0,0.41,32,0,Sikament320,0]",196317.0,2,558.2,[14],[50],[1],[43],[0],[0],0.0,0.0,0,0,0.0,0.0,0.0,0,0,[0],[0],[0],[0],[0],2,1a,0,0,2,2,0.0,1,28.940351524869172,0.0,188.0,28,1,0.0,0,0,0,4,0.07,0.0,0.07,217.0,217.0,0,-1,2,0,0,0,10000.0,153.93804002589985,13,0.5,CN,46.3,1.0,38.3,55.78313253012048,3.408686840836292,5.670391296683419,4.615458745150989,4.43129289308718,3.606885039430556,7.371508685688444,3.606885039430556,2.3860807885854043,2.3860807885854043,3.9692739076783927,35900.0,0.0,1.4154558115046563,1.4154558115046563,0.0,1.5310998679776315,1.5310998679776315,0.0,2.946555679482288,2.946555679482288,35900.0,-5.722694192406719e-05,-5.722694192406719e-05,-0.0001694397094560943,-0.0001694397094560943,-0.0002266666513801615,-0.0002266666513801615,-0.0002266666513801615,1,0,5.208038201352965,0.0,100.0,0.0,50.0,0.0,0.0,0.015393804002589986,0.015393804002589986,0.0,0.0,0.0,0.0,0.0,0.0,0.0,50.0,43.0,50.0,50.0,0.0,0.0,49.99999999999999,8333333.333333336,166666.6666666667,166666.66666666674,25.0,0.25,0.0,0.0,0.0,0.0,-0.00020984320298042221,3.408686840836292,46.3,166666.6666666667,166666.66666666674,38.405308116600054,0.0,25.40645650607984,0.0,1,29.54254470507697,0.0,6.135636313505326,17.011025836204,0.0,0.0,0.0,0.0,0.0,0.0,0.0,191.91191923780815,0.0,0.0,0.0,50.0,0.0,153.93804002589985,-0.10000000000047748,0.0,10000.0,153.93804002589985,0.0,14.0,0.015393804002589986,50.0,10000.0,153.93804002589985,0.0,14.0,0.015393804002589986,50.0,10000.0,153.93804002589985,0.0,14.0,0.015393804002589986,50.0,43.982297150257104,0.0,10000.0,153.93804002589985,0.0,1.0,1.0,0.9796160694273466
3976,5207,19,S30-14-2,36,0,Rapport des essais: de tirants sous déformation imposée de courte durée,1993,0,Switzerland,École Polytechnique Fédérale de Lausanne,Construction Materials Laboratory,"Bicher Farra, Jean-Paul Jaccoud",1150.0,1150.0,1000.0,1000.0,100.0,100,"[2,7,6]","[6,7,15]",60.0,"[0,21,0]",0,46.3,"[1,160x320,0]","[7,28,90]",2.77452695340812,"[1,160x320,1]",[28],37695.0,"[1,160x320,2]",[28],"[0,0,0,0,0.41,32,0,Sikament320,0]",196317.0,2,558.2,[14],[50],[1],[43],[0],[0],0.0,0.0,0,0,0.0,0.0,0.0,0,0,[0],[0],[0],[0],[0],2,1a,0,0,2,2,0.0,1,50.64561516852105,0.0,329.0,28,1,0.0,0,0,0,7,0.2,0.0,0.218,139.0,246.02151685331958,0,-1,2,0,0,0,10000.0,153.93804002589985,13,0.5,CN,46.3,1.0,38.3,55.78313253012048,3.408686840836292,5.670391296683419,4.615458745150989,4.43129289308718,3.606885039430556,7.371508685688444,3.606885039430556,2.3860807885854043,2.3860807885854043,3.9692739076783927,35900.0,0.0,1.4154558115046563,1.4154558115046563,0.0,1.5310998679776315,1.5310998679776315,0.0,2.946555679482288,2.946555679482288,35900.0,-5.722694192406719e-05,-5.722694192406719e-05,-0.0001694397094560943,-0.0001694397094560943,-0.0002266666513801615,-0.0002266666513801615,-0.0002266666513801615,1,0,5.208038201352965,0.0,100.0,0.0,50.0,0.0,0.0,0.015393804002589986,0.015393804002589986,0.0,0.0,0.0,0.0,0.0,0.0,0.0,50.0,43.0,50.0,50.0,0.0,0.0,49.99999999999999,8333333.333333336,166666.6666666667,166666.66666666674,25.0,0.25,0.0,0.0,0.0,0.0,-0.00020984320298042221,3.408686840836292,46.3,166666.6666666667,166666.66666666674,38.405308116600054,0.0,25.40645650607984,0.0,2,29.54254470507697,0.0,6.135636313505326,17.011025836204,0.0,0.0,0.0,0.0,0.0,0.0,0.0,191.91191923780815,0.0,0.0,0.0,50.0,0.0,153.93804002589985,-0.10000000000047748,0.0,10000.0,153.93804002589985,0.0,14.0,0.015393804002589986,50.0,10000.0,153.93804002589985,0.0,14.0,0.015393804002589986,50.0,10000.0,153.93804002589985,0.0,14.0,0.015393804002589986,50.0,43.982297150257104,0.0,10000.0,153.93804002589985,0.0,0.5649912323842518,0.6818490588471928,1.7143281214978565
3977,5208,19,S30-14-2,26,0,Rapport des essais: de tirants sous déformation imposée de courte durée,1993,0,Switzerland,École Polytechnique Fédérale de Lausanne,Construction Materials Laboratory,"Bicher Farra, Jean-Paul Jaccoud",1150.0,1150.0,1000.0,1000.0,100.0,100,"[2,7,6]","[6,7,15]",60.0,"[0,21,0]",0,46.3,"[1,160x320,0]","[7,28,90]",2.77452695340812,"[1,160x320,1]",[28],37695.0,"[1,160x320,2]",[28],"[0,0,0,0,0.41,32,0,Sikament320,0]",196317.0,2,558.2,[14],[50],[1],[43],[0],[0],0.0,0.0,0,0,0.0,0.0,0.0,0,0,[0],[0],[0],[0],[0],2,1a,0,0,2,2,0.0,1,32.48092644546487,0.0,210.99999999999997,28,1,0.0,0,0,0,5,0.11,0.0,0.125,186.0,186.0,0,-1,2,0,0,0,10000.0,153.93804002589985,13,0.5,CN,46.3,1.0,38.3,55.78313253012048,3.408686840836292,5.670391296683419,4.615458745150989,4.43129289308718,3.606885039430556,7.371508685688444,3.606885039430556,2.3860807885854043,2.3860807885854043,3.9692739076783927,35900.0,0.0,1.4154558115046563,1.4154558115046563,0.0,1.5310998679776315,1.5310998679776315,0.0,2.946555679482288,2.946555679482288,35900.0,-5.722694192406719e-05,-5.722694192406719e-05,-0.0001694397094560943,-0.0001694397094560943,-0.0002266666513801615,-0.0002266666513801615,-0.0002266666513801615,1,0,5.208038201352965,0.0,100.0,0.0,50.0,0.0,0.0,0.015393804002589986,0.015393804002589986,0.0,0.0,0.0,0.0,0.0,0.0,0.0,50.0,43.0,50.0,50.0,0.0,0.0,49.99999999999999,8333333.333333336,166666.6666666667,166666.66666666674,25.0,0.25,0.0,0.0,0.0,0.0,-0.00020984320298042221,3.408686840836292,46.3,166666.6666666667,166666.66666666674,38.405308116600054,0.0,25.40645650607984,0.0,1,29.54254470507697,0.0,6.135636313505326,17.011025836204,0.0,0.0,0.0,0.0,0.0,0.0,0.0,191.91191923780815,0.0,0.0,0.0,50.0,0.0,153.93804002589985,-0.10000000000047748,0.0,10000.0,153.93804002589985,0.0,14.0,0.015393804002589986,50.0,10000.0,153.93804002589985,0.0,14.0,0.015393804002589986,50.0,10000.0,153.93804002589985,0.0,14.0,0.015393804002589986,50.0,43.982297150257104,0.0,10000.0,153.93804002589985,0.0,1.0,1.0,1.09946271621899
3978,5209,19,S30-14-2,24,0,Rapport des essais: de tirants sous déformation imposée de courte durée,1993,0,Switzerland,École Polytechnique Fédérale de Lausanne,Construction Materials Laboratory,"Bicher Farra, Jean-Paul Jaccoud",1150.0,1150.0,1000.0,1000.0,100.0,100,"[2,7,6]","[6,7,15]",60.0,"[0,21,0]",0,46.3,"[1,160x320,0]","[7,28,90]",2.77452695340812,"[1,160x320,1]",[28],37695.0,"[1,160x320,2]",[28],"[0,0,0,0,0.41,32,0,Sikament320,0]",196317.0,2,558.2,[14],[50],[1],[43],[0],[0],0.0,0.0,0,0,0.0,0.0,0.0,0,0,[0],[0],[0],[0],[0],2,1a,0,0,2,2,0.0,1,25.707652684325275,0.0,167.0,28,1,0.0,0,0,0,5,0.09,0.0,0.112,183.0,183.0,0,-1,2,0,0,0,10000.0,153.93804002589985,13,0.5,CN,46.3,1.0,38.3,55.78313253012048,3.408686840836292,5.670391296683419,4.615458745150989,4.43129289308718,3.606885039430556,7.371508685688444,3.606885039430556,2.3860807885854043,2.3860807885854043,3.9692739076783927,35900.0,0.0,1.4154558115046563,1.4154558115046563,0.0,1.5310998679776315,1.5310998679776315,0.0,2.946555679482288,2.946555679482288,35900.0,-5.722694192406719e-05,-5.722694192406719e-05,-0.0001694397094560943,-0.0001694397094560943,-0.0002266666513801615,-0.0002266666513801615,-0.0002266666513801615,1,0,5.208038201352965,0.0,100.0,0.0,50.0,0.0,0.0,0.015393804002589986,0.015393804002589986,0.0,0.0,0.0,0.0,0.0,0.0,0.0,50.0,43.0,50.0,50.0,0.0,0.0,49.99999999999999,8333333.333333336,166666.6666666667,166666.66666666674,25.0,0.25,0.0,0.0,0.0,0.0,-0.00020984320298042221,3.408686840836292,46.3,166666.6666666667,166666.66666666674,38.405308116600054,0.0,25.40645650607984,0.0,1,29.54254470507697,0.0,6.135636313505326,17.011025836204,0.0,0.0,0.0,0.0,0.0,0.0,0.0,191.91191923780815,0.0,0.0,0.0,50.0,0.0,153.93804002589985,-0.10000000000047748,0.0,10000.0,153.93804002589985,0.0,14.0,0.015393804002589986,50.0,10000.0,153.93804002589985,0.0,14.0,0.015393804002589986,50.0,10000.0,153.93804002589985,0.0,14.0,0.015393804002589986,50.0,43.982297150257104,0.0,10000.0,153.93804002589985,0.0,1.0,1.0,0.8701908701828025
3979,5210,19,S30-14-2,30,0,Rapport des essais: de tirants sous déformation imposée de courte durée,1993,0,Switzerland,École Polytechnique Fédérale de Lausanne,Construction Materials Laboratory,"Bicher Farra, Jean-Paul Jaccoud",1150.0,1150.0,1000.0,1000.0,100.0,100,"[2,7,6]","[6,7,15]",60.0,"[0,21,0]",0,46.3,"[1,160x320,0]","[7,28,90]",2.77452695340812,"[1,160x320,1]",[28],37695.0,"[1,160x320,2]",[28],"[0,0,0,0,0.41,32,0,Sikament320,0]",196317.0,2,558.2,[14],[50],[1],[43],[0],[0],0.0,0.0,0,0,0.0,0.0,0.0,0,0,[0],[0],[0],[0],[0],2,1a,0,0,2,2,0.0,1,33.86636880569797,0.0,220.0,28,1,0.0,0,0,0,6,0.13,0.0,0.144,159.0,159.0,0,-1,2,0,0,0,10000.0,153.93804002589985,13,0.5,CN,46.3,1.0,38.3,55.78313253012048,3.408686840836292,5.670391296683419,4.615458745150989,4.43129289308718,3.606885039430556,7.371508685688444,3.606885039430556,2.3860807885854043,2.3860807885854043,3.9692739076783927,35900.0,0.0,1.4154558115046563,1.4154558115046563,0.0,1.5310998679776315,1.5310998679776315,0.0,2.946555679482288,2.946555679482288,35900.0,-5.722694192406719e-05,-5.722694192406719e-05,-0.0001694397094560943,-0.0001694397094560943,-0.0002266666513801615,-0.0002266666513801615,-0.0002266666513801615,1,0,5.208038201352965,0.0,100.0,0.0,50.0,0.0,0.0,0.015393804002589986,0.015393804002589986,0.0,0.0,0.0,0.0,0.0,0.0,0.0,50.0,43.0,50.0,50.0,0.0,0.0,49.99999999999999,8333333.333333336,166666.6666666667,166666.66666666674,25.0,0.25,0.0,0.0,0.0,0.0,-0.00020984320298042221,3.408686840836292,46.3,166666.6666666667,166666.66666666674,38.405308116600054,0.0,25.40645650607984,0.0,1,29.54254470507697,0.0,6.135636313505326,17.011025836204,0.0,0.0,0.0,0.0,0.0,0.0,0.0,191.91191923780815,0.0,0.0,0.0,50.0,0.0,153.93804002589985,-0.10000000000047748,0.0,10000.0,153.93804002589985,0.0,14.0,0.015393804002589986,50.0,10000.0,153.93804002589985,0.0,14.0,0.015393804002589986,50.0,10000.0,153.93804002589985,0.0,14.0,0.015393804002589986,50.0,43.982297150257104,0.0,10000.0,153.93804002589985,0.0,1.0,1.0,1.1463592301809375
3981,5212,19,S30-14-2,35,0,Rapport des essais: de tirants sous déformation imposée de courte durée,1993,0,Switzerland,École Polytechnique Fédérale de Lausanne,Construction Materials Laboratory,"Bicher Farra, Jean-Paul Jaccoud",1150.0,1150.0,1000.0,1000.0,100.0,100,"[2,7,6]","[6,7,15]",60.0,"[0,21,0]",0,46.3,"[1,160x320,0]","[7,28,90]",2.77452695340812,"[1,160x320,1]",[28],37695.0,"[1,160x320,2]",[28],"[0,0,0,0,0.41,32,0,Sikament320,0]",196317.0,2,558.2,[14],[50],[1],[43],[0],[0],0.0,0.0,0,0,0.0,0.0,0.0,0,0,[0],[0],[0],[0],[0],2,1a,0,0,2,2,0.0,1,45.103845727588656,0.0,293.0,28,1,0.0,0,0,0,7,0.17,0.0,0.188,139.0,235.36770464829124,0,-1,2,0,0,0,10000.0,153.93804002589985,13,0.5,CN,46.3,1.0,38.3,55.78313253012048,3.408686840836292,5.670391296683419,4.615458745150989,4.43129289308718,3.606885039430556,7.371508685688444,3.606885039430556,2.3860807885854043,2.3860807885854043,3.9692739076783927,35900.0,0.0,1.4154558115046563,1.4154558115046563,0.0,1.5310998679776315,1.5310998679776315,0.0,2.946555679482288,2.946555679482288,35900.0,-5.722694192406719e-05,-5.722694192406719e-05,-0.0001694397094560943,-0.0001694397094560943,-0.0002266666513801615,-0.0002266666513801615,-0.0002266666513801615,1,0,5.208038201352965,0.0,100.0,0.0,50.0,0.0,0.0,0.015393804002589986,0.015393804002589986,0.0,0.0,0.0,0.0,0.0,0.0,0.0,50.0,43.0,50.0,50.0,0.0,0.0,49.99999999999999,8333333.333333336,166666.6666666667,166666.66666666674,25.0,0.25,0.0,0.0,0.0,0.0,-0.00020984320298042221,3.408686840836292,46.3,166666.6666666667,166666.66666666674,38.405308116600054,0.0,25.40645650607984,0.0,2,29.54254470507697,0.0,6.135636313505326,17.011025836204,0.0,0.0,0.0,0.0,0.0,0.0,0.0,191.91191923780815,0.0,0.0,0.0,50.0,0.0,153.93804002589985,-0.10000000000047748,0.0,10000.0,153.93804002589985,0.0,14.0,0.015393804002589986,50.0,10000.0,153.93804002589985,0.0,14.0,0.015393804002589986,50.0,10000.0,153.93804002589985,0.0,14.0,0.015393804002589986,50.0,43.982297150257104,0.0,10000.0,153.93804002589985,0.0,0.5905653037986116,0.7287272140980657,1.5267420656500668
3982,5213,19,S30-14-2,27,0,Rapport des essais: de tirants sous déformation imposée de courte durée,1993,0,Switzerland,École Polytechnique Fédérale de Lausanne,Construction Materials Laboratory,"Bicher Farra, Jean-Paul Jaccoud",1150.0,1150.0,1000.0,1000.0,100.0,100,"[2,7,6]","[6,7,15]",60.0,"[0,21,0]",0,46.3,"[1,160x320,0]","[7,28,90]",2.77452695340812,"[1,160x320,1]",[28],37695.0,"[1,160x320,2]",[28],"[0,0,0,0,0.41,32,0,Sikament320,0]",196317.0,2,558.2,[14],[50],[1],[43],[0],[0],0.0,0.0,0,0,0.0,0.0,0.0,0,0,[0],[0],[0],[0],[0],2,1a,0,0,2,2,0.0,1,35.405749205956965,0.0,229.99999999999997,28,1,0.0,0,0,0,5,0.12,0.0,0.137,186.0,186.0,0,-1,2,0,0,0,10000.0,153.93804002589985,13,0.5,CN,46.3,1.0,38.3,55.78313253012048,3.408686840836292,5.670391296683419,4.615458745150989,4.43129289308718,3.606885039430556,7.371508685688444,3.606885039430556,2.3860807885854043,2.3860807885854043,3.9692739076783927,35900.0,0.0,1.4154558115046563,1.4154558115046563,0.0,1.5310998679776315,1.5310998679776315,0.0,2.946555679482288,2.946555679482288,35900.0,-5.722694192406719e-05,-5.722694192406719e-05,-0.0001694397094560943,-0.0001694397094560943,-0.0002266666513801615,-0.0002266666513801615,-0.0002266666513801615,1,0,5.208038201352965,0.0,100.0,0.0,50.0,0.0,0.0,0.015393804002589986,0.015393804002589986,0.0,0.0,0.0,0.0,0.0,0.0,0.0,50.0,43.0,50.0,50.0,0.0,0.0,49.99999999999999,8333333.333333336,166666.6666666667,166666.66666666674,25.0,0.25,0.0,0.0,0.0,0.0,-0.00020984320298042221,3.408686840836292,46.3,166666.6666666667,166666.66666666674,38.405308116600054,0.0,25.40645650607984,0.0,1,29.54254470507697,0.0,6.135636313505326,17.011025836204,0.0,0.0,0.0,0.0,0.0,0.0,0.0,191.91191923780815,0.0,0.0,0.0,50.0,0.0,153.93804002589985,-0.10000000000047748,0.0,10000.0,153.93804002589985,0.0,14.0,0.015393804002589986,50.0,10000.0,153.93804002589985,0.0,14.0,0.015393804002589986,50.0,10000.0,153.93804002589985,0.0,14.0,0.015393804002589986,50.0,43.982297150257104,0.0,10000.0,153.93804002589985,0.0,1.0,1.0,1.1984664679164347
3985,5216,19,S30-14-2,21,0,Rapport des essais: de tirants sous déformation imposée de courte durée,1993,0,Switzerland,École Polytechnique Fédérale de Lausanne,Construction Materials Laboratory,"Bicher Farra, Jean-Paul Jaccoud",1150.0,1150.0,1000.0,1000.0,100.0,100,"[2,7,6]","[6,7,15]",60.0,"[0,21,0]",0,46.3,"[1,160x320,0]","[7,28,90]",2.77452695340812,"[1,160x320,1]",[28],37695.0,"[1,160x320,2]",[28],"[0,0,0,0,0.41,32,0,Sikament320,0]",196317.0,2,558.2,[14],[50],[1],[43],[0],[0],0.0,0.0,0,0,0.0,0.0,0.0,0,0,[0],[0],[0],[0],[0],2,1a,0,0,2,2,0.0,1,30.63366996515407,0.0,199.0,28,1,0.0,0,0,0,4,0.1,0.0,0.113,224.0,224.0,0,-1,2,0,0,0,10000.0,153.93804002589985,13,0.5,CN,46.3,1.0,38.3,55.78313253012048,3.408686840836292,5.670391296683419,4.615458745150989,4.43129289308718,3.606885039430556,7.371508685688444,3.606885039430556,2.3860807885854043,2.3860807885854043,3.9692739076783927,35900.0,0.0,1.4154558115046563,1.4154558115046563,0.0,1.5310998679776315,1.5310998679776315,0.0,2.946555679482288,2.946555679482288,35900.0,-5.722694192406719e-05,-5.722694192406719e-05,-0.0001694397094560943,-0.0001694397094560943,-0.0002266666513801615,-0.0002266666513801615,-0.0002266666513801615,1,0,5.208038201352965,0.0,100.0,0.0,50.0,0.0,0.0,0.015393804002589986,0.015393804002589986,0.0,0.0,0.0,0.0,0.0,0.0,0.0,50.0,43.0,50.0,50.0,0.0,0.0,49.99999999999999,8333333.333333336,166666.6666666667,166666.66666666674,25.0,0.25,0.0,0.0,0.0,0.0,-0.00020984320298042221,3.408686840836292,46.3,166666.6666666667,166666.66666666674,38.405308116600054,0.0,25.40645650607984,0.0,1,29.54254470507697,0.0,6.135636313505326,17.011025836204,0.0,0.0,0.0,0.0,0.0,0.0,0.0,191.91191923780815,0.0,0.0,0.0,50.0,0.0,153.93804002589985,-0.10000000000047748,0.0,10000.0,153.93804002589985,0.0,14.0,0.015393804002589986,50.0,10000.0,153.93804002589985,0.0,14.0,0.015393804002589986,50.0,10000.0,153.93804002589985,0.0,14.0,0.015393804002589986,50.0,43.982297150257104,0.0,10000.0,153.93804002589985,0.0,1.0,1.0,1.0369340309363935
3986,5217,19,S30-14-2,25,0,Rapport des essais: de tirants sous déformation imposée de courte durée,1993,0,Switzerland,École Polytechnique Fédérale de Lausanne,Construction Materials Laboratory,"Bicher Farra, Jean-Paul Jaccoud",1150.0,1150.0,1000.0,1000.0,100.0,100,"[2,7,6]","[6,7,15]",60.0,"[0,21,0]",0,46.3,"[1,160x320,0]","[7,28,90]",2.77452695340812,"[1,160x320,1]",[28],37695.0,"[1,160x320,2]",[28],"[0,0,0,0,0.41,32,0,Sikament320,0]",196317.0,2,558.2,[14],[50],[1],[43],[0],[0],0.0,0.0,0,0,0.0,0.0,0.0,0,0,[0],[0],[0],[0],[0],2,1a,0,0,2,2,0.0,1,28.478537404791474,0.0,185.0,28,1,0.0,0,0,0,5,0.1,0.0,0.114,186.0,186.0,0,-1,2,0,0,0,10000.0,153.93804002589985,13,0.5,CN,46.3,1.0,38.3,55.78313253012048,3.408686840836292,5.670391296683419,4.615458745150989,4.43129289308718,3.606885039430556,7.371508685688444,3.606885039430556,2.3860807885854043,2.3860807885854043,3.9692739076783927,35900.0,0.0,1.4154558115046563,1.4154558115046563,0.0,1.5310998679776315,1.5310998679776315,0.0,2.946555679482288,2.946555679482288,35900.0,-5.722694192406719e-05,-5.722694192406719e-05,-0.0001694397094560943,-0.0001694397094560943,-0.0002266666513801615,-0.0002266666513801615,-0.0002266666513801615,1,0,5.208038201352965,0.0,100.0,0.0,50.0,0.0,0.0,0.015393804002589986,0.015393804002589986,0.0,0.0,0.0,0.0,0.0,0.0,0.0,50.0,43.0,50.0,50.0,0.0,0.0,49.99999999999999,8333333.333333336,166666.6666666667,166666.66666666674,25.0,0.25,0.0,0.0,0.0,0.0,-0.00020984320298042221,3.408686840836292,46.3,166666.6666666667,166666.66666666674,38.405308116600054,0.0,25.40645650607984,0.0,1,29.54254470507697,0.0,6.135636313505326,17.011025836204,0.0,0.0,0.0,0.0,0.0,0.0,0.0,191.91191923780815,0.0,0.0,0.0,50.0,0.0,153.93804002589985,-0.10000000000047748,0.0,10000.0,153.93804002589985,0.0,14.0,0.015393804002589986,50.0,10000.0,153.93804002589985,0.0,14.0,0.015393804002589986,50.0,10000.0,153.93804002589985,0.0,14.0,0.015393804002589986,50.0,43.982297150257104,0.0,10000.0,153.93804002589985,0.0,1.0,1.0,0.9639838981066975
3987,5218,19,S30-14-2,16,0,Rapport des essais: de tirants sous déformation imposée de courte durée,1993,0,Switzerland,École Polytechnique Fédérale de Lausanne,Construction Materials Laboratory,"Bicher Farra, Jean-Paul Jaccoud",1150.0,1150.0,1000.0,1000.0,100.0,100,"[2,7,6]","[6,7,15]",60.0,"[0,21,0]",0,46.3,"[1,160x320,0]","[7,28,90]",2.77452695340812,"[1,160x320,1]",[28],37695.0,"[1,160x320,2]",[28],"[0,0,0,0,0.41,32,0,Sikament320,0]",196317.0,2,558.2,[14],[50],[1],[43],[0],[0],0.0,0.0,0,0,0.0,0.0,0.0,0,0,[0],[0],[0],[0],[0],2,1a,0,0,2,2,0.0,1,28.016723284713773,0.0,182.0,28,1,0.0,0,0,0,3,0.09,0.0,0.083,281.0,281.0,0,-1,2,0,0,0,10000.0,153.93804002589985,13,0.5,CN,46.3,1.0,38.3,55.78313253012048,3.408686840836292,5.670391296683419,4.615458745150989,4.43129289308718,3.606885039430556,7.371508685688444,3.606885039430556,2.3860807885854043,2.3860807885854043,3.9692739076783927,35900.0,0.0,1.4154558115046563,1.4154558115046563,0.0,1.5310998679776315,1.5310998679776315,0.0,2.946555679482288,2.946555679482288,35900.0,-5.722694192406719e-05,-5.722694192406719e-05,-0.0001694397094560943,-0.0001694397094560943,-0.0002266666513801615,-0.0002266666513801615,-0.0002266666513801615,1,0,5.208038201352965,0.0,100.0,0.0,50.0,0.0,0.0,0.015393804002589986,0.015393804002589986,0.0,0.0,0.0,0.0,0.0,0.0,0.0,50.0,43.0,50.0,50.0,0.0,0.0,49.99999999999999,8333333.333333336,166666.6666666667,166666.66666666674,25.0,0.25,0.0,0.0,0.0,0.0,-0.00020984320298042221,3.408686840836292,46.3,166666.6666666667,166666.66666666674,38.405308116600054,0.0,25.40645650607984,0.0,1,29.54254470507697,0.0,6.135636313505326,17.011025836204,0.0,0.0,0.0,0.0,0.0,0.0,0.0,191.91191923780815,0.0,0.0,0.0,50.0,0.0,153.93804002589985,-0.10000000000047748,0.0,10000.0,153.93804002589985,0.0,14.0,0.015393804002589986,50.0,10000.0,153.93804002589985,0.0,14.0,0.015393804002589986,50.0,10000.0,153.93804002589985,0.0,14.0,0.015393804002589986,50.0,43.982297150257104,0.0,10000.0,153.93804002589985,0.0,1.0,1.0,0.9483517267860483
3988,5219,19,S30-14-2,19,0,Rapport des essais: de tirants sous déformation imposée de courte durée,1993,0,Switzerland,École Polytechnique Fédérale de Lausanne,Construction Materials Laboratory,"Bicher Farra, Jean-Paul Jaccoud",1150.0,1150.0,1000.0,1000.0,100.0,100,"[2,7,6]","[6,7,15]",60.0,"[0,21,0]",0,46.3,"[1,160x320,0]","[7,28,90]",2.77452695340812,"[1,160x320,1]",[28],37695.0,"[1,160x320,2]",[28],"[0,0,0,0,0.41,32,0,Sikament320,0]",196317.0,2,558.2,[14],[50],[1],[43],[0],[0],0.0,0.0,0,0,0.0,0.0,0.0,0,0,[0],[0],[0],[0],[0],2,1a,0,0,2,2,0.0,1,25.861590724351174,0.0,168.0,28,1,0.0,0,0,0,4,0.09,0.0,0.086,224.0,224.0,0,-1,2,0,0,0,10000.0,153.93804002589985,13,0.5,CN,46.3,1.0,38.3,55.78313253012048,3.408686840836292,5.670391296683419,4.615458745150989,4.43129289308718,3.606885039430556,7.371508685688444,3.606885039430556,2.3860807885854043,2.3860807885854043,3.9692739076783927,35900.0,0.0,1.4154558115046563,1.4154558115046563,0.0,1.5310998679776315,1.5310998679776315,0.0,2.946555679482288,2.946555679482288,35900.0,-5.722694192406719e-05,-5.722694192406719e-05,-0.0001694397094560943,-0.0001694397094560943,-0.0002266666513801615,-0.0002266666513801615,-0.0002266666513801615,1,0,5.208038201352965,0.0,100.0,0.0,50.0,0.0,0.0,0.015393804002589986,0.015393804002589986,0.0,0.0,0.0,0.0,0.0,0.0,0.0,50.0,43.0,50.0,50.0,0.0,0.0,49.99999999999999,8333333.333333336,166666.6666666667,166666.66666666674,25.0,0.25,0.0,0.0,0.0,0.0,-0.00020984320298042221,3.408686840836292,46.3,166666.6666666667,166666.66666666674,38.405308116600054,0.0,25.40645650607984,0.0,1,29.54254470507697,0.0,6.135636313505326,17.011025836204,0.0,0.0,0.0,0.0,0.0,0.0,0.0,191.91191923780815,0.0,0.0,0.0,50.0,0.0,153.93804002589985,-0.10000000000047748,0.0,10000.0,153.93804002589985,0.0,14.0,0.015393804002589986,50.0,10000.0,153.93804002589985,0.0,14.0,0.015393804002589986,50.0,10000.0,153.93804002589985,0.0,14.0,0.015393804002589986,50.0,43.982297150257104,0.0,10000.0,153.93804002589985,0.0,1.0,1.0,0.8754015939563522
3989,5220,19,S30-14-2,22,0,Rapport des essais: de tirants sous déformation imposée de courte durée,1993,0,Switzerland,École Polytechnique Fédérale de Lausanne,Construction Materials Laboratory,"Bicher Farra, Jean-Paul Jaccoud",1150.0,1150.0,1000.0,1000.0,100.0,100,"[2,7,6]","[6,7,15]",60.0,"[0,21,0]",0,46.3,"[1,160x320,0]","[7,28,90]",2.77452695340812,"[1,160x320,1]",[28],37695.0,"[1,160x320,2]",[28],"[0,0,0,0,0.41,32,0,Sikament320,0]",196317.0,2,558.2,[14],[50],[1],[43],[0],[0],0.0,0.0,0,0,0.0,0.0,0.0,0,0,[0],[0],[0],[0],[0],2,1a,0,0,2,2,0.0,1,32.48092644546487,0.0,210.99999999999997,28,1,0.0,0,0,0,4,0.11,0.0,0.11,225.0,225.0,0,-1,2,0,0,0,10000.0,153.93804002589985,13,0.5,CN,46.3,1.0,38.3,55.78313253012048,3.408686840836292,5.670391296683419,4.615458745150989,4.43129289308718,3.606885039430556,7.371508685688444,3.606885039430556,2.3860807885854043,2.3860807885854043,3.9692739076783927,35900.0,0.0,1.4154558115046563,1.4154558115046563,0.0,1.5310998679776315,1.5310998679776315,0.0,2.946555679482288,2.946555679482288,35900.0,-5.722694192406719e-05,-5.722694192406719e-05,-0.0001694397094560943,-0.0001694397094560943,-0.0002266666513801615,-0.0002266666513801615,-0.0002266666513801615,1,0,5.208038201352965,0.0,100.0,0.0,50.0,0.0,0.0,0.015393804002589986,0.015393804002589986,0.0,0.0,0.0,0.0,0.0,0.0,0.0,50.0,43.0,50.0,50.0,0.0,0.0,49.99999999999999,8333333.333333336,166666.6666666667,166666.66666666674,25.0,0.25,0.0,0.0,0.0,0.0,-0.00020984320298042221,3.408686840836292,46.3,166666.6666666667,166666.66666666674,38.405308116600054,0.0,25.40645650607984,0.0,1,29.54254470507697,0.0,6.135636313505326,17.011025836204,0.0,0.0,0.0,0.0,0.0,0.0,0.0,191.91191923780815,0.0,0.0,0.0,50.0,0.0,153.93804002589985,-0.10000000000047748,0.0,10000.0,153.93804002589985,0.0,14.0,0.015393804002589986,50.0,10000.0,153.93804002589985,0.0,14.0,0.015393804002589986,50.0,10000.0,153.93804002589985,0.0,14.0,0.015393804002589986,50.0,43.982297150257104,0.0,10000.0,153.93804002589985,0.0,1.0,1.0,1.09946271621899
3990,5221,19,S30-14-2,28,0,Rapport des essais: de tirants sous déformation imposée de courte durée,1993,0,Switzerland,École Polytechnique Fédérale de Lausanne,Construction Materials Laboratory,"Bicher Farra, Jean-Paul Jaccoud",1150.0,1150.0,1000.0,1000.0,100.0,100,"[2,7,6]","[6,7,15]",60.0,"[0,21,0]",0,46.3,"[1,160x320,0]","[7,28,90]",2.77452695340812,"[1,160x320,1]",[28],37695.0,"[1,160x320,2]",[28],"[0,0,0,0,0.41,32,0,Sikament320,0]",196317.0,2,558.2,[14],[50],[1],[43],[0],[0],0.0,0.0,0,0,0.0,0.0,0.0,0,0,[0],[0],[0],[0],[0],2,1a,0,0,2,2,0.0,1,38.63844804650086,0.0,250.99999999999997,28,1,0.0,0,0,0,6,0.12,0.0,0.14719202618658625,158.0,245.1567139877815,0,-1,2,0,0,0,10000.0,153.93804002589985,13,0.5,CN,46.3,1.0,38.3,55.78313253012048,3.408686840836292,5.670391296683419,4.615458745150989,4.43129289308718,3.606885039430556,7.371508685688444,3.606885039430556,2.3860807885854043,2.3860807885854043,3.9692739076783927,35900.0,0.0,1.4154558115046563,1.4154558115046563,0.0,1.5310998679776315,1.5310998679776315,0.0,2.946555679482288,2.946555679482288,35900.0,-5.722694192406719e-05,-5.722694192406719e-05,-0.0001694397094560943,-0.0001694397094560943,-0.0002266666513801615,-0.0002266666513801615,-0.0002266666513801615,1,0,5.208038201352965,0.0,100.0,0.0,50.0,0.0,0.0,0.015393804002589986,0.015393804002589986,0.0,0.0,0.0,0.0,0.0,0.0,0.0,50.0,43.0,50.0,50.0,0.0,0.0,49.99999999999999,8333333.333333336,166666.6666666667,166666.66666666674,25.0,0.25,0.0,0.0,0.0,0.0,-0.00020984320298042221,3.408686840836292,46.3,166666.6666666667,166666.66666666674,38.405308116600054,0.0,25.40645650607984,0.0,2,29.54254470507697,0.0,6.135636313505326,17.011025836204,0.0,0.0,0.0,0.0,0.0,0.0,0.0,191.91191923780815,0.0,0.0,0.0,50.0,0.0,153.93804002589985,-0.10000000000047748,0.0,10000.0,153.93804002589985,0.0,14.0,0.015393804002589986,50.0,10000.0,153.93804002589985,0.0,14.0,0.015393804002589986,50.0,10000.0,153.93804002589985,0.0,14.0,0.015393804002589986,50.0,43.982297150257104,0.0,10000.0,153.93804002589985,0.0,0.6444857145861184,0.8152615539640945,1.3078916671609786
3992,5223,19,S30-14-2,29,0,Rapport des essais: de tirants sous déformation imposée de courte durée,1993,0,Switzerland,École Polytechnique Fédérale de Lausanne,Construction Materials Laboratory,"Bicher Farra, Jean-Paul Jaccoud",1150.0,1150.0,1000.0,1000.0,100.0,100,"[2,7,6]","[6,7,15]",60.0,"[0,21,0]",0,46.3,"[1,160x320,0]","[7,28,90]",2.77452695340812,"[1,160x320,1]",[28],37695.0,"[1,160x320,2]",[28],"[0,0,0,0,0.41,32,0,Sikament320,0]",196317.0,2,558.2,[14],[50],[1],[43],[0],[0],0.0,0.0,0,0,0.0,0.0,0.0,0,0,[0],[0],[0],[0],[0],2,1a,0,0,2,2,0.0,1,31.095484085231767,0.0,202.0,28,1,0.0,0,0,0,6,0.12,0.0,0.14,158.0,158.0,0,-1,2,0,0,0,10000.0,153.93804002589985,13,0.5,CN,46.3,1.0,38.3,55.78313253012048,3.408686840836292,5.670391296683419,4.615458745150989,4.43129289308718,3.606885039430556,7.371508685688444,3.606885039430556,2.3860807885854043,2.3860807885854043,3.9692739076783927,35900.0,0.0,1.4154558115046563,1.4154558115046563,0.0,1.5310998679776315,1.5310998679776315,0.0,2.946555679482288,2.946555679482288,35900.0,-5.722694192406719e-05,-5.722694192406719e-05,-0.0001694397094560943,-0.0001694397094560943,-0.0002266666513801615,-0.0002266666513801615,-0.0002266666513801615,1,0,5.208038201352965,0.0,100.0,0.0,50.0,0.0,0.0,0.015393804002589986,0.015393804002589986,0.0,0.0,0.0,0.0,0.0,0.0,0.0,50.0,43.0,50.0,50.0,0.0,0.0,49.99999999999999,8333333.333333336,166666.6666666667,166666.66666666674,25.0,0.25,0.0,0.0,0.0,0.0,-0.00020984320298042221,3.408686840836292,46.3,166666.6666666667,166666.66666666674,38.405308116600054,0.0,25.40645650607984,0.0,1,29.54254470507697,0.0,6.135636313505326,17.011025836204,0.0,0.0,0.0,0.0,0.0,0.0,0.0,191.91191923780815,0.0,0.0,0.0,50.0,0.0,153.93804002589985,-0.10000000000047748,0.0,10000.0,153.93804002589985,0.0,14.0,0.015393804002589986,50.0,10000.0,153.93804002589985,0.0,14.0,0.015393804002589986,50.0,10000.0,153.93804002589985,0.0,14.0,0.015393804002589986,50.0,43.982297150257104,0.0,10000.0,153.93804002589985,0.0,1.0,1.0,1.0525662022570426
3995,5226,19,S30-14-2,32,0,Rapport des essais: de tirants sous déformation imposée de courte durée,1993,0,Switzerland,École Polytechnique Fédérale de Lausanne,Construction Materials Laboratory,"Bicher Farra, Jean-Paul Jaccoud",1150.0,1150.0,1000.0,1000.0,100.0,100,"[2,7,6]","[6,7,15]",60.0,"[0,21,0]",0,46.3,"[1,160x320,0]","[7,28,90]",2.77452695340812,"[1,160x320,1]",[28],37695.0,"[1,160x320,2]",[28],"[0,0,0,0,0.41,32,0,Sikament320,0]",196317.0,2,558.2,[14],[50],[1],[43],[0],[0],0.0,0.0,0,0,0.0,0.0,0.0,0,0,[0],[0],[0],[0],[0],2,1a,0,0,2,2,0.0,1,40.17782844675986,0.0,261.0,28,1,0.0,0,0,0,7,0.13,0.0,0.16448517382126293,138.0,219.7688648802769,0,-1,2,0,0,0,10000.0,153.93804002589985,13,0.5,CN,46.3,1.0,38.3,55.78313253012048,3.408686840836292,5.670391296683419,4.615458745150989,4.43129289308718,3.606885039430556,7.371508685688444,3.606885039430556,2.3860807885854043,2.3860807885854043,3.9692739076783927,35900.0,0.0,1.4154558115046563,1.4154558115046563,0.0,1.5310998679776315,1.5310998679776315,0.0,2.946555679482288,2.946555679482288,35900.0,-5.722694192406719e-05,-5.722694192406719e-05,-0.0001694397094560943,-0.0001694397094560943,-0.0002266666513801615,-0.0002266666513801615,-0.0002266666513801615,1,0,5.208038201352965,0.0,100.0,0.0,50.0,0.0,0.0,0.015393804002589986,0.015393804002589986,0.0,0.0,0.0,0.0,0.0,0.0,0.0,50.0,43.0,50.0,50.0,0.0,0.0,49.99999999999999,8333333.333333336,166666.6666666667,166666.66666666674,25.0,0.25,0.0,0.0,0.0,0.0,-0.00020984320298042221,3.408686840836292,46.3,166666.6666666667,166666.66666666674,38.405308116600054,0.0,25.40645650607984,0.0,2,29.54254470507697,0.0,6.135636313505326,17.011025836204,0.0,0.0,0.0,0.0,0.0,0.0,0.0,191.91191923780815,0.0,0.0,0.0,50.0,0.0,153.93804002589985,-0.10000000000047748,0.0,10000.0,153.93804002589985,0.0,14.0,0.015393804002589986,50.0,10000.0,153.93804002589985,0.0,14.0,0.015393804002589986,50.0,10000.0,153.93804002589985,0.0,14.0,0.015393804002589986,50.0,43.982297150257104,0.0,10000.0,153.93804002589985,0.0,0.6279324420007266,0.7903447890158412,1.3599989048964758
3997,5228,19,S30-14-3,16,0,Rapport des essais: de tirants sous déformation imposée de courte durée,1993,0,Switzerland,École Polytechnique Fédérale de Lausanne,Construction Materials Laboratory,"Bicher Farra, Jean-Paul Jaccoud",1150.0,1150.0,1000.0,1000.0,100.0,100,"[2,7,6]","[6,7,15]",60.0,"[0,21,0]",0,46.3,"[1,160x320,0]","[7,28,90]",2.77452695340812,"[1,160x320,1]",[28],37695.0,"[1,160x320,2]",[28],"[0,0,0,0,0.41,32,0,Sikament320,0]",196317.0,2,558.2,[14],[50],[1],[43],[0],[0],0.0,0.0,0,0,0.0,0.0,0.0,0,0,[0],[0],[0],[0],[0],2,1a,0,0,2,2,0.0,1,28.940351524869172,0.0,188.0,28,1,0.0,0,0,0,3,0.1,0.0,0.1,281.0,281.0,0,-1,2,0,0,0,10000.0,153.93804002589985,13,0.5,CN,46.3,1.0,38.3,55.78313253012048,3.408686840836292,5.670391296683419,4.615458745150989,4.43129289308718,3.606885039430556,7.371508685688444,3.606885039430556,2.3860807885854043,2.3860807885854043,3.9692739076783927,35900.0,0.0,1.4154558115046563,1.4154558115046563,0.0,1.5310998679776315,1.5310998679776315,0.0,2.946555679482288,2.946555679482288,35900.0,-5.722694192406719e-05,-5.722694192406719e-05,-0.0001694397094560943,-0.0001694397094560943,-0.0002266666513801615,-0.0002266666513801615,-0.0002266666513801615,1,0,5.208038201352965,0.0,100.0,0.0,50.0,0.0,0.0,0.015393804002589986,0.015393804002589986,0.0,0.0,0.0,0.0,0.0,0.0,0.0,50.0,43.0,50.0,50.0,0.0,0.0,49.99999999999999,8333333.333333336,166666.6666666667,166666.66666666674,25.0,0.25,0.0,0.0,0.0,0.0,-0.00020984320298042221,3.408686840836292,46.3,166666.6666666667,166666.66666666674,38.405308116600054,0.0,25.40645650607984,0.0,1,29.54254470507697,0.0,6.135636313505326,17.011025836204,0.0,0.0,0.0,0.0,0.0,0.0,0.0,191.91191923780815,0.0,0.0,0.0,50.0,0.0,153.93804002589985,-0.10000000000047748,0.0,10000.0,153.93804002589985,0.0,14.0,0.015393804002589986,50.0,10000.0,153.93804002589985,0.0,14.0,0.015393804002589986,50.0,10000.0,153.93804002589985,0.0,14.0,0.015393804002589986,50.0,43.982297150257104,0.0,10000.0,153.93804002589985,0.0,1.0,1.0,0.9796160694273466
3998,5229,19,S30-14-3,17,0,Rapport des essais: de tirants sous déformation imposée de courte durée,1993,0,Switzerland,École Polytechnique Fédérale de Lausanne,Construction Materials Laboratory,"Bicher Farra, Jean-Paul Jaccoud",1150.0,1150.0,1000.0,1000.0,100.0,100,"[2,7,6]","[6,7,15]",60.0,"[0,21,0]",0,46.3,"[1,160x320,0]","[7,28,90]",2.77452695340812,"[1,160x320,1]",[28],37695.0,"[1,160x320,2]",[28],"[0,0,0,0,0.41,32,0,Sikament320,0]",196317.0,2,558.2,[14],[50],[1],[43],[0],[0],0.0,0.0,0,0,0.0,0.0,0.0,0,0,[0],[0],[0],[0],[0],2,1a,0,0,2,2,0.0,1,30.01791780505047,0.0,195.0,28,1,0.0,0,0,0,4,0.07,0.0,0.102,215.0,215.0,0,-1,2,0,0,0,10000.0,153.93804002589985,13,0.5,CN,46.3,1.0,38.3,55.78313253012048,3.408686840836292,5.670391296683419,4.615458745150989,4.43129289308718,3.606885039430556,7.371508685688444,3.606885039430556,2.3860807885854043,2.3860807885854043,3.9692739076783927,35900.0,0.0,1.4154558115046563,1.4154558115046563,0.0,1.5310998679776315,1.5310998679776315,0.0,2.946555679482288,2.946555679482288,35900.0,-5.722694192406719e-05,-5.722694192406719e-05,-0.0001694397094560943,-0.0001694397094560943,-0.0002266666513801615,-0.0002266666513801615,-0.0002266666513801615,1,0,5.208038201352965,0.0,100.0,0.0,50.0,0.0,0.0,0.015393804002589986,0.015393804002589986,0.0,0.0,0.0,0.0,0.0,0.0,0.0,50.0,43.0,50.0,50.0,0.0,0.0,49.99999999999999,8333333.333333336,166666.6666666667,166666.66666666674,25.0,0.25,0.0,0.0,0.0,0.0,-0.00020984320298042221,3.408686840836292,46.3,166666.6666666667,166666.66666666674,38.405308116600054,0.0,25.40645650607984,0.0,1,29.54254470507697,0.0,6.135636313505326,17.011025836204,0.0,0.0,0.0,0.0,0.0,0.0,0.0,191.91191923780815,0.0,0.0,0.0,50.0,0.0,153.93804002589985,-0.10000000000047748,0.0,10000.0,153.93804002589985,0.0,14.0,0.015393804002589986,50.0,10000.0,153.93804002589985,0.0,14.0,0.015393804002589986,50.0,10000.0,153.93804002589985,0.0,14.0,0.015393804002589986,50.0,43.982297150257104,0.0,10000.0,153.93804002589985,0.0,1.0,1.0,1.0160911358421945
4002,5233,19,S30-14-3,15,0,Rapport des essais: de tirants sous déformation imposée de courte durée,1993,0,Switzerland,École Polytechnique Fédérale de Lausanne,Construction Materials Laboratory,"Bicher Farra, Jean-Paul Jaccoud",1150.0,1150.0,1000.0,1000.0,100.0,100,"[2,7,6]","[6,7,15]",60.0,"[0,21,0]",0,46.3,"[1,160x320,0]","[7,28,90]",2.77452695340812,"[1,160x320,1]",[28],37695.0,"[1,160x320,2]",[28],"[0,0,0,0,0.41,32,0,Sikament320,0]",196317.0,2,558.2,[14],[50],[1],[43],[0],[0],0.0,0.0,0,0,0.0,0.0,0.0,0,0,[0],[0],[0],[0],[0],2,1a,0,0,2,2,0.0,1,27.554909164636072,0.0,179.0,28,1,0.0,0,0,0,3,0.08,0.0,0.089,278.0,278.0,0,-1,2,0,0,0,10000.0,153.93804002589985,13,0.5,CN,46.3,1.0,38.3,55.78313253012048,3.408686840836292,5.670391296683419,4.615458745150989,4.43129289308718,3.606885039430556,7.371508685688444,3.606885039430556,2.3860807885854043,2.3860807885854043,3.9692739076783927,35900.0,0.0,1.4154558115046563,1.4154558115046563,0.0,1.5310998679776315,1.5310998679776315,0.0,2.946555679482288,2.946555679482288,35900.0,-5.722694192406719e-05,-5.722694192406719e-05,-0.0001694397094560943,-0.0001694397094560943,-0.0002266666513801615,-0.0002266666513801615,-0.0002266666513801615,1,0,5.208038201352965,0.0,100.0,0.0,50.0,0.0,0.0,0.015393804002589986,0.015393804002589986,0.0,0.0,0.0,0.0,0.0,0.0,0.0,50.0,43.0,50.0,50.0,0.0,0.0,49.99999999999999,8333333.333333336,166666.6666666667,166666.66666666674,25.0,0.25,0.0,0.0,0.0,0.0,-0.00020984320298042221,3.408686840836292,46.3,166666.6666666667,166666.66666666674,38.405308116600054,0.0,25.40645650607984,0.0,1,29.54254470507697,0.0,6.135636313505326,17.011025836204,0.0,0.0,0.0,0.0,0.0,0.0,0.0,191.91191923780815,0.0,0.0,0.0,50.0,0.0,153.93804002589985,-0.10000000000047748,0.0,10000.0,153.93804002589985,0.0,14.0,0.015393804002589986,50.0,10000.0,153.93804002589985,0.0,14.0,0.015393804002589986,50.0,10000.0,153.93804002589985,0.0,14.0,0.015393804002589986,50.0,43.982297150257104,0.0,10000.0,153.93804002589985,0.0,1.0,1.0,0.9327195554653991
