Repository: iavdesch/Research

Readme
======

The supporting files are related to the study "A method for determining the performance of formulas for calculating the crack width and spacing in reinforced concrete elements".

The following files are relevant:
Research/Method_comparing_CWFs/Data_processing_for_GitHuB_Final (contains the data processing of the database "Crack width and crack spacing in reinforced and prestressed concrete elements: database")
Research/Method_comparing_CWFs/CWF_analysis_for_GitHuB_Final (contains the evaluation of the different crack width formulas)

File: Method_comparing_CWFs/Datasets_used/Working_database_no_hordijk_initshrink.csv (part 71 of 84)
,ID,EPID,ELID,LOADID,DOI,title,year,journal,country,institution,laboratory,authors,Ltot,Lspan,Lcons,Lmeas,h,b,hc,thc,RH,Temp,pd,fcm,catfcm,tfcm,fctm,catfctm,tfctm,Ecm,catEcm,tEcm,mix,Es,fsr,fy,phi,zs,nbl,clat,phit,st,phiw,sw,type,method,fpk,fp01k,Ep,rel,fpr,npl,phip,Ap,zp,cplat,catf,epsin,catcal,selfw,typew,locw,epsc,Nrep,N,M,sigs,t0,t,PL,catp,t0p,tp,ncr,wm,wk,wmax,sm,smax,indLR,indNP,indtfcm,indtfctm,indtEcm,slab,Ac,Astot,ts,sc,class_C,fcm28,Bcc,fck28,fcm_cube_150,fctm28,fctmfl28,fctmfl,fct095_28,fct095,fct095fl_28,fct095fl,fct005,fct005_28,fct005fl,Ecm28,phi_bc,phi_bc_prestress,phi_bc_prior_load,phi_dc,phi_dc_prestress,phi_dc_prior_load,phi_creep,phi_creep_prestress,phi_creep_prior_load,Ecm0,eps_cbs,eps_cbs_prestress,eps_cds,eps_cds_prestress,shrinkage,shrinkage_prestress,shrinkage_init,bondLR,bondPR,ae,ap,sxLR,sxNP,zstot,zstensinit,Astensinit,rhotot,rhotensinit,At,Aw,Aptot,zptot,zeta1,zeta,phi_peq,ry,cy,ry0,rx,ryp,cyp,cog,Izz,Wb,Wt,rho,qself,Mself,ep,Mp,pre_loss,initstrain,fctmorg,fcmorg,W_Ib,W_It,Ncr095,Mcr095,Ncr005,Mcr005,CS,Ncr,Mcr,tau_bms,tau_max,xcinit,epsinit,dpsigs,xc,eps,epsbot,sigssimpl,sigsr,dpsigsr,xc_sr,eps_sr,zstottens,zptottens,Astens,Actens,Aptens,Aceff_MC2020,Aseff_MC2020,Apeff_MC2020,phi_eq_MC2020,rhoeff_MC2020,hceff_MC2020,Aceff_FPR,Aseff_FPR,Apeff_FPR,phi_eq_FPR,rhoeff_FPR,hceff_FPR,Aceff_SMTCM,Aseff_SMTCM,Apeff_SMTCM,phi_eq_SMTCM,rhoeff_SMTCM,hceff_SMTCM,sumcirc_SMTCM,sumcirc_p_SMTCM,Actensstate1,Astensstate1,Aptensstate1,r,p,k1
4004,5235,19,S30-14-3,19,0,Rapport des essais: de tirants sous déformation imposée de courte durée,1993,0,Switzerland,École Polytechnique Fédérale de Lausanne,Construction Materials Laboratory,"Bicher Farra, Jean-Paul Jaccoud",1150.0,1150.0,1000.0,1000.0,100.0,100,"[2,7,6]","[6,7,15]",60.0,"[0,21,0]",0,46.3,"[1,160x320,0]","[7,28,90]",2.77452695340812,"[1,160x320,1]",[28],37695.0,"[1,160x320,2]",[28],"[0,0,0,0,0.41,32,0,Sikament320,0]",196317.0,2,558.2,[14],[50],[1],[43],[0],[0],0.0,0.0,0,0,0.0,0.0,0.0,0,0,[0],[0],[0],[0],[0],2,1a,0,0,2,2,0.0,1,25.707652684325275,0.0,167.0,28,1,0.0,0,0,0,4,0.08,0.0,0.104,223.0,223.0,0,-1,2,0,0,0,10000.0,153.93804002589985,13,0.5,CN,46.3,1.0,38.3,55.78313253012048,3.408686840836292,5.670391296683419,4.615458745150989,4.43129289308718,3.606885039430556,7.371508685688444,3.606885039430556,2.3860807885854043,2.3860807885854043,3.9692739076783927,35900.0,0.0,1.4154558115046563,1.4154558115046563,0.0,1.5310998679776315,1.5310998679776315,0.0,2.946555679482288,2.946555679482288,35900.0,-5.722694192406719e-05,-5.722694192406719e-05,-0.0001694397094560943,-0.0001694397094560943,-0.0002266666513801615,-0.0002266666513801615,-0.0002266666513801615,1,0,5.208038201352965,0.0,100.0,0.0,50.0,0.0,0.0,0.015393804002589986,0.015393804002589986,0.0,0.0,0.0,0.0,0.0,0.0,0.0,50.0,43.0,50.0,50.0,0.0,0.0,49.99999999999999,8333333.333333336,166666.6666666667,166666.66666666674,25.0,0.25,0.0,0.0,0.0,0.0,-0.00020984320298042221,3.408686840836292,46.3,166666.6666666667,166666.66666666674,38.405308116600054,0.0,25.40645650607984,0.0,1,29.54254470507697,0.0,6.135636313505326,17.011025836204,0.0,0.0,0.0,0.0,0.0,0.0,0.0,191.91191923780815,0.0,0.0,0.0,50.0,0.0,153.93804002589985,-0.10000000000047748,0.0,10000.0,153.93804002589985,0.0,14.0,0.015393804002589986,50.0,10000.0,153.93804002589985,0.0,14.0,0.015393804002589986,50.0,10000.0,153.93804002589985,0.0,14.0,0.015393804002589986,50.0,43.982297150257104,0.0,10000.0,153.93804002589985,0.0,1.0,1.0,0.8701908701828025
4005,5236,19,S30-14-3,22,0,Rapport des essais: de tirants sous déformation imposée de courte durée,1993,0,Switzerland,École Polytechnique Fédérale de Lausanne,Construction Materials Laboratory,"Bicher Farra, Jean-Paul Jaccoud",1150.0,1150.0,1000.0,1000.0,100.0,100,"[2,7,6]","[6,7,15]",60.0,"[0,21,0]",0,46.3,"[1,160x320,0]","[7,28,90]",2.77452695340812,"[1,160x320,1]",[28],37695.0,"[1,160x320,2]",[28],"[0,0,0,0,0.41,32,0,Sikament320,0]",196317.0,2,558.2,[14],[50],[1],[43],[0],[0],0.0,0.0,0,0,0.0,0.0,0.0,0,0,[0],[0],[0],[0],[0],2,1a,0,0,2,2,0.0,1,31.71123624533537,0.0,206.0,28,1,0.0,0,0,0,4,0.11,0.0,0.12,224.0,224.0,0,-1,2,0,0,0,10000.0,153.93804002589985,13,0.5,CN,46.3,1.0,38.3,55.78313253012048,3.408686840836292,5.670391296683419,4.615458745150989,4.43129289308718,3.606885039430556,7.371508685688444,3.606885039430556,2.3860807885854043,2.3860807885854043,3.9692739076783927,35900.0,0.0,1.4154558115046563,1.4154558115046563,0.0,1.5310998679776315,1.5310998679776315,0.0,2.946555679482288,2.946555679482288,35900.0,-5.722694192406719e-05,-5.722694192406719e-05,-0.0001694397094560943,-0.0001694397094560943,-0.0002266666513801615,-0.0002266666513801615,-0.0002266666513801615,1,0,5.208038201352965,0.0,100.0,0.0,50.0,0.0,0.0,0.015393804002589986,0.015393804002589986,0.0,0.0,0.0,0.0,0.0,0.0,0.0,50.0,43.0,50.0,50.0,0.0,0.0,49.99999999999999,8333333.333333336,166666.6666666667,166666.66666666674,25.0,0.25,0.0,0.0,0.0,0.0,-0.00020984320298042221,3.408686840836292,46.3,166666.6666666667,166666.66666666674,38.405308116600054,0.0,25.40645650607984,0.0,1,29.54254470507697,0.0,6.135636313505326,17.011025836204,0.0,0.0,0.0,0.0,0.0,0.0,0.0,191.91191923780815,0.0,0.0,0.0,50.0,0.0,153.93804002589985,-0.10000000000047748,0.0,10000.0,153.93804002589985,0.0,14.0,0.015393804002589986,50.0,10000.0,153.93804002589985,0.0,14.0,0.015393804002589986,50.0,10000.0,153.93804002589985,0.0,14.0,0.015393804002589986,50.0,43.982297150257104,0.0,10000.0,153.93804002589985,0.0,1.0,1.0,1.0734090973512416
4007,5238,19,S30-14-3,24,0,Rapport des essais: de tirants sous déformation imposée de courte durée,1993,0,Switzerland,École Polytechnique Fédérale de Lausanne,Construction Materials Laboratory,"Bicher Farra, Jean-Paul Jaccoud",1150.0,1150.0,1000.0,1000.0,100.0,100,"[2,7,6]","[6,7,15]",60.0,"[0,21,0]",0,46.3,"[1,160x320,0]","[7,28,90]",2.77452695340812,"[1,160x320,1]",[28],37695.0,"[1,160x320,2]",[28],"[0,0,0,0,0.41,32,0,Sikament320,0]",196317.0,2,558.2,[14],[50],[1],[43],[0],[0],0.0,0.0,0,0,0.0,0.0,0.0,0,0,[0],[0],[0],[0],[0],2,1a,0,0,2,2,0.0,1,32.01911232538717,0.0,208.0,28,1,0.0,0,0,0,5,0.09,0.0,0.129,183.0,183.0,0,-1,2,0,0,0,10000.0,153.93804002589985,13,0.5,CN,46.3,1.0,38.3,55.78313253012048,3.408686840836292,5.670391296683419,4.615458745150989,4.43129289308718,3.606885039430556,7.371508685688444,3.606885039430556,2.3860807885854043,2.3860807885854043,3.9692739076783927,35900.0,0.0,1.4154558115046563,1.4154558115046563,0.0,1.5310998679776315,1.5310998679776315,0.0,2.946555679482288,2.946555679482288,35900.0,-5.722694192406719e-05,-5.722694192406719e-05,-0.0001694397094560943,-0.0001694397094560943,-0.0002266666513801615,-0.0002266666513801615,-0.0002266666513801615,1,0,5.208038201352965,0.0,100.0,0.0,50.0,0.0,0.0,0.015393804002589986,0.015393804002589986,0.0,0.0,0.0,0.0,0.0,0.0,0.0,50.0,43.0,50.0,50.0,0.0,0.0,49.99999999999999,8333333.333333336,166666.6666666667,166666.66666666674,25.0,0.25,0.0,0.0,0.0,0.0,-0.00020984320298042221,3.408686840836292,46.3,166666.6666666667,166666.66666666674,38.405308116600054,0.0,25.40645650607984,0.0,1,29.54254470507697,0.0,6.135636313505326,17.011025836204,0.0,0.0,0.0,0.0,0.0,0.0,0.0,191.91191923780815,0.0,0.0,0.0,50.0,0.0,153.93804002589985,-0.10000000000047748,0.0,10000.0,153.93804002589985,0.0,14.0,0.015393804002589986,50.0,10000.0,153.93804002589985,0.0,14.0,0.015393804002589986,50.0,10000.0,153.93804002589985,0.0,14.0,0.015393804002589986,50.0,43.982297150257104,0.0,10000.0,153.93804002589985,0.0,1.0,1.0,1.083830544898341
4008,5239,19,S30-14-3,21,0,Rapport des essais: de tirants sous déformation imposée de courte durée,1993,0,Switzerland,École Polytechnique Fédérale de Lausanne,Construction Materials Laboratory,"Bicher Farra, Jean-Paul Jaccoud",1150.0,1150.0,1000.0,1000.0,100.0,100,"[2,7,6]","[6,7,15]",60.0,"[0,21,0]",0,46.3,"[1,160x320,0]","[7,28,90]",2.77452695340812,"[1,160x320,1]",[28],37695.0,"[1,160x320,2]",[28],"[0,0,0,0,0.41,32,0,Sikament320,0]",196317.0,2,558.2,[14],[50],[1],[43],[0],[0],0.0,0.0,0,0,0.0,0.0,0.0,0,0,[0],[0],[0],[0],[0],2,1a,0,0,2,2,0.0,1,29.71004172499867,0.0,193.0,28,1,0.0,0,0,0,4,0.1,0.0,0.115,223.0,223.0,0,-1,2,0,0,0,10000.0,153.93804002589985,13,0.5,CN,46.3,1.0,38.3,55.78313253012048,3.408686840836292,5.670391296683419,4.615458745150989,4.43129289308718,3.606885039430556,7.371508685688444,3.606885039430556,2.3860807885854043,2.3860807885854043,3.9692739076783927,35900.0,0.0,1.4154558115046563,1.4154558115046563,0.0,1.5310998679776315,1.5310998679776315,0.0,2.946555679482288,2.946555679482288,35900.0,-5.722694192406719e-05,-5.722694192406719e-05,-0.0001694397094560943,-0.0001694397094560943,-0.0002266666513801615,-0.0002266666513801615,-0.0002266666513801615,1,0,5.208038201352965,0.0,100.0,0.0,50.0,0.0,0.0,0.015393804002589986,0.015393804002589986,0.0,0.0,0.0,0.0,0.0,0.0,0.0,50.0,43.0,50.0,50.0,0.0,0.0,49.99999999999999,8333333.333333336,166666.6666666667,166666.66666666674,25.0,0.25,0.0,0.0,0.0,0.0,-0.00020984320298042221,3.408686840836292,46.3,166666.6666666667,166666.66666666674,38.405308116600054,0.0,25.40645650607984,0.0,1,29.54254470507697,0.0,6.135636313505326,17.011025836204,0.0,0.0,0.0,0.0,0.0,0.0,0.0,191.91191923780815,0.0,0.0,0.0,50.0,0.0,153.93804002589985,-0.10000000000047748,0.0,10000.0,153.93804002589985,0.0,14.0,0.015393804002589986,50.0,10000.0,153.93804002589985,0.0,14.0,0.015393804002589986,50.0,10000.0,153.93804002589985,0.0,14.0,0.015393804002589986,50.0,43.982297150257104,0.0,10000.0,153.93804002589985,0.0,1.0,1.0,1.005669688295095
4012,5243,19,S30-14-3,33,0,Rapport des essais: de tirants sous déformation imposée de courte durée,1993,0,Switzerland,École Polytechnique Fédérale de Lausanne,Construction Materials Laboratory,"Bicher Farra, Jean-Paul Jaccoud",1150.0,1150.0,1000.0,1000.0,100.0,100,"[2,7,6]","[6,7,15]",60.0,"[0,21,0]",0,46.3,"[1,160x320,0]","[7,28,90]",2.77452695340812,"[1,160x320,1]",[28],37695.0,"[1,160x320,2]",[28],"[0,0,0,0,0.41,32,0,Sikament320,0]",196317.0,2,558.2,[14],[50],[1],[43],[0],[0],0.0,0.0,0,0,0.0,0.0,0.0,0,0,[0],[0],[0],[0],[0],2,1a,0,0,2,2,0.0,1,40.63964256683756,0.0,264.0,28,1,0.0,0,0,0,6,0.16,0.0,0.177,160.0,256.603918284343,0,-1,2,0,0,0,10000.0,153.93804002589985,13,0.5,CN,46.3,1.0,38.3,55.78313253012048,3.408686840836292,5.670391296683419,4.615458745150989,4.43129289308718,3.606885039430556,7.371508685688444,3.606885039430556,2.3860807885854043,2.3860807885854043,3.9692739076783927,35900.0,0.0,1.4154558115046563,1.4154558115046563,0.0,1.5310998679776315,1.5310998679776315,0.0,2.946555679482288,2.946555679482288,35900.0,-5.722694192406719e-05,-5.722694192406719e-05,-0.0001694397094560943,-0.0001694397094560943,-0.0002266666513801615,-0.0002266666513801615,-0.0002266666513801615,1,0,5.208038201352965,0.0,100.0,0.0,50.0,0.0,0.0,0.015393804002589986,0.015393804002589986,0.0,0.0,0.0,0.0,0.0,0.0,0.0,50.0,43.0,50.0,50.0,0.0,0.0,49.99999999999999,8333333.333333336,166666.6666666667,166666.66666666674,25.0,0.25,0.0,0.0,0.0,0.0,-0.00020984320298042221,3.408686840836292,46.3,166666.6666666667,166666.66666666674,38.405308116600054,0.0,25.40645650607984,0.0,2,29.54254470507697,0.0,6.135636313505326,17.011025836204,0.0,0.0,0.0,0.0,0.0,0.0,0.0,191.91191923780815,0.0,0.0,0.0,50.0,0.0,153.93804002589985,-0.10000000000047748,0.0,10000.0,153.93804002589985,0.0,14.0,0.015393804002589986,50.0,10000.0,153.93804002589985,0.0,14.0,0.015393804002589986,50.0,10000.0,153.93804002589985,0.0,14.0,0.015393804002589986,50.0,43.982297150257104,0.0,10000.0,153.93804002589985,0.0,0.6235290601552852,0.7834749215086757,1.3756310762171249
4013,5244,19,S30-14-3,31,0,Rapport des essais: de tirants sous déformation imposée de courte durée,1993,0,Switzerland,École Polytechnique Fédérale de Lausanne,Construction Materials Laboratory,"Bicher Farra, Jean-Paul Jaccoud",1150.0,1150.0,1000.0,1000.0,100.0,100,"[2,7,6]","[6,7,15]",60.0,"[0,21,0]",0,46.3,"[1,160x320,0]","[7,28,90]",2.77452695340812,"[1,160x320,1]",[28],37695.0,"[1,160x320,2]",[28],"[0,0,0,0,0.41,32,0,Sikament320,0]",196317.0,2,558.2,[14],[50],[1],[43],[0],[0],0.0,0.0,0,0,0.0,0.0,0.0,0,0,[0],[0],[0],[0],[0],2,1a,0,0,2,2,0.0,1,30.63366996515407,0.0,199.0,28,1,0.0,0,0,0,6,0.13,0.0,0.149,160.0,160.0,0,-1,2,0,0,0,10000.0,153.93804002589985,13,0.5,CN,46.3,1.0,38.3,55.78313253012048,3.408686840836292,5.670391296683419,4.615458745150989,4.43129289308718,3.606885039430556,7.371508685688444,3.606885039430556,2.3860807885854043,2.3860807885854043,3.9692739076783927,35900.0,0.0,1.4154558115046563,1.4154558115046563,0.0,1.5310998679776315,1.5310998679776315,0.0,2.946555679482288,2.946555679482288,35900.0,-5.722694192406719e-05,-5.722694192406719e-05,-0.0001694397094560943,-0.0001694397094560943,-0.0002266666513801615,-0.0002266666513801615,-0.0002266666513801615,1,0,5.208038201352965,0.0,100.0,0.0,50.0,0.0,0.0,0.015393804002589986,0.015393804002589986,0.0,0.0,0.0,0.0,0.0,0.0,0.0,50.0,43.0,50.0,50.0,0.0,0.0,49.99999999999999,8333333.333333336,166666.6666666667,166666.66666666674,25.0,0.25,0.0,0.0,0.0,0.0,-0.00020984320298042221,3.408686840836292,46.3,166666.6666666667,166666.66666666674,38.405308116600054,0.0,25.40645650607984,0.0,1,29.54254470507697,0.0,6.135636313505326,17.011025836204,0.0,0.0,0.0,0.0,0.0,0.0,0.0,191.91191923780815,0.0,0.0,0.0,50.0,0.0,153.93804002589985,-0.10000000000047748,0.0,10000.0,153.93804002589985,0.0,14.0,0.015393804002589986,50.0,10000.0,153.93804002589985,0.0,14.0,0.015393804002589986,50.0,10000.0,153.93804002589985,0.0,14.0,0.015393804002589986,50.0,43.982297150257104,0.0,10000.0,153.93804002589985,0.0,1.0,1.0,1.0369340309363935
4014,5245,19,S30-14-3,28,0,Rapport des essais: de tirants sous déformation imposée de courte durée,1993,0,Switzerland,École Polytechnique Fédérale de Lausanne,Construction Materials Laboratory,"Bicher Farra, Jean-Paul Jaccoud",1150.0,1150.0,1000.0,1000.0,100.0,100,"[2,7,6]","[6,7,15]",60.0,"[0,21,0]",0,46.3,"[1,160x320,0]","[7,28,90]",2.77452695340812,"[1,160x320,1]",[28],37695.0,"[1,160x320,2]",[28],"[0,0,0,0,0.41,32,0,Sikament320,0]",196317.0,2,558.2,[14],[50],[1],[43],[0],[0],0.0,0.0,0,0,0.0,0.0,0.0,0,0,[0],[0],[0],[0],[0],2,1a,0,0,2,2,0.0,1,35.251811165931066,0.0,229.0,28,1,0.0,0,0,0,5,0.13,0.0,0.138,187.0,187.0,0,-1,2,0,0,0,10000.0,153.93804002589985,13,0.5,CN,46.3,1.0,38.3,55.78313253012048,3.408686840836292,5.670391296683419,4.615458745150989,4.43129289308718,3.606885039430556,7.371508685688444,3.606885039430556,2.3860807885854043,2.3860807885854043,3.9692739076783927,35900.0,0.0,1.4154558115046563,1.4154558115046563,0.0,1.5310998679776315,1.5310998679776315,0.0,2.946555679482288,2.946555679482288,35900.0,-5.722694192406719e-05,-5.722694192406719e-05,-0.0001694397094560943,-0.0001694397094560943,-0.0002266666513801615,-0.0002266666513801615,-0.0002266666513801615,1,0,5.208038201352965,0.0,100.0,0.0,50.0,0.0,0.0,0.015393804002589986,0.015393804002589986,0.0,0.0,0.0,0.0,0.0,0.0,0.0,50.0,43.0,50.0,50.0,0.0,0.0,49.99999999999999,8333333.333333336,166666.6666666667,166666.66666666674,25.0,0.25,0.0,0.0,0.0,0.0,-0.00020984320298042221,3.408686840836292,46.3,166666.6666666667,166666.66666666674,38.405308116600054,0.0,25.40645650607984,0.0,1,29.54254470507697,0.0,6.135636313505326,17.011025836204,0.0,0.0,0.0,0.0,0.0,0.0,0.0,191.91191923780815,0.0,0.0,0.0,50.0,0.0,153.93804002589985,-0.10000000000047748,0.0,10000.0,153.93804002589985,0.0,14.0,0.015393804002589986,50.0,10000.0,153.93804002589985,0.0,14.0,0.015393804002589986,50.0,10000.0,153.93804002589985,0.0,14.0,0.015393804002589986,50.0,43.982297150257104,0.0,10000.0,153.93804002589985,0.0,1.0,1.0,1.193255744142885
4015,5246,19,S30-14-3,32,0,Rapport des essais: de tirants sous déformation imposée de courte durée,1993,0,Switzerland,École Polytechnique Fédérale de Lausanne,Construction Materials Laboratory,"Bicher Farra, Jean-Paul Jaccoud",1150.0,1150.0,1000.0,1000.0,100.0,100,"[2,7,6]","[6,7,15]",60.0,"[0,21,0]",0,46.3,"[1,160x320,0]","[7,28,90]",2.77452695340812,"[1,160x320,1]",[28],37695.0,"[1,160x320,2]",[28],"[0,0,0,0,0.41,32,0,Sikament320,0]",196317.0,2,558.2,[14],[50],[1],[43],[0],[0],0.0,0.0,0,0,0.0,0.0,0.0,0,0,[0],[0],[0],[0],[0],2,1a,0,0,2,2,0.0,1,38.63844804650086,0.0,250.99999999999997,28,1,0.0,0,0,0,6,0.15,0.0,0.168,160.0,248.25996353193062,0,-1,2,0,0,0,10000.0,153.93804002589985,13,0.5,CN,46.3,1.0,38.3,55.78313253012048,3.408686840836292,5.670391296683419,4.615458745150989,4.43129289308718,3.606885039430556,7.371508685688444,3.606885039430556,2.3860807885854043,2.3860807885854043,3.9692739076783927,35900.0,0.0,1.4154558115046563,1.4154558115046563,0.0,1.5310998679776315,1.5310998679776315,0.0,2.946555679482288,2.946555679482288,35900.0,-5.722694192406719e-05,-5.722694192406719e-05,-0.0001694397094560943,-0.0001694397094560943,-0.0002266666513801615,-0.0002266666513801615,-0.0002266666513801615,1,0,5.208038201352965,0.0,100.0,0.0,50.0,0.0,0.0,0.015393804002589986,0.015393804002589986,0.0,0.0,0.0,0.0,0.0,0.0,0.0,50.0,43.0,50.0,50.0,0.0,0.0,49.99999999999999,8333333.333333336,166666.6666666667,166666.66666666674,25.0,0.25,0.0,0.0,0.0,0.0,-0.00020984320298042221,3.408686840836292,46.3,166666.6666666667,166666.66666666674,38.405308116600054,0.0,25.40645650607984,0.0,2,29.54254470507697,0.0,6.135636313505326,17.011025836204,0.0,0.0,0.0,0.0,0.0,0.0,0.0,191.91191923780815,0.0,0.0,0.0,50.0,0.0,153.93804002589985,-0.10000000000047748,0.0,10000.0,153.93804002589985,0.0,14.0,0.015393804002589986,50.0,10000.0,153.93804002589985,0.0,14.0,0.015393804002589986,50.0,10000.0,153.93804002589985,0.0,14.0,0.015393804002589986,50.0,43.982297150257104,0.0,10000.0,153.93804002589985,0.0,0.6444857145861184,0.8152615539640945,1.3078916671609786
4016,5247,19,S30-14-3,30,0,Rapport des essais: de tirants sous déformation imposée de courte durée,1993,0,Switzerland,École Polytechnique Fédérale de Lausanne,Construction Materials Laboratory,"Bicher Farra, Jean-Paul Jaccoud",1150.0,1150.0,1000.0,1000.0,100.0,100,"[2,7,6]","[6,7,15]",60.0,"[0,21,0]",0,46.3,"[1,160x320,0]","[7,28,90]",2.77452695340812,"[1,160x320,1]",[28],37695.0,"[1,160x320,2]",[28],"[0,0,0,0,0.41,32,0,Sikament320,0]",196317.0,2,558.2,[14],[50],[1],[43],[0],[0],0.0,0.0,0,0,0.0,0.0,0.0,0,0,[0],[0],[0],[0],[0],2,1a,0,0,2,2,0.0,1,30.78760800517997,0.0,200.0,28,1,0.0,0,0,0,6,0.13,0.0,0.152,158.0,158.0,0,-1,2,0,0,0,10000.0,153.93804002589985,13,0.5,CN,46.3,1.0,38.3,55.78313253012048,3.408686840836292,5.670391296683419,4.615458745150989,4.43129289308718,3.606885039430556,7.371508685688444,3.606885039430556,2.3860807885854043,2.3860807885854043,3.9692739076783927,35900.0,0.0,1.4154558115046563,1.4154558115046563,0.0,1.5310998679776315,1.5310998679776315,0.0,2.946555679482288,2.946555679482288,35900.0,-5.722694192406719e-05,-5.722694192406719e-05,-0.0001694397094560943,-0.0001694397094560943,-0.0002266666513801615,-0.0002266666513801615,-0.0002266666513801615,1,0,5.208038201352965,0.0,100.0,0.0,50.0,0.0,0.0,0.015393804002589986,0.015393804002589986,0.0,0.0,0.0,0.0,0.0,0.0,0.0,50.0,43.0,50.0,50.0,0.0,0.0,49.99999999999999,8333333.333333336,166666.6666666667,166666.66666666674,25.0,0.25,0.0,0.0,0.0,0.0,-0.00020984320298042221,3.408686840836292,46.3,166666.6666666667,166666.66666666674,38.405308116600054,0.0,25.40645650607984,0.0,1,29.54254470507697,0.0,6.135636313505326,17.011025836204,0.0,0.0,0.0,0.0,0.0,0.0,0.0,191.91191923780815,0.0,0.0,0.0,50.0,0.0,153.93804002589985,-0.10000000000047748,0.0,10000.0,153.93804002589985,0.0,14.0,0.015393804002589986,50.0,10000.0,153.93804002589985,0.0,14.0,0.015393804002589986,50.0,10000.0,153.93804002589985,0.0,14.0,0.015393804002589986,50.0,43.982297150257104,0.0,10000.0,153.93804002589985,0.0,1.0,1.0,1.0421447547099432
4017,5248,19,S30-14-3,23,0,Rapport des essais: de tirants sous déformation imposée de courte durée,1993,0,Switzerland,École Polytechnique Fédérale de Lausanne,Construction Materials Laboratory,"Bicher Farra, Jean-Paul Jaccoud",1150.0,1150.0,1000.0,1000.0,100.0,100,"[2,7,6]","[6,7,15]",60.0,"[0,21,0]",0,46.3,"[1,160x320,0]","[7,28,90]",2.77452695340812,"[1,160x320,1]",[28],37695.0,"[1,160x320,2]",[28],"[0,0,0,0,0.41,32,0,Sikament320,0]",196317.0,2,558.2,[14],[50],[1],[43],[0],[0],0.0,0.0,0,0,0.0,0.0,0.0,0,0,[0],[0],[0],[0],[0],2,1a,0,0,2,2,0.0,1,31.403360165283573,0.0,204.0,28,1,0.0,0,0,0,4,0.11,0.0,0.11,225.0,225.0,0,-1,2,0,0,0,10000.0,153.93804002589985,13,0.5,CN,46.3,1.0,38.3,55.78313253012048,3.408686840836292,5.670391296683419,4.615458745150989,4.43129289308718,3.606885039430556,7.371508685688444,3.606885039430556,2.3860807885854043,2.3860807885854043,3.9692739076783927,35900.0,0.0,1.4154558115046563,1.4154558115046563,0.0,1.5310998679776315,1.5310998679776315,0.0,2.946555679482288,2.946555679482288,35900.0,-5.722694192406719e-05,-5.722694192406719e-05,-0.0001694397094560943,-0.0001694397094560943,-0.0002266666513801615,-0.0002266666513801615,-0.0002266666513801615,1,0,5.208038201352965,0.0,100.0,0.0,50.0,0.0,0.0,0.015393804002589986,0.015393804002589986,0.0,0.0,0.0,0.0,0.0,0.0,0.0,50.0,43.0,50.0,50.0,0.0,0.0,49.99999999999999,8333333.333333336,166666.6666666667,166666.66666666674,25.0,0.25,0.0,0.0,0.0,0.0,-0.00020984320298042221,3.408686840836292,46.3,166666.6666666667,166666.66666666674,38.405308116600054,0.0,25.40645650607984,0.0,1,29.54254470507697,0.0,6.135636313505326,17.011025836204,0.0,0.0,0.0,0.0,0.0,0.0,0.0,191.91191923780815,0.0,0.0,0.0,50.0,0.0,153.93804002589985,-0.10000000000047748,0.0,10000.0,153.93804002589985,0.0,14.0,0.015393804002589986,50.0,10000.0,153.93804002589985,0.0,14.0,0.015393804002589986,50.0,10000.0,153.93804002589985,0.0,14.0,0.015393804002589986,50.0,43.982297150257104,0.0,10000.0,153.93804002589985,0.0,1.0,1.0,1.0629876498041422
4020,5251,19,S30-14-3,26,0,Rapport des essais: de tirants sous déformation imposée de courte durée,1993,0,Switzerland,École Polytechnique Fédérale de Lausanne,Construction Materials Laboratory,"Bicher Farra, Jean-Paul Jaccoud",1150.0,1150.0,1000.0,1000.0,100.0,100,"[2,7,6]","[6,7,15]",60.0,"[0,21,0]",0,46.3,"[1,160x320,0]","[7,28,90]",2.77452695340812,"[1,160x320,1]",[28],37695.0,"[1,160x320,2]",[28],"[0,0,0,0,0.41,32,0,Sikament320,0]",196317.0,2,558.2,[14],[50],[1],[43],[0],[0],0.0,0.0,0,0,0.0,0.0,0.0,0,0,[0],[0],[0],[0],[0],2,1a,0,0,2,2,0.0,1,27.86278524468787,0.0,181.0,28,1,0.0,0,0,0,5,0.1,0.0,0.117,187.0,187.0,0,-1,2,0,0,0,10000.0,153.93804002589985,13,0.5,CN,46.3,1.0,38.3,55.78313253012048,3.408686840836292,5.670391296683419,4.615458745150989,4.43129289308718,3.606885039430556,7.371508685688444,3.606885039430556,2.3860807885854043,2.3860807885854043,3.9692739076783927,35900.0,0.0,1.4154558115046563,1.4154558115046563,0.0,1.5310998679776315,1.5310998679776315,0.0,2.946555679482288,2.946555679482288,35900.0,-5.722694192406719e-05,-5.722694192406719e-05,-0.0001694397094560943,-0.0001694397094560943,-0.0002266666513801615,-0.0002266666513801615,-0.0002266666513801615,1,0,5.208038201352965,0.0,100.0,0.0,50.0,0.0,0.0,0.015393804002589986,0.015393804002589986,0.0,0.0,0.0,0.0,0.0,0.0,0.0,50.0,43.0,50.0,50.0,0.0,0.0,49.99999999999999,8333333.333333336,166666.6666666667,166666.66666666674,25.0,0.25,0.0,0.0,0.0,0.0,-0.00020984320298042221,3.408686840836292,46.3,166666.6666666667,166666.66666666674,38.405308116600054,0.0,25.40645650607984,0.0,1,29.54254470507697,0.0,6.135636313505326,17.011025836204,0.0,0.0,0.0,0.0,0.0,0.0,0.0,191.91191923780815,0.0,0.0,0.0,50.0,0.0,153.93804002589985,-0.10000000000047748,0.0,10000.0,153.93804002589985,0.0,14.0,0.015393804002589986,50.0,10000.0,153.93804002589985,0.0,14.0,0.015393804002589986,50.0,10000.0,153.93804002589985,0.0,14.0,0.015393804002589986,50.0,43.982297150257104,0.0,10000.0,153.93804002589985,0.0,1.0,1.0,0.9431410030124985
4022,5253,19,S30-14-3,20,0,Rapport des essais: de tirants sous déformation imposée de courte durée,1993,0,Switzerland,École Polytechnique Fédérale de Lausanne,Construction Materials Laboratory,"Bicher Farra, Jean-Paul Jaccoud",1150.0,1150.0,1000.0,1000.0,100.0,100,"[2,7,6]","[6,7,15]",60.0,"[0,21,0]",0,46.3,"[1,160x320,0]","[7,28,90]",2.77452695340812,"[1,160x320,1]",[28],37695.0,"[1,160x320,2]",[28],"[0,0,0,0,0.41,32,0,Sikament320,0]",196317.0,2,558.2,[14],[50],[1],[43],[0],[0],0.0,0.0,0,0,0.0,0.0,0.0,0,0,[0],[0],[0],[0],[0],2,1a,0,0,2,2,0.0,1,28.016723284713773,0.0,182.0,28,1,0.0,0,0,0,4,0.09,0.0,0.109,223.0,223.0,0,-1,2,0,0,0,10000.0,153.93804002589985,13,0.5,CN,46.3,1.0,38.3,55.78313253012048,3.408686840836292,5.670391296683419,4.615458745150989,4.43129289308718,3.606885039430556,7.371508685688444,3.606885039430556,2.3860807885854043,2.3860807885854043,3.9692739076783927,35900.0,0.0,1.4154558115046563,1.4154558115046563,0.0,1.5310998679776315,1.5310998679776315,0.0,2.946555679482288,2.946555679482288,35900.0,-5.722694192406719e-05,-5.722694192406719e-05,-0.0001694397094560943,-0.0001694397094560943,-0.0002266666513801615,-0.0002266666513801615,-0.0002266666513801615,1,0,5.208038201352965,0.0,100.0,0.0,50.0,0.0,0.0,0.015393804002589986,0.015393804002589986,0.0,0.0,0.0,0.0,0.0,0.0,0.0,50.0,43.0,50.0,50.0,0.0,0.0,49.99999999999999,8333333.333333336,166666.6666666667,166666.66666666674,25.0,0.25,0.0,0.0,0.0,0.0,-0.00020984320298042221,3.408686840836292,46.3,166666.6666666667,166666.66666666674,38.405308116600054,0.0,25.40645650607984,0.0,1,29.54254470507697,0.0,6.135636313505326,17.011025836204,0.0,0.0,0.0,0.0,0.0,0.0,0.0,191.91191923780815,0.0,0.0,0.0,50.0,0.0,153.93804002589985,-0.10000000000047748,0.0,10000.0,153.93804002589985,0.0,14.0,0.015393804002589986,50.0,10000.0,153.93804002589985,0.0,14.0,0.015393804002589986,50.0,10000.0,153.93804002589985,0.0,14.0,0.015393804002589986,50.0,43.982297150257104,0.0,10000.0,153.93804002589985,0.0,1.0,1.0,0.9483517267860483
4025,5256,19,S30-14-3,14,0,Rapport des essais: de tirants sous déformation imposée de courte durée,1993,0,Switzerland,École Polytechnique Fédérale de Lausanne,Construction Materials Laboratory,"Bicher Farra, Jean-Paul Jaccoud",1150.0,1150.0,1000.0,1000.0,100.0,100,"[2,7,6]","[6,7,15]",60.0,"[0,21,0]",0,46.3,"[1,160x320,0]","[7,28,90]",2.77452695340812,"[1,160x320,1]",[28],37695.0,"[1,160x320,2]",[28],"[0,0,0,0,0.41,32,0,Sikament320,0]",196317.0,2,558.2,[14],[50],[1],[43],[0],[0],0.0,0.0,0,0,0.0,0.0,0.0,0,0,[0],[0],[0],[0],[0],2,1a,0,0,2,2,0.0,1,25.707652684325275,0.0,167.0,28,1,0.0,0,0,0,3,0.07,0.0,0.079,275.0,275.0,0,-1,2,0,0,0,10000.0,153.93804002589985,13,0.5,CN,46.3,1.0,38.3,55.78313253012048,3.408686840836292,5.670391296683419,4.615458745150989,4.43129289308718,3.606885039430556,7.371508685688444,3.606885039430556,2.3860807885854043,2.3860807885854043,3.9692739076783927,35900.0,0.0,1.4154558115046563,1.4154558115046563,0.0,1.5310998679776315,1.5310998679776315,0.0,2.946555679482288,2.946555679482288,35900.0,-5.722694192406719e-05,-5.722694192406719e-05,-0.0001694397094560943,-0.0001694397094560943,-0.0002266666513801615,-0.0002266666513801615,-0.0002266666513801615,1,0,5.208038201352965,0.0,100.0,0.0,50.0,0.0,0.0,0.015393804002589986,0.015393804002589986,0.0,0.0,0.0,0.0,0.0,0.0,0.0,50.0,43.0,50.0,50.0,0.0,0.0,49.99999999999999,8333333.333333336,166666.6666666667,166666.66666666674,25.0,0.25,0.0,0.0,0.0,0.0,-0.00020984320298042221,3.408686840836292,46.3,166666.6666666667,166666.66666666674,38.405308116600054,0.0,25.40645650607984,0.0,1,29.54254470507697,0.0,6.135636313505326,17.011025836204,0.0,0.0,0.0,0.0,0.0,0.0,0.0,191.91191923780815,0.0,0.0,0.0,50.0,0.0,153.93804002589985,-0.10000000000047748,0.0,10000.0,153.93804002589985,0.0,14.0,0.015393804002589986,50.0,10000.0,153.93804002589985,0.0,14.0,0.015393804002589986,50.0,10000.0,153.93804002589985,0.0,14.0,0.015393804002589986,50.0,43.982297150257104,0.0,10000.0,153.93804002589985,0.0,1.0,1.0,0.8701908701828025
4026,5257,19,S30-14-3,27,0,Rapport des essais: de tirants sous déformation imposée de courte durée,1993,0,Switzerland,École Polytechnique Fédérale de Lausanne,Construction Materials Laboratory,"Bicher Farra, Jean-Paul Jaccoud",1150.0,1150.0,1000.0,1000.0,100.0,100,"[2,7,6]","[6,7,15]",60.0,"[0,21,0]",0,46.3,"[1,160x320,0]","[7,28,90]",2.77452695340812,"[1,160x320,1]",[28],37695.0,"[1,160x320,2]",[28],"[0,0,0,0,0.41,32,0,Sikament320,0]",196317.0,2,558.2,[14],[50],[1],[43],[0],[0],0.0,0.0,0,0,0.0,0.0,0.0,0,0,[0],[0],[0],[0],[0],2,1a,0,0,2,2,0.0,1,31.71123624533537,0.0,206.0,28,1,0.0,0,0,0,5,0.12,0.0,0.126,187.0,187.0,0,-1,2,0,0,0,10000.0,153.93804002589985,13,0.5,CN,46.3,1.0,38.3,55.78313253012048,3.408686840836292,5.670391296683419,4.615458745150989,4.43129289308718,3.606885039430556,7.371508685688444,3.606885039430556,2.3860807885854043,2.3860807885854043,3.9692739076783927,35900.0,0.0,1.4154558115046563,1.4154558115046563,0.0,1.5310998679776315,1.5310998679776315,0.0,2.946555679482288,2.946555679482288,35900.0,-5.722694192406719e-05,-5.722694192406719e-05,-0.0001694397094560943,-0.0001694397094560943,-0.0002266666513801615,-0.0002266666513801615,-0.0002266666513801615,1,0,5.208038201352965,0.0,100.0,0.0,50.0,0.0,0.0,0.015393804002589986,0.015393804002589986,0.0,0.0,0.0,0.0,0.0,0.0,0.0,50.0,43.0,50.0,50.0,0.0,0.0,49.99999999999999,8333333.333333336,166666.6666666667,166666.66666666674,25.0,0.25,0.0,0.0,0.0,0.0,-0.00020984320298042221,3.408686840836292,46.3,166666.6666666667,166666.66666666674,38.405308116600054,0.0,25.40645650607984,0.0,1,29.54254470507697,0.0,6.135636313505326,17.011025836204,0.0,0.0,0.0,0.0,0.0,0.0,0.0,191.91191923780815,0.0,0.0,0.0,50.0,0.0,153.93804002589985,-0.10000000000047748,0.0,10000.0,153.93804002589985,0.0,14.0,0.015393804002589986,50.0,10000.0,153.93804002589985,0.0,14.0,0.015393804002589986,50.0,10000.0,153.93804002589985,0.0,14.0,0.015393804002589986,50.0,43.982297150257104,0.0,10000.0,153.93804002589985,0.0,1.0,1.0,1.0734090973512416
4027,5258,19,S30-14-3,35,0,Rapport des essais: de tirants sous déformation imposée de courte durée,1993,0,Switzerland,École Polytechnique Fédérale de Lausanne,Construction Materials Laboratory,"Bicher Farra, Jean-Paul Jaccoud",1150.0,1150.0,1000.0,1000.0,100.0,100,"[2,7,6]","[6,7,15]",60.0,"[0,21,0]",0,46.3,"[1,160x320,0]","[7,28,90]",2.77452695340812,"[1,160x320,1]",[28],37695.0,"[1,160x320,2]",[28],"[0,0,0,0,0.41,32,0,Sikament320,0]",196317.0,2,558.2,[14],[50],[1],[43],[0],[0],0.0,0.0,0,0,0.0,0.0,0.0,0,0,[0],[0],[0],[0],[0],2,1a,0,0,2,2,0.0,1,52.64680968885775,0.0,342.0,28,1,0.0,0,0,0,6,0.23,0.0,0.256,160.0,286.5896826103492,0,-1,2,0,0,0,10000.0,153.93804002589985,13,0.5,CN,46.3,1.0,38.3,55.78313253012048,3.408686840836292,5.670391296683419,4.615458745150989,4.43129289308718,3.606885039430556,7.371508685688444,3.606885039430556,2.3860807885854043,2.3860807885854043,3.9692739076783927,35900.0,0.0,1.4154558115046563,1.4154558115046563,0.0,1.5310998679776315,1.5310998679776315,0.0,2.946555679482288,2.946555679482288,35900.0,-5.722694192406719e-05,-5.722694192406719e-05,-0.0001694397094560943,-0.0001694397094560943,-0.0002266666513801615,-0.0002266666513801615,-0.0002266666513801615,1,0,5.208038201352965,0.0,100.0,0.0,50.0,0.0,0.0,0.015393804002589986,0.015393804002589986,0.0,0.0,0.0,0.0,0.0,0.0,0.0,50.0,43.0,50.0,50.0,0.0,0.0,49.99999999999999,8333333.333333336,166666.6666666667,166666.66666666674,25.0,0.25,0.0,0.0,0.0,0.0,-0.00020984320298042221,3.408686840836292,46.3,166666.6666666667,166666.66666666674,38.405308116600054,0.0,25.40645650607984,0.0,2,29.54254470507697,0.0,6.135636313505326,17.011025836204,0.0,0.0,0.0,0.0,0.0,0.0,0.0,191.91191923780815,0.0,0.0,0.0,50.0,0.0,153.93804002589985,-0.10000000000047748,0.0,10000.0,153.93804002589985,0.0,14.0,0.015393804002589986,50.0,10000.0,153.93804002589985,0.0,14.0,0.015393804002589986,50.0,10000.0,153.93804002589985,0.0,14.0,0.015393804002589986,50.0,43.982297150257104,0.0,10000.0,153.93804002589985,0.0,0.5582894629795098,0.6688111029990639,1.7820675305540028
4028,5259,19,S30-14-3,34,0,Rapport des essais: de tirants sous déformation imposée de courte durée,1993,0,Switzerland,École Polytechnique Fédérale de Lausanne,Construction Materials Laboratory,"Bicher Farra, Jean-Paul Jaccoud",1150.0,1150.0,1000.0,1000.0,100.0,100,"[2,7,6]","[6,7,15]",60.0,"[0,21,0]",0,46.3,"[1,160x320,0]","[7,28,90]",2.77452695340812,"[1,160x320,1]",[28],37695.0,"[1,160x320,2]",[28],"[0,0,0,0,0.41,32,0,Sikament320,0]",196317.0,2,558.2,[14],[50],[1],[43],[0],[0],0.0,0.0,0,0,0.0,0.0,0.0,0,0,[0],[0],[0],[0],[0],2,1a,0,0,2,2,0.0,1,46.95110220789946,0.0,305.0,28,1,0.0,0,0,0,6,0.19,0.0,0.205,160.0,275.5623921663193,0,-1,2,0,0,0,10000.0,153.93804002589985,13,0.5,CN,46.3,1.0,38.3,55.78313253012048,3.408686840836292,5.670391296683419,4.615458745150989,4.43129289308718,3.606885039430556,7.371508685688444,3.606885039430556,2.3860807885854043,2.3860807885854043,3.9692739076783927,35900.0,0.0,1.4154558115046563,1.4154558115046563,0.0,1.5310998679776315,1.5310998679776315,0.0,2.946555679482288,2.946555679482288,35900.0,-5.722694192406719e-05,-5.722694192406719e-05,-0.0001694397094560943,-0.0001694397094560943,-0.0002266666513801615,-0.0002266666513801615,-0.0002266666513801615,1,0,5.208038201352965,0.0,100.0,0.0,50.0,0.0,0.0,0.015393804002589986,0.015393804002589986,0.0,0.0,0.0,0.0,0.0,0.0,0.0,50.0,43.0,50.0,50.0,0.0,0.0,49.99999999999999,8333333.333333336,166666.6666666667,166666.66666666674,25.0,0.25,0.0,0.0,0.0,0.0,-0.00020984320298042221,3.408686840836292,46.3,166666.6666666667,166666.66666666674,38.405308116600054,0.0,25.40645650607984,0.0,2,29.54254470507697,0.0,6.135636313505326,17.011025836204,0.0,0.0,0.0,0.0,0.0,0.0,0.0,191.91191923780815,0.0,0.0,0.0,50.0,0.0,153.93804002589985,-0.10000000000047748,0.0,10000.0,153.93804002589985,0.0,14.0,0.015393804002589986,50.0,10000.0,153.93804002589985,0.0,14.0,0.015393804002589986,50.0,10000.0,153.93804002589985,0.0,14.0,0.015393804002589986,50.0,43.982297150257104,0.0,10000.0,153.93804002589985,0.0,0.5806307556781185,0.7110157433062468,1.5892707509326636
4032,5263,19,S30-14-3,29,0,Rapport des essais: de tirants sous déformation imposée de courte durée,1993,0,Switzerland,École Polytechnique Fédérale de Lausanne,Construction Materials Laboratory,"Bicher Farra, Jean-Paul Jaccoud",1150.0,1150.0,1000.0,1000.0,100.0,100,"[2,7,6]","[6,7,15]",60.0,"[0,21,0]",0,46.3,"[1,160x320,0]","[7,28,90]",2.77452695340812,"[1,160x320,1]",[28],37695.0,"[1,160x320,2]",[28],"[0,0,0,0,0.41,32,0,Sikament320,0]",196317.0,2,558.2,[14],[50],[1],[43],[0],[0],0.0,0.0,0,0,0.0,0.0,0.0,0,0,[0],[0],[0],[0],[0],2,1a,0,0,2,2,0.0,1,38.79238608652676,0.0,252.0,28,1,0.0,0,0,0,6,0.13,0.0,0.1599760544526393,158.0,245.8432762894962,0,-1,2,0,0,0,10000.0,153.93804002589985,13,0.5,CN,46.3,1.0,38.3,55.78313253012048,3.408686840836292,5.670391296683419,4.615458745150989,4.43129289308718,3.606885039430556,7.371508685688444,3.606885039430556,2.3860807885854043,2.3860807885854043,3.9692739076783927,35900.0,0.0,1.4154558115046563,1.4154558115046563,0.0,1.5310998679776315,1.5310998679776315,0.0,2.946555679482288,2.946555679482288,35900.0,-5.722694192406719e-05,-5.722694192406719e-05,-0.0001694397094560943,-0.0001694397094560943,-0.0002266666513801615,-0.0002266666513801615,-0.0002266666513801615,1,0,5.208038201352965,0.0,100.0,0.0,50.0,0.0,0.0,0.015393804002589986,0.015393804002589986,0.0,0.0,0.0,0.0,0.0,0.0,0.0,50.0,43.0,50.0,50.0,0.0,0.0,49.99999999999999,8333333.333333336,166666.6666666667,166666.66666666674,25.0,0.25,0.0,0.0,0.0,0.0,-0.00020984320298042221,3.408686840836292,46.3,166666.6666666667,166666.66666666674,38.405308116600054,0.0,25.40645650607984,0.0,2,29.54254470507697,0.0,6.135636313505326,17.011025836204,0.0,0.0,0.0,0.0,0.0,0.0,0.0,191.91191923780815,0.0,0.0,0.0,50.0,0.0,153.93804002589985,-0.10000000000047748,0.0,10000.0,153.93804002589985,0.0,14.0,0.015393804002589986,50.0,10000.0,153.93804002589985,0.0,14.0,0.015393804002589986,50.0,10000.0,153.93804002589985,0.0,14.0,0.015393804002589986,50.0,43.982297150257104,0.0,10000.0,153.93804002589985,0.0,0.6426858703833124,0.812621616683804,1.3131023909345283
4042,5273,19,S30-20-1,32,0,Rapport des essais: de tirants sous déformation imposée de courte durée,1993,0,Switzerland,École Polytechnique Fédérale de Lausanne,Construction Materials Laboratory,"Bicher Farra, Jean-Paul Jaccoud",1150.0,1150.0,1000.0,1000.0,100.0,100,"[2,7,6]","[6,7,15]",60.0,"[0,21,0]",0,46.3,"[1,160x320,0]","[7,28,90]",2.201075074617701,"[1,160x320,1]",[28],37695.0,"[1,160x320,2]",[28],"[0,0,0,0,0.41,32,0,Sikament320,0]",197500.0,2,531.6,[20],[50],[1],[40],[0],[0],0.0,0.0,0,0,0.0,0.0,0.0,0,0,[0],[0],[0],[0],[0],2,1a,0,0,2,2,0.0,1,73.82742735936014,0.0,235.0,28,1,0.0,0,0,0,6,0.14,0.0,0.19,153.0,284.92579650449943,0,-1,2,0,0,0,10000.0,314.1592653589793,13,0.5,CN,46.3,1.0,38.3,55.78313253012048,3.408686840836292,5.670391296683419,3.661514691504169,4.43129289308718,2.861397597003011,7.371508685688444,2.861397597003011,2.3860807885854043,2.3860807885854043,3.9692739076783927,35900.0,0.0,1.4154558115046563,1.4154558115046563,0.0,1.5310998679776315,1.5310998679776315,0.0,2.946555679482288,2.946555679482288,35900.0,-5.722694192406719e-05,-5.722694192406719e-05,-0.0001694397094560943,-0.0001694397094560943,-0.0002266666513801615,-0.0002266666513801615,-0.0002266666513801615,1,0,5.239421673962064,0.0,100.0,0.0,50.0,0.0,0.0,0.031415926535897934,0.031415926535897934,0.0,0.0,0.0,0.0,0.0,0.0,0.0,50.0,40.0,50.0,50.0,0.0,0.0,50.0,8333333.333333336,166666.66666666672,166666.66666666672,25.0,0.25,0.0,0.0,0.0,0.0,-0.0001946302601818967,3.408686840836292,46.3,166666.66666666672,166666.66666666672,32.42493865673515,0.0,27.038718170774555,0.0,2,24.942260505180883,0.0,6.135636313505326,17.011025836204,0.0,0.0,0.0,0.0,0.0,0.0,0.0,79.39368102570583,0.0,0.0,0.0,50.0,0.0,314.1592653589793,-0.10000000000047748,0.0,10000.0,314.1592653589793,0.0,20.0,0.031415926535897934,50.0,10000.0,314.1592653589793,0.0,20.0,0.031415926535897934,50.0,10000.0,314.1592653589793,0.0,20.0,0.031415926535897934,50.0,62.83185307179586,0.0,10000.0,314.1592653589793,0.0,0.5369819155619484,0.591747051985903,2.9599332965039427
4044,5275,19,S30-20-1,31,0,Rapport des essais: de tirants sous déformation imposée de courte durée,1993,0,Switzerland,École Polytechnique Fédérale de Lausanne,Construction Materials Laboratory,"Bicher Farra, Jean-Paul Jaccoud",1150.0,1150.0,1000.0,1000.0,100.0,100,"[2,7,6]","[6,7,15]",60.0,"[0,21,0]",0,46.3,"[1,160x320,0]","[7,28,90]",2.201075074617701,"[1,160x320,1]",[28],37695.0,"[1,160x320,2]",[28],"[0,0,0,0,0.41,32,0,Sikament320,0]",197500.0,2,531.6,[20],[50],[1],[40],[0],[0],0.0,0.0,0,0,0.0,0.0,0.0,0,0,[0],[0],[0],[0],[0],2,1a,0,0,2,2,0.0,1,66.28760499074464,0.0,211.00000000000003,28,1,0.0,0,0,0,5,0.15,0.0,0.2,180.0,330.11507734678514,0,-1,2,0,0,0,10000.0,314.1592653589793,13,0.5,CN,46.3,1.0,38.3,55.78313253012048,3.408686840836292,5.670391296683419,3.661514691504169,4.43129289308718,2.861397597003011,7.371508685688444,2.861397597003011,2.3860807885854043,2.3860807885854043,3.9692739076783927,35900.0,0.0,1.4154558115046563,1.4154558115046563,0.0,1.5310998679776315,1.5310998679776315,0.0,2.946555679482288,2.946555679482288,35900.0,-5.722694192406719e-05,-5.722694192406719e-05,-0.0001694397094560943,-0.0001694397094560943,-0.0002266666513801615,-0.0002266666513801615,-0.0002266666513801615,1,0,5.239421673962064,0.0,100.0,0.0,50.0,0.0,0.0,0.031415926535897934,0.031415926535897934,0.0,0.0,0.0,0.0,0.0,0.0,0.0,50.0,40.0,50.0,50.0,0.0,0.0,50.0,8333333.333333336,166666.66666666672,166666.66666666672,25.0,0.25,0.0,0.0,0.0,0.0,-0.0001946302601818967,3.408686840836292,46.3,166666.66666666672,166666.66666666672,32.42493865673515,0.0,27.038718170774555,0.0,2,24.942260505180883,0.0,6.135636313505326,17.011025836204,0.0,0.0,0.0,0.0,0.0,0.0,0.0,79.39368102570583,0.0,0.0,0.0,50.0,0.0,314.1592653589793,-0.10000000000047748,0.0,10000.0,314.1592653589793,0.0,20.0,0.031415926535897934,50.0,10000.0,314.1592653589793,0.0,20.0,0.031415926535897934,50.0,10000.0,314.1592653589793,0.0,20.0,0.031415926535897934,50.0,62.83185307179586,0.0,10000.0,314.1592653589793,0.0,0.5452644012709253,0.6078937539651798,2.657642236435455
