Repository: iavdesch/Research

Readme
======

The supporting files are related to the study "A method for determining the performance of formulas for calculating the crack width and spacing in reinforced concrete elements".

The following files are relevant:
Research/Method_comparing_CWFs/Data_processing_for_GitHuB_Final (contains the data processing of the database "Crack width and crack spacing in reinforced and prestressed concrete elements: database")
Research/Method_comparing_CWFs/CWF_analysis_for_GitHuB_Final (contains the evaluation of the different crack width formulas)

File: Method_comparing_CWFs/Datasets_used/Working_database_no_hordijk_initshrink.csv (part 72 of 84)
,ID,EPID,ELID,LOADID,DOI,title,year,journal,country,institution,laboratory,authors,Ltot,Lspan,Lcons,Lmeas,h,b,hc,thc,RH,Temp,pd,fcm,catfcm,tfcm,fctm,catfctm,tfctm,Ecm,catEcm,tEcm,mix,Es,fsr,fy,phi,zs,nbl,clat,phit,st,phiw,sw,type,method,fpk,fp01k,Ep,rel,fpr,npl,phip,Ap,zp,cplat,catf,epsin,catcal,selfw,typew,locw,epsc,Nrep,N,M,sigs,t0,t,PL,catp,t0p,tp,ncr,wm,wk,wmax,sm,smax,indLR,indNP,indtfcm,indtfctm,indtEcm,slab,Ac,Astot,ts,sc,class_C,fcm28,Bcc,fck28,fcm_cube_150,fctm28,fctmfl28,fctmfl,fct095_28,fct095,fct095fl_28,fct095fl,fct005,fct005_28,fct005fl,Ecm28,phi_bc,phi_bc_prestress,phi_bc_prior_load,phi_dc,phi_dc_prestress,phi_dc_prior_load,phi_creep,phi_creep_prestress,phi_creep_prior_load,Ecm0,eps_cbs,eps_cbs_prestress,eps_cds,eps_cds_prestress,shrinkage,shrinkage_prestress,shrinkage_init,bondLR,bondPR,ae,ap,sxLR,sxNP,zstot,zstensinit,Astensinit,rhotot,rhotensinit,At,Aw,Aptot,zptot,zeta1,zeta,phi_peq,ry,cy,ry0,rx,ryp,cyp,cog,Izz,Wb,Wt,rho,qself,Mself,ep,Mp,pre_loss,initstrain,fctmorg,fcmorg,W_Ib,W_It,Ncr095,Mcr095,Ncr005,Mcr005,CS,Ncr,Mcr,tau_bms,tau_max,xcinit,epsinit,dpsigs,xc,eps,epsbot,sigssimpl,sigsr,dpsigsr,xc_sr,eps_sr,zstottens,zptottens,Astens,Actens,Aptens,Aceff_MC2020,Aseff_MC2020,Apeff_MC2020,phi_eq_MC2020,rhoeff_MC2020,hceff_MC2020,Aceff_FPR,Aseff_FPR,Apeff_FPR,phi_eq_FPR,rhoeff_FPR,hceff_FPR,Aceff_SMTCM,Aseff_SMTCM,Apeff_SMTCM,phi_eq_SMTCM,rhoeff_SMTCM,hceff_SMTCM,sumcirc_SMTCM,sumcirc_p_SMTCM,Actensstate1,Astensstate1,Aptensstate1,r,p,k1
4045,5276,19,S30-20-1,33,0,Rapport des essais: de tirants sous déformation imposée de courte durée,1993,0,Switzerland,École Polytechnique Fédérale de Lausanne,Construction Materials Laboratory,"Bicher Farra, Jean-Paul Jaccoud",1150.0,1150.0,1000.0,1000.0,100.0,100,"[2,7,6]","[6,7,15]",60.0,"[0,21,0]",0,46.3,"[1,160x320,0]","[7,28,90]",2.201075074617701,"[1,160x320,1]",[28],37695.0,"[1,160x320,2]",[28],"[0,0,0,0,0.41,32,0,Sikament320,0]",197500.0,2,531.6,[20],[50],[1],[40],[0],[0],0.0,0.0,0,0,0.0,0.0,0.0,0,0,[0],[0],[0],[0],[0],2,1a,0,0,2,2,0.0,1,68.17256058289851,0.0,217.0,28,1,0.0,0,0,0,6,0.14,0.0,0.171,153.0,281.8006496373238,0,-1,2,0,0,0,10000.0,314.1592653589793,13,0.5,CN,46.3,1.0,38.3,55.78313253012048,3.408686840836292,5.670391296683419,3.661514691504169,4.43129289308718,2.861397597003011,7.371508685688444,2.861397597003011,2.3860807885854043,2.3860807885854043,3.9692739076783927,35900.0,0.0,1.4154558115046563,1.4154558115046563,0.0,1.5310998679776315,1.5310998679776315,0.0,2.946555679482288,2.946555679482288,35900.0,-5.722694192406719e-05,-5.722694192406719e-05,-0.0001694397094560943,-0.0001694397094560943,-0.0002266666513801615,-0.0002266666513801615,-0.0002266666513801615,1,0,5.239421673962064,0.0,100.0,0.0,50.0,0.0,0.0,0.031415926535897934,0.031415926535897934,0.0,0.0,0.0,0.0,0.0,0.0,0.0,50.0,40.0,50.0,50.0,0.0,0.0,50.0,8333333.333333336,166666.66666666672,166666.66666666672,25.0,0.25,0.0,0.0,0.0,0.0,-0.0001946302601818967,3.408686840836292,46.3,166666.66666666672,166666.66666666672,32.42493865673515,0.0,27.038718170774555,0.0,2,24.942260505180883,0.0,6.135636313505326,17.011025836204,0.0,0.0,0.0,0.0,0.0,0.0,0.0,79.39368102570583,0.0,0.0,0.0,50.0,0.0,314.1592653589793,-0.10000000000047748,0.0,10000.0,314.1592653589793,0.0,20.0,0.031415926535897934,50.0,10000.0,314.1592653589793,0.0,20.0,0.031415926535897934,50.0,10000.0,314.1592653589793,0.0,20.0,0.031415926535897934,50.0,62.83185307179586,0.0,10000.0,314.1592653589793,0.0,0.5429370024409467,0.6034011878205564,2.7332150014525767
4057,5288,19,S30-20-1,30,0,Rapport des essais: de tirants sous déformation imposée de courte durée,1993,0,Switzerland,École Polytechnique Fédérale de Lausanne,Construction Materials Laboratory,"Bicher Farra, Jean-Paul Jaccoud",1150.0,1150.0,1000.0,1000.0,100.0,100,"[2,7,6]","[6,7,15]",60.0,"[0,21,0]",0,46.3,"[1,160x320,0]","[7,28,90]",2.201075074617701,"[1,160x320,1]",[28],37695.0,"[1,160x320,2]",[28],"[0,0,0,0,0.41,32,0,Sikament320,0]",197500.0,2,531.6,[20],[50],[1],[40],[0],[0],0.0,0.0,0,0,0.0,0.0,0.0,0,0,[0],[0],[0],[0],[0],2,1a,0,0,2,2,0.0,1,53.40707511102648,0.0,170.0,28,1,0.0,0,0,0,5,0.11,0.0,0.155,178.0,313.17302383748506,0,-1,2,0,0,0,10000.0,314.1592653589793,13,0.5,CN,46.3,1.0,38.3,55.78313253012048,3.408686840836292,5.670391296683419,3.661514691504169,4.43129289308718,2.861397597003011,7.371508685688444,2.861397597003011,2.3860807885854043,2.3860807885854043,3.9692739076783927,35900.0,0.0,1.4154558115046563,1.4154558115046563,0.0,1.5310998679776315,1.5310998679776315,0.0,2.946555679482288,2.946555679482288,35900.0,-5.722694192406719e-05,-5.722694192406719e-05,-0.0001694397094560943,-0.0001694397094560943,-0.0002266666513801615,-0.0002266666513801615,-0.0002266666513801615,1,0,5.239421673962064,0.0,100.0,0.0,50.0,0.0,0.0,0.031415926535897934,0.031415926535897934,0.0,0.0,0.0,0.0,0.0,0.0,0.0,50.0,40.0,50.0,50.0,0.0,0.0,50.0,8333333.333333336,166666.66666666672,166666.66666666672,25.0,0.25,0.0,0.0,0.0,0.0,-0.0001946302601818967,3.408686840836292,46.3,166666.66666666672,166666.66666666672,32.42493865673515,0.0,27.038718170774555,0.0,2,24.942260505180883,0.0,6.135636313505326,17.011025836204,0.0,0.0,0.0,0.0,0.0,0.0,0.0,79.39368102570583,0.0,0.0,0.0,50.0,0.0,314.1592653589793,-0.10000000000047748,0.0,10000.0,314.1592653589793,0.0,20.0,0.031415926535897934,50.0,10000.0,314.1592653589793,0.0,20.0,0.031415926535897934,50.0,10000.0,314.1592653589793,0.0,20.0,0.031415926535897934,50.0,62.83185307179586,0.0,10000.0,314.1592653589793,0.0,0.5683759023011177,0.6510170401806444,2.141228342151788
4069,5300,19,S30-20-2,35,0,Rapport des essais: de tirants sous déformation imposée de courte durée,1993,0,Switzerland,École Polytechnique Fédérale de Lausanne,Construction Materials Laboratory,"Bicher Farra, Jean-Paul Jaccoud",1150.0,1150.0,1000.0,1000.0,100.0,100,"[2,7,6]","[6,7,15]",60.0,"[0,21,0]",0,46.3,"[1,160x320,0]","[7,28,90]",2.201075074617701,"[1,160x320,1]",[28],37695.0,"[1,160x320,2]",[28],"[0,0,0,0,0.41,32,0,Sikament320,0]",197500.0,2,531.6,[20],[50],[1],[40],[0],[0],0.0,0.0,0,0,0.0,0.0,0.0,0,0,[0],[0],[0],[0],[0],2,1a,0,0,2,2,0.0,1,71.62831250184729,0.0,228.00000000000003,28,1,0.0,0,0,0,6,0.16,0.0,0.198,155.0,287.4985638859065,0,-1,2,0,0,0,10000.0,314.1592653589793,13,0.5,CN,46.3,1.0,38.3,55.78313253012048,3.408686840836292,5.670391296683419,3.661514691504169,4.43129289308718,2.861397597003011,7.371508685688444,2.861397597003011,2.3860807885854043,2.3860807885854043,3.9692739076783927,35900.0,0.0,1.4154558115046563,1.4154558115046563,0.0,1.5310998679776315,1.5310998679776315,0.0,2.946555679482288,2.946555679482288,35900.0,-5.722694192406719e-05,-5.722694192406719e-05,-0.0001694397094560943,-0.0001694397094560943,-0.0002266666513801615,-0.0002266666513801615,-0.0002266666513801615,1,0,5.239421673962064,0.0,100.0,0.0,50.0,0.0,0.0,0.031415926535897934,0.031415926535897934,0.0,0.0,0.0,0.0,0.0,0.0,0.0,50.0,40.0,50.0,50.0,0.0,0.0,50.0,8333333.333333336,166666.66666666672,166666.66666666672,25.0,0.25,0.0,0.0,0.0,0.0,-0.0001946302601818967,3.408686840836292,46.3,166666.66666666672,166666.66666666672,32.42493865673515,0.0,27.038718170774555,0.0,2,24.942260505180883,0.0,6.135636313505326,17.011025836204,0.0,0.0,0.0,0.0,0.0,0.0,0.0,79.39368102570583,0.0,0.0,0.0,50.0,0.0,314.1592653589793,-0.10000000000047748,0.0,10000.0,314.1592653589793,0.0,20.0,0.031415926535897934,50.0,10000.0,314.1592653589793,0.0,20.0,0.031415926535897934,50.0,10000.0,314.1592653589793,0.0,20.0,0.031415926535897934,50.0,62.83185307179586,0.0,10000.0,314.1592653589793,0.0,0.5391331278493328,0.5959850520069008,2.8717650706506337
4099,5330,19,S30-20-2,33,0,Rapport des essais: de tirants sous déformation imposée de courte durée,1993,0,Switzerland,École Polytechnique Fédérale de Lausanne,Construction Materials Laboratory,"Bicher Farra, Jean-Paul Jaccoud",1150.0,1150.0,1000.0,1000.0,100.0,100,"[2,7,6]","[6,7,15]",60.0,"[0,21,0]",0,46.3,"[1,160x320,0]","[7,28,90]",2.201075074617701,"[1,160x320,1]",[28],37695.0,"[1,160x320,2]",[28],"[0,0,0,0,0.41,32,0,Sikament320,0]",197500.0,2,531.6,[20],[50],[1],[40],[0],[0],0.0,0.0,0,0,0.0,0.0,0.0,0,0,[0],[0],[0],[0],[0],2,1a,0,0,2,2,0.0,1,48.69468613064179,0.0,155.0,28,1,0.0,0,0,0,6,0.09,0.0,0.158,154.0,264.649210970946,0,-1,2,0,0,0,10000.0,314.1592653589793,13,0.5,CN,46.3,1.0,38.3,55.78313253012048,3.408686840836292,5.670391296683419,3.661514691504169,4.43129289308718,2.861397597003011,7.371508685688444,2.861397597003011,2.3860807885854043,2.3860807885854043,3.9692739076783927,35900.0,0.0,1.4154558115046563,1.4154558115046563,0.0,1.5310998679776315,1.5310998679776315,0.0,2.946555679482288,2.946555679482288,35900.0,-5.722694192406719e-05,-5.722694192406719e-05,-0.0001694397094560943,-0.0001694397094560943,-0.0002266666513801615,-0.0002266666513801615,-0.0002266666513801615,1,0,5.239421673962064,0.0,100.0,0.0,50.0,0.0,0.0,0.031415926535897934,0.031415926535897934,0.0,0.0,0.0,0.0,0.0,0.0,0.0,50.0,40.0,50.0,50.0,0.0,0.0,50.0,8333333.333333336,166666.66666666672,166666.66666666672,25.0,0.25,0.0,0.0,0.0,0.0,-0.0001946302601818967,3.408686840836292,46.3,166666.66666666672,166666.66666666672,32.42493865673515,0.0,27.038718170774555,0.0,2,24.942260505180883,0.0,6.135636313505326,17.011025836204,0.0,0.0,0.0,0.0,0.0,0.0,0.0,79.39368102570583,0.0,0.0,0.0,50.0,0.0,314.1592653589793,-0.10000000000047748,0.0,10000.0,314.1592653589793,0.0,20.0,0.031415926535897934,50.0,10000.0,314.1592653589793,0.0,20.0,0.031415926535897934,50.0,10000.0,314.1592653589793,0.0,20.0,0.031415926535897934,50.0,62.83185307179586,0.0,10000.0,314.1592653589793,0.0,0.5819023583520399,0.6752293928212167,1.9522964296089833
4100,5331,19,S30-20-2,34,0,Rapport des essais: de tirants sous déformation imposée de courte durée,1993,0,Switzerland,École Polytechnique Fédérale de Lausanne,Construction Materials Laboratory,"Bicher Farra, Jean-Paul Jaccoud",1150.0,1150.0,1000.0,1000.0,100.0,100,"[2,7,6]","[6,7,15]",60.0,"[0,21,0]",0,46.3,"[1,160x320,0]","[7,28,90]",2.201075074617701,"[1,160x320,1]",[28],37695.0,"[1,160x320,2]",[28],"[0,0,0,0,0.41,32,0,Sikament320,0]",197500.0,2,531.6,[20],[50],[1],[40],[0],[0],0.0,0.0,0,0,0.0,0.0,0.0,0,0,[0],[0],[0],[0],[0],2,1a,0,0,2,2,0.0,1,59.69026041820607,0.0,190.0,28,1,0.0,0,0,0,6,0.13,0.0,0.176,155.0,279.17049397557633,0,-1,2,0,0,0,10000.0,314.1592653589793,13,0.5,CN,46.3,1.0,38.3,55.78313253012048,3.408686840836292,5.670391296683419,3.661514691504169,4.43129289308718,2.861397597003011,7.371508685688444,2.861397597003011,2.3860807885854043,2.3860807885854043,3.9692739076783927,35900.0,0.0,1.4154558115046563,1.4154558115046563,0.0,1.5310998679776315,1.5310998679776315,0.0,2.946555679482288,2.946555679482288,35900.0,-5.722694192406719e-05,-5.722694192406719e-05,-0.0001694397094560943,-0.0001694397094560943,-0.0002266666513801615,-0.0002266666513801615,-0.0002266666513801615,1,0,5.239421673962064,0.0,100.0,0.0,50.0,0.0,0.0,0.031415926535897934,0.031415926535897934,0.0,0.0,0.0,0.0,0.0,0.0,0.0,50.0,40.0,50.0,50.0,0.0,0.0,50.0,8333333.333333336,166666.66666666672,166666.66666666672,25.0,0.25,0.0,0.0,0.0,0.0,-0.0001946302601818967,3.408686840836292,46.3,166666.66666666672,166666.66666666672,32.42493865673515,0.0,27.038718170774555,0.0,2,24.942260505180883,0.0,6.135636313505326,17.011025836204,0.0,0.0,0.0,0.0,0.0,0.0,0.0,79.39368102570583,0.0,0.0,0.0,50.0,0.0,314.1592653589793,-0.10000000000047748,0.0,10000.0,314.1592653589793,0.0,20.0,0.031415926535897934,50.0,10000.0,314.1592653589793,0.0,20.0,0.031415926535897934,50.0,10000.0,314.1592653589793,0.0,20.0,0.031415926535897934,50.0,62.83185307179586,0.0,10000.0,314.1592653589793,0.0,0.5552162687134136,0.626767840362681,2.393137558875528
4115,5346,19,S30-20-3,35,0,Rapport des essais: de tirants sous déformation imposée de courte durée,1993,0,Switzerland,École Polytechnique Fédérale de Lausanne,Construction Materials Laboratory,"Bicher Farra, Jean-Paul Jaccoud",1150.0,1150.0,1000.0,1000.0,100.0,100,"[2,7,6]","[6,7,15]",60.0,"[0,21,0]",0,46.3,"[1,160x320,0]","[7,28,90]",2.201075074617701,"[1,160x320,1]",[28],37695.0,"[1,160x320,2]",[28],"[0,0,0,0,0.41,32,0,Sikament320,0]",197500.0,2,531.6,[20],[50],[1],[40],[0],[0],0.0,0.0,0,0,0.0,0.0,0.0,0,0,[0],[0],[0],[0],[0],2,1a,0,0,2,2,0.0,1,47.43804906920588,0.0,151.0,28,1,0.0,0,0,0,8,0.07,0.0,0.129,120.0,204.69164624094043,0,-1,2,0,0,0,10000.0,314.1592653589793,13,0.5,CN,46.3,1.0,38.3,55.78313253012048,3.408686840836292,5.670391296683419,3.661514691504169,4.43129289308718,2.861397597003011,7.371508685688444,2.861397597003011,2.3860807885854043,2.3860807885854043,3.9692739076783927,35900.0,0.0,1.4154558115046563,1.4154558115046563,0.0,1.5310998679776315,1.5310998679776315,0.0,2.946555679482288,2.946555679482288,35900.0,-5.722694192406719e-05,-5.722694192406719e-05,-0.0001694397094560943,-0.0001694397094560943,-0.0002266666513801615,-0.0002266666513801615,-0.0002266666513801615,1,0,5.239421673962064,0.0,100.0,0.0,50.0,0.0,0.0,0.031415926535897934,0.031415926535897934,0.0,0.0,0.0,0.0,0.0,0.0,0.0,50.0,40.0,50.0,50.0,0.0,0.0,50.0,8333333.333333336,166666.66666666672,166666.66666666672,25.0,0.25,0.0,0.0,0.0,0.0,-0.0001946302601818967,3.408686840836292,46.3,166666.66666666672,166666.66666666672,32.42493865673515,0.0,27.038718170774555,0.0,2,24.942260505180883,0.0,6.135636313505326,17.011025836204,0.0,0.0,0.0,0.0,0.0,0.0,0.0,79.39368102570583,0.0,0.0,0.0,50.0,0.0,314.1592653589793,-0.10000000000047748,0.0,10000.0,314.1592653589793,0.0,20.0,0.031415926535897934,50.0,10000.0,314.1592653589793,0.0,20.0,0.031415926535897934,50.0,10000.0,314.1592653589793,0.0,20.0,0.031415926535897934,50.0,62.83185307179586,0.0,10000.0,314.1592653589793,0.0,0.5862476666915328,0.682866885199053,1.9019145862642355
4116,5347,19,S30-20-3,36,0,Rapport des essais: de tirants sous déformation imposée de courte durée,1993,0,Switzerland,École Polytechnique Fédérale de Lausanne,Construction Materials Laboratory,"Bicher Farra, Jean-Paul Jaccoud",1150.0,1150.0,1000.0,1000.0,100.0,100,"[2,7,6]","[6,7,15]",60.0,"[0,21,0]",0,46.3,"[1,160x320,0]","[7,28,90]",2.201075074617701,"[1,160x320,1]",[28],37695.0,"[1,160x320,2]",[28],"[0,0,0,0,0.41,32,0,Sikament320,0]",197500.0,2,531.6,[20],[50],[1],[40],[0],[0],0.0,0.0,0,0,0.0,0.0,0.0,0,0,[0],[0],[0],[0],[0],2,1a,0,0,2,2,0.0,1,59.69026041820607,0.0,190.0,28,1,0.0,0,0,0,8,0.1,0.0,0.165,121.0,217.93309529706283,0,-1,2,0,0,0,10000.0,314.1592653589793,13,0.5,CN,46.3,1.0,38.3,55.78313253012048,3.408686840836292,5.670391296683419,3.661514691504169,4.43129289308718,2.861397597003011,7.371508685688444,2.861397597003011,2.3860807885854043,2.3860807885854043,3.9692739076783927,35900.0,0.0,1.4154558115046563,1.4154558115046563,0.0,1.5310998679776315,1.5310998679776315,0.0,2.946555679482288,2.946555679482288,35900.0,-5.722694192406719e-05,-5.722694192406719e-05,-0.0001694397094560943,-0.0001694397094560943,-0.0002266666513801615,-0.0002266666513801615,-0.0002266666513801615,1,0,5.239421673962064,0.0,100.0,0.0,50.0,0.0,0.0,0.031415926535897934,0.031415926535897934,0.0,0.0,0.0,0.0,0.0,0.0,0.0,50.0,40.0,50.0,50.0,0.0,0.0,50.0,8333333.333333336,166666.66666666672,166666.66666666672,25.0,0.25,0.0,0.0,0.0,0.0,-0.0001946302601818967,3.408686840836292,46.3,166666.66666666672,166666.66666666672,32.42493865673515,0.0,27.038718170774555,0.0,2,24.942260505180883,0.0,6.135636313505326,17.011025836204,0.0,0.0,0.0,0.0,0.0,0.0,0.0,79.39368102570583,0.0,0.0,0.0,50.0,0.0,314.1592653589793,-0.10000000000047748,0.0,10000.0,314.1592653589793,0.0,20.0,0.031415926535897934,50.0,10000.0,314.1592653589793,0.0,20.0,0.031415926535897934,50.0,10000.0,314.1592653589793,0.0,20.0,0.031415926535897934,50.0,62.83185307179586,0.0,10000.0,314.1592653589793,0.0,0.5552162687134136,0.626767840362681,2.393137558875528
4136,5367,19,S30-20-3,37,0,Rapport des essais: de tirants sous déformation imposée de courte durée,1993,0,Switzerland,École Polytechnique Fédérale de Lausanne,Construction Materials Laboratory,"Bicher Farra, Jean-Paul Jaccoud",1150.0,1150.0,1000.0,1000.0,100.0,100,"[2,7,6]","[6,7,15]",60.0,"[0,21,0]",0,46.3,"[1,160x320,0]","[7,28,90]",2.201075074617701,"[1,160x320,1]",[28],37695.0,"[1,160x320,2]",[28],"[0,0,0,0,0.41,32,0,Sikament320,0]",197500.0,2,531.6,[20],[50],[1],[40],[0],[0],0.0,0.0,0,0,0.0,0.0,0.0,0,0,[0],[0],[0],[0],[0],2,1a,0,0,2,2,0.0,1,71.94247176720627,0.0,229.0,28,1,0.0,0,0,0,8,0.12,0.0,0.181,121.0,224.5673357477072,0,-1,2,0,0,0,10000.0,314.1592653589793,13,0.5,CN,46.3,1.0,38.3,55.78313253012048,3.408686840836292,5.670391296683419,3.661514691504169,4.43129289308718,2.861397597003011,7.371508685688444,2.861397597003011,2.3860807885854043,2.3860807885854043,3.9692739076783927,35900.0,0.0,1.4154558115046563,1.4154558115046563,0.0,1.5310998679776315,1.5310998679776315,0.0,2.946555679482288,2.946555679482288,35900.0,-5.722694192406719e-05,-5.722694192406719e-05,-0.0001694397094560943,-0.0001694397094560943,-0.0002266666513801615,-0.0002266666513801615,-0.0002266666513801615,1,0,5.239421673962064,0.0,100.0,0.0,50.0,0.0,0.0,0.031415926535897934,0.031415926535897934,0.0,0.0,0.0,0.0,0.0,0.0,0.0,50.0,40.0,50.0,50.0,0.0,0.0,50.0,8333333.333333336,166666.66666666672,166666.66666666672,25.0,0.25,0.0,0.0,0.0,0.0,-0.0001946302601818967,3.408686840836292,46.3,166666.66666666672,166666.66666666672,32.42493865673515,0.0,27.038718170774555,0.0,2,24.942260505180883,0.0,6.135636313505326,17.011025836204,0.0,0.0,0.0,0.0,0.0,0.0,0.0,79.39368102570583,0.0,0.0,0.0,50.0,0.0,314.1592653589793,-0.10000000000047748,0.0,10000.0,314.1592653589793,0.0,20.0,0.031415926535897934,50.0,10000.0,314.1592653589793,0.0,20.0,0.031415926535897934,50.0,10000.0,314.1592653589793,0.0,20.0,0.031415926535897934,50.0,62.83185307179586,0.0,10000.0,314.1592653589793,0.0,0.5388138911526246,0.5953582347646552,2.884360531486821
4166,5458,19,S32-14-1,16,0,Rapport des essais: de tirants sous déformation imposée de courte durée,1993,0,Switzerland,École Polytechnique Fédérale de Lausanne,Construction Materials Laboratory,"Bicher Farra, Jean-Paul Jaccoud",1150.0,1150.0,1000.0,1000.0,100.0,100,"[2,7,6]","[6,7,15]",60.0,"[0,21,0]",0,63.3,"[1,160x320,0]","[7,28,90]",3.606447410236525,"[1,160x320,1]",[28],38220.0,"[1,160x320,2]",[28],"[0,0,0,0,0.41,32,0,Sikament320,0]",196317.0,2,558.2,[14],[50],[1],[43],[0],[0],0.0,0.0,0,0,0.0,0.0,0.0,0,0,[0],[0],[0],[0],[0],2,1a,0,0,2,2,0.0,1,35.559687245982865,0.0,231.0,28,1,0.0,0,0,0,3,0.1,0.0,0.122,276.0,276.0,0,-1,2,0,0,0,10000.0,153.93804002589985,13,0.4,CN,63.3,1.0,55.3,74.39999999999999,4.222988093704948,7.024991162481588,5.999368367301943,5.489884521816433,4.688381633307483,9.132488511226065,4.688381633307483,2.9560916655934633,2.9560916655934633,4.917493813737112,36400.0,0.0,1.1371569567252002,1.1371569567252002,0.0,1.0023908527069096,1.0023908527069096,0.0,2.13954780943211,2.13954780943211,36400.0,-8.63143106025158e-05,-8.63143106025158e-05,-0.00013383006895552975,-0.00013383006895552975,-0.00022014437955804555,-0.00022014437955804555,-0.00022014437955804555,1,0,5.136499215070644,0.0,100.0,0.0,50.0,0.0,0.0,0.015393804002589986,0.015393804002589986,0.0,0.0,0.0,0.0,0.0,0.0,0.0,50.0,43.0,50.0,50.0,0.0,0.0,49.99999999999999,8333333.333333336,166666.6666666667,166666.66666666674,25.0,0.25,0.0,0.0,0.0,0.0,-0.00020401301682993403,4.222988093704948,63.3,166666.6666666667,166666.66666666674,49.86921170282966,0.0,31.44325112895145,0.0,1,38.360932079099726,0.0,7.601378568668906,19.890324280916087,0.0,0.0,0.0,0.0,0.0,0.0,0.0,249.19722293882364,0.0,0.0,0.0,50.0,0.0,153.93804002589985,-0.10000000000047748,0.0,10000.0,153.93804002589985,0.0,14.0,0.015393804002589986,50.0,10000.0,153.93804002589985,0.0,14.0,0.015393804002589986,50.0,10000.0,153.93804002589985,0.0,14.0,0.015393804002589986,50.0,43.982297150257104,0.0,10000.0,153.93804002589985,0.0,1.0,1.0,0.9269766222744346
4167,5459,19,S32-14-1,20,0,Rapport des essais: de tirants sous déformation imposée de courte durée,1993,0,Switzerland,École Polytechnique Fédérale de Lausanne,Construction Materials Laboratory,"Bicher Farra, Jean-Paul Jaccoud",1150.0,1150.0,1000.0,1000.0,100.0,100,"[2,7,6]","[6,7,15]",60.0,"[0,21,0]",0,63.3,"[1,160x320,0]","[7,28,90]",3.606447410236525,"[1,160x320,1]",[28],38220.0,"[1,160x320,2]",[28],"[0,0,0,0,0.41,32,0,Sikament320,0]",196317.0,2,558.2,[14],[50],[1],[43],[0],[0],0.0,0.0,0,0,0.0,0.0,0.0,0,0,[0],[0],[0],[0],[0],2,1a,0,0,2,2,0.0,1,35.559687245982865,0.0,231.0,28,1,0.0,0,0,0,4,0.11,0.0,0.151,223.0,223.0,0,-1,2,0,0,0,10000.0,153.93804002589985,13,0.4,CN,63.3,1.0,55.3,74.39999999999999,4.222988093704948,7.024991162481588,5.999368367301943,5.489884521816433,4.688381633307483,9.132488511226065,4.688381633307483,2.9560916655934633,2.9560916655934633,4.917493813737112,36400.0,0.0,1.1371569567252002,1.1371569567252002,0.0,1.0023908527069096,1.0023908527069096,0.0,2.13954780943211,2.13954780943211,36400.0,-8.63143106025158e-05,-8.63143106025158e-05,-0.00013383006895552975,-0.00013383006895552975,-0.00022014437955804555,-0.00022014437955804555,-0.00022014437955804555,1,0,5.136499215070644,0.0,100.0,0.0,50.0,0.0,0.0,0.015393804002589986,0.015393804002589986,0.0,0.0,0.0,0.0,0.0,0.0,0.0,50.0,43.0,50.0,50.0,0.0,0.0,49.99999999999999,8333333.333333336,166666.6666666667,166666.66666666674,25.0,0.25,0.0,0.0,0.0,0.0,-0.00020401301682993403,4.222988093704948,63.3,166666.6666666667,166666.66666666674,49.86921170282966,0.0,31.44325112895145,0.0,1,38.360932079099726,0.0,7.601378568668906,19.890324280916087,0.0,0.0,0.0,0.0,0.0,0.0,0.0,249.19722293882364,0.0,0.0,0.0,50.0,0.0,153.93804002589985,-0.10000000000047748,0.0,10000.0,153.93804002589985,0.0,14.0,0.015393804002589986,50.0,10000.0,153.93804002589985,0.0,14.0,0.015393804002589986,50.0,10000.0,153.93804002589985,0.0,14.0,0.015393804002589986,50.0,43.982297150257104,0.0,10000.0,153.93804002589985,0.0,1.0,1.0,0.9269766222744346
4169,5461,19,S32-14-1,11,0,Rapport des essais: de tirants sous déformation imposée de courte durée,1993,0,Switzerland,École Polytechnique Fédérale de Lausanne,Construction Materials Laboratory,"Bicher Farra, Jean-Paul Jaccoud",1150.0,1150.0,1000.0,1000.0,100.0,100,"[2,7,6]","[6,7,15]",60.0,"[0,21,0]",0,63.3,"[1,160x320,0]","[7,28,90]",3.606447410236525,"[1,160x320,1]",[28],38220.0,"[1,160x320,2]",[28],"[0,0,0,0,0.41,32,0,Sikament320,0]",196317.0,2,558.2,[14],[50],[1],[43],[0],[0],0.0,0.0,0,0,0.0,0.0,0.0,0,0,[0],[0],[0],[0],[0],2,1a,0,0,2,2,0.0,1,32.634864485490766,0.0,211.99999999999997,28,1,0.0,0,0,0,2,0.09,0.0,0.072,363.0,363.0,0,-1,2,0,0,0,10000.0,153.93804002589985,13,0.4,CN,63.3,1.0,55.3,74.39999999999999,4.222988093704948,7.024991162481588,5.999368367301943,5.489884521816433,4.688381633307483,9.132488511226065,4.688381633307483,2.9560916655934633,2.9560916655934633,4.917493813737112,36400.0,0.0,1.1371569567252002,1.1371569567252002,0.0,1.0023908527069096,1.0023908527069096,0.0,2.13954780943211,2.13954780943211,36400.0,-8.63143106025158e-05,-8.63143106025158e-05,-0.00013383006895552975,-0.00013383006895552975,-0.00022014437955804555,-0.00022014437955804555,-0.00022014437955804555,1,0,5.136499215070644,0.0,100.0,0.0,50.0,0.0,0.0,0.015393804002589986,0.015393804002589986,0.0,0.0,0.0,0.0,0.0,0.0,0.0,50.0,43.0,50.0,50.0,0.0,0.0,49.99999999999999,8333333.333333336,166666.6666666667,166666.66666666674,25.0,0.25,0.0,0.0,0.0,0.0,-0.00020401301682993403,4.222988093704948,63.3,166666.6666666667,166666.66666666674,49.86921170282966,0.0,31.44325112895145,0.0,1,38.360932079099726,0.0,7.601378568668906,19.890324280916087,0.0,0.0,0.0,0.0,0.0,0.0,0.0,249.19722293882364,0.0,0.0,0.0,50.0,0.0,153.93804002589985,-0.10000000000047748,0.0,10000.0,153.93804002589985,0.0,14.0,0.015393804002589986,50.0,10000.0,153.93804002589985,0.0,14.0,0.015393804002589986,50.0,10000.0,153.93804002589985,0.0,14.0,0.015393804002589986,50.0,43.982297150257104,0.0,10000.0,153.93804002589985,0.0,1.0,1.0,0.8507317918709095
4170,5462,19,S32-14-1,29,0,Rapport des essais: de tirants sous déformation imposée de courte durée,1993,0,Switzerland,École Polytechnique Fédérale de Lausanne,Construction Materials Laboratory,"Bicher Farra, Jean-Paul Jaccoud",1150.0,1150.0,1000.0,1000.0,100.0,100,"[2,7,6]","[6,7,15]",60.0,"[0,21,0]",0,63.3,"[1,160x320,0]","[7,28,90]",3.606447410236525,"[1,160x320,1]",[28],38220.0,"[1,160x320,2]",[28],"[0,0,0,0,0.41,32,0,Sikament320,0]",196317.0,2,558.2,[14],[50],[1],[43],[0],[0],0.0,0.0,0,0,0.0,0.0,0.0,0,0,[0],[0],[0],[0],[0],2,1a,0,0,2,2,0.0,1,51.26136732862465,0.0,333.0,28,1,0.0,0,0,0,6,0.19,0.0,0.231,159.0,250.36144424502857,0,-1,2,0,0,0,10000.0,153.93804002589985,13,0.4,CN,63.3,1.0,55.3,74.39999999999999,4.222988093704948,7.024991162481588,5.999368367301943,5.489884521816433,4.688381633307483,9.132488511226065,4.688381633307483,2.9560916655934633,2.9560916655934633,4.917493813737112,36400.0,0.0,1.1371569567252002,1.1371569567252002,0.0,1.0023908527069096,1.0023908527069096,0.0,2.13954780943211,2.13954780943211,36400.0,-8.63143106025158e-05,-8.63143106025158e-05,-0.00013383006895552975,-0.00013383006895552975,-0.00022014437955804555,-0.00022014437955804555,-0.00022014437955804555,1,0,5.136499215070644,0.0,100.0,0.0,50.0,0.0,0.0,0.015393804002589986,0.015393804002589986,0.0,0.0,0.0,0.0,0.0,0.0,0.0,50.0,43.0,50.0,50.0,0.0,0.0,49.99999999999999,8333333.333333336,166666.6666666667,166666.66666666674,25.0,0.25,0.0,0.0,0.0,0.0,-0.00020401301682993403,4.222988093704948,63.3,166666.6666666667,166666.66666666674,49.86921170282966,0.0,31.44325112895145,0.0,2,38.360932079099726,0.0,7.601378568668906,19.890324280916087,0.0,0.0,0.0,0.0,0.0,0.0,0.0,249.19722293882364,0.0,0.0,0.0,50.0,0.0,153.93804002589985,-0.10000000000047748,0.0,10000.0,153.93804002589985,0.0,14.0,0.015393804002589986,50.0,10000.0,153.93804002589985,0.0,14.0,0.015393804002589986,50.0,10000.0,153.93804002589985,0.0,14.0,0.015393804002589986,50.0,43.982297150257104,0.0,10000.0,153.93804002589985,0.0,0.6350818133337928,0.8012819583316406,1.336290974967042
4171,5463,19,S32-14-1,23,0,Rapport des essais: de tirants sous déformation imposée de courte durée,1993,0,Switzerland,École Polytechnique Fédérale de Lausanne,Construction Materials Laboratory,"Bicher Farra, Jean-Paul Jaccoud",1150.0,1150.0,1000.0,1000.0,100.0,100,"[2,7,6]","[6,7,15]",60.0,"[0,21,0]",0,63.3,"[1,160x320,0]","[7,28,90]",3.606447410236525,"[1,160x320,1]",[28],38220.0,"[1,160x320,2]",[28],"[0,0,0,0,0.41,32,0,Sikament320,0]",196317.0,2,558.2,[14],[50],[1],[43],[0],[0],0.0,0.0,0,0,0.0,0.0,0.0,0,0,[0],[0],[0],[0],[0],2,1a,0,0,2,2,0.0,1,43.41052728730376,0.0,282.0,28,1,0.0,0,0,0,5,0.12,0.0,0.12,183.0,183.0,0,-1,2,0,0,0,10000.0,153.93804002589985,13,0.4,CN,63.3,1.0,55.3,74.39999999999999,4.222988093704948,7.024991162481588,5.999368367301943,5.489884521816433,4.688381633307483,9.132488511226065,4.688381633307483,2.9560916655934633,2.9560916655934633,4.917493813737112,36400.0,0.0,1.1371569567252002,1.1371569567252002,0.0,1.0023908527069096,1.0023908527069096,0.0,2.13954780943211,2.13954780943211,36400.0,-8.63143106025158e-05,-8.63143106025158e-05,-0.00013383006895552975,-0.00013383006895552975,-0.00022014437955804555,-0.00022014437955804555,-0.00022014437955804555,1,0,5.136499215070644,0.0,100.0,0.0,50.0,0.0,0.0,0.015393804002589986,0.015393804002589986,0.0,0.0,0.0,0.0,0.0,0.0,0.0,50.0,43.0,50.0,50.0,0.0,0.0,49.99999999999999,8333333.333333336,166666.6666666667,166666.66666666674,25.0,0.25,0.0,0.0,0.0,0.0,-0.00020401301682993403,4.222988093704948,63.3,166666.6666666667,166666.66666666674,49.86921170282966,0.0,31.44325112895145,0.0,1,38.360932079099726,0.0,7.601378568668906,19.890324280916087,0.0,0.0,0.0,0.0,0.0,0.0,0.0,249.19722293882364,0.0,0.0,0.0,50.0,0.0,153.93804002589985,-0.10000000000047748,0.0,10000.0,153.93804002589985,0.0,14.0,0.015393804002589986,50.0,10000.0,153.93804002589985,0.0,14.0,0.015393804002589986,50.0,10000.0,153.93804002589985,0.0,14.0,0.015393804002589986,50.0,43.982297150257104,0.0,10000.0,153.93804002589985,0.0,1.0,1.0,1.1316337986207383
4173,5465,19,S32-14-1,28,0,Rapport des essais: de tirants sous déformation imposée de courte durée,1993,0,Switzerland,École Polytechnique Fédérale de Lausanne,Construction Materials Laboratory,"Bicher Farra, Jean-Paul Jaccoud",1150.0,1150.0,1000.0,1000.0,100.0,100,"[2,7,6]","[6,7,15]",60.0,"[0,21,0]",0,63.3,"[1,160x320,0]","[7,28,90]",3.606447410236525,"[1,160x320,1]",[28],38220.0,"[1,160x320,2]",[28],"[0,0,0,0,0.41,32,0,Sikament320,0]",196317.0,2,558.2,[14],[50],[1],[43],[0],[0],0.0,0.0,0,0,0.0,0.0,0.0,0,0,[0],[0],[0],[0],[0],2,1a,0,0,2,2,0.0,1,45.87353592771816,0.0,298.0,28,1,0.0,0,0,0,6,0.18,0.0,0.213,158.0,158.0,0,-1,2,0,0,0,10000.0,153.93804002589985,13,0.4,CN,63.3,1.0,55.3,74.39999999999999,4.222988093704948,7.024991162481588,5.999368367301943,5.489884521816433,4.688381633307483,9.132488511226065,4.688381633307483,2.9560916655934633,2.9560916655934633,4.917493813737112,36400.0,0.0,1.1371569567252002,1.1371569567252002,0.0,1.0023908527069096,1.0023908527069096,0.0,2.13954780943211,2.13954780943211,36400.0,-8.63143106025158e-05,-8.63143106025158e-05,-0.00013383006895552975,-0.00013383006895552975,-0.00022014437955804555,-0.00022014437955804555,-0.00022014437955804555,1,0,5.136499215070644,0.0,100.0,0.0,50.0,0.0,0.0,0.015393804002589986,0.015393804002589986,0.0,0.0,0.0,0.0,0.0,0.0,0.0,50.0,43.0,50.0,50.0,0.0,0.0,49.99999999999999,8333333.333333336,166666.6666666667,166666.66666666674,25.0,0.25,0.0,0.0,0.0,0.0,-0.00020401301682993403,4.222988093704948,63.3,166666.6666666667,166666.66666666674,49.86921170282966,0.0,31.44325112895145,0.0,1,38.360932079099726,0.0,7.601378568668906,19.890324280916087,0.0,0.0,0.0,0.0,0.0,0.0,0.0,249.19722293882364,0.0,0.0,0.0,50.0,0.0,153.93804002589985,-0.10000000000047748,0.0,10000.0,153.93804002589985,0.0,14.0,0.015393804002589986,50.0,10000.0,153.93804002589985,0.0,14.0,0.015393804002589986,50.0,10000.0,153.93804002589985,0.0,14.0,0.015393804002589986,50.0,43.982297150257104,0.0,10000.0,153.93804002589985,0.0,1.0,1.0,1.1958399715921277
4174,5466,19,S32-14-1,22,0,Rapport des essais: de tirants sous déformation imposée de courte durée,1993,0,Switzerland,École Polytechnique Fédérale de Lausanne,Construction Materials Laboratory,"Bicher Farra, Jean-Paul Jaccoud",1150.0,1150.0,1000.0,1000.0,100.0,100,"[2,7,6]","[6,7,15]",60.0,"[0,21,0]",0,63.3,"[1,160x320,0]","[7,28,90]",3.606447410236525,"[1,160x320,1]",[28],38220.0,"[1,160x320,2]",[28],"[0,0,0,0,0.41,32,0,Sikament320,0]",196317.0,2,558.2,[14],[50],[1],[43],[0],[0],0.0,0.0,0,0,0.0,0.0,0.0,0,0,[0],[0],[0],[0],[0],2,1a,0,0,2,2,0.0,1,41.56327080699296,0.0,270.0,28,1,0.0,0,0,0,4,0.14,0.0,0.173,224.0,224.0,0,-1,2,0,0,0,10000.0,153.93804002589985,13,0.4,CN,63.3,1.0,55.3,74.39999999999999,4.222988093704948,7.024991162481588,5.999368367301943,5.489884521816433,4.688381633307483,9.132488511226065,4.688381633307483,2.9560916655934633,2.9560916655934633,4.917493813737112,36400.0,0.0,1.1371569567252002,1.1371569567252002,0.0,1.0023908527069096,1.0023908527069096,0.0,2.13954780943211,2.13954780943211,36400.0,-8.63143106025158e-05,-8.63143106025158e-05,-0.00013383006895552975,-0.00013383006895552975,-0.00022014437955804555,-0.00022014437955804555,-0.00022014437955804555,1,0,5.136499215070644,0.0,100.0,0.0,50.0,0.0,0.0,0.015393804002589986,0.015393804002589986,0.0,0.0,0.0,0.0,0.0,0.0,0.0,50.0,43.0,50.0,50.0,0.0,0.0,49.99999999999999,8333333.333333336,166666.6666666667,166666.66666666674,25.0,0.25,0.0,0.0,0.0,0.0,-0.00020401301682993403,4.222988093704948,63.3,166666.6666666667,166666.66666666674,49.86921170282966,0.0,31.44325112895145,0.0,1,38.360932079099726,0.0,7.601378568668906,19.890324280916087,0.0,0.0,0.0,0.0,0.0,0.0,0.0,249.19722293882364,0.0,0.0,0.0,50.0,0.0,153.93804002589985,-0.10000000000047748,0.0,10000.0,153.93804002589985,0.0,14.0,0.015393804002589986,50.0,10000.0,153.93804002589985,0.0,14.0,0.015393804002589986,50.0,10000.0,153.93804002589985,0.0,14.0,0.015393804002589986,50.0,43.982297150257104,0.0,10000.0,153.93804002589985,0.0,1.0,1.0,1.0834791688921963
4175,5467,19,S32-14-1,27,0,Rapport des essais: de tirants sous déformation imposée de courte durée,1993,0,Switzerland,École Polytechnique Fédérale de Lausanne,Construction Materials Laboratory,"Bicher Farra, Jean-Paul Jaccoud",1150.0,1150.0,1000.0,1000.0,100.0,100,"[2,7,6]","[6,7,15]",60.0,"[0,21,0]",0,63.3,"[1,160x320,0]","[7,28,90]",3.606447410236525,"[1,160x320,1]",[28],38220.0,"[1,160x320,2]",[28],"[0,0,0,0,0.41,32,0,Sikament320,0]",196317.0,2,558.2,[14],[50],[1],[43],[0],[0],0.0,0.0,0,0,0.0,0.0,0.0,0,0,[0],[0],[0],[0],[0],2,1a,0,0,2,2,0.0,1,52.95468576890955,0.0,344.0,28,1,0.0,0,0,0,6,0.18,0.0,0.23035077781299945,158.0,253.92843198737387,0,-1,2,0,0,0,10000.0,153.93804002589985,13,0.4,CN,63.3,1.0,55.3,74.39999999999999,4.222988093704948,7.024991162481588,5.999368367301943,5.489884521816433,4.688381633307483,9.132488511226065,4.688381633307483,2.9560916655934633,2.9560916655934633,4.917493813737112,36400.0,0.0,1.1371569567252002,1.1371569567252002,0.0,1.0023908527069096,1.0023908527069096,0.0,2.13954780943211,2.13954780943211,36400.0,-8.63143106025158e-05,-8.63143106025158e-05,-0.00013383006895552975,-0.00013383006895552975,-0.00022014437955804555,-0.00022014437955804555,-0.00022014437955804555,1,0,5.136499215070644,0.0,100.0,0.0,50.0,0.0,0.0,0.015393804002589986,0.015393804002589986,0.0,0.0,0.0,0.0,0.0,0.0,0.0,50.0,43.0,50.0,50.0,0.0,0.0,49.99999999999999,8333333.333333336,166666.6666666667,166666.66666666674,25.0,0.25,0.0,0.0,0.0,0.0,-0.00020401301682993403,4.222988093704948,63.3,166666.6666666667,166666.66666666674,49.86921170282966,0.0,31.44325112895145,0.0,2,38.360932079099726,0.0,7.601378568668906,19.890324280916087,0.0,0.0,0.0,0.0,0.0,0.0,0.0,249.19722293882364,0.0,0.0,0.0,50.0,0.0,153.93804002589985,-0.10000000000047748,0.0,10000.0,153.93804002589985,0.0,14.0,0.015393804002589986,50.0,10000.0,153.93804002589985,0.0,14.0,0.015393804002589986,50.0,10000.0,153.93804002589985,0.0,14.0,0.015393804002589986,50.0,43.982297150257104,0.0,10000.0,153.93804002589985,0.0,0.622222563906732,0.781416940324488,1.3804327188848722
4176,5468,19,S32-14-1,26,0,Rapport des essais: de tirants sous déformation imposée de courte durée,1993,0,Switzerland,École Polytechnique Fédérale de Lausanne,Construction Materials Laboratory,"Bicher Farra, Jean-Paul Jaccoud",1150.0,1150.0,1000.0,1000.0,100.0,100,"[2,7,6]","[6,7,15]",60.0,"[0,21,0]",0,63.3,"[1,160x320,0]","[7,28,90]",3.606447410236525,"[1,160x320,1]",[28],38220.0,"[1,160x320,2]",[28],"[0,0,0,0,0.41,32,0,Sikament320,0]",196317.0,2,558.2,[14],[50],[1],[43],[0],[0],0.0,0.0,0,0,0.0,0.0,0.0,0,0,[0],[0],[0],[0],[0],2,1a,0,0,2,2,0.0,1,49.72198692836565,0.0,323.0,28,1,0.0,0,0,0,5,0.19,0.0,0.218,187.0,187.0,0,-1,2,0,0,0,10000.0,153.93804002589985,13,0.4,CN,63.3,1.0,55.3,74.39999999999999,4.222988093704948,7.024991162481588,5.999368367301943,5.489884521816433,4.688381633307483,9.132488511226065,4.688381633307483,2.9560916655934633,2.9560916655934633,4.917493813737112,36400.0,0.0,1.1371569567252002,1.1371569567252002,0.0,1.0023908527069096,1.0023908527069096,0.0,2.13954780943211,2.13954780943211,36400.0,-8.63143106025158e-05,-8.63143106025158e-05,-0.00013383006895552975,-0.00013383006895552975,-0.00022014437955804555,-0.00022014437955804555,-0.00022014437955804555,1,0,5.136499215070644,0.0,100.0,0.0,50.0,0.0,0.0,0.015393804002589986,0.015393804002589986,0.0,0.0,0.0,0.0,0.0,0.0,0.0,50.0,43.0,50.0,50.0,0.0,0.0,49.99999999999999,8333333.333333336,166666.6666666667,166666.66666666674,25.0,0.25,0.0,0.0,0.0,0.0,-0.00020401301682993403,4.222988093704948,63.3,166666.6666666667,166666.66666666674,49.86921170282966,0.0,31.44325112895145,0.0,1,38.360932079099726,0.0,7.601378568668906,19.890324280916087,0.0,0.0,0.0,0.0,0.0,0.0,0.0,249.19722293882364,0.0,0.0,0.0,50.0,0.0,153.93804002589985,-0.10000000000047748,0.0,10000.0,153.93804002589985,0.0,14.0,0.015393804002589986,50.0,10000.0,153.93804002589985,0.0,14.0,0.015393804002589986,50.0,10000.0,153.93804002589985,0.0,14.0,0.015393804002589986,50.0,43.982297150257104,0.0,10000.0,153.93804002589985,0.0,1.0,1.0,1.2961621168599236
4179,5471,19,S32-14-1,18,0,Rapport des essais: de tirants sous déformation imposée de courte durée,1993,0,Switzerland,École Polytechnique Fédérale de Lausanne,Construction Materials Laboratory,"Bicher Farra, Jean-Paul Jaccoud",1150.0,1150.0,1000.0,1000.0,100.0,100,"[2,7,6]","[6,7,15]",60.0,"[0,21,0]",0,63.3,"[1,160x320,0]","[7,28,90]",3.606447410236525,"[1,160x320,1]",[28],38220.0,"[1,160x320,2]",[28],"[0,0,0,0,0.41,32,0,Sikament320,0]",196317.0,2,558.2,[14],[50],[1],[43],[0],[0],0.0,0.0,0,0,0.0,0.0,0.0,0,0,[0],[0],[0],[0],[0],2,1a,0,0,2,2,0.0,1,40.02389040673396,0.0,260.0,28,1,0.0,0,0,0,4,0.1,0.0,0.1,216.0,216.0,0,-1,2,0,0,0,10000.0,153.93804002589985,13,0.4,CN,63.3,1.0,55.3,74.39999999999999,4.222988093704948,7.024991162481588,5.999368367301943,5.489884521816433,4.688381633307483,9.132488511226065,4.688381633307483,2.9560916655934633,2.9560916655934633,4.917493813737112,36400.0,0.0,1.1371569567252002,1.1371569567252002,0.0,1.0023908527069096,1.0023908527069096,0.0,2.13954780943211,2.13954780943211,36400.0,-8.63143106025158e-05,-8.63143106025158e-05,-0.00013383006895552975,-0.00013383006895552975,-0.00022014437955804555,-0.00022014437955804555,-0.00022014437955804555,1,0,5.136499215070644,0.0,100.0,0.0,50.0,0.0,0.0,0.015393804002589986,0.015393804002589986,0.0,0.0,0.0,0.0,0.0,0.0,0.0,50.0,43.0,50.0,50.0,0.0,0.0,49.99999999999999,8333333.333333336,166666.6666666667,166666.66666666674,25.0,0.25,0.0,0.0,0.0,0.0,-0.00020401301682993403,4.222988093704948,63.3,166666.6666666667,166666.66666666674,49.86921170282966,0.0,31.44325112895145,0.0,1,38.360932079099726,0.0,7.601378568668906,19.890324280916087,0.0,0.0,0.0,0.0,0.0,0.0,0.0,249.19722293882364,0.0,0.0,0.0,50.0,0.0,153.93804002589985,-0.10000000000047748,0.0,10000.0,153.93804002589985,0.0,14.0,0.015393804002589986,50.0,10000.0,153.93804002589985,0.0,14.0,0.015393804002589986,50.0,10000.0,153.93804002589985,0.0,14.0,0.015393804002589986,50.0,43.982297150257104,0.0,10000.0,153.93804002589985,0.0,1.0,1.0,1.043350310785078
4180,5472,19,S32-14-1,25,0,Rapport des essais: de tirants sous déformation imposée de courte durée,1993,0,Switzerland,École Polytechnique Fédérale de Lausanne,Construction Materials Laboratory,"Bicher Farra, Jean-Paul Jaccoud",1150.0,1150.0,1000.0,1000.0,100.0,100,"[2,7,6]","[6,7,15]",60.0,"[0,21,0]",0,63.3,"[1,160x320,0]","[7,28,90]",3.606447410236525,"[1,160x320,1]",[28],38220.0,"[1,160x320,2]",[28],"[0,0,0,0,0.41,32,0,Sikament320,0]",196317.0,2,558.2,[14],[50],[1],[43],[0],[0],0.0,0.0,0,0,0.0,0.0,0.0,0,0,[0],[0],[0],[0],[0],2,1a,0,0,2,2,0.0,1,42.79477512720016,0.0,278.0,28,1,0.0,0,0,0,5,0.15,0.0,0.181,186.0,186.0,0,-1,2,0,0,0,10000.0,153.93804002589985,13,0.4,CN,63.3,1.0,55.3,74.39999999999999,4.222988093704948,7.024991162481588,5.999368367301943,5.489884521816433,4.688381633307483,9.132488511226065,4.688381633307483,2.9560916655934633,2.9560916655934633,4.917493813737112,36400.0,0.0,1.1371569567252002,1.1371569567252002,0.0,1.0023908527069096,1.0023908527069096,0.0,2.13954780943211,2.13954780943211,36400.0,-8.63143106025158e-05,-8.63143106025158e-05,-0.00013383006895552975,-0.00013383006895552975,-0.00022014437955804555,-0.00022014437955804555,-0.00022014437955804555,1,0,5.136499215070644,0.0,100.0,0.0,50.0,0.0,0.0,0.015393804002589986,0.015393804002589986,0.0,0.0,0.0,0.0,0.0,0.0,0.0,50.0,43.0,50.0,50.0,0.0,0.0,49.99999999999999,8333333.333333336,166666.6666666667,166666.66666666674,25.0,0.25,0.0,0.0,0.0,0.0,-0.00020401301682993403,4.222988093704948,63.3,166666.6666666667,166666.66666666674,49.86921170282966,0.0,31.44325112895145,0.0,1,38.360932079099726,0.0,7.601378568668906,19.890324280916087,0.0,0.0,0.0,0.0,0.0,0.0,0.0,249.19722293882364,0.0,0.0,0.0,50.0,0.0,153.93804002589985,-0.10000000000047748,0.0,10000.0,153.93804002589985,0.0,14.0,0.015393804002589986,50.0,10000.0,153.93804002589985,0.0,14.0,0.015393804002589986,50.0,10000.0,153.93804002589985,0.0,14.0,0.015393804002589986,50.0,43.982297150257104,0.0,10000.0,153.93804002589985,0.0,1.0,1.0,1.115582255377891
