Repository: iavdesch/Research

Readme
======

The supporting files are related to the study "A method for determining the performance of formulas for calculating the crack width and spacing in reinforced concrete elements".

The following files are relevant:
Research/Method_comparing_CWFs/Data_processing_for_GitHuB_Final (contains the data processing of the database "Crack width and crack spacing in reinforced and prestressed concrete elements: database")
Research/Method_comparing_CWFs/CWF_analysis_for_GitHuB_Final (contains the evaluation of the different crack width formulas)

File: Method_comparing_CWFs/Datasets_used/Working_database_no_hordijk_initshrink.csv (part 74 of 84)
,ID,EPID,ELID,LOADID,DOI,title,year,journal,country,institution,laboratory,authors,Ltot,Lspan,Lcons,Lmeas,h,b,hc,thc,RH,Temp,pd,fcm,catfcm,tfcm,fctm,catfctm,tfctm,Ecm,catEcm,tEcm,mix,Es,fsr,fy,phi,zs,nbl,clat,phit,st,phiw,sw,type,method,fpk,fp01k,Ep,rel,fpr,npl,phip,Ap,zp,cplat,catf,epsin,catcal,selfw,typew,locw,epsc,Nrep,N,M,sigs,t0,t,PL,catp,t0p,tp,ncr,wm,wk,wmax,sm,smax,indLR,indNP,indtfcm,indtfctm,indtEcm,slab,Ac,Astot,ts,sc,class_C,fcm28,Bcc,fck28,fcm_cube_150,fctm28,fctmfl28,fctmfl,fct095_28,fct095,fct095fl_28,fct095fl,fct005,fct005_28,fct005fl,Ecm28,phi_bc,phi_bc_prestress,phi_bc_prior_load,phi_dc,phi_dc_prestress,phi_dc_prior_load,phi_creep,phi_creep_prestress,phi_creep_prior_load,Ecm0,eps_cbs,eps_cbs_prestress,eps_cds,eps_cds_prestress,shrinkage,shrinkage_prestress,shrinkage_init,bondLR,bondPR,ae,ap,sxLR,sxNP,zstot,zstensinit,Astensinit,rhotot,rhotensinit,At,Aw,Aptot,zptot,zeta1,zeta,phi_peq,ry,cy,ry0,rx,ryp,cyp,cog,Izz,Wb,Wt,rho,qself,Mself,ep,Mp,pre_loss,initstrain,fctmorg,fcmorg,W_Ib,W_It,Ncr095,Mcr095,Ncr005,Mcr005,CS,Ncr,Mcr,tau_bms,tau_max,xcinit,epsinit,dpsigs,xc,eps,epsbot,sigssimpl,sigsr,dpsigsr,xc_sr,eps_sr,zstottens,zptottens,Astens,Actens,Aptens,Aceff_MC2020,Aseff_MC2020,Apeff_MC2020,phi_eq_MC2020,rhoeff_MC2020,hceff_MC2020,Aceff_FPR,Aseff_FPR,Apeff_FPR,phi_eq_FPR,rhoeff_FPR,hceff_FPR,Aceff_SMTCM,Aseff_SMTCM,Apeff_SMTCM,phi_eq_SMTCM,rhoeff_SMTCM,hceff_SMTCM,sumcirc_SMTCM,sumcirc_p_SMTCM,Actensstate1,Astensstate1,Aptensstate1,r,p,k1
4222,5514,19,S32-14-2,25,0,Rapport des essais: de tirants sous déformation imposée de courte durée,1993,0,Switzerland,École Polytechnique Fédérale de Lausanne,Construction Materials Laboratory,"Bicher Farra, Jean-Paul Jaccoud",1150.0,1150.0,1000.0,1000.0,100.0,100,"[2,7,6]","[6,7,15]",60.0,"[0,21,0]",0,63.3,"[1,160x320,0]","[7,28,90]",3.606447410236525,"[1,160x320,1]",[28],38220.0,"[1,160x320,2]",[28],"[0,0,0,0,0.41,32,0,Sikament320,0]",196317.0,2,558.2,[14],[50],[1],[43],[0],[0],0.0,0.0,0,0,0.0,0.0,0.0,0,0,[0],[0],[0],[0],[0],2,1a,0,0,2,2,0.0,1,40.02389040673396,0.0,260.0,28,1,0.0,0,0,0,5,0.11,0.0,0.11,182.0,182.0,0,-1,2,0,0,0,10000.0,153.93804002589985,13,0.4,CN,63.3,1.0,55.3,74.39999999999999,4.222988093704948,7.024991162481588,5.999368367301943,5.489884521816433,4.688381633307483,9.132488511226065,4.688381633307483,2.9560916655934633,2.9560916655934633,4.917493813737112,36400.0,0.0,1.1371569567252002,1.1371569567252002,0.0,1.0023908527069096,1.0023908527069096,0.0,2.13954780943211,2.13954780943211,36400.0,-8.63143106025158e-05,-8.63143106025158e-05,-0.00013383006895552975,-0.00013383006895552975,-0.00022014437955804555,-0.00022014437955804555,-0.00022014437955804555,1,0,5.136499215070644,0.0,100.0,0.0,50.0,0.0,0.0,0.015393804002589986,0.015393804002589986,0.0,0.0,0.0,0.0,0.0,0.0,0.0,50.0,43.0,50.0,50.0,0.0,0.0,49.99999999999999,8333333.333333336,166666.6666666667,166666.66666666674,25.0,0.25,0.0,0.0,0.0,0.0,-0.00020401301682993403,4.222988093704948,63.3,166666.6666666667,166666.66666666674,49.86921170282966,0.0,31.44325112895145,0.0,1,38.360932079099726,0.0,7.601378568668906,19.890324280916087,0.0,0.0,0.0,0.0,0.0,0.0,0.0,249.19722293882364,0.0,0.0,0.0,50.0,0.0,153.93804002589985,-0.10000000000047748,0.0,10000.0,153.93804002589985,0.0,14.0,0.015393804002589986,50.0,10000.0,153.93804002589985,0.0,14.0,0.015393804002589986,50.0,10000.0,153.93804002589985,0.0,14.0,0.015393804002589986,50.0,43.982297150257104,0.0,10000.0,153.93804002589985,0.0,1.0,1.0,1.043350310785078
4225,5517,19,S32-14-2,19,0,Rapport des essais: de tirants sous déformation imposée de courte durée,1993,0,Switzerland,École Polytechnique Fédérale de Lausanne,Construction Materials Laboratory,"Bicher Farra, Jean-Paul Jaccoud",1150.0,1150.0,1000.0,1000.0,100.0,100,"[2,7,6]","[6,7,15]",60.0,"[0,21,0]",0,63.3,"[1,160x320,0]","[7,28,90]",3.606447410236525,"[1,160x320,1]",[28],38220.0,"[1,160x320,2]",[28],"[0,0,0,0,0.41,32,0,Sikament320,0]",196317.0,2,558.2,[14],[50],[1],[43],[0],[0],0.0,0.0,0,0,0.0,0.0,0.0,0,0,[0],[0],[0],[0],[0],2,1a,0,0,2,2,0.0,1,36.02150136606056,0.0,233.99999999999997,28,1,0.0,0,0,0,3,0.11,0.0,0.143,280.0,280.0,0,-1,2,0,0,0,10000.0,153.93804002589985,13,0.4,CN,63.3,1.0,55.3,74.39999999999999,4.222988093704948,7.024991162481588,5.999368367301943,5.489884521816433,4.688381633307483,9.132488511226065,4.688381633307483,2.9560916655934633,2.9560916655934633,4.917493813737112,36400.0,0.0,1.1371569567252002,1.1371569567252002,0.0,1.0023908527069096,1.0023908527069096,0.0,2.13954780943211,2.13954780943211,36400.0,-8.63143106025158e-05,-8.63143106025158e-05,-0.00013383006895552975,-0.00013383006895552975,-0.00022014437955804555,-0.00022014437955804555,-0.00022014437955804555,1,0,5.136499215070644,0.0,100.0,0.0,50.0,0.0,0.0,0.015393804002589986,0.015393804002589986,0.0,0.0,0.0,0.0,0.0,0.0,0.0,50.0,43.0,50.0,50.0,0.0,0.0,49.99999999999999,8333333.333333336,166666.6666666667,166666.66666666674,25.0,0.25,0.0,0.0,0.0,0.0,-0.00020401301682993403,4.222988093704948,63.3,166666.6666666667,166666.66666666674,49.86921170282966,0.0,31.44325112895145,0.0,1,38.360932079099726,0.0,7.601378568668906,19.890324280916087,0.0,0.0,0.0,0.0,0.0,0.0,0.0,249.19722293882364,0.0,0.0,0.0,50.0,0.0,153.93804002589985,-0.10000000000047748,0.0,10000.0,153.93804002589985,0.0,14.0,0.015393804002589986,50.0,10000.0,153.93804002589985,0.0,14.0,0.015393804002589986,50.0,10000.0,153.93804002589985,0.0,14.0,0.015393804002589986,50.0,43.982297150257104,0.0,10000.0,153.93804002589985,0.0,1.0,1.0,0.93901527970657
4226,5518,19,S32-14-2,29,0,Rapport des essais: de tirants sous déformation imposée de courte durée,1993,0,Switzerland,École Polytechnique Fédérale de Lausanne,Construction Materials Laboratory,"Bicher Farra, Jean-Paul Jaccoud",1150.0,1150.0,1000.0,1000.0,100.0,100,"[2,7,6]","[6,7,15]",60.0,"[0,21,0]",0,63.3,"[1,160x320,0]","[7,28,90]",3.606447410236525,"[1,160x320,1]",[28],38220.0,"[1,160x320,2]",[28],"[0,0,0,0,0.41,32,0,Sikament320,0]",196317.0,2,558.2,[14],[50],[1],[43],[0],[0],0.0,0.0,0,0,0.0,0.0,0.0,0,0,[0],[0],[0],[0],[0],2,1a,0,0,2,2,0.0,1,47.10504024792535,0.0,306.0,28,1,0.0,0,0,0,5,0.19,0.0,0.238,188.0,188.0,0,-1,2,0,0,0,10000.0,153.93804002589985,13,0.4,CN,63.3,1.0,55.3,74.39999999999999,4.222988093704948,7.024991162481588,5.999368367301943,5.489884521816433,4.688381633307483,9.132488511226065,4.688381633307483,2.9560916655934633,2.9560916655934633,4.917493813737112,36400.0,0.0,1.1371569567252002,1.1371569567252002,0.0,1.0023908527069096,1.0023908527069096,0.0,2.13954780943211,2.13954780943211,36400.0,-8.63143106025158e-05,-8.63143106025158e-05,-0.00013383006895552975,-0.00013383006895552975,-0.00022014437955804555,-0.00022014437955804555,-0.00022014437955804555,1,0,5.136499215070644,0.0,100.0,0.0,50.0,0.0,0.0,0.015393804002589986,0.015393804002589986,0.0,0.0,0.0,0.0,0.0,0.0,0.0,50.0,43.0,50.0,50.0,0.0,0.0,49.99999999999999,8333333.333333336,166666.6666666667,166666.66666666674,25.0,0.25,0.0,0.0,0.0,0.0,-0.00020401301682993403,4.222988093704948,63.3,166666.6666666667,166666.66666666674,49.86921170282966,0.0,31.44325112895145,0.0,1,38.360932079099726,0.0,7.601378568668906,19.890324280916087,0.0,0.0,0.0,0.0,0.0,0.0,0.0,249.19722293882364,0.0,0.0,0.0,50.0,0.0,153.93804002589985,-0.10000000000047748,0.0,10000.0,153.93804002589985,0.0,14.0,0.015393804002589986,50.0,10000.0,153.93804002589985,0.0,14.0,0.015393804002589986,50.0,10000.0,153.93804002589985,0.0,14.0,0.015393804002589986,50.0,43.982297150257104,0.0,10000.0,153.93804002589985,0.0,1.0,1.0,1.2279430580778223
4229,5521,19,S32-14-3,31,0,Rapport des essais: de tirants sous déformation imposée de courte durée,1993,0,Switzerland,École Polytechnique Fédérale de Lausanne,Construction Materials Laboratory,"Bicher Farra, Jean-Paul Jaccoud",1150.0,1150.0,1000.0,1000.0,100.0,100,"[2,7,6]","[6,7,15]",60.0,"[0,21,0]",0,63.3,"[1,160x320,0]","[7,28,90]",3.606447410236525,"[1,160x320,1]",[28],38220.0,"[1,160x320,2]",[28],"[0,0,0,0,0.41,32,0,Sikament320,0]",196317.0,2,558.2,[14],[50],[1],[43],[0],[0],0.0,0.0,0,0,0.0,0.0,0.0,0,0,[0],[0],[0],[0],[0],2,1a,0,0,2,2,0.0,1,44.33415552745916,0.0,288.0,28,1,0.0,0,0,0,6,0.16,0.0,0.216,159.0,159.0,0,-1,2,0,0,0,10000.0,153.93804002589985,13,0.4,CN,63.3,1.0,55.3,74.39999999999999,4.222988093704948,7.024991162481588,5.999368367301943,5.489884521816433,4.688381633307483,9.132488511226065,4.688381633307483,2.9560916655934633,2.9560916655934633,4.917493813737112,36400.0,0.0,1.1371569567252002,1.1371569567252002,0.0,1.0023908527069096,1.0023908527069096,0.0,2.13954780943211,2.13954780943211,36400.0,-8.63143106025158e-05,-8.63143106025158e-05,-0.00013383006895552975,-0.00013383006895552975,-0.00022014437955804555,-0.00022014437955804555,-0.00022014437955804555,1,0,5.136499215070644,0.0,100.0,0.0,50.0,0.0,0.0,0.015393804002589986,0.015393804002589986,0.0,0.0,0.0,0.0,0.0,0.0,0.0,50.0,43.0,50.0,50.0,0.0,0.0,49.99999999999999,8333333.333333336,166666.6666666667,166666.66666666674,25.0,0.25,0.0,0.0,0.0,0.0,-0.00020401301682993403,4.222988093704948,63.3,166666.6666666667,166666.66666666674,49.86921170282966,0.0,31.44325112895145,0.0,1,38.360932079099726,0.0,7.601378568668906,19.890324280916087,0.0,0.0,0.0,0.0,0.0,0.0,0.0,249.19722293882364,0.0,0.0,0.0,50.0,0.0,153.93804002589985,-0.10000000000047748,0.0,10000.0,153.93804002589985,0.0,14.0,0.015393804002589986,50.0,10000.0,153.93804002589985,0.0,14.0,0.015393804002589986,50.0,10000.0,153.93804002589985,0.0,14.0,0.015393804002589986,50.0,43.982297150257104,0.0,10000.0,153.93804002589985,0.0,1.0,1.0,1.1557111134850093
4235,5527,19,S32-14-3,13,0,Rapport des essais: de tirants sous déformation imposée de courte durée,1993,0,Switzerland,École Polytechnique Fédérale de Lausanne,Construction Materials Laboratory,"Bicher Farra, Jean-Paul Jaccoud",1150.0,1150.0,1000.0,1000.0,100.0,100,"[2,7,6]","[6,7,15]",60.0,"[0,21,0]",0,63.3,"[1,160x320,0]","[7,28,90]",3.606447410236525,"[1,160x320,1]",[28],38220.0,"[1,160x320,2]",[28],"[0,0,0,0,0.41,32,0,Sikament320,0]",196317.0,2,558.2,[14],[50],[1],[43],[0],[0],0.0,0.0,0,0,0.0,0.0,0.0,0,0,[0],[0],[0],[0],[0],2,1a,0,0,2,2,0.0,1,32.788802525516665,0.0,212.99999999999997,28,1,0.0,0,0,0,3,0.07,0.0,0.07,263.0,263.0,0,-1,2,0,0,0,10000.0,153.93804002589985,13,0.4,CN,63.3,1.0,55.3,74.39999999999999,4.222988093704948,7.024991162481588,5.999368367301943,5.489884521816433,4.688381633307483,9.132488511226065,4.688381633307483,2.9560916655934633,2.9560916655934633,4.917493813737112,36400.0,0.0,1.1371569567252002,1.1371569567252002,0.0,1.0023908527069096,1.0023908527069096,0.0,2.13954780943211,2.13954780943211,36400.0,-8.63143106025158e-05,-8.63143106025158e-05,-0.00013383006895552975,-0.00013383006895552975,-0.00022014437955804555,-0.00022014437955804555,-0.00022014437955804555,1,0,5.136499215070644,0.0,100.0,0.0,50.0,0.0,0.0,0.015393804002589986,0.015393804002589986,0.0,0.0,0.0,0.0,0.0,0.0,0.0,50.0,43.0,50.0,50.0,0.0,0.0,49.99999999999999,8333333.333333336,166666.6666666667,166666.66666666674,25.0,0.25,0.0,0.0,0.0,0.0,-0.00020401301682993403,4.222988093704948,63.3,166666.6666666667,166666.66666666674,49.86921170282966,0.0,31.44325112895145,0.0,1,38.360932079099726,0.0,7.601378568668906,19.890324280916087,0.0,0.0,0.0,0.0,0.0,0.0,0.0,249.19722293882364,0.0,0.0,0.0,50.0,0.0,153.93804002589985,-0.10000000000047748,0.0,10000.0,153.93804002589985,0.0,14.0,0.015393804002589986,50.0,10000.0,153.93804002589985,0.0,14.0,0.015393804002589986,50.0,10000.0,153.93804002589985,0.0,14.0,0.015393804002589986,50.0,43.982297150257104,0.0,10000.0,153.93804002589985,0.0,1.0,1.0,0.8547446776816214
4239,5531,19,S32-14-3,22,0,Rapport des essais: de tirants sous déformation imposée de courte durée,1993,0,Switzerland,École Polytechnique Fédérale de Lausanne,Construction Materials Laboratory,"Bicher Farra, Jean-Paul Jaccoud",1150.0,1150.0,1000.0,1000.0,100.0,100,"[2,7,6]","[6,7,15]",60.0,"[0,21,0]",0,63.3,"[1,160x320,0]","[7,28,90]",3.606447410236525,"[1,160x320,1]",[28],38220.0,"[1,160x320,2]",[28],"[0,0,0,0,0.41,32,0,Sikament320,0]",196317.0,2,558.2,[14],[50],[1],[43],[0],[0],0.0,0.0,0,0,0.0,0.0,0.0,0,0,[0],[0],[0],[0],[0],2,1a,0,0,2,2,0.0,1,36.17543940608647,0.0,235.0,28,1,0.0,0,0,0,4,0.11,0.0,0.127,222.0,222.0,0,-1,2,0,0,0,10000.0,153.93804002589985,13,0.4,CN,63.3,1.0,55.3,74.39999999999999,4.222988093704948,7.024991162481588,5.999368367301943,5.489884521816433,4.688381633307483,9.132488511226065,4.688381633307483,2.9560916655934633,2.9560916655934633,4.917493813737112,36400.0,0.0,1.1371569567252002,1.1371569567252002,0.0,1.0023908527069096,1.0023908527069096,0.0,2.13954780943211,2.13954780943211,36400.0,-8.63143106025158e-05,-8.63143106025158e-05,-0.00013383006895552975,-0.00013383006895552975,-0.00022014437955804555,-0.00022014437955804555,-0.00022014437955804555,1,0,5.136499215070644,0.0,100.0,0.0,50.0,0.0,0.0,0.015393804002589986,0.015393804002589986,0.0,0.0,0.0,0.0,0.0,0.0,0.0,50.0,43.0,50.0,50.0,0.0,0.0,49.99999999999999,8333333.333333336,166666.6666666667,166666.66666666674,25.0,0.25,0.0,0.0,0.0,0.0,-0.00020401301682993403,4.222988093704948,63.3,166666.6666666667,166666.66666666674,49.86921170282966,0.0,31.44325112895145,0.0,1,38.360932079099726,0.0,7.601378568668906,19.890324280916087,0.0,0.0,0.0,0.0,0.0,0.0,0.0,249.19722293882364,0.0,0.0,0.0,50.0,0.0,153.93804002589985,-0.10000000000047748,0.0,10000.0,153.93804002589985,0.0,14.0,0.015393804002589986,50.0,10000.0,153.93804002589985,0.0,14.0,0.015393804002589986,50.0,10000.0,153.93804002589985,0.0,14.0,0.015393804002589986,50.0,43.982297150257104,0.0,10000.0,153.93804002589985,0.0,1.0,1.0,0.943028165517282
4241,5533,19,S32-14-3,32,0,Rapport des essais: de tirants sous déformation imposée de courte durée,1993,0,Switzerland,École Polytechnique Fédérale de Lausanne,Construction Materials Laboratory,"Bicher Farra, Jean-Paul Jaccoud",1150.0,1150.0,1000.0,1000.0,100.0,100,"[2,7,6]","[6,7,15]",60.0,"[0,21,0]",0,63.3,"[1,160x320,0]","[7,28,90]",3.606447410236525,"[1,160x320,1]",[28],38220.0,"[1,160x320,2]",[28],"[0,0,0,0,0.41,32,0,Sikament320,0]",196317.0,2,558.2,[14],[50],[1],[43],[0],[0],0.0,0.0,0,0,0.0,0.0,0.0,0,0,[0],[0],[0],[0],[0],2,1a,0,0,2,2,0.0,1,50.491677128495155,0.0,328.0,28,1,0.0,0,0,0,6,0.19,0.0,0.26,159.0,247.80892852424924,0,-1,2,0,0,0,10000.0,153.93804002589985,13,0.4,CN,63.3,1.0,55.3,74.39999999999999,4.222988093704948,7.024991162481588,5.999368367301943,5.489884521816433,4.688381633307483,9.132488511226065,4.688381633307483,2.9560916655934633,2.9560916655934633,4.917493813737112,36400.0,0.0,1.1371569567252002,1.1371569567252002,0.0,1.0023908527069096,1.0023908527069096,0.0,2.13954780943211,2.13954780943211,36400.0,-8.63143106025158e-05,-8.63143106025158e-05,-0.00013383006895552975,-0.00013383006895552975,-0.00022014437955804555,-0.00022014437955804555,-0.00022014437955804555,1,0,5.136499215070644,0.0,100.0,0.0,50.0,0.0,0.0,0.015393804002589986,0.015393804002589986,0.0,0.0,0.0,0.0,0.0,0.0,0.0,50.0,43.0,50.0,50.0,0.0,0.0,49.99999999999999,8333333.333333336,166666.6666666667,166666.66666666674,25.0,0.25,0.0,0.0,0.0,0.0,-0.00020401301682993403,4.222988093704948,63.3,166666.6666666667,166666.66666666674,49.86921170282966,0.0,31.44325112895145,0.0,2,38.360932079099726,0.0,7.601378568668906,19.890324280916087,0.0,0.0,0.0,0.0,0.0,0.0,0.0,249.19722293882364,0.0,0.0,0.0,50.0,0.0,153.93804002589985,-0.10000000000047748,0.0,10000.0,153.93804002589985,0.0,14.0,0.015393804002589986,50.0,10000.0,153.93804002589985,0.0,14.0,0.015393804002589986,50.0,10000.0,153.93804002589985,0.0,14.0,0.015393804002589986,50.0,43.982297150257104,0.0,10000.0,153.93804002589985,0.0,0.6416233706625349,0.811055266039174,1.316226545913483
4243,5535,19,S32-14-3,23,0,Rapport des essais: de tirants sous déformation imposée de courte durée,1993,0,Switzerland,École Polytechnique Fédérale de Lausanne,Construction Materials Laboratory,"Bicher Farra, Jean-Paul Jaccoud",1150.0,1150.0,1000.0,1000.0,100.0,100,"[2,7,6]","[6,7,15]",60.0,"[0,21,0]",0,63.3,"[1,160x320,0]","[7,28,90]",3.606447410236525,"[1,160x320,1]",[28],38220.0,"[1,160x320,2]",[28],"[0,0,0,0,0.41,32,0,Sikament320,0]",196317.0,2,558.2,[14],[50],[1],[43],[0],[0],0.0,0.0,0,0,0.0,0.0,0.0,0,0,[0],[0],[0],[0],[0],2,1a,0,0,2,2,0.0,1,37.40694372629366,0.0,243.0,28,1,0.0,0,0,0,4,0.12,0.0,0.12,223.0,223.0,0,-1,2,0,0,0,10000.0,153.93804002589985,13,0.4,CN,63.3,1.0,55.3,74.39999999999999,4.222988093704948,7.024991162481588,5.999368367301943,5.489884521816433,4.688381633307483,9.132488511226065,4.688381633307483,2.9560916655934633,2.9560916655934633,4.917493813737112,36400.0,0.0,1.1371569567252002,1.1371569567252002,0.0,1.0023908527069096,1.0023908527069096,0.0,2.13954780943211,2.13954780943211,36400.0,-8.63143106025158e-05,-8.63143106025158e-05,-0.00013383006895552975,-0.00013383006895552975,-0.00022014437955804555,-0.00022014437955804555,-0.00022014437955804555,1,0,5.136499215070644,0.0,100.0,0.0,50.0,0.0,0.0,0.015393804002589986,0.015393804002589986,0.0,0.0,0.0,0.0,0.0,0.0,0.0,50.0,43.0,50.0,50.0,0.0,0.0,49.99999999999999,8333333.333333336,166666.6666666667,166666.66666666674,25.0,0.25,0.0,0.0,0.0,0.0,-0.00020401301682993403,4.222988093704948,63.3,166666.6666666667,166666.66666666674,49.86921170282966,0.0,31.44325112895145,0.0,1,38.360932079099726,0.0,7.601378568668906,19.890324280916087,0.0,0.0,0.0,0.0,0.0,0.0,0.0,249.19722293882364,0.0,0.0,0.0,50.0,0.0,153.93804002589985,-0.10000000000047748,0.0,10000.0,153.93804002589985,0.0,14.0,0.015393804002589986,50.0,10000.0,153.93804002589985,0.0,14.0,0.015393804002589986,50.0,10000.0,153.93804002589985,0.0,14.0,0.015393804002589986,50.0,43.982297150257104,0.0,10000.0,153.93804002589985,0.0,1.0,1.0,0.9751312520029766
4244,5536,19,S32-14-3,26,0,Rapport des essais: de tirants sous déformation imposée de courte durée,1993,0,Switzerland,École Polytechnique Fédérale de Lausanne,Construction Materials Laboratory,"Bicher Farra, Jean-Paul Jaccoud",1150.0,1150.0,1000.0,1000.0,100.0,100,"[2,7,6]","[6,7,15]",60.0,"[0,21,0]",0,63.3,"[1,160x320,0]","[7,28,90]",3.606447410236525,"[1,160x320,1]",[28],38220.0,"[1,160x320,2]",[28],"[0,0,0,0,0.41,32,0,Sikament320,0]",196317.0,2,558.2,[14],[50],[1],[43],[0],[0],0.0,0.0,0,0,0.0,0.0,0.0,0,0,[0],[0],[0],[0],[0],2,1a,0,0,2,2,0.0,1,35.251811165931066,0.0,229.0,28,1,0.0,0,0,0,5,0.11,0.0,0.143,185.0,185.0,0,-1,2,0,0,0,10000.0,153.93804002589985,13,0.4,CN,63.3,1.0,55.3,74.39999999999999,4.222988093704948,7.024991162481588,5.999368367301943,5.489884521816433,4.688381633307483,9.132488511226065,4.688381633307483,2.9560916655934633,2.9560916655934633,4.917493813737112,36400.0,0.0,1.1371569567252002,1.1371569567252002,0.0,1.0023908527069096,1.0023908527069096,0.0,2.13954780943211,2.13954780943211,36400.0,-8.63143106025158e-05,-8.63143106025158e-05,-0.00013383006895552975,-0.00013383006895552975,-0.00022014437955804555,-0.00022014437955804555,-0.00022014437955804555,1,0,5.136499215070644,0.0,100.0,0.0,50.0,0.0,0.0,0.015393804002589986,0.015393804002589986,0.0,0.0,0.0,0.0,0.0,0.0,0.0,50.0,43.0,50.0,50.0,0.0,0.0,49.99999999999999,8333333.333333336,166666.6666666667,166666.66666666674,25.0,0.25,0.0,0.0,0.0,0.0,-0.00020401301682993403,4.222988093704948,63.3,166666.6666666667,166666.66666666674,49.86921170282966,0.0,31.44325112895145,0.0,1,38.360932079099726,0.0,7.601378568668906,19.890324280916087,0.0,0.0,0.0,0.0,0.0,0.0,0.0,249.19722293882364,0.0,0.0,0.0,50.0,0.0,153.93804002589985,-0.10000000000047748,0.0,10000.0,153.93804002589985,0.0,14.0,0.015393804002589986,50.0,10000.0,153.93804002589985,0.0,14.0,0.015393804002589986,50.0,10000.0,153.93804002589985,0.0,14.0,0.015393804002589986,50.0,43.982297150257104,0.0,10000.0,153.93804002589985,0.0,1.0,1.0,0.9189508506530109
4248,5540,19,S32-14-3,20,0,Rapport des essais: de tirants sous déformation imposée de courte durée,1993,0,Switzerland,École Polytechnique Fédérale de Lausanne,Construction Materials Laboratory,"Bicher Farra, Jean-Paul Jaccoud",1150.0,1150.0,1000.0,1000.0,100.0,100,"[2,7,6]","[6,7,15]",60.0,"[0,21,0]",0,63.3,"[1,160x320,0]","[7,28,90]",3.606447410236525,"[1,160x320,1]",[28],38220.0,"[1,160x320,2]",[28],"[0,0,0,0,0.41,32,0,Sikament320,0]",196317.0,2,558.2,[14],[50],[1],[43],[0],[0],0.0,0.0,0,0,0.0,0.0,0.0,0,0,[0],[0],[0],[0],[0],2,1a,0,0,2,2,0.0,1,32.48092644546487,0.0,210.99999999999997,28,1,0.0,0,0,0,4,0.1,0.0,0.107,222.0,222.0,0,-1,2,0,0,0,10000.0,153.93804002589985,13,0.4,CN,63.3,1.0,55.3,74.39999999999999,4.222988093704948,7.024991162481588,5.999368367301943,5.489884521816433,4.688381633307483,9.132488511226065,4.688381633307483,2.9560916655934633,2.9560916655934633,4.917493813737112,36400.0,0.0,1.1371569567252002,1.1371569567252002,0.0,1.0023908527069096,1.0023908527069096,0.0,2.13954780943211,2.13954780943211,36400.0,-8.63143106025158e-05,-8.63143106025158e-05,-0.00013383006895552975,-0.00013383006895552975,-0.00022014437955804555,-0.00022014437955804555,-0.00022014437955804555,1,0,5.136499215070644,0.0,100.0,0.0,50.0,0.0,0.0,0.015393804002589986,0.015393804002589986,0.0,0.0,0.0,0.0,0.0,0.0,0.0,50.0,43.0,50.0,50.0,0.0,0.0,49.99999999999999,8333333.333333336,166666.6666666667,166666.66666666674,25.0,0.25,0.0,0.0,0.0,0.0,-0.00020401301682993403,4.222988093704948,63.3,166666.6666666667,166666.66666666674,49.86921170282966,0.0,31.44325112895145,0.0,1,38.360932079099726,0.0,7.601378568668906,19.890324280916087,0.0,0.0,0.0,0.0,0.0,0.0,0.0,249.19722293882364,0.0,0.0,0.0,50.0,0.0,153.93804002589985,-0.10000000000047748,0.0,10000.0,153.93804002589985,0.0,14.0,0.015393804002589986,50.0,10000.0,153.93804002589985,0.0,14.0,0.015393804002589986,50.0,10000.0,153.93804002589985,0.0,14.0,0.015393804002589986,50.0,43.982297150257104,0.0,10000.0,153.93804002589985,0.0,1.0,1.0,0.8467189060601977
4250,5542,19,S32-14-3,17,0,Rapport des essais: de tirants sous déformation imposée de courte durée,1993,0,Switzerland,École Polytechnique Fédérale de Lausanne,Construction Materials Laboratory,"Bicher Farra, Jean-Paul Jaccoud",1150.0,1150.0,1000.0,1000.0,100.0,100,"[2,7,6]","[6,7,15]",60.0,"[0,21,0]",0,63.3,"[1,160x320,0]","[7,28,90]",3.606447410236525,"[1,160x320,1]",[28],38220.0,"[1,160x320,2]",[28],"[0,0,0,0,0.41,32,0,Sikament320,0]",196317.0,2,558.2,[14],[50],[1],[43],[0],[0],0.0,0.0,0,0,0.0,0.0,0.0,0,0,[0],[0],[0],[0],[0],2,1a,0,0,2,2,0.0,1,35.251811165931066,0.0,229.0,28,1,0.0,0,0,0,4,0.08,0.0,0.08,215.0,215.0,0,-1,2,0,0,0,10000.0,153.93804002589985,13,0.4,CN,63.3,1.0,55.3,74.39999999999999,4.222988093704948,7.024991162481588,5.999368367301943,5.489884521816433,4.688381633307483,9.132488511226065,4.688381633307483,2.9560916655934633,2.9560916655934633,4.917493813737112,36400.0,0.0,1.1371569567252002,1.1371569567252002,0.0,1.0023908527069096,1.0023908527069096,0.0,2.13954780943211,2.13954780943211,36400.0,-8.63143106025158e-05,-8.63143106025158e-05,-0.00013383006895552975,-0.00013383006895552975,-0.00022014437955804555,-0.00022014437955804555,-0.00022014437955804555,1,0,5.136499215070644,0.0,100.0,0.0,50.0,0.0,0.0,0.015393804002589986,0.015393804002589986,0.0,0.0,0.0,0.0,0.0,0.0,0.0,50.0,43.0,50.0,50.0,0.0,0.0,49.99999999999999,8333333.333333336,166666.6666666667,166666.66666666674,25.0,0.25,0.0,0.0,0.0,0.0,-0.00020401301682993403,4.222988093704948,63.3,166666.6666666667,166666.66666666674,49.86921170282966,0.0,31.44325112895145,0.0,1,38.360932079099726,0.0,7.601378568668906,19.890324280916087,0.0,0.0,0.0,0.0,0.0,0.0,0.0,249.19722293882364,0.0,0.0,0.0,50.0,0.0,153.93804002589985,-0.10000000000047748,0.0,10000.0,153.93804002589985,0.0,14.0,0.015393804002589986,50.0,10000.0,153.93804002589985,0.0,14.0,0.015393804002589986,50.0,10000.0,153.93804002589985,0.0,14.0,0.015393804002589986,50.0,43.982297150257104,0.0,10000.0,153.93804002589985,0.0,1.0,1.0,0.9189508506530109
4252,5544,19,S32-14-3,30,0,Rapport des essais: de tirants sous déformation imposée de courte durée,1993,0,Switzerland,École Polytechnique Fédérale de Lausanne,Construction Materials Laboratory,"Bicher Farra, Jean-Paul Jaccoud",1150.0,1150.0,1000.0,1000.0,100.0,100,"[2,7,6]","[6,7,15]",60.0,"[0,21,0]",0,63.3,"[1,160x320,0]","[7,28,90]",3.606447410236525,"[1,160x320,1]",[28],38220.0,"[1,160x320,2]",[28],"[0,0,0,0,0.41,32,0,Sikament320,0]",196317.0,2,558.2,[14],[50],[1],[43],[0],[0],0.0,0.0,0,0,0.0,0.0,0.0,0,0,[0],[0],[0],[0],[0],2,1a,0,0,2,2,0.0,1,37.09906764624186,0.0,241.0,28,1,0.0,0,0,0,6,0.14,0.0,0.175,158.0,158.0,0,-1,2,0,0,0,10000.0,153.93804002589985,13,0.4,CN,63.3,1.0,55.3,74.39999999999999,4.222988093704948,7.024991162481588,5.999368367301943,5.489884521816433,4.688381633307483,9.132488511226065,4.688381633307483,2.9560916655934633,2.9560916655934633,4.917493813737112,36400.0,0.0,1.1371569567252002,1.1371569567252002,0.0,1.0023908527069096,1.0023908527069096,0.0,2.13954780943211,2.13954780943211,36400.0,-8.63143106025158e-05,-8.63143106025158e-05,-0.00013383006895552975,-0.00013383006895552975,-0.00022014437955804555,-0.00022014437955804555,-0.00022014437955804555,1,0,5.136499215070644,0.0,100.0,0.0,50.0,0.0,0.0,0.015393804002589986,0.015393804002589986,0.0,0.0,0.0,0.0,0.0,0.0,0.0,50.0,43.0,50.0,50.0,0.0,0.0,49.99999999999999,8333333.333333336,166666.6666666667,166666.66666666674,25.0,0.25,0.0,0.0,0.0,0.0,-0.00020401301682993403,4.222988093704948,63.3,166666.6666666667,166666.66666666674,49.86921170282966,0.0,31.44325112895145,0.0,1,38.360932079099726,0.0,7.601378568668906,19.890324280916087,0.0,0.0,0.0,0.0,0.0,0.0,0.0,249.19722293882364,0.0,0.0,0.0,50.0,0.0,153.93804002589985,-0.10000000000047748,0.0,10000.0,153.93804002589985,0.0,14.0,0.015393804002589986,50.0,10000.0,153.93804002589985,0.0,14.0,0.015393804002589986,50.0,10000.0,153.93804002589985,0.0,14.0,0.015393804002589986,50.0,43.982297150257104,0.0,10000.0,153.93804002589985,0.0,1.0,1.0,0.9671054803815529
4253,5545,19,S32-14-3,8,0,Rapport des essais: de tirants sous déformation imposée de courte durée,1993,0,Switzerland,École Polytechnique Fédérale de Lausanne,Construction Materials Laboratory,"Bicher Farra, Jean-Paul Jaccoud",1150.0,1150.0,1000.0,1000.0,100.0,100,"[2,7,6]","[6,7,15]",60.0,"[0,21,0]",0,63.3,"[1,160x320,0]","[7,28,90]",3.606447410236525,"[1,160x320,1]",[28],38220.0,"[1,160x320,2]",[28],"[0,0,0,0,0.41,32,0,Sikament320,0]",196317.0,2,558.2,[14],[50],[1],[43],[0],[0],0.0,0.0,0,0,0.0,0.0,0.0,0,0,[0],[0],[0],[0],[0],2,1a,0,0,2,2,0.0,1,31.86517428536127,0.0,207.0,28,1,0.0,0,0,0,2,0.05,0.0,0.05,309.0,309.0,0,-1,2,0,0,0,10000.0,153.93804002589985,13,0.4,CN,63.3,1.0,55.3,74.39999999999999,4.222988093704948,7.024991162481588,5.999368367301943,5.489884521816433,4.688381633307483,9.132488511226065,4.688381633307483,2.9560916655934633,2.9560916655934633,4.917493813737112,36400.0,0.0,1.1371569567252002,1.1371569567252002,0.0,1.0023908527069096,1.0023908527069096,0.0,2.13954780943211,2.13954780943211,36400.0,-8.63143106025158e-05,-8.63143106025158e-05,-0.00013383006895552975,-0.00013383006895552975,-0.00022014437955804555,-0.00022014437955804555,-0.00022014437955804555,1,0,5.136499215070644,0.0,100.0,0.0,50.0,0.0,0.0,0.015393804002589986,0.015393804002589986,0.0,0.0,0.0,0.0,0.0,0.0,0.0,50.0,43.0,50.0,50.0,0.0,0.0,49.99999999999999,8333333.333333336,166666.6666666667,166666.66666666674,25.0,0.25,0.0,0.0,0.0,0.0,-0.00020401301682993403,4.222988093704948,63.3,166666.6666666667,166666.66666666674,49.86921170282966,0.0,31.44325112895145,0.0,1,38.360932079099726,0.0,7.601378568668906,19.890324280916087,0.0,0.0,0.0,0.0,0.0,0.0,0.0,249.19722293882364,0.0,0.0,0.0,50.0,0.0,153.93804002589985,-0.10000000000047748,0.0,10000.0,153.93804002589985,0.0,14.0,0.015393804002589986,50.0,10000.0,153.93804002589985,0.0,14.0,0.015393804002589986,50.0,10000.0,153.93804002589985,0.0,14.0,0.015393804002589986,50.0,43.982297150257104,0.0,10000.0,153.93804002589985,0.0,1.0,1.0,0.8306673628173504
4254,5546,19,S32-14-3,16,0,Rapport des essais: de tirants sous déformation imposée de courte durée,1993,0,Switzerland,École Polytechnique Fédérale de Lausanne,Construction Materials Laboratory,"Bicher Farra, Jean-Paul Jaccoud",1150.0,1150.0,1000.0,1000.0,100.0,100,"[2,7,6]","[6,7,15]",60.0,"[0,21,0]",0,63.3,"[1,160x320,0]","[7,28,90]",3.606447410236525,"[1,160x320,1]",[28],38220.0,"[1,160x320,2]",[28],"[0,0,0,0,0.41,32,0,Sikament320,0]",196317.0,2,558.2,[14],[50],[1],[43],[0],[0],0.0,0.0,0,0,0.0,0.0,0.0,0,0,[0],[0],[0],[0],[0],2,1a,0,0,2,2,0.0,1,32.32698840543897,0.0,210.0,28,1,0.0,0,0,0,3,0.1,0.0,0.102,277.0,277.0,0,-1,2,0,0,0,10000.0,153.93804002589985,13,0.4,CN,63.3,1.0,55.3,74.39999999999999,4.222988093704948,7.024991162481588,5.999368367301943,5.489884521816433,4.688381633307483,9.132488511226065,4.688381633307483,2.9560916655934633,2.9560916655934633,4.917493813737112,36400.0,0.0,1.1371569567252002,1.1371569567252002,0.0,1.0023908527069096,1.0023908527069096,0.0,2.13954780943211,2.13954780943211,36400.0,-8.63143106025158e-05,-8.63143106025158e-05,-0.00013383006895552975,-0.00013383006895552975,-0.00022014437955804555,-0.00022014437955804555,-0.00022014437955804555,1,0,5.136499215070644,0.0,100.0,0.0,50.0,0.0,0.0,0.015393804002589986,0.015393804002589986,0.0,0.0,0.0,0.0,0.0,0.0,0.0,50.0,43.0,50.0,50.0,0.0,0.0,49.99999999999999,8333333.333333336,166666.6666666667,166666.66666666674,25.0,0.25,0.0,0.0,0.0,0.0,-0.00020401301682993403,4.222988093704948,63.3,166666.6666666667,166666.66666666674,49.86921170282966,0.0,31.44325112895145,0.0,1,38.360932079099726,0.0,7.601378568668906,19.890324280916087,0.0,0.0,0.0,0.0,0.0,0.0,0.0,249.19722293882364,0.0,0.0,0.0,50.0,0.0,153.93804002589985,-0.10000000000047748,0.0,10000.0,153.93804002589985,0.0,14.0,0.015393804002589986,50.0,10000.0,153.93804002589985,0.0,14.0,0.015393804002589986,50.0,10000.0,153.93804002589985,0.0,14.0,0.015393804002589986,50.0,43.982297150257104,0.0,10000.0,153.93804002589985,0.0,1.0,1.0,0.8427060202494859
4255,5547,19,S32-14-3,24,0,Rapport des essais: de tirants sous déformation imposée de courte durée,1993,0,Switzerland,École Polytechnique Fédérale de Lausanne,Construction Materials Laboratory,"Bicher Farra, Jean-Paul Jaccoud",1150.0,1150.0,1000.0,1000.0,100.0,100,"[2,7,6]","[6,7,15]",60.0,"[0,21,0]",0,63.3,"[1,160x320,0]","[7,28,90]",3.606447410236525,"[1,160x320,1]",[28],38220.0,"[1,160x320,2]",[28],"[0,0,0,0,0.41,32,0,Sikament320,0]",196317.0,2,558.2,[14],[50],[1],[43],[0],[0],0.0,0.0,0,0,0.0,0.0,0.0,0,0,[0],[0],[0],[0],[0],2,1a,0,0,2,2,0.0,1,38.02269588639726,0.0,247.0,28,1,0.0,0,0,0,5,0.1,0.0,0.143,182.0,182.0,0,-1,2,0,0,0,10000.0,153.93804002589985,13,0.4,CN,63.3,1.0,55.3,74.39999999999999,4.222988093704948,7.024991162481588,5.999368367301943,5.489884521816433,4.688381633307483,9.132488511226065,4.688381633307483,2.9560916655934633,2.9560916655934633,4.917493813737112,36400.0,0.0,1.1371569567252002,1.1371569567252002,0.0,1.0023908527069096,1.0023908527069096,0.0,2.13954780943211,2.13954780943211,36400.0,-8.63143106025158e-05,-8.63143106025158e-05,-0.00013383006895552975,-0.00013383006895552975,-0.00022014437955804555,-0.00022014437955804555,-0.00022014437955804555,1,0,5.136499215070644,0.0,100.0,0.0,50.0,0.0,0.0,0.015393804002589986,0.015393804002589986,0.0,0.0,0.0,0.0,0.0,0.0,0.0,50.0,43.0,50.0,50.0,0.0,0.0,49.99999999999999,8333333.333333336,166666.6666666667,166666.66666666674,25.0,0.25,0.0,0.0,0.0,0.0,-0.00020401301682993403,4.222988093704948,63.3,166666.6666666667,166666.66666666674,49.86921170282966,0.0,31.44325112895145,0.0,1,38.360932079099726,0.0,7.601378568668906,19.890324280916087,0.0,0.0,0.0,0.0,0.0,0.0,0.0,249.19722293882364,0.0,0.0,0.0,50.0,0.0,153.93804002589985,-0.10000000000047748,0.0,10000.0,153.93804002589985,0.0,14.0,0.015393804002589986,50.0,10000.0,153.93804002589985,0.0,14.0,0.015393804002589986,50.0,10000.0,153.93804002589985,0.0,14.0,0.015393804002589986,50.0,43.982297150257104,0.0,10000.0,153.93804002589985,0.0,1.0,1.0,0.9911827952458239
4256,5548,19,S32-14-3,28,0,Rapport des essais: de tirants sous déformation imposée de courte durée,1993,0,Switzerland,École Polytechnique Fédérale de Lausanne,Construction Materials Laboratory,"Bicher Farra, Jean-Paul Jaccoud",1150.0,1150.0,1000.0,1000.0,100.0,100,"[2,7,6]","[6,7,15]",60.0,"[0,21,0]",0,63.3,"[1,160x320,0]","[7,28,90]",3.606447410236525,"[1,160x320,1]",[28],38220.0,"[1,160x320,2]",[28],"[0,0,0,0,0.41,32,0,Sikament320,0]",196317.0,2,558.2,[14],[50],[1],[43],[0],[0],0.0,0.0,0,0,0.0,0.0,0.0,0,0,[0],[0],[0],[0],[0],2,1a,0,0,2,2,0.0,1,43.25658924727786,0.0,281.0,28,1,0.0,0,0,0,5,0.15,0.0,0.192,186.0,186.0,0,-1,2,0,0,0,10000.0,153.93804002589985,13,0.4,CN,63.3,1.0,55.3,74.39999999999999,4.222988093704948,7.024991162481588,5.999368367301943,5.489884521816433,4.688381633307483,9.132488511226065,4.688381633307483,2.9560916655934633,2.9560916655934633,4.917493813737112,36400.0,0.0,1.1371569567252002,1.1371569567252002,0.0,1.0023908527069096,1.0023908527069096,0.0,2.13954780943211,2.13954780943211,36400.0,-8.63143106025158e-05,-8.63143106025158e-05,-0.00013383006895552975,-0.00013383006895552975,-0.00022014437955804555,-0.00022014437955804555,-0.00022014437955804555,1,0,5.136499215070644,0.0,100.0,0.0,50.0,0.0,0.0,0.015393804002589986,0.015393804002589986,0.0,0.0,0.0,0.0,0.0,0.0,0.0,50.0,43.0,50.0,50.0,0.0,0.0,49.99999999999999,8333333.333333336,166666.6666666667,166666.66666666674,25.0,0.25,0.0,0.0,0.0,0.0,-0.00020401301682993403,4.222988093704948,63.3,166666.6666666667,166666.66666666674,49.86921170282966,0.0,31.44325112895145,0.0,1,38.360932079099726,0.0,7.601378568668906,19.890324280916087,0.0,0.0,0.0,0.0,0.0,0.0,0.0,249.19722293882364,0.0,0.0,0.0,50.0,0.0,153.93804002589985,-0.10000000000047748,0.0,10000.0,153.93804002589985,0.0,14.0,0.015393804002589986,50.0,10000.0,153.93804002589985,0.0,14.0,0.015393804002589986,50.0,10000.0,153.93804002589985,0.0,14.0,0.015393804002589986,50.0,43.982297150257104,0.0,10000.0,153.93804002589985,0.0,1.0,1.0,1.1276209128100265
4257,5549,19,S32-14-3,21,0,Rapport des essais: de tirants sous déformation imposée de courte durée,1993,0,Switzerland,École Polytechnique Fédérale de Lausanne,Construction Materials Laboratory,"Bicher Farra, Jean-Paul Jaccoud",1150.0,1150.0,1000.0,1000.0,100.0,100,"[2,7,6]","[6,7,15]",60.0,"[0,21,0]",0,63.3,"[1,160x320,0]","[7,28,90]",3.606447410236525,"[1,160x320,1]",[28],38220.0,"[1,160x320,2]",[28],"[0,0,0,0,0.41,32,0,Sikament320,0]",196317.0,2,558.2,[14],[50],[1],[43],[0],[0],0.0,0.0,0,0,0.0,0.0,0.0,0,0,[0],[0],[0],[0],[0],2,1a,0,0,2,2,0.0,1,34.78999704585336,0.0,226.0,28,1,0.0,0,0,0,4,0.11,0.0,0.118,222.0,222.0,0,-1,2,0,0,0,10000.0,153.93804002589985,13,0.4,CN,63.3,1.0,55.3,74.39999999999999,4.222988093704948,7.024991162481588,5.999368367301943,5.489884521816433,4.688381633307483,9.132488511226065,4.688381633307483,2.9560916655934633,2.9560916655934633,4.917493813737112,36400.0,0.0,1.1371569567252002,1.1371569567252002,0.0,1.0023908527069096,1.0023908527069096,0.0,2.13954780943211,2.13954780943211,36400.0,-8.63143106025158e-05,-8.63143106025158e-05,-0.00013383006895552975,-0.00013383006895552975,-0.00022014437955804555,-0.00022014437955804555,-0.00022014437955804555,1,0,5.136499215070644,0.0,100.0,0.0,50.0,0.0,0.0,0.015393804002589986,0.015393804002589986,0.0,0.0,0.0,0.0,0.0,0.0,0.0,50.0,43.0,50.0,50.0,0.0,0.0,49.99999999999999,8333333.333333336,166666.6666666667,166666.66666666674,25.0,0.25,0.0,0.0,0.0,0.0,-0.00020401301682993403,4.222988093704948,63.3,166666.6666666667,166666.66666666674,49.86921170282966,0.0,31.44325112895145,0.0,1,38.360932079099726,0.0,7.601378568668906,19.890324280916087,0.0,0.0,0.0,0.0,0.0,0.0,0.0,249.19722293882364,0.0,0.0,0.0,50.0,0.0,153.93804002589985,-0.10000000000047748,0.0,10000.0,153.93804002589985,0.0,14.0,0.015393804002589986,50.0,10000.0,153.93804002589985,0.0,14.0,0.015393804002589986,50.0,10000.0,153.93804002589985,0.0,14.0,0.015393804002589986,50.0,43.982297150257104,0.0,10000.0,153.93804002589985,0.0,1.0,1.0,0.9069121932208752
4259,5551,19,S32-14-3,29,0,Rapport des essais: de tirants sous déformation imposée de courte durée,1993,0,Switzerland,École Polytechnique Fédérale de Lausanne,Construction Materials Laboratory,"Bicher Farra, Jean-Paul Jaccoud",1150.0,1150.0,1000.0,1000.0,100.0,100,"[2,7,6]","[6,7,15]",60.0,"[0,21,0]",0,63.3,"[1,160x320,0]","[7,28,90]",3.606447410236525,"[1,160x320,1]",[28],38220.0,"[1,160x320,2]",[28],"[0,0,0,0,0.41,32,0,Sikament320,0]",196317.0,2,558.2,[14],[50],[1],[43],[0],[0],0.0,0.0,0,0,0.0,0.0,0.0,0,0,[0],[0],[0],[0],[0],2,1a,0,0,2,2,0.0,1,45.257783767614555,0.0,294.0,28,1,0.0,0,0,0,6,0.14,0.0,0.14,158.0,158.0,0,-1,2,0,0,0,10000.0,153.93804002589985,13,0.4,CN,63.3,1.0,55.3,74.39999999999999,4.222988093704948,7.024991162481588,5.999368367301943,5.489884521816433,4.688381633307483,9.132488511226065,4.688381633307483,2.9560916655934633,2.9560916655934633,4.917493813737112,36400.0,0.0,1.1371569567252002,1.1371569567252002,0.0,1.0023908527069096,1.0023908527069096,0.0,2.13954780943211,2.13954780943211,36400.0,-8.63143106025158e-05,-8.63143106025158e-05,-0.00013383006895552975,-0.00013383006895552975,-0.00022014437955804555,-0.00022014437955804555,-0.00022014437955804555,1,0,5.136499215070644,0.0,100.0,0.0,50.0,0.0,0.0,0.015393804002589986,0.015393804002589986,0.0,0.0,0.0,0.0,0.0,0.0,0.0,50.0,43.0,50.0,50.0,0.0,0.0,49.99999999999999,8333333.333333336,166666.6666666667,166666.66666666674,25.0,0.25,0.0,0.0,0.0,0.0,-0.00020401301682993403,4.222988093704948,63.3,166666.6666666667,166666.66666666674,49.86921170282966,0.0,31.44325112895145,0.0,1,38.360932079099726,0.0,7.601378568668906,19.890324280916087,0.0,0.0,0.0,0.0,0.0,0.0,0.0,249.19722293882364,0.0,0.0,0.0,50.0,0.0,153.93804002589985,-0.10000000000047748,0.0,10000.0,153.93804002589985,0.0,14.0,0.015393804002589986,50.0,10000.0,153.93804002589985,0.0,14.0,0.015393804002589986,50.0,10000.0,153.93804002589985,0.0,14.0,0.015393804002589986,50.0,43.982297150257104,0.0,10000.0,153.93804002589985,0.0,1.0,1.0,1.1797884283492803
4260,5552,19,S32-14-3,27,0,Rapport des essais: de tirants sous déformation imposée de courte durée,1993,0,Switzerland,École Polytechnique Fédérale de Lausanne,Construction Materials Laboratory,"Bicher Farra, Jean-Paul Jaccoud",1150.0,1150.0,1000.0,1000.0,100.0,100,"[2,7,6]","[6,7,15]",60.0,"[0,21,0]",0,63.3,"[1,160x320,0]","[7,28,90]",3.606447410236525,"[1,160x320,1]",[28],38220.0,"[1,160x320,2]",[28],"[0,0,0,0,0.41,32,0,Sikament320,0]",196317.0,2,558.2,[14],[50],[1],[43],[0],[0],0.0,0.0,0,0,0.0,0.0,0.0,0,0,[0],[0],[0],[0],[0],2,1a,0,0,2,2,0.0,1,37.71481980634546,0.0,245.0,28,1,0.0,0,0,0,5,0.12,0.0,0.152,185.0,185.0,0,-1,2,0,0,0,10000.0,153.93804002589985,13,0.4,CN,63.3,1.0,55.3,74.39999999999999,4.222988093704948,7.024991162481588,5.999368367301943,5.489884521816433,4.688381633307483,9.132488511226065,4.688381633307483,2.9560916655934633,2.9560916655934633,4.917493813737112,36400.0,0.0,1.1371569567252002,1.1371569567252002,0.0,1.0023908527069096,1.0023908527069096,0.0,2.13954780943211,2.13954780943211,36400.0,-8.63143106025158e-05,-8.63143106025158e-05,-0.00013383006895552975,-0.00013383006895552975,-0.00022014437955804555,-0.00022014437955804555,-0.00022014437955804555,1,0,5.136499215070644,0.0,100.0,0.0,50.0,0.0,0.0,0.015393804002589986,0.015393804002589986,0.0,0.0,0.0,0.0,0.0,0.0,0.0,50.0,43.0,50.0,50.0,0.0,0.0,49.99999999999999,8333333.333333336,166666.6666666667,166666.66666666674,25.0,0.25,0.0,0.0,0.0,0.0,-0.00020401301682993403,4.222988093704948,63.3,166666.6666666667,166666.66666666674,49.86921170282966,0.0,31.44325112895145,0.0,1,38.360932079099726,0.0,7.601378568668906,19.890324280916087,0.0,0.0,0.0,0.0,0.0,0.0,0.0,249.19722293882364,0.0,0.0,0.0,50.0,0.0,153.93804002589985,-0.10000000000047748,0.0,10000.0,153.93804002589985,0.0,14.0,0.015393804002589986,50.0,10000.0,153.93804002589985,0.0,14.0,0.015393804002589986,50.0,10000.0,153.93804002589985,0.0,14.0,0.015393804002589986,50.0,43.982297150257104,0.0,10000.0,153.93804002589985,0.0,1.0,1.0,0.9831570236244002
