Repository: iavdesch/Research

Readme
======

The supporting files are related to the study "A method for determining the performance of formulas for calculating the crack width and spacing in reinforced concrete elements".

The following files are relevant:
Research/Method_comparing_CWFs/Data_processing_for_GitHuB_Final (contains the data processing of the database "Crack width and crack spacing in reinforced and prestressed concrete elements: database")
Research/Method_comparing_CWFs/CWF_analysis_for_GitHuB_Final (contains the evaluation of the different crack width formulas)

File: Method_comparing_CWFs/Datasets_used/Working_database_no_hordijk_initshrink.csv (part 75 of 84)
,ID,EPID,ELID,LOADID,DOI,title,year,journal,country,institution,laboratory,authors,Ltot,Lspan,Lcons,Lmeas,h,b,hc,thc,RH,Temp,pd,fcm,catfcm,tfcm,fctm,catfctm,tfctm,Ecm,catEcm,tEcm,mix,Es,fsr,fy,phi,zs,nbl,clat,phit,st,phiw,sw,type,method,fpk,fp01k,Ep,rel,fpr,npl,phip,Ap,zp,cplat,catf,epsin,catcal,selfw,typew,locw,epsc,Nrep,N,M,sigs,t0,t,PL,catp,t0p,tp,ncr,wm,wk,wmax,sm,smax,indLR,indNP,indtfcm,indtfctm,indtEcm,slab,Ac,Astot,ts,sc,class_C,fcm28,Bcc,fck28,fcm_cube_150,fctm28,fctmfl28,fctmfl,fct095_28,fct095,fct095fl_28,fct095fl,fct005,fct005_28,fct005fl,Ecm28,phi_bc,phi_bc_prestress,phi_bc_prior_load,phi_dc,phi_dc_prestress,phi_dc_prior_load,phi_creep,phi_creep_prestress,phi_creep_prior_load,Ecm0,eps_cbs,eps_cbs_prestress,eps_cds,eps_cds_prestress,shrinkage,shrinkage_prestress,shrinkage_init,bondLR,bondPR,ae,ap,sxLR,sxNP,zstot,zstensinit,Astensinit,rhotot,rhotensinit,At,Aw,Aptot,zptot,zeta1,zeta,phi_peq,ry,cy,ry0,rx,ryp,cyp,cog,Izz,Wb,Wt,rho,qself,Mself,ep,Mp,pre_loss,initstrain,fctmorg,fcmorg,W_Ib,W_It,Ncr095,Mcr095,Ncr005,Mcr005,CS,Ncr,Mcr,tau_bms,tau_max,xcinit,epsinit,dpsigs,xc,eps,epsbot,sigssimpl,sigsr,dpsigsr,xc_sr,eps_sr,zstottens,zptottens,Astens,Actens,Aptens,Aceff_MC2020,Aseff_MC2020,Apeff_MC2020,phi_eq_MC2020,rhoeff_MC2020,hceff_MC2020,Aceff_FPR,Aseff_FPR,Apeff_FPR,phi_eq_FPR,rhoeff_FPR,hceff_FPR,Aceff_SMTCM,Aseff_SMTCM,Apeff_SMTCM,phi_eq_SMTCM,rhoeff_SMTCM,hceff_SMTCM,sumcirc_SMTCM,sumcirc_p_SMTCM,Actensstate1,Astensstate1,Aptensstate1,r,p,k1
4273,5565,19,S32-20-1,27,0,Rapport des essais: de tirants sous déformation imposée de courte durée,1993,0,Switzerland,École Polytechnique Fédérale de Lausanne,Construction Materials Laboratory,"Bicher Farra, Jean-Paul Jaccoud",1150.0,1150.0,1000.0,1000.0,100.0,100,"[2,7,6]","[6,7,15]",60.0,"[0,21,0]",0,63.3,"[1,160x320,0]","[7,28,90]",3.04784355488762,"[1,160x320,1]",[28],38220.0,"[1,160x320,2]",[28],"[0,0,0,0,0.41,32,0,Sikament320,0]",197500.0,2,531.6,[20],[50],[1],[40],[0],[0],0.0,0.0,0,0,0.0,0.0,0.0,0,0,[0],[0],[0],[0],[0],2,1a,0,0,2,2,0.0,1,68.4867198482575,0.0,218.0,28,1,0.0,0,0,0,5,0.14,0.0,0.17,180.0,310.81787282350444,0,-1,2,0,0,0,10000.0,314.1592653589793,13,0.4,CN,63.3,1.0,55.3,74.39999999999999,4.222988093704948,7.024991162481588,5.070124178097659,5.489884521816433,3.962196621353906,9.132488511226065,3.962196621353906,2.9560916655934633,2.9560916655934633,4.917493813737112,36400.0,0.0,1.1371569567252002,1.1371569567252002,0.0,1.0023908527069096,1.0023908527069096,0.0,2.13954780943211,2.13954780943211,36400.0,-8.63143106025158e-05,-8.63143106025158e-05,-0.00013383006895552975,-0.00013383006895552975,-0.00022014437955804555,-0.00022014437955804555,-0.00022014437955804555,1,0,5.1674515960230245,0.0,100.0,0.0,50.0,0.0,0.0,0.031415926535897934,0.031415926535897934,0.0,0.0,0.0,0.0,0.0,0.0,0.0,50.0,40.0,50.0,50.0,0.0,0.0,49.99999999999999,8333333.333333336,166666.6666666667,166666.66666666674,25.0,0.25,0.0,0.0,0.0,0.0,-0.00018939753134199826,4.222988093704948,63.3,166666.6666666667,166666.66666666674,44.8094465118683,0.0,33.43116054859673,0.0,2,34.46880500912946,0.0,7.601378568668906,19.890324280916087,0.0,0.0,0.0,0.0,0.0,0.0,0.0,109.71761399347274,0.0,0.0,0.0,50.0,0.0,314.1592653589793,-0.10000000000047748,0.0,10000.0,314.1592653589793,0.0,20.0,0.031415926535897934,50.0,10000.0,314.1592653589793,0.0,20.0,0.031415926535897934,50.0,10000.0,314.1592653589793,0.0,20.0,0.031415926535897934,50.0,62.83185307179586,0.0,10000.0,314.1592653589793,0.0,0.5791172765094227,0.6702990134806299,1.986918891737558
4278,5570,19,S32-20-1,28,0,Rapport des essais: de tirants sous déformation imposée de courte durée,1993,0,Switzerland,École Polytechnique Fédérale de Lausanne,Construction Materials Laboratory,"Bicher Farra, Jean-Paul Jaccoud",1150.0,1150.0,1000.0,1000.0,100.0,100,"[2,7,6]","[6,7,15]",60.0,"[0,21,0]",0,63.3,"[1,160x320,0]","[7,28,90]",3.04784355488762,"[1,160x320,1]",[28],38220.0,"[1,160x320,2]",[28],"[0,0,0,0,0.41,32,0,Sikament320,0]",197500.0,2,531.6,[20],[50],[1],[40],[0],[0],0.0,0.0,0,0,0.0,0.0,0.0,0,0,[0],[0],[0],[0],[0],2,1a,0,0,2,2,0.0,1,74.14158662471911,0.0,235.99999999999997,28,1,0.0,0,0,0,5,0.16,0.0,0.196,180.0,317.0259529524036,0,-1,2,0,0,0,10000.0,314.1592653589793,13,0.4,CN,63.3,1.0,55.3,74.39999999999999,4.222988093704948,7.024991162481588,5.070124178097659,5.489884521816433,3.962196621353906,9.132488511226065,3.962196621353906,2.9560916655934633,2.9560916655934633,4.917493813737112,36400.0,0.0,1.1371569567252002,1.1371569567252002,0.0,1.0023908527069096,1.0023908527069096,0.0,2.13954780943211,2.13954780943211,36400.0,-8.63143106025158e-05,-8.63143106025158e-05,-0.00013383006895552975,-0.00013383006895552975,-0.00022014437955804555,-0.00022014437955804555,-0.00022014437955804555,1,0,5.1674515960230245,0.0,100.0,0.0,50.0,0.0,0.0,0.031415926535897934,0.031415926535897934,0.0,0.0,0.0,0.0,0.0,0.0,0.0,50.0,40.0,50.0,50.0,0.0,0.0,49.99999999999999,8333333.333333336,166666.6666666667,166666.66666666674,25.0,0.25,0.0,0.0,0.0,0.0,-0.00018939753134199826,4.222988093704948,63.3,166666.6666666667,166666.66666666674,44.8094465118683,0.0,33.43116054859673,0.0,2,34.46880500912946,0.0,7.601378568668906,19.890324280916087,0.0,0.0,0.0,0.0,0.0,0.0,0.0,109.71761399347274,0.0,0.0,0.0,50.0,0.0,314.1592653589793,-0.10000000000047748,0.0,10000.0,314.1592653589793,0.0,20.0,0.031415926535897934,50.0,10000.0,314.1592653589793,0.0,20.0,0.031415926535897934,50.0,10000.0,314.1592653589793,0.0,20.0,0.031415926535897934,50.0,62.83185307179586,0.0,10000.0,314.1592653589793,0.0,0.5677768596661994,0.6499287683902482,2.1509764149085484
4283,5575,19,S32-20-1,25,0,Rapport des essais: de tirants sous déformation imposée de courte durée,1993,0,Switzerland,École Polytechnique Fédérale de Lausanne,Construction Materials Laboratory,"Bicher Farra, Jean-Paul Jaccoud",1150.0,1150.0,1000.0,1000.0,100.0,100,"[2,7,6]","[6,7,15]",60.0,"[0,21,0]",0,63.3,"[1,160x320,0]","[7,28,90]",3.04784355488762,"[1,160x320,1]",[28],38220.0,"[1,160x320,2]",[28],"[0,0,0,0,0.41,32,0,Sikament320,0]",197500.0,2,531.6,[20],[50],[1],[40],[0],[0],0.0,0.0,0,0,0.0,0.0,0.0,0,0,[0],[0],[0],[0],[0],2,1a,0,0,2,2,0.0,1,50.57964172279567,0.0,161.0,28,1,0.0,0,0,0,5,0.09,0.0,0.117,176.0,271.9235239847606,0,-1,2,0,0,0,10000.0,314.1592653589793,13,0.4,CN,63.3,1.0,55.3,74.39999999999999,4.222988093704948,7.024991162481588,5.070124178097659,5.489884521816433,3.962196621353906,9.132488511226065,3.962196621353906,2.9560916655934633,2.9560916655934633,4.917493813737112,36400.0,0.0,1.1371569567252002,1.1371569567252002,0.0,1.0023908527069096,1.0023908527069096,0.0,2.13954780943211,2.13954780943211,36400.0,-8.63143106025158e-05,-8.63143106025158e-05,-0.00013383006895552975,-0.00013383006895552975,-0.00022014437955804555,-0.00022014437955804555,-0.00022014437955804555,1,0,5.1674515960230245,0.0,100.0,0.0,50.0,0.0,0.0,0.031415926535897934,0.031415926535897934,0.0,0.0,0.0,0.0,0.0,0.0,0.0,50.0,40.0,50.0,50.0,0.0,0.0,49.99999999999999,8333333.333333336,166666.6666666667,166666.66666666674,25.0,0.25,0.0,0.0,0.0,0.0,-0.00018939753134199826,4.222988093704948,63.3,166666.6666666667,166666.66666666674,44.8094465118683,0.0,33.43116054859673,0.0,2,34.46880500912946,0.0,7.601378568668906,19.890324280916087,0.0,0.0,0.0,0.0,0.0,0.0,0.0,109.71761399347274,0.0,0.0,0.0,50.0,0.0,314.1592653589793,-0.10000000000047748,0.0,10000.0,314.1592653589793,0.0,20.0,0.031415926535897934,50.0,10000.0,314.1592653589793,0.0,20.0,0.031415926535897934,50.0,10000.0,314.1592653589793,0.0,20.0,0.031415926535897934,50.0,62.83185307179586,0.0,10000.0,314.1592653589793,0.0,0.6472408029320169,0.7831781795620205,1.4674034016960864
4284,5576,19,S32-20-1,26,0,Rapport des essais: de tirants sous déformation imposée de courte durée,1993,0,Switzerland,École Polytechnique Fédérale de Lausanne,Construction Materials Laboratory,"Bicher Farra, Jean-Paul Jaccoud",1150.0,1150.0,1000.0,1000.0,100.0,100,"[2,7,6]","[6,7,15]",60.0,"[0,21,0]",0,63.3,"[1,160x320,0]","[7,28,90]",3.04784355488762,"[1,160x320,1]",[28],38220.0,"[1,160x320,2]",[28],"[0,0,0,0,0.41,32,0,Sikament320,0]",197500.0,2,531.6,[20],[50],[1],[40],[0],[0],0.0,0.0,0,0,0.0,0.0,0.0,0,0,[0],[0],[0],[0],[0],2,1a,0,0,2,2,0.0,1,57.49114556069321,0.0,183.0,28,1,0.0,0,0,0,5,0.11,0.0,0.135,177.0,289.02948860722,0,-1,2,0,0,0,10000.0,314.1592653589793,13,0.4,CN,63.3,1.0,55.3,74.39999999999999,4.222988093704948,7.024991162481588,5.070124178097659,5.489884521816433,3.962196621353906,9.132488511226065,3.962196621353906,2.9560916655934633,2.9560916655934633,4.917493813737112,36400.0,0.0,1.1371569567252002,1.1371569567252002,0.0,1.0023908527069096,1.0023908527069096,0.0,2.13954780943211,2.13954780943211,36400.0,-8.63143106025158e-05,-8.63143106025158e-05,-0.00013383006895552975,-0.00013383006895552975,-0.00022014437955804555,-0.00022014437955804555,-0.00022014437955804555,1,0,5.1674515960230245,0.0,100.0,0.0,50.0,0.0,0.0,0.031415926535897934,0.031415926535897934,0.0,0.0,0.0,0.0,0.0,0.0,0.0,50.0,40.0,50.0,50.0,0.0,0.0,49.99999999999999,8333333.333333336,166666.6666666667,166666.66666666674,25.0,0.25,0.0,0.0,0.0,0.0,-0.00018939753134199826,4.222988093704948,63.3,166666.6666666667,166666.66666666674,44.8094465118683,0.0,33.43116054859673,0.0,2,34.46880500912946,0.0,7.601378568668906,19.890324280916087,0.0,0.0,0.0,0.0,0.0,0.0,0.0,109.71761399347274,0.0,0.0,0.0,50.0,0.0,314.1592653589793,-0.10000000000047748,0.0,10000.0,314.1592653589793,0.0,20.0,0.031415926535897934,50.0,10000.0,314.1592653589793,0.0,20.0,0.031415926535897934,50.0,10000.0,314.1592653589793,0.0,20.0,0.031415926535897934,50.0,62.83185307179586,0.0,10000.0,314.1592653589793,0.0,0.6123942607134326,0.727450673822247,1.6679181522384086
4298,5590,19,S32-20-2,31,0,Rapport des essais: de tirants sous déformation imposée de courte durée,1993,0,Switzerland,École Polytechnique Fédérale de Lausanne,Construction Materials Laboratory,"Bicher Farra, Jean-Paul Jaccoud",1150.0,1150.0,1000.0,1000.0,100.0,100,"[2,7,6]","[6,7,15]",60.0,"[0,21,0]",0,63.3,"[1,160x320,0]","[7,28,90]",3.04784355488762,"[1,160x320,1]",[28],38220.0,"[1,160x320,2]",[28],"[0,0,0,0,0.41,32,0,Sikament320,0]",197500.0,2,531.6,[20],[50],[1],[40],[0],[0],0.0,0.0,0,0,0.0,0.0,0.0,0,0,[0],[0],[0],[0],[0],2,1a,0,0,2,2,0.0,1,63.14601233715485,0.0,201.0,28,1,0.0,0,0,0,7,0.11,0.0,0.168,135.0,227.68298085960987,0,-1,2,0,0,0,10000.0,314.1592653589793,13,0.4,CN,63.3,1.0,55.3,74.39999999999999,4.222988093704948,7.024991162481588,5.070124178097659,5.489884521816433,3.962196621353906,9.132488511226065,3.962196621353906,2.9560916655934633,2.9560916655934633,4.917493813737112,36400.0,0.0,1.1371569567252002,1.1371569567252002,0.0,1.0023908527069096,1.0023908527069096,0.0,2.13954780943211,2.13954780943211,36400.0,-8.63143106025158e-05,-8.63143106025158e-05,-0.00013383006895552975,-0.00013383006895552975,-0.00022014437955804555,-0.00022014437955804555,-0.00022014437955804555,1,0,5.1674515960230245,0.0,100.0,0.0,50.0,0.0,0.0,0.031415926535897934,0.031415926535897934,0.0,0.0,0.0,0.0,0.0,0.0,0.0,50.0,40.0,50.0,50.0,0.0,0.0,49.99999999999999,8333333.333333336,166666.6666666667,166666.66666666674,25.0,0.25,0.0,0.0,0.0,0.0,-0.00018939753134199826,4.222988093704948,63.3,166666.6666666667,166666.66666666674,44.8094465118683,0.0,33.43116054859673,0.0,2,34.46880500912946,0.0,7.601378568668906,19.890324280916087,0.0,0.0,0.0,0.0,0.0,0.0,0.0,109.71761399347274,0.0,0.0,0.0,50.0,0.0,314.1592653589793,-0.10000000000047748,0.0,10000.0,314.1592653589793,0.0,20.0,0.031415926535897934,50.0,10000.0,314.1592653589793,0.0,20.0,0.031415926535897934,50.0,10000.0,314.1592653589793,0.0,20.0,0.031415926535897934,50.0,62.83185307179586,0.0,10000.0,314.1592653589793,0.0,0.5929296932529247,0.6944831523266286,1.8319756754093999
4303,5595,19,S32-20-2,28,0,Rapport des essais: de tirants sous déformation imposée de courte durée,1993,0,Switzerland,École Polytechnique Fédérale de Lausanne,Construction Materials Laboratory,"Bicher Farra, Jean-Paul Jaccoud",1150.0,1150.0,1000.0,1000.0,100.0,100,"[2,7,6]","[6,7,15]",60.0,"[0,21,0]",0,63.3,"[1,160x320,0]","[7,28,90]",3.04784355488762,"[1,160x320,1]",[28],38220.0,"[1,160x320,2]",[28],"[0,0,0,0,0.41,32,0,Sikament320,0]",197500.0,2,531.6,[20],[50],[1],[40],[0],[0],0.0,0.0,0,0,0.0,0.0,0.0,0,0,[0],[0],[0],[0],[0],2,1a,0,0,2,2,0.0,1,51.207960253513626,0.0,163.0,28,1,0.0,0,0,0,7,0.07,0.0,0.09006816145726634,133.0,206.72720891612215,0,-1,2,0,0,0,10000.0,314.1592653589793,13,0.4,CN,63.3,1.0,55.3,74.39999999999999,4.222988093704948,7.024991162481588,5.070124178097659,5.489884521816433,3.962196621353906,9.132488511226065,3.962196621353906,2.9560916655934633,2.9560916655934633,4.917493813737112,36400.0,0.0,1.1371569567252002,1.1371569567252002,0.0,1.0023908527069096,1.0023908527069096,0.0,2.13954780943211,2.13954780943211,36400.0,-8.63143106025158e-05,-8.63143106025158e-05,-0.00013383006895552975,-0.00013383006895552975,-0.00022014437955804555,-0.00022014437955804555,-0.00022014437955804555,1,0,5.1674515960230245,0.0,100.0,0.0,50.0,0.0,0.0,0.031415926535897934,0.031415926535897934,0.0,0.0,0.0,0.0,0.0,0.0,0.0,50.0,40.0,50.0,50.0,0.0,0.0,49.99999999999999,8333333.333333336,166666.6666666667,166666.66666666674,25.0,0.25,0.0,0.0,0.0,0.0,-0.00018939753134199826,4.222988093704948,63.3,166666.6666666667,166666.66666666674,44.8094465118683,0.0,33.43116054859673,0.0,2,34.46880500912946,0.0,7.601378568668906,19.890324280916087,0.0,0.0,0.0,0.0,0.0,0.0,0.0,109.71761399347274,0.0,0.0,0.0,50.0,0.0,314.1592653589793,-0.10000000000047748,0.0,10000.0,314.1592653589793,0.0,20.0,0.031415926535897934,50.0,10000.0,314.1592653589793,0.0,20.0,0.031415926535897934,50.0,10000.0,314.1592653589793,0.0,20.0,0.031415926535897934,50.0,62.83185307179586,0.0,10000.0,314.1592653589793,0.0,0.6433599171455154,0.7771891739259288,1.485632015381752
4307,5599,19,S32-20-2,30,0,Rapport des essais: de tirants sous déformation imposée de courte durée,1993,0,Switzerland,École Polytechnique Fédérale de Lausanne,Construction Materials Laboratory,"Bicher Farra, Jean-Paul Jaccoud",1150.0,1150.0,1000.0,1000.0,100.0,100,"[2,7,6]","[6,7,15]",60.0,"[0,21,0]",0,63.3,"[1,160x320,0]","[7,28,90]",3.04784355488762,"[1,160x320,1]",[28],38220.0,"[1,160x320,2]",[28],"[0,0,0,0,0.41,32,0,Sikament320,0]",197500.0,2,531.6,[20],[50],[1],[40],[0],[0],0.0,0.0,0,0,0.0,0.0,0.0,0,0,[0],[0],[0],[0],[0],2,1a,0,0,2,2,0.0,1,50.89380098815465,0.0,162.0,28,1,0.0,0,0,0,7,0.08,0.0,0.123,134.0,207.66233436781152,0,-1,2,0,0,0,10000.0,314.1592653589793,13,0.4,CN,63.3,1.0,55.3,74.39999999999999,4.222988093704948,7.024991162481588,5.070124178097659,5.489884521816433,3.962196621353906,9.132488511226065,3.962196621353906,2.9560916655934633,2.9560916655934633,4.917493813737112,36400.0,0.0,1.1371569567252002,1.1371569567252002,0.0,1.0023908527069096,1.0023908527069096,0.0,2.13954780943211,2.13954780943211,36400.0,-8.63143106025158e-05,-8.63143106025158e-05,-0.00013383006895552975,-0.00013383006895552975,-0.00022014437955804555,-0.00022014437955804555,-0.00022014437955804555,1,0,5.1674515960230245,0.0,100.0,0.0,50.0,0.0,0.0,0.031415926535897934,0.031415926535897934,0.0,0.0,0.0,0.0,0.0,0.0,0.0,50.0,40.0,50.0,50.0,0.0,0.0,49.99999999999999,8333333.333333336,166666.6666666667,166666.66666666674,25.0,0.25,0.0,0.0,0.0,0.0,-0.00018939753134199826,4.222988093704948,63.3,166666.6666666667,166666.66666666674,44.8094465118683,0.0,33.43116054859673,0.0,2,34.46880500912946,0.0,7.601378568668906,19.890324280916087,0.0,0.0,0.0,0.0,0.0,0.0,0.0,109.71761399347274,0.0,0.0,0.0,50.0,0.0,314.1592653589793,-0.10000000000047748,0.0,10000.0,314.1592653589793,0.0,20.0,0.031415926535897934,50.0,10000.0,314.1592653589793,0.0,20.0,0.031415926535897934,50.0,10000.0,314.1592653589793,0.0,20.0,0.031415926535897934,50.0,62.83185307179586,0.0,10000.0,314.1592653589793,0.0,0.6452783091740614,0.7801566969916045,1.4765177085389192
4310,5602,19,S32-20-2,32,0,Rapport des essais: de tirants sous déformation imposée de courte durée,1993,0,Switzerland,École Polytechnique Fédérale de Lausanne,Construction Materials Laboratory,"Bicher Farra, Jean-Paul Jaccoud",1150.0,1150.0,1000.0,1000.0,100.0,100,"[2,7,6]","[6,7,15]",60.0,"[0,21,0]",0,63.3,"[1,160x320,0]","[7,28,90]",3.04784355488762,"[1,160x320,1]",[28],38220.0,"[1,160x320,2]",[28],"[0,0,0,0,0.41,32,0,Sikament320,0]",197500.0,2,531.6,[20],[50],[1],[40],[0],[0],0.0,0.0,0,0,0.0,0.0,0.0,0,0,[0],[0],[0],[0],[0],2,1a,0,0,2,2,0.0,1,67.85840131753953,0.0,216.0,28,1,0.0,0,0,0,7,0.12,0.0,0.195,135.0,232.5324089926327,0,-1,2,0,0,0,10000.0,314.1592653589793,13,0.4,CN,63.3,1.0,55.3,74.39999999999999,4.222988093704948,7.024991162481588,5.070124178097659,5.489884521816433,3.962196621353906,9.132488511226065,3.962196621353906,2.9560916655934633,2.9560916655934633,4.917493813737112,36400.0,0.0,1.1371569567252002,1.1371569567252002,0.0,1.0023908527069096,1.0023908527069096,0.0,2.13954780943211,2.13954780943211,36400.0,-8.63143106025158e-05,-8.63143106025158e-05,-0.00013383006895552975,-0.00013383006895552975,-0.00022014437955804555,-0.00022014437955804555,-0.00022014437955804555,1,0,5.1674515960230245,0.0,100.0,0.0,50.0,0.0,0.0,0.031415926535897934,0.031415926535897934,0.0,0.0,0.0,0.0,0.0,0.0,0.0,50.0,40.0,50.0,50.0,0.0,0.0,49.99999999999999,8333333.333333336,166666.6666666667,166666.66666666674,25.0,0.25,0.0,0.0,0.0,0.0,-0.00018939753134199826,4.222988093704948,63.3,166666.6666666667,166666.66666666674,44.8094465118683,0.0,33.43116054859673,0.0,2,34.46880500912946,0.0,7.601378568668906,19.890324280916087,0.0,0.0,0.0,0.0,0.0,0.0,0.0,109.71761399347274,0.0,0.0,0.0,50.0,0.0,314.1592653589793,-0.10000000000047748,0.0,10000.0,314.1592653589793,0.0,20.0,0.031415926535897934,50.0,10000.0,314.1592653589793,0.0,20.0,0.031415926535897934,50.0,10000.0,314.1592653589793,0.0,20.0,0.031415926535897934,50.0,62.83185307179586,0.0,10000.0,314.1592653589793,0.0,0.5805642344000195,0.6728640000496744,1.9686902780518922
4315,5607,19,S32-20-2,33,0,Rapport des essais: de tirants sous déformation imposée de courte durée,1993,0,Switzerland,École Polytechnique Fédérale de Lausanne,Construction Materials Laboratory,"Bicher Farra, Jean-Paul Jaccoud",1150.0,1150.0,1000.0,1000.0,100.0,100,"[2,7,6]","[6,7,15]",60.0,"[0,21,0]",0,63.3,"[1,160x320,0]","[7,28,90]",3.04784355488762,"[1,160x320,1]",[28],38220.0,"[1,160x320,2]",[28],"[0,0,0,0,0.41,32,0,Sikament320,0]",197500.0,2,531.6,[20],[50],[1],[40],[0],[0],0.0,0.0,0,0,0.0,0.0,0.0,0,0,[0],[0],[0],[0],[0],2,1a,0,0,2,2,0.0,1,74.14158662471911,0.0,235.99999999999997,28,1,0.0,0,0,0,7,0.14,0.0,0.198,135.0,237.7694647143027,0,-1,2,0,0,0,10000.0,314.1592653589793,13,0.4,CN,63.3,1.0,55.3,74.39999999999999,4.222988093704948,7.024991162481588,5.070124178097659,5.489884521816433,3.962196621353906,9.132488511226065,3.962196621353906,2.9560916655934633,2.9560916655934633,4.917493813737112,36400.0,0.0,1.1371569567252002,1.1371569567252002,0.0,1.0023908527069096,1.0023908527069096,0.0,2.13954780943211,2.13954780943211,36400.0,-8.63143106025158e-05,-8.63143106025158e-05,-0.00013383006895552975,-0.00013383006895552975,-0.00022014437955804555,-0.00022014437955804555,-0.00022014437955804555,1,0,5.1674515960230245,0.0,100.0,0.0,50.0,0.0,0.0,0.031415926535897934,0.031415926535897934,0.0,0.0,0.0,0.0,0.0,0.0,0.0,50.0,40.0,50.0,50.0,0.0,0.0,49.99999999999999,8333333.333333336,166666.6666666667,166666.66666666674,25.0,0.25,0.0,0.0,0.0,0.0,-0.00018939753134199826,4.222988093704948,63.3,166666.6666666667,166666.66666666674,44.8094465118683,0.0,33.43116054859673,0.0,2,34.46880500912946,0.0,7.601378568668906,19.890324280916087,0.0,0.0,0.0,0.0,0.0,0.0,0.0,109.71761399347274,0.0,0.0,0.0,50.0,0.0,314.1592653589793,-0.10000000000047748,0.0,10000.0,314.1592653589793,0.0,20.0,0.031415926535897934,50.0,10000.0,314.1592653589793,0.0,20.0,0.031415926535897934,50.0,10000.0,314.1592653589793,0.0,20.0,0.031415926535897934,50.0,62.83185307179586,0.0,10000.0,314.1592653589793,0.0,0.5677768596661994,0.6499287683902482,2.1509764149085484
4328,5620,19,S32-20-3,35,0,Rapport des essais: de tirants sous déformation imposée de courte durée,1993,0,Switzerland,École Polytechnique Fédérale de Lausanne,Construction Materials Laboratory,"Bicher Farra, Jean-Paul Jaccoud",1150.0,1150.0,1000.0,1000.0,100.0,100,"[2,7,6]","[6,7,15]",60.0,"[0,21,0]",0,63.3,"[1,160x320,0]","[7,28,90]",3.04784355488762,"[1,160x320,1]",[28],38220.0,"[1,160x320,2]",[28],"[0,0,0,0,0.41,32,0,Sikament320,0]",197500.0,2,531.6,[20],[50],[1],[40],[0],[0],0.0,0.0,0,0,0.0,0.0,0.0,0,0,[0],[0],[0],[0],[0],2,1a,0,0,2,2,0.0,1,72.25663103256524,0.0,230.0,28,1,0.0,0,0,0,7,0.14,0.0,0.18,135.0,236.32371370229416,0,-1,2,0,0,0,10000.0,314.1592653589793,13,0.4,CN,63.3,1.0,55.3,74.39999999999999,4.222988093704948,7.024991162481588,5.070124178097659,5.489884521816433,3.962196621353906,9.132488511226065,3.962196621353906,2.9560916655934633,2.9560916655934633,4.917493813737112,36400.0,0.0,1.1371569567252002,1.1371569567252002,0.0,1.0023908527069096,1.0023908527069096,0.0,2.13954780943211,2.13954780943211,36400.0,-8.63143106025158e-05,-8.63143106025158e-05,-0.00013383006895552975,-0.00013383006895552975,-0.00022014437955804555,-0.00022014437955804555,-0.00022014437955804555,1,0,5.1674515960230245,0.0,100.0,0.0,50.0,0.0,0.0,0.031415926535897934,0.031415926535897934,0.0,0.0,0.0,0.0,0.0,0.0,0.0,50.0,40.0,50.0,50.0,0.0,0.0,49.99999999999999,8333333.333333336,166666.6666666667,166666.66666666674,25.0,0.25,0.0,0.0,0.0,0.0,-0.00018939753134199826,4.222988093704948,63.3,166666.6666666667,166666.66666666674,44.8094465118683,0.0,33.43116054859673,0.0,2,34.46880500912946,0.0,7.601378568668906,19.890324280916087,0.0,0.0,0.0,0.0,0.0,0.0,0.0,109.71761399347274,0.0,0.0,0.0,50.0,0.0,314.1592653589793,-0.10000000000047748,0.0,10000.0,314.1592653589793,0.0,20.0,0.031415926535897934,50.0,10000.0,314.1592653589793,0.0,20.0,0.031415926535897934,50.0,10000.0,314.1592653589793,0.0,20.0,0.031415926535897934,50.0,62.83185307179586,0.0,10000.0,314.1592653589793,0.0,0.5712503323727578,0.6562195494374409,2.096290573851552
4333,5625,19,S32-20-3,31,0,Rapport des essais: de tirants sous déformation imposée de courte durée,1993,0,Switzerland,École Polytechnique Fédérale de Lausanne,Construction Materials Laboratory,"Bicher Farra, Jean-Paul Jaccoud",1150.0,1150.0,1000.0,1000.0,100.0,100,"[2,7,6]","[6,7,15]",60.0,"[0,21,0]",0,63.3,"[1,160x320,0]","[7,28,90]",3.04784355488762,"[1,160x320,1]",[28],38220.0,"[1,160x320,2]",[28],"[0,0,0,0,0.41,32,0,Sikament320,0]",197500.0,2,531.6,[20],[50],[1],[40],[0],[0],0.0,0.0,0,0,0.0,0.0,0.0,0,0,[0],[0],[0],[0],[0],2,1a,0,0,2,2,0.0,1,55.60618996853935,0.0,177.0,28,1,0.0,0,0,0,7,0.09,0.0,0.1215130885311143,134.0,215.9839317601744,0,-1,2,0,0,0,10000.0,314.1592653589793,13,0.4,CN,63.3,1.0,55.3,74.39999999999999,4.222988093704948,7.024991162481588,5.070124178097659,5.489884521816433,3.962196621353906,9.132488511226065,3.962196621353906,2.9560916655934633,2.9560916655934633,4.917493813737112,36400.0,0.0,1.1371569567252002,1.1371569567252002,0.0,1.0023908527069096,1.0023908527069096,0.0,2.13954780943211,2.13954780943211,36400.0,-8.63143106025158e-05,-8.63143106025158e-05,-0.00013383006895552975,-0.00013383006895552975,-0.00022014437955804555,-0.00022014437955804555,-0.00022014437955804555,1,0,5.1674515960230245,0.0,100.0,0.0,50.0,0.0,0.0,0.031415926535897934,0.031415926535897934,0.0,0.0,0.0,0.0,0.0,0.0,0.0,50.0,40.0,50.0,50.0,0.0,0.0,49.99999999999999,8333333.333333336,166666.6666666667,166666.66666666674,25.0,0.25,0.0,0.0,0.0,0.0,-0.00018939753134199826,4.222988093704948,63.3,166666.6666666667,166666.66666666674,44.8094465118683,0.0,33.43116054859673,0.0,2,34.46880500912946,0.0,7.601378568668906,19.890324280916087,0.0,0.0,0.0,0.0,0.0,0.0,0.0,109.71761399347274,0.0,0.0,0.0,50.0,0.0,314.1592653589793,-0.10000000000047748,0.0,10000.0,314.1592653589793,0.0,20.0,0.031415926535897934,50.0,10000.0,314.1592653589793,0.0,20.0,0.031415926535897934,50.0,10000.0,314.1592653589793,0.0,20.0,0.031415926535897934,50.0,62.83185307179586,0.0,10000.0,314.1592653589793,0.0,0.6204165231550269,0.7406609533832633,1.613232311181412
4339,5631,19,S32-20-3,32,0,Rapport des essais: de tirants sous déformation imposée de courte durée,1993,0,Switzerland,École Polytechnique Fédérale de Lausanne,Construction Materials Laboratory,"Bicher Farra, Jean-Paul Jaccoud",1150.0,1150.0,1000.0,1000.0,100.0,100,"[2,7,6]","[6,7,15]",60.0,"[0,21,0]",0,63.3,"[1,160x320,0]","[7,28,90]",3.04784355488762,"[1,160x320,1]",[28],38220.0,"[1,160x320,2]",[28],"[0,0,0,0,0.41,32,0,Sikament320,0]",197500.0,2,531.6,[20],[50],[1],[40],[0],[0],0.0,0.0,0,0,0.0,0.0,0.0,0,0,[0],[0],[0],[0],[0],2,1a,0,0,2,2,0.0,1,52.46459731494955,0.0,167.0,28,1,0.0,0,0,0,7,0.09,0.0,0.144,134.0,210.65906352660323,0,-1,2,0,0,0,10000.0,314.1592653589793,13,0.4,CN,63.3,1.0,55.3,74.39999999999999,4.222988093704948,7.024991162481588,5.070124178097659,5.489884521816433,3.962196621353906,9.132488511226065,3.962196621353906,2.9560916655934633,2.9560916655934633,4.917493813737112,36400.0,0.0,1.1371569567252002,1.1371569567252002,0.0,1.0023908527069096,1.0023908527069096,0.0,2.13954780943211,2.13954780943211,36400.0,-8.63143106025158e-05,-8.63143106025158e-05,-0.00013383006895552975,-0.00013383006895552975,-0.00022014437955804555,-0.00022014437955804555,-0.00022014437955804555,1,0,5.1674515960230245,0.0,100.0,0.0,50.0,0.0,0.0,0.031415926535897934,0.031415926535897934,0.0,0.0,0.0,0.0,0.0,0.0,0.0,50.0,40.0,50.0,50.0,0.0,0.0,49.99999999999999,8333333.333333336,166666.6666666667,166666.66666666674,25.0,0.25,0.0,0.0,0.0,0.0,-0.00018939753134199826,4.222988093704948,63.3,166666.6666666667,166666.66666666674,44.8094465118683,0.0,33.43116054859673,0.0,2,34.46880500912946,0.0,7.601378568668906,19.890324280916087,0.0,0.0,0.0,0.0,0.0,0.0,0.0,109.71761399347274,0.0,0.0,0.0,50.0,0.0,314.1592653589793,-0.10000000000047748,0.0,10000.0,314.1592653589793,0.0,20.0,0.031415926535897934,50.0,10000.0,314.1592653589793,0.0,20.0,0.031415926535897934,50.0,10000.0,314.1592653589793,0.0,20.0,0.031415926535897934,50.0,62.83185307179586,0.0,10000.0,314.1592653589793,0.0,0.6360989067203259,0.765834027122475,1.5220892427530834
4340,5632,19,S32-20-3,34,0,Rapport des essais: de tirants sous déformation imposée de courte durée,1993,0,Switzerland,École Polytechnique Fédérale de Lausanne,Construction Materials Laboratory,"Bicher Farra, Jean-Paul Jaccoud",1150.0,1150.0,1000.0,1000.0,100.0,100,"[2,7,6]","[6,7,15]",60.0,"[0,21,0]",0,63.3,"[1,160x320,0]","[7,28,90]",3.04784355488762,"[1,160x320,1]",[28],38220.0,"[1,160x320,2]",[28],"[0,0,0,0,0.41,32,0,Sikament320,0]",197500.0,2,531.6,[20],[50],[1],[40],[0],[0],0.0,0.0,0,0,0.0,0.0,0.0,0,0,[0],[0],[0],[0],[0],2,1a,0,0,2,2,0.0,1,66.28760499074464,0.0,211.00000000000003,28,1,0.0,0,0,0,7,0.12,0.0,0.195,135.0,231.0162453115037,0,-1,2,0,0,0,10000.0,314.1592653589793,13,0.4,CN,63.3,1.0,55.3,74.39999999999999,4.222988093704948,7.024991162481588,5.070124178097659,5.489884521816433,3.962196621353906,9.132488511226065,3.962196621353906,2.9560916655934633,2.9560916655934633,4.917493813737112,36400.0,0.0,1.1371569567252002,1.1371569567252002,0.0,1.0023908527069096,1.0023908527069096,0.0,2.13954780943211,2.13954780943211,36400.0,-8.63143106025158e-05,-8.63143106025158e-05,-0.00013383006895552975,-0.00013383006895552975,-0.00022014437955804555,-0.00022014437955804555,-0.00022014437955804555,1,0,5.1674515960230245,0.0,100.0,0.0,50.0,0.0,0.0,0.031415926535897934,0.031415926535897934,0.0,0.0,0.0,0.0,0.0,0.0,0.0,50.0,40.0,50.0,50.0,0.0,0.0,49.99999999999999,8333333.333333336,166666.6666666667,166666.66666666674,25.0,0.25,0.0,0.0,0.0,0.0,-0.00018939753134199826,4.222988093704948,63.3,166666.6666666667,166666.66666666674,44.8094465118683,0.0,33.43116054859673,0.0,2,34.46880500912946,0.0,7.601378568668906,19.890324280916087,0.0,0.0,0.0,0.0,0.0,0.0,0.0,109.71761399347274,0.0,0.0,0.0,50.0,0.0,314.1592653589793,-0.10000000000047748,0.0,10000.0,314.1592653589793,0.0,20.0,0.031415926535897934,50.0,10000.0,314.1592653589793,0.0,20.0,0.031415926535897934,50.0,10000.0,314.1592653589793,0.0,20.0,0.031415926535897934,50.0,62.83185307179586,0.0,10000.0,314.1592653589793,0.0,0.5843744876814407,0.6795826540071804,1.9231187438377282
4344,5636,19,S32-20-3,33,0,Rapport des essais: de tirants sous déformation imposée de courte durée,1993,0,Switzerland,École Polytechnique Fédérale de Lausanne,Construction Materials Laboratory,"Bicher Farra, Jean-Paul Jaccoud",1150.0,1150.0,1000.0,1000.0,100.0,100,"[2,7,6]","[6,7,15]",60.0,"[0,21,0]",0,63.3,"[1,160x320,0]","[7,28,90]",3.04784355488762,"[1,160x320,1]",[28],38220.0,"[1,160x320,2]",[28],"[0,0,0,0,0.41,32,0,Sikament320,0]",197500.0,2,531.6,[20],[50],[1],[40],[0],[0],0.0,0.0,0,0,0.0,0.0,0.0,0,0,[0],[0],[0],[0],[0],2,1a,0,0,2,2,0.0,1,60.94689747964198,0.0,194.0,28,1,0.0,0,0,0,7,0.11,0.0,0.175,135.0,225.07787157005117,0,-1,2,0,0,0,10000.0,314.1592653589793,13,0.4,CN,63.3,1.0,55.3,74.39999999999999,4.222988093704948,7.024991162481588,5.070124178097659,5.489884521816433,3.962196621353906,9.132488511226065,3.962196621353906,2.9560916655934633,2.9560916655934633,4.917493813737112,36400.0,0.0,1.1371569567252002,1.1371569567252002,0.0,1.0023908527069096,1.0023908527069096,0.0,2.13954780943211,2.13954780943211,36400.0,-8.63143106025158e-05,-8.63143106025158e-05,-0.00013383006895552975,-0.00013383006895552975,-0.00022014437955804555,-0.00022014437955804555,-0.00022014437955804555,1,0,5.1674515960230245,0.0,100.0,0.0,50.0,0.0,0.0,0.031415926535897934,0.031415926535897934,0.0,0.0,0.0,0.0,0.0,0.0,0.0,50.0,40.0,50.0,50.0,0.0,0.0,49.99999999999999,8333333.333333336,166666.6666666667,166666.66666666674,25.0,0.25,0.0,0.0,0.0,0.0,-0.00018939753134199826,4.222988093704948,63.3,166666.6666666667,166666.66666666674,44.8094465118683,0.0,33.43116054859673,0.0,2,34.46880500912946,0.0,7.601378568668906,19.890324280916087,0.0,0.0,0.0,0.0,0.0,0.0,0.0,109.71761399347274,0.0,0.0,0.0,50.0,0.0,314.1592653589793,-0.10000000000047748,0.0,10000.0,314.1592653589793,0.0,20.0,0.031415926535897934,50.0,10000.0,314.1592653589793,0.0,20.0,0.031415926535897934,50.0,10000.0,314.1592653589793,0.0,20.0,0.031415926535897934,50.0,62.83185307179586,0.0,10000.0,314.1592653589793,0.0,0.5997924143244079,0.7062540189123384,1.7681755275095696
4358,5650,19,S32-20-3,30,0,Rapport des essais: de tirants sous déformation imposée de courte durée,1993,0,Switzerland,École Polytechnique Fédérale de Lausanne,Construction Materials Laboratory,"Bicher Farra, Jean-Paul Jaccoud",1150.0,1150.0,1000.0,1000.0,100.0,100,"[2,7,6]","[6,7,15]",60.0,"[0,21,0]",0,63.3,"[1,160x320,0]","[7,28,90]",3.04784355488762,"[1,160x320,1]",[28],38220.0,"[1,160x320,2]",[28],"[0,0,0,0,0.41,32,0,Sikament320,0]",197500.0,2,531.6,[20],[50],[1],[40],[0],[0],0.0,0.0,0,0,0.0,0.0,0.0,0,0,[0],[0],[0],[0],[0],2,1a,0,0,2,2,0.0,1,50.89380098815465,0.0,162.0,28,1,0.0,0,0,0,6,0.09,0.0,0.121,153.0,237.1069937184714,0,-1,2,0,0,0,10000.0,314.1592653589793,13,0.4,CN,63.3,1.0,55.3,74.39999999999999,4.222988093704948,7.024991162481588,5.070124178097659,5.489884521816433,3.962196621353906,9.132488511226065,3.962196621353906,2.9560916655934633,2.9560916655934633,4.917493813737112,36400.0,0.0,1.1371569567252002,1.1371569567252002,0.0,1.0023908527069096,1.0023908527069096,0.0,2.13954780943211,2.13954780943211,36400.0,-8.63143106025158e-05,-8.63143106025158e-05,-0.00013383006895552975,-0.00013383006895552975,-0.00022014437955804555,-0.00022014437955804555,-0.00022014437955804555,1,0,5.1674515960230245,0.0,100.0,0.0,50.0,0.0,0.0,0.031415926535897934,0.031415926535897934,0.0,0.0,0.0,0.0,0.0,0.0,0.0,50.0,40.0,50.0,50.0,0.0,0.0,49.99999999999999,8333333.333333336,166666.6666666667,166666.66666666674,25.0,0.25,0.0,0.0,0.0,0.0,-0.00018939753134199826,4.222988093704948,63.3,166666.6666666667,166666.66666666674,44.8094465118683,0.0,33.43116054859673,0.0,2,34.46880500912946,0.0,7.601378568668906,19.890324280916087,0.0,0.0,0.0,0.0,0.0,0.0,0.0,109.71761399347274,0.0,0.0,0.0,50.0,0.0,314.1592653589793,-0.10000000000047748,0.0,10000.0,314.1592653589793,0.0,20.0,0.031415926535897934,50.0,10000.0,314.1592653589793,0.0,20.0,0.031415926535897934,50.0,10000.0,314.1592653589793,0.0,20.0,0.031415926535897934,50.0,62.83185307179586,0.0,10000.0,314.1592653589793,0.0,0.6452783091740614,0.7801566969916045,1.4765177085389192
4380,5688,21,B1-a,2,0,An experimental study of flexural cracking in reinforced concrete members under short term loads,2004,0,Australia,University of New South Wales,0,"R.I. Gilbert, S. Nejadi",3800.0,3500.0,1167.0,1167.0,348.0,250,"[1,2,6]","[3,25,20]",65.0,"[0,0,0]",2,40.851209670226616,"[1,150x300,0]","[14,27,28,48,55,63,68]",3.656652807081627,"[3,500x100x100,3]","[7,17,28]",29489.610499719307,"[3,500x100x100,1]","[27,68]","[0,0,0,0,0,20,0,0,0]",200000.0,2,500.0,[16],[300],[2],[40],[0],[0],0.0,0.0,0,0,0.0,0.0,0.0,0,0,[0],[0],[0],[0],[0],1,2,0,2,3,2,0.0,1,0.0,20.712047559374998,186.4870738525324,48,1,0.0,0,0,0,2,0.09,0.0,0.1,252.0,252.0,0,-1,6,2,1,0,86999.99999999999,402.1238596594935,28,0.5,CN,36.3,1.125377676865747,28.299999999999997,49.21832490388749,3.6565272185939457,4.67,4.6701603976129284,4.753485384172129,4.753648649206116,6.071,4.753648649206116,2.7475514161294496,2.5595690530157618,3.5090850816252077,27011.661557768264,0.0,1.7568044638233378,1.7568044638233378,0.0,1.3316072041657951,1.3316072041657951,0.0,3.088411667989133,3.088411667989133,28085.343333066005,-4.578945473904653e-05,-4.578945473904653e-05,-7.615821001721979e-05,-7.615821001721979e-05,-0.00012194766475626633,-0.00012194766475626633,-0.00012194766475626633,1,0,6.782049562909747,0.0,154.0,0.0,300.0,300.0,402.1238596594935,0.005361651462126581,0.005361651462126581,0.0,0.0,0.0,0.0,0.0,0.0,0.0,48.0,40.0,300.0,48.0,0.0,0.0,177.27973448307566,878939829.2703142,5148421.170790533,4957926.137655761,25.0,2.1749999999999994,3.2070475593749976,0.0,0.0,0.0,-0.00011284545418164961,3.9250734516135,40.851209670226616,5353532.26306264,5155447.982074495,0.0,25.44881141078908,0.0,18.786000198312347,1,0.0,25.00185436229826,7.065132212904301,15.978737761128578,70.7265222574278,0.0002873989390533042,0.0,70.96960650340112,0.0002889335787977299,0.0011278544009523247,0.0,225.18557498836051,0.0,71.13716841301083,0.0003499708550542631,300.0,0.0,402.1238596594935,17742.15162585028,0.0,31999.999999999996,402.1238596594935,0.0,16.0,0.012566370614359173,128.0,31999.999999999996,402.1238596594935,0.0,16.0,0.012566370614359173,128.0,29999.999999999996,402.1238596594935,0.0,16.0,0.013404128655316452,120.0,100.53096491487338,0.0,42680.06637923108,402.1238596594935,0.0,1.0,1.0,0.8284204547086671
4381,5689,21,B1-a,3,0,An experimental study of flexural cracking in reinforced concrete members under short term loads,2004,0,Australia,University of New South Wales,0,"R.I. Gilbert, S. Nejadi",3800.0,3500.0,1167.0,1167.0,348.0,250,"[1,2,6]","[3,25,20]",65.0,"[0,0,0]",2,40.851209670226616,"[1,150x300,0]","[14,27,28,48,55,63,68]",3.656652807081627,"[3,500x100x100,3]","[7,17,28]",29489.610499719307,"[3,500x100x100,1]","[27,68]","[0,0,0,0,0,20,0,0,0]",200000.0,2,500.0,[16],[300],[2],[40],[0],[0],0.0,0.0,0,0,0.0,0.0,0.0,0,0,[0],[0],[0],[0],[0],1,2,0,2,3,2,0.0,1,0.0,23.629547559375,212.80292522173136,48,1,0.0,0,0,0,5,0.102,0.0,0.15,225.75,265.0,0,-1,6,2,1,0,86999.99999999999,402.1238596594935,28,0.5,CN,36.3,1.125377676865747,28.299999999999997,49.21832490388749,3.6565272185939457,4.67,4.6701603976129284,4.753485384172129,4.753648649206116,6.071,4.753648649206116,2.7475514161294496,2.5595690530157618,3.5090850816252077,27011.661557768264,0.0,1.7568044638233378,1.7568044638233378,0.0,1.3316072041657951,1.3316072041657951,0.0,3.088411667989133,3.088411667989133,28085.343333066005,-4.578945473904653e-05,-4.578945473904653e-05,-7.615821001721979e-05,-7.615821001721979e-05,-0.00012194766475626633,-0.00012194766475626633,-0.00012194766475626633,1,0,6.782049562909747,0.0,154.0,0.0,300.0,300.0,402.1238596594935,0.005361651462126581,0.005361651462126581,0.0,0.0,0.0,0.0,0.0,0.0,0.0,48.0,40.0,300.0,48.0,0.0,0.0,177.27973448307566,878939829.2703142,5148421.170790533,4957926.137655761,25.0,2.1749999999999994,3.2070475593749976,0.0,0.0,0.0,-0.00011284545418164961,3.9250734516135,40.851209670226616,5353532.26306264,5155447.982074495,0.0,25.44881141078908,0.0,18.786000198312347,1,0.0,25.00185436229826,7.065132212904301,15.978737761128578,70.7265222574278,0.0003278819672176774,0.0,71.08306141717988,0.00033039676960862303,0.0012871204494234215,0.0,225.18557498836051,0.0,71.13716841301083,0.0003499708550542631,300.0,0.0,402.1238596594935,17770.51535429497,0.0,31999.999999999996,402.1238596594935,0.0,16.0,0.012566370614359173,128.0,31999.999999999996,402.1238596594935,0.0,16.0,0.012566370614359173,128.0,29999.999999999996,402.1238596594935,0.0,16.0,0.013404128655316452,120.0,100.53096491487338,0.0,42680.06637923108,402.1238596594935,0.0,1.0,1.0,0.9451117991874778
4382,5690,21,B1-a,4,0,An experimental study of flexural cracking in reinforced concrete members under short term loads,2004,0,Australia,University of New South Wales,0,"R.I. Gilbert, S. Nejadi",3800.0,3500.0,1167.0,1167.0,348.0,250,"[1,2,6]","[3,25,20]",65.0,"[0,0,0]",2,40.851209670226616,"[1,150x300,0]","[14,27,28,48,55,63,68]",3.656652807081627,"[3,500x100x100,3]","[7,17,28]",29489.610499719307,"[3,500x100x100,1]","[27,68]","[0,0,0,0,0,20,0,0,0]",200000.0,2,500.0,[16],[300],[2],[40],[0],[0],0.0,0.0,0,0,0.0,0.0,0.0,0,0,[0],[0],[0],[0],[0],1,2,0,2,3,2,0.0,1,0.0,26.547047559375,239.131702305964,48,1,0.0,0,0,0,6,0.128,0.0,0.2,230.2,265.0,0,-1,6,2,1,0,86999.99999999999,402.1238596594935,28,0.5,CN,36.3,1.125377676865747,28.299999999999997,49.21832490388749,3.6565272185939457,4.67,4.6701603976129284,4.753485384172129,4.753648649206116,6.071,4.753648649206116,2.7475514161294496,2.5595690530157618,3.5090850816252077,27011.661557768264,0.0,1.7568044638233378,1.7568044638233378,0.0,1.3316072041657951,1.3316072041657951,0.0,3.088411667989133,3.088411667989133,28085.343333066005,-4.578945473904653e-05,-4.578945473904653e-05,-7.615821001721979e-05,-7.615821001721979e-05,-0.00012194766475626633,-0.00012194766475626633,-0.00012194766475626633,1,0,6.782049562909747,0.0,154.0,0.0,300.0,300.0,402.1238596594935,0.005361651462126581,0.005361651462126581,0.0,0.0,0.0,0.0,0.0,0.0,0.0,48.0,40.0,300.0,48.0,0.0,0.0,177.27973448307566,878939829.2703142,5148421.170790533,4957926.137655761,25.0,2.1749999999999994,3.2070475593749976,0.0,0.0,0.0,-0.00011284545418164961,3.9250734516135,40.851209670226616,5353532.26306264,5155447.982074495,0.0,25.44881141078908,0.0,18.786000198312347,2,0.0,25.00185436229826,7.065132212904301,15.978737761128578,70.7265222574278,0.00036836499538205053,0.0,71.19867296890384,0.0003720664580469332,0.0014464945066621003,0.0,225.18557498836051,0.0,71.13716841301083,0.0003499708550542631,300.0,0.0,402.1238596594935,17799.418242225966,0.0,31999.999999999996,402.1238596594935,0.0,16.0,0.012566370614359173,128.0,31999.999999999996,402.1238596594935,0.0,16.0,0.012566370614359173,128.0,29999.999999999996,402.1238596594935,0.0,16.0,0.013404128655316452,120.0,100.53096491487338,0.0,42680.06637923108,402.1238596594935,0.0,0.7782171247004098,0.9756901641970634,1.0618031436662885
4383,5691,21,B1-a,5,0,An experimental study of flexural cracking in reinforced concrete members under short term loads,2004,0,Australia,University of New South Wales,0,"R.I. Gilbert, S. Nejadi",3800.0,3500.0,1167.0,1167.0,348.0,250,"[1,2,6]","[3,25,20]",65.0,"[0,0,0]",2,40.851209670226616,"[1,150x300,0]","[14,27,28,48,55,63,68]",3.656652807081627,"[3,500x100x100,3]","[7,17,28]",29489.610499719307,"[3,500x100x100,1]","[27,68]","[0,0,0,0,0,20,0,0,0]",200000.0,2,500.0,[16],[300],[2],[40],[0],[0],0.0,0.0,0,0,0.0,0.0,0.0,0,0,[0],[0],[0],[0],[0],1,2,0,2,3,2,0.0,1,0.0,29.464547559375,265.4738746779524,48,1,0.0,0,0,0,6,0.176,0.0,0.25,230.2,265.0,0,-1,6,2,1,0,86999.99999999999,402.1238596594935,28,0.5,CN,36.3,1.125377676865747,28.299999999999997,49.21832490388749,3.6565272185939457,4.67,4.6701603976129284,4.753485384172129,4.753648649206116,6.071,4.753648649206116,2.7475514161294496,2.5595690530157618,3.5090850816252077,27011.661557768264,0.0,1.7568044638233378,1.7568044638233378,0.0,1.3316072041657951,1.3316072041657951,0.0,3.088411667989133,3.088411667989133,28085.343333066005,-4.578945473904653e-05,-4.578945473904653e-05,-7.615821001721979e-05,-7.615821001721979e-05,-0.00012194766475626633,-0.00012194766475626633,-0.00012194766475626633,1,0,6.782049562909747,0.0,154.0,0.0,300.0,300.0,402.1238596594935,0.005361651462126581,0.005361651462126581,0.0,0.0,0.0,0.0,0.0,0.0,0.0,48.0,40.0,300.0,48.0,0.0,0.0,177.27973448307566,878939829.2703142,5148421.170790533,4957926.137655761,25.0,2.1749999999999994,3.2070475593749976,0.0,0.0,0.0,-0.00011284545418164961,3.9250734516135,40.851209670226616,5353532.26306264,5155447.982074495,0.0,25.44881141078908,0.0,18.786000198312347,2,0.0,25.00185436229826,7.065132212904301,15.978737761128578,70.7265222574278,0.0004088480235464237,0.0,71.31651924296558,0.00041394928547746544,0.0016059803588085182,0.0,225.18557498836051,0.0,71.13716841301083,0.0003499708550542631,300.0,0.0,402.1238596594935,17828.879810741397,0.0,31999.999999999996,402.1238596594935,0.0,16.0,0.012566370614359173,128.0,31999.999999999996,402.1238596594935,0.0,16.0,0.012566370614359173,128.0,29999.999999999996,402.1238596594935,0.0,16.0,0.013404128655316452,120.0,100.53096491487338,0.0,42680.06637923108,402.1238596594935,0.0,0.6641413373458451,0.8705794723295142,1.178494488145099
