Repository: iavdesch/Research

Readme
======

The supporting files are related to the study "A method for determining the performance of formulas for calculating the crack width and spacing in reinforced concrete elements".

The following files are relevant:
Research/Method_comparing_CWFs/Data_processing_for_GitHuB_Final (contains the data processing of the database "Crack width and crack spacing in reinforced and prestressed concrete elements: database")
Research/Method_comparing_CWFs/CWF_analysis_for_GitHuB_Final (contains the evaluation of the different crack width formulas)

File: Method_comparing_CWFs/Datasets_used/Working_database_no_hordijk_initshrink.csv (part 76 of 84)
,ID,EPID,ELID,LOADID,DOI,title,year,journal,country,institution,laboratory,authors,Ltot,Lspan,Lcons,Lmeas,h,b,hc,thc,RH,Temp,pd,fcm,catfcm,tfcm,fctm,catfctm,tfctm,Ecm,catEcm,tEcm,mix,Es,fsr,fy,phi,zs,nbl,clat,phit,st,phiw,sw,type,method,fpk,fp01k,Ep,rel,fpr,npl,phip,Ap,zp,cplat,catf,epsin,catcal,selfw,typew,locw,epsc,Nrep,N,M,sigs,t0,t,PL,catp,t0p,tp,ncr,wm,wk,wmax,sm,smax,indLR,indNP,indtfcm,indtfctm,indtEcm,slab,Ac,Astot,ts,sc,class_C,fcm28,Bcc,fck28,fcm_cube_150,fctm28,fctmfl28,fctmfl,fct095_28,fct095,fct095fl_28,fct095fl,fct005,fct005_28,fct005fl,Ecm28,phi_bc,phi_bc_prestress,phi_bc_prior_load,phi_dc,phi_dc_prestress,phi_dc_prior_load,phi_creep,phi_creep_prestress,phi_creep_prior_load,Ecm0,eps_cbs,eps_cbs_prestress,eps_cds,eps_cds_prestress,shrinkage,shrinkage_prestress,shrinkage_init,bondLR,bondPR,ae,ap,sxLR,sxNP,zstot,zstensinit,Astensinit,rhotot,rhotensinit,At,Aw,Aptot,zptot,zeta1,zeta,phi_peq,ry,cy,ry0,rx,ryp,cyp,cog,Izz,Wb,Wt,rho,qself,Mself,ep,Mp,pre_loss,initstrain,fctmorg,fcmorg,W_Ib,W_It,Ncr095,Mcr095,Ncr005,Mcr005,CS,Ncr,Mcr,tau_bms,tau_max,xcinit,epsinit,dpsigs,xc,eps,epsbot,sigssimpl,sigsr,dpsigsr,xc_sr,eps_sr,zstottens,zptottens,Astens,Actens,Aptens,Aceff_MC2020,Aseff_MC2020,Apeff_MC2020,phi_eq_MC2020,rhoeff_MC2020,hceff_MC2020,Aceff_FPR,Aseff_FPR,Apeff_FPR,phi_eq_FPR,rhoeff_FPR,hceff_FPR,Aceff_SMTCM,Aseff_SMTCM,Apeff_SMTCM,phi_eq_SMTCM,rhoeff_SMTCM,hceff_SMTCM,sumcirc_SMTCM,sumcirc_p_SMTCM,Actensstate1,Astensstate1,Aptensstate1,r,p,k1
4384,5692,21,B1-a,6,0,An experimental study of flexural cracking in reinforced concrete members under short term loads,2004,0,Australia,University of New South Wales,0,"R.I. Gilbert, S. Nejadi",3800.0,3500.0,1167.0,1167.0,348.0,250,"[1,2,6]","[3,25,20]",65.0,"[0,0,0]",2,40.851209670226616,"[1,150x300,0]","[14,27,28,48,55,63,68]",3.656652807081627,"[3,500x100x100,3]","[7,17,28]",29489.610499719307,"[3,500x100x100,1]","[27,68]","[0,0,0,0,0,20,0,0,0]",200000.0,2,500.0,[16],[300],[2],[40],[0],[0],0.0,0.0,0,0,0.0,0.0,0.0,0,0,[0],[0],[0],[0],[0],1,2,0,2,3,2,0.0,1,0.0,32.382047559374996,291.82993813712864,48,1,0.0,0,0,0,6,0.2,0.0,0.28,230.2,265.0,0,-1,6,2,1,0,86999.99999999999,402.1238596594935,28,0.5,CN,36.3,1.125377676865747,28.299999999999997,49.21832490388749,3.6565272185939457,4.67,4.6701603976129284,4.753485384172129,4.753648649206116,6.071,4.753648649206116,2.7475514161294496,2.5595690530157618,3.5090850816252077,27011.661557768264,0.0,1.7568044638233378,1.7568044638233378,0.0,1.3316072041657951,1.3316072041657951,0.0,3.088411667989133,3.088411667989133,28085.343333066005,-4.578945473904653e-05,-4.578945473904653e-05,-7.615821001721979e-05,-7.615821001721979e-05,-0.00012194766475626633,-0.00012194766475626633,-0.00012194766475626633,1,0,6.782049562909747,0.0,154.0,0.0,300.0,300.0,402.1238596594935,0.005361651462126581,0.005361651462126581,0.0,0.0,0.0,0.0,0.0,0.0,0.0,48.0,40.0,300.0,48.0,0.0,0.0,177.27973448307566,878939829.2703142,5148421.170790533,4957926.137655761,25.0,2.1749999999999994,3.2070475593749976,0.0,0.0,0.0,-0.00011284545418164961,3.9250734516135,40.851209670226616,5353532.26306264,5155447.982074495,0.0,25.44881141078908,0.0,18.786000198312347,2,0.0,25.00185436229826,7.065132212904301,15.978737761128578,70.7265222574278,0.00044933105171079686,0.0,71.43668269079997,0.00045605224267408507,0.0017655820000231997,0.0,225.18557498836051,0.0,71.13716841301083,0.0003499708550542631,300.0,0.0,402.1238596594935,17858.92067269999,0.0,31999.999999999996,402.1238596594935,0.0,16.0,0.012566370614359173,128.0,31999.999999999996,402.1238596594935,0.0,16.0,0.012566370614359173,128.0,29999.999999999996,402.1238596594935,0.0,16.0,0.013404128655316452,120.0,100.53096491487338,0.0,42680.06637923108,402.1238596594935,0.0,0.609068665689815,0.7936252829479463,1.2951858326239094
4385,5693,21,B1-a,7,0,An experimental study of flexural cracking in reinforced concrete members under short term loads,2004,0,Australia,University of New South Wales,0,"R.I. Gilbert, S. Nejadi",3800.0,3500.0,1167.0,1167.0,348.0,250,"[1,2,6]","[3,25,20]",65.0,"[0,0,0]",2,40.851209670226616,"[1,150x300,0]","[14,27,28,48,55,63,68]",3.656652807081627,"[3,500x100x100,3]","[7,17,28]",29489.610499719307,"[3,500x100x100,1]","[27,68]","[0,0,0,0,0,20,0,0,0]",200000.0,2,500.0,[16],[300],[2],[40],[0],[0],0.0,0.0,0,0,0.0,0.0,0.0,0,0,[0],[0],[0],[0],[0],1,2,0,2,3,2,0.0,1,0.0,35.299547559375,318.2004167269259,48,1,0.0,0,0,0,6,0.208,0.0,0.28,230.2,265.0,0,-1,6,2,1,0,86999.99999999999,402.1238596594935,28,0.5,CN,36.3,1.125377676865747,28.299999999999997,49.21832490388749,3.6565272185939457,4.67,4.6701603976129284,4.753485384172129,4.753648649206116,6.071,4.753648649206116,2.7475514161294496,2.5595690530157618,3.5090850816252077,27011.661557768264,0.0,1.7568044638233378,1.7568044638233378,0.0,1.3316072041657951,1.3316072041657951,0.0,3.088411667989133,3.088411667989133,28085.343333066005,-4.578945473904653e-05,-4.578945473904653e-05,-7.615821001721979e-05,-7.615821001721979e-05,-0.00012194766475626633,-0.00012194766475626633,-0.00012194766475626633,1,0,6.782049562909747,0.0,154.0,0.0,300.0,300.0,402.1238596594935,0.005361651462126581,0.005361651462126581,0.0,0.0,0.0,0.0,0.0,0.0,0.0,48.0,40.0,300.0,48.0,0.0,0.0,177.27973448307566,878939829.2703142,5148421.170790533,4957926.137655761,25.0,2.1749999999999994,3.2070475593749976,0.0,0.0,0.0,-0.00011284545418164961,3.9250734516135,40.851209670226616,5353532.26306264,5155447.982074495,0.0,25.44881141078908,0.0,18.786000198312347,2,0.0,25.00185436229826,7.065132212904301,15.978737761128578,70.7265222574278,0.0004898140798751702,0.0,71.55925046676266,0.0004983826958569263,0.0019253036483532784,0.0,225.18557498836051,0.0,71.13716841301083,0.0003499708550542631,300.0,0.0,402.1238596594935,17889.562616690666,0.0,31999.999999999996,402.1238596594935,0.0,16.0,0.012566370614359173,128.0,31999.999999999996,402.1238596594935,0.0,16.0,0.012566370614359173,128.0,29999.999999999996,402.1238596594935,0.0,16.0,0.013404128655316452,120.0,100.53096491487338,0.0,42680.06637923108,402.1238596594935,0.0,0.5768024341280867,0.7391089621842712,1.4118771771027203
4386,5694,21,B1-a,8,0,An experimental study of flexural cracking in reinforced concrete members under short term loads,2004,0,Australia,University of New South Wales,0,"R.I. Gilbert, S. Nejadi",3800.0,3500.0,1167.0,1167.0,348.0,250,"[1,2,6]","[3,25,20]",65.0,"[0,0,0]",2,40.851209670226616,"[1,150x300,0]","[14,27,28,48,55,63,68]",3.656652807081627,"[3,500x100x100,3]","[7,17,28]",29489.610499719307,"[3,500x100x100,1]","[27,68]","[0,0,0,0,0,20,0,0,0]",200000.0,2,500.0,[16],[300],[2],[40],[0],[0],0.0,0.0,0,0,0.0,0.0,0.0,0,0,[0],[0],[0],[0],[0],1,2,0,2,3,2,0.0,1,0.0,38.217047559375,344.58586497226656,48,1,0.0,0,0,0,6,0.232,0.0,0.3,230.2,265.0,0,-1,6,2,1,0,86999.99999999999,402.1238596594935,28,0.5,CN,36.3,1.125377676865747,28.299999999999997,49.21832490388749,3.6565272185939457,4.67,4.6701603976129284,4.753485384172129,4.753648649206116,6.071,4.753648649206116,2.7475514161294496,2.5595690530157618,3.5090850816252077,27011.661557768264,0.0,1.7568044638233378,1.7568044638233378,0.0,1.3316072041657951,1.3316072041657951,0.0,3.088411667989133,3.088411667989133,28085.343333066005,-4.578945473904653e-05,-4.578945473904653e-05,-7.615821001721979e-05,-7.615821001721979e-05,-0.00012194766475626633,-0.00012194766475626633,-0.00012194766475626633,1,0,6.782049562909747,0.0,154.0,0.0,300.0,300.0,402.1238596594935,0.005361651462126581,0.005361651462126581,0.0,0.0,0.0,0.0,0.0,0.0,0.0,48.0,40.0,300.0,48.0,0.0,0.0,177.27973448307566,878939829.2703142,5148421.170790533,4957926.137655761,25.0,2.1749999999999994,3.2070475593749976,0.0,0.0,0.0,-0.00011284545418164961,3.9250734516135,40.851209670226616,5353532.26306264,5155447.982074495,0.0,25.44881141078908,0.0,18.786000198312347,2,0.0,25.00185436229826,7.065132212904301,15.978737761128578,70.7265222574278,0.0005302971080395432,0.0,71.68431480113048,0.0005409484153306455,0.0020851497632920495,0.0,225.18557498836051,0.0,71.13716841301083,0.0003499708550542631,300.0,0.0,402.1238596594935,17920.828700282626,0.0,31999.999999999996,402.1238596594935,0.0,16.0,0.012566370614359173,128.0,31999.999999999996,402.1238596594935,0.0,16.0,0.012566370614359173,128.0,29999.999999999996,402.1238596594935,0.0,16.0,0.013404128655316452,120.0,100.53096491487338,0.0,42680.06637923108,402.1238596594935,0.0,0.5562074828115797,0.69966686907223,1.5285685215815308
4389,5697,21,B1-b,1,0,An experimental study of flexural cracking in reinforced concrete members under short term loads,2004,0,Australia,University of New South Wales,0,"R.I. Gilbert, S. Nejadi",3800.0,3500.0,1167.0,1167.0,348.0,250,"[1,2,6]","[3,25,25]",65.0,"[0,0,0]",2,41.61230218354386,"[1,150x300,0]","[14,27,28,48,55,63,68]",3.6787700599714896,"[3,500x100x100,3]","[7,17,28]",29669.7978815426,"[3,500x100x100,1]","[27,68]","[0,0,0,0,0,20,0,0,0]",200000.0,2,500.0,[16],[300],[2],[40],[0],[0],0.0,0.0,0,0,0.0,0.0,0.0,0,0,[0],[0],[0],[0],[0],1,2,0,2,3,2,0.0,1,0.0,20.712047559374998,186.40820390943313,53,1,0.0,0,0,0,2,0.065,0.0,0.08,241.0,241.0,0,-1,6,2,1,0,86999.99999999999,402.1238596594935,28,0.5,CN,36.3,1.1463444127698035,28.299999999999997,50.13530383559502,3.6565272185939457,4.67,4.698407847945153,4.753485384172129,4.782401077962937,6.071,4.782401077962937,2.7781514774398346,2.5595690530157618,3.5481665044552693,27011.661557768264,0.0,1.7712378842465133,1.7712378842465133,0.0,1.3481279097349077,1.3481279097349077,0.0,3.119365793981421,3.119365793981421,28256.950363373904,-4.682766854639001e-05,-4.682766854639001e-05,-8.48721769400092e-05,-8.48721769400092e-05,-0.00013169984548639922,-0.00013169984548639922,-0.00013169984548639922,1,0,6.740861558899219,0.0,154.0,0.0,300.0,300.0,402.1238596594935,0.005361651462126581,0.005361651462126581,0.0,0.0,0.0,0.0,0.0,0.0,0.0,48.0,40.0,300.0,48.0,0.0,0.0,177.25697544523595,878926886.3474255,5147659.113099047,4958489.696327762,25.0,2.1749999999999994,3.2070475593749976,0.0,0.0,0.0,-0.00012192499747090335,3.96878782491405,41.61230218354386,5351357.498868801,5154702.445619516,0.0,25.5923378711552,0.0,18.987507430851807,1,0.0,25.14286006984532,7.1438180848452895,16.126899536090285,70.54009262113797,0.0002863441165011083,0.0,70.6383868433975,0.0002870483564646661,0.0011270953197090585,0.0,226.35896640647272,0.0,70.80416154574323,0.0003496389143202109,300.0,0.0,402.1238596594935,17659.346710849375,0.0,31999.999999999996,402.1238596594935,0.0,16.0,0.012566370614359173,128.0,31999.999999999996,402.1238596594935,0.0,16.0,0.012566370614359173,128.0,29999.999999999996,402.1238596594935,0.0,16.0,0.013404128655316452,120.0,100.53096491487338,0.0,42685.75613869101,402.1238596594935,0.0,1.0,1.0,0.8237745229396418
4390,5698,21,B1-b,2,0,An experimental study of flexural cracking in reinforced concrete members under short term loads,2004,0,Australia,University of New South Wales,0,"R.I. Gilbert, S. Nejadi",3800.0,3500.0,1167.0,1167.0,348.0,250,"[1,2,6]","[3,25,25]",65.0,"[0,0,0]",2,41.61230218354386,"[1,150x300,0]","[14,27,28,48,55,63,68]",3.6787700599714896,"[3,500x100x100,3]","[7,17,28]",29669.7978815426,"[3,500x100x100,1]","[27,68]","[0,0,0,0,0,20,0,0,0]",200000.0,2,500.0,[16],[300],[2],[40],[0],[0],0.0,0.0,0,0,0.0,0.0,0.0,0,0,[0],[0],[0],[0],[0],1,2,0,2,3,2,0.0,1,0.0,23.629547559375,212.71088071422787,53,1,0.0,0,0,0,5,0.082,0.0,0.13,233.0,260.0,0,-1,6,2,1,0,86999.99999999999,402.1238596594935,28,0.5,CN,36.3,1.1463444127698035,28.299999999999997,50.13530383559502,3.6565272185939457,4.67,4.698407847945153,4.753485384172129,4.782401077962937,6.071,4.782401077962937,2.7781514774398346,2.5595690530157618,3.5481665044552693,27011.661557768264,0.0,1.7712378842465133,1.7712378842465133,0.0,1.3481279097349077,1.3481279097349077,0.0,3.119365793981421,3.119365793981421,28256.950363373904,-4.682766854639001e-05,-4.682766854639001e-05,-8.48721769400092e-05,-8.48721769400092e-05,-0.00013169984548639922,-0.00013169984548639922,-0.00013169984548639922,1,0,6.740861558899219,0.0,154.0,0.0,300.0,300.0,402.1238596594935,0.005361651462126581,0.005361651462126581,0.0,0.0,0.0,0.0,0.0,0.0,0.0,48.0,40.0,300.0,48.0,0.0,0.0,177.25697544523595,878926886.3474255,5147659.113099047,4958489.696327762,25.0,2.1749999999999994,3.2070475593749976,0.0,0.0,0.0,-0.00012192499747090335,3.96878782491405,41.61230218354386,5351357.498868801,5154702.445619516,0.0,25.5923378711552,0.0,18.987507430851807,1,0.0,25.14286006984532,7.1438180848452895,16.126899536090285,70.54009262113797,0.0003266785623108297,0.0,70.74701082972604,0.000328210747348487,0.0012862368277182794,0.0,226.35896640647272,0.0,70.80416154574323,0.00034963891432021095,300.0,0.0,402.1238596594935,17686.502707431515,0.0,31999.999999999996,402.1238596594935,0.0,16.0,0.012566370614359173,128.0,31999.999999999996,402.1238596594935,0.0,16.0,0.012566370614359173,128.0,29999.999999999996,402.1238596594935,0.0,16.0,0.013404128655316452,120.0,100.53096491487338,0.0,42685.75613869101,402.1238596594935,0.0,1.0,1.0,0.9398114412494668
4391,5699,21,B1-b,3,0,An experimental study of flexural cracking in reinforced concrete members under short term loads,2004,0,Australia,University of New South Wales,0,"R.I. Gilbert, S. Nejadi",3800.0,3500.0,1167.0,1167.0,348.0,250,"[1,2,6]","[3,25,25]",65.0,"[0,0,0]",2,41.61230218354386,"[1,150x300,0]","[14,27,28,48,55,63,68]",3.6787700599714896,"[3,500x100x100,3]","[7,17,28]",29669.7978815426,"[3,500x100x100,1]","[27,68]","[0,0,0,0,0,20,0,0,0]",200000.0,2,500.0,[16],[300],[2],[40],[0],[0],0.0,0.0,0,0,0.0,0.0,0.0,0,0,[0],[0],[0],[0],[0],1,2,0,2,3,2,0.0,1,0.0,26.547047559375,239.02591551559152,53,1,0.0,0,0,0,5,0.118,0.0,0.15,233.0,260.0,0,-1,6,2,1,0,86999.99999999999,402.1238596594935,28,0.5,CN,36.3,1.1463444127698035,28.299999999999997,50.13530383559502,3.6565272185939457,4.67,4.698407847945153,4.753485384172129,4.782401077962937,6.071,4.782401077962937,2.7781514774398346,2.5595690530157618,3.5481665044552693,27011.661557768264,0.0,1.7712378842465133,1.7712378842465133,0.0,1.3481279097349077,1.3481279097349077,0.0,3.119365793981421,3.119365793981421,28256.950363373904,-4.682766854639001e-05,-4.682766854639001e-05,-8.48721769400092e-05,-8.48721769400092e-05,-0.00013169984548639922,-0.00013169984548639922,-0.00013169984548639922,1,0,6.740861558899219,0.0,154.0,0.0,300.0,300.0,402.1238596594935,0.005361651462126581,0.005361651462126581,0.0,0.0,0.0,0.0,0.0,0.0,0.0,48.0,40.0,300.0,48.0,0.0,0.0,177.25697544523595,878926886.3474255,5147659.113099047,4958489.696327762,25.0,2.1749999999999994,3.2070475593749976,0.0,0.0,0.0,-0.00012192499747090335,3.96878782491405,41.61230218354386,5351357.498868801,5154702.445619516,0.0,25.5923378711552,0.0,18.987507430851807,2,0.0,25.14286006984532,7.1438180848452895,16.126899536090285,70.54009262113797,0.0003670130081205511,0.0,70.8576959915992,0.00036957003048848896,0.001445481514868589,0.0,226.35896640647272,0.0,70.80416154574323,0.00034963891432021095,300.0,0.0,402.1238596594935,17714.173997899805,0.0,31999.999999999996,402.1238596594935,0.0,16.0,0.012566370614359173,128.0,31999.999999999996,402.1238596594935,0.0,16.0,0.012566370614359173,128.0,29999.999999999996,402.1238596594935,0.0,16.0,0.013404128655316452,120.0,100.53096491487338,0.0,42685.75613869101,402.1238596594935,0.0,0.7878140524227832,0.9815350783600574,1.0558483595592918
4392,5700,21,B1-b,4,0,An experimental study of flexural cracking in reinforced concrete members under short term loads,2004,0,Australia,University of New South Wales,0,"R.I. Gilbert, S. Nejadi",3800.0,3500.0,1167.0,1167.0,348.0,250,"[1,2,6]","[3,25,25]",65.0,"[0,0,0]",2,41.61230218354386,"[1,150x300,0]","[14,27,28,48,55,63,68]",3.6787700599714896,"[3,500x100x100,3]","[7,17,28]",29669.7978815426,"[3,500x100x100,1]","[27,68]","[0,0,0,0,0,20,0,0,0]",200000.0,2,500.0,[16],[300],[2],[40],[0],[0],0.0,0.0,0,0,0.0,0.0,0.0,0,0,[0],[0],[0],[0],[0],1,2,0,2,3,2,0.0,1,0.0,29.464547559375,265.3537558208053,53,1,0.0,0,0,0,5,0.138,0.0,0.18,233.0,260.0,0,-1,6,2,1,0,86999.99999999999,402.1238596594935,28,0.5,CN,36.3,1.1463444127698035,28.299999999999997,50.13530383559502,3.6565272185939457,4.67,4.698407847945153,4.753485384172129,4.782401077962937,6.071,4.782401077962937,2.7781514774398346,2.5595690530157618,3.5481665044552693,27011.661557768264,0.0,1.7712378842465133,1.7712378842465133,0.0,1.3481279097349077,1.3481279097349077,0.0,3.119365793981421,3.119365793981421,28256.950363373904,-4.682766854639001e-05,-4.682766854639001e-05,-8.48721769400092e-05,-8.48721769400092e-05,-0.00013169984548639922,-0.00013169984548639922,-0.00013169984548639922,1,0,6.740861558899219,0.0,154.0,0.0,300.0,300.0,402.1238596594935,0.005361651462126581,0.005361651462126581,0.0,0.0,0.0,0.0,0.0,0.0,0.0,48.0,40.0,300.0,48.0,0.0,0.0,177.25697544523595,878926886.3474255,5147659.113099047,4958489.696327762,25.0,2.1749999999999994,3.2070475593749976,0.0,0.0,0.0,-0.00012192499747090335,3.96878782491405,41.61230218354386,5351357.498868801,5154702.445619516,0.0,25.5923378711552,0.0,18.987507430851807,2,0.0,25.14286006984532,7.1438180848452895,16.126899536090285,70.54009262113797,0.0004073474539302725,0.0,70.97051644087834,0.0004111325056816956,0.001604832984669742,0.0,226.35896640647272,0.0,70.80416154574323,0.00034963891432021095,300.0,0.0,402.1238596594935,17742.379110219586,0.0,31999.999999999996,402.1238596594935,0.0,16.0,0.012566370614359173,128.0,31999.999999999996,402.1238596594935,0.0,16.0,0.012566370614359173,128.0,29999.999999999996,402.1238596594935,0.0,16.0,0.013404128655316452,120.0,100.53096491487338,0.0,42685.75613869101,402.1238596594935,0.0,0.668396689826101,0.875775065314886,1.1718852778691167
4393,5701,21,B1-b,5,0,An experimental study of flexural cracking in reinforced concrete members under short term loads,2004,0,Australia,University of New South Wales,0,"R.I. Gilbert, S. Nejadi",3800.0,3500.0,1167.0,1167.0,348.0,250,"[1,2,6]","[3,25,25]",65.0,"[0,0,0]",2,41.61230218354386,"[1,150x300,0]","[14,27,28,48,55,63,68]",3.6787700599714896,"[3,500x100x100,3]","[7,17,28]",29669.7978815426,"[3,500x100x100,1]","[27,68]","[0,0,0,0,0,20,0,0,0]",200000.0,2,500.0,[16],[300],[2],[40],[0],[0],0.0,0.0,0,0,0.0,0.0,0.0,0,0,[0],[0],[0],[0],[0],1,2,0,2,3,2,0.0,1,0.0,32.382047559374996,291.6948739393421,53,1,0.0,0,0,0,5,0.168,0.0,0.2,233.0,260.0,0,-1,6,2,1,0,86999.99999999999,402.1238596594935,28,0.5,CN,36.3,1.1463444127698035,28.299999999999997,50.13530383559502,3.6565272185939457,4.67,4.698407847945153,4.753485384172129,4.782401077962937,6.071,4.782401077962937,2.7781514774398346,2.5595690530157618,3.5481665044552693,27011.661557768264,0.0,1.7712378842465133,1.7712378842465133,0.0,1.3481279097349077,1.3481279097349077,0.0,3.119365793981421,3.119365793981421,28256.950363373904,-4.682766854639001e-05,-4.682766854639001e-05,-8.48721769400092e-05,-8.48721769400092e-05,-0.00013169984548639922,-0.00013169984548639922,-0.00013169984548639922,1,0,6.740861558899219,0.0,154.0,0.0,300.0,300.0,402.1238596594935,0.005361651462126581,0.005361651462126581,0.0,0.0,0.0,0.0,0.0,0.0,0.0,48.0,40.0,300.0,48.0,0.0,0.0,177.25697544523595,878926886.3474255,5147659.113099047,4958489.696327762,25.0,2.1749999999999994,3.2070475593749976,0.0,0.0,0.0,-0.00012192499747090335,3.96878782491405,41.61230218354386,5351357.498868801,5154702.445619516,0.0,25.5923378711552,0.0,18.987507430851807,2,0.0,25.14286006984532,7.1438180848452895,16.126899536090285,70.54009262113797,0.0004476818997399939,0.0,71.08555039669099,0.0004529048012872096,0.0017642950370541375,0.0,226.35896640647272,0.0,70.80416154574323,0.00034963891432021095,300.0,0.0,402.1238596594935,17771.13759917276,0.0,31999.999999999996,402.1238596594935,0.0,16.0,0.012566370614359173,128.0,31999.999999999996,402.1238596594935,0.0,16.0,0.012566370614359173,128.0,29999.999999999996,402.1238596594935,0.0,16.0,0.013404128655316452,120.0,100.53096491487338,0.0,42685.75613869101,402.1238596594935,0.0,0.611645836297072,0.7976641523437573,1.2879221961789413
4394,5702,21,B1-b,6,0,An experimental study of flexural cracking in reinforced concrete members under short term loads,2004,0,Australia,University of New South Wales,0,"R.I. Gilbert, S. Nejadi",3800.0,3500.0,1167.0,1167.0,348.0,250,"[1,2,6]","[3,25,25]",65.0,"[0,0,0]",2,41.61230218354386,"[1,150x300,0]","[14,27,28,48,55,63,68]",3.6787700599714896,"[3,500x100x100,3]","[7,17,28]",29669.7978815426,"[3,500x100x100,1]","[27,68]","[0,0,0,0,0,20,0,0,0]",200000.0,2,500.0,[16],[300],[2],[40],[0],[0],0.0,0.0,0,0,0.0,0.0,0.0,0,0,[0],[0],[0],[0],[0],1,2,0,2,3,2,0.0,1,0.0,35.299547559375,318.0497688808154,53,1,0.0,0,0,0,6,0.185,0.0,0.25,186.4,248.0,0,-1,6,2,1,0,86999.99999999999,402.1238596594935,28,0.5,CN,36.3,1.1463444127698035,28.299999999999997,50.13530383559502,3.6565272185939457,4.67,4.698407847945153,4.753485384172129,4.782401077962937,6.071,4.782401077962937,2.7781514774398346,2.5595690530157618,3.5481665044552693,27011.661557768264,0.0,1.7712378842465133,1.7712378842465133,0.0,1.3481279097349077,1.3481279097349077,0.0,3.119365793981421,3.119365793981421,28256.950363373904,-4.682766854639001e-05,-4.682766854639001e-05,-8.48721769400092e-05,-8.48721769400092e-05,-0.00013169984548639922,-0.00013169984548639922,-0.00013169984548639922,1,0,6.740861558899219,0.0,154.0,0.0,300.0,300.0,402.1238596594935,0.005361651462126581,0.005361651462126581,0.0,0.0,0.0,0.0,0.0,0.0,0.0,48.0,40.0,300.0,48.0,0.0,0.0,177.25697544523595,878926886.3474255,5147659.113099047,4958489.696327762,25.0,2.1749999999999994,3.2070475593749976,0.0,0.0,0.0,-0.00012192499747090335,3.96878782491405,41.61230218354386,5351357.498868801,5154702.445619516,0.0,25.5923378711552,0.0,18.987507430851807,2,0.0,25.14286006984532,7.1438180848452895,16.126899536090285,70.54009262113797,0.0004880163455497154,0.0,71.2028804999938,0.0004948938984931305,0.0019238716832676304,0.0,226.35896640647272,0.0,70.80416154574323,0.00034963891432021095,300.0,0.0,402.1238596594935,17800.470124998454,0.0,31999.999999999996,402.1238596594935,0.0,16.0,0.012566370614359173,128.0,31999.999999999996,402.1238596594935,0.0,16.0,0.012566370614359173,128.0,29999.999999999996,402.1238596594935,0.0,16.0,0.013404128655316452,120.0,100.53096491487338,0.0,42685.75613869101,402.1238596594935,0.0,0.5785347490247149,0.7422537609239014,1.4039591144887664
4395,5703,21,B1-b,7,0,An experimental study of flexural cracking in reinforced concrete members under short term loads,2004,0,Australia,University of New South Wales,0,"R.I. Gilbert, S. Nejadi",3800.0,3500.0,1167.0,1167.0,348.0,250,"[1,2,6]","[3,25,25]",65.0,"[0,0,0]",2,41.61230218354386,"[1,150x300,0]","[14,27,28,48,55,63,68]",3.6787700599714896,"[3,500x100x100,3]","[7,17,28]",29669.7978815426,"[3,500x100x100,1]","[27,68]","[0,0,0,0,0,20,0,0,0]",200000.0,2,500.0,[16],[300],[2],[40],[0],[0],0.0,0.0,0,0,0.0,0.0,0.0,0,0,[0],[0],[0],[0],[0],1,2,0,2,3,2,0.0,1,0.0,38.217047559375,344.41896844652706,53,1,0.0,0,0,0,6,0.223,0.0,0.3,186.4,248.0,0,-1,6,2,1,0,86999.99999999999,402.1238596594935,28,0.5,CN,36.3,1.1463444127698035,28.299999999999997,50.13530383559502,3.6565272185939457,4.67,4.698407847945153,4.753485384172129,4.782401077962937,6.071,4.782401077962937,2.7781514774398346,2.5595690530157618,3.5481665044552693,27011.661557768264,0.0,1.7712378842465133,1.7712378842465133,0.0,1.3481279097349077,1.3481279097349077,0.0,3.119365793981421,3.119365793981421,28256.950363373904,-4.682766854639001e-05,-4.682766854639001e-05,-8.48721769400092e-05,-8.48721769400092e-05,-0.00013169984548639922,-0.00013169984548639922,-0.00013169984548639922,1,0,6.740861558899219,0.0,154.0,0.0,300.0,300.0,402.1238596594935,0.005361651462126581,0.005361651462126581,0.0,0.0,0.0,0.0,0.0,0.0,0.0,48.0,40.0,300.0,48.0,0.0,0.0,177.25697544523595,878926886.3474255,5147659.113099047,4958489.696327762,25.0,2.1749999999999994,3.2070475593749976,0.0,0.0,0.0,-0.00012192499747090335,3.96878782491405,41.61230218354386,5351357.498868801,5154702.445619516,0.0,25.5923378711552,0.0,18.987507430851807,2,0.0,25.14286006984532,7.1438180848452895,16.126899536090285,70.54009262113797,0.0005283507913594367,0.0,71.32259415981989,0.0005371071579459744,0.002083567162261213,0.0,226.35896640647272,0.0,70.80416154574323,0.0003496389143202109,300.0,0.0,402.1238596594935,17830.398539954982,0.0,31999.999999999996,402.1238596594935,0.0,16.0,0.012566370614359173,128.0,31999.999999999996,402.1238596594935,0.0,16.0,0.012566370614359173,128.0,29999.999999999996,402.1238596594935,0.0,16.0,0.013404128655316452,120.0,100.53096491487338,0.0,42685.75613869101,402.1238596594935,0.0,0.5574408756667455,0.7021649034355437,1.5199960327985913
4398,5706,21,B2-a,1,0,An experimental study of flexural cracking in reinforced concrete members under short term loads,2004,0,Australia,University of New South Wales,0,"R.I. Gilbert, S. Nejadi",3800.0,3500.0,1167.0,1167.0,333.0,250,"[1,2,6]","[3,25,14]",65.0,"[0,0,0]",2,39.78816279360246,"[1,150x300,0]","[14,27,28,48,55,63,68]",3.55487137833075,"[3,500x100x100,3]","[7,17,28]",29234.131411641363,"[3,500x100x100,1]","[27,68]","[0,0,0,0,0,20,0,0,0]",200000.0,2,500.0,[16],[300],[2],[25],[0],[0],0.0,0.0,0,0,0.0,0.0,0.0,0,0,[0],[0],[0],[0],[0],1,2,0,2,3,2,0.0,1,0.0,20.573812750781247,185.35403684504993,42,1,0.0,0,0,0,5,0.068,0.0,0.08,248.0,320.0,0,-1,6,2,1,0,83249.99999999999,402.1238596594935,28,0.5,CN,36.3,1.0960926389422165,28.299999999999997,47.937545534460796,3.6318396243841695,4.67,4.571030401602489,4.72139151169942,4.621332791829976,6.071,4.621332791829976,2.6861673085334177,2.5422877370689183,3.454007508103595,27011.661557768264,0.0,1.7373545106408694,1.7373545106408694,0.0,1.3191139371169756,1.3191139371169756,0.0,3.0564684477578448,3.0564684477578448,27842.029915848918,-4.435928548645265e-05,-4.435928548645265e-05,-6.515724015657862e-05,-6.515724015657862e-05,-0.00010951652564303127,-0.00010951652564303127,-0.00010951652564303127,1,0,6.841318361193305,0.0,184.0,0.0,300.0,300.0,402.1238596594935,0.005361651462126581,0.005361651462126581,0.0,0.0,0.0,0.0,0.0,0.0,0.0,33.0,25.0,300.0,33.0,0.0,0.0,170.16339401050885,770409690.4350467,4731182.4374721125,4527470.170155798,25.0,2.0812499999999994,3.0688127507812477,0.0,0.0,0.0,-9.985280459639859e-05,3.8373818693334543,39.78816279360246,4974354.112126479,4760171.512320215,0.0,22.988145776544382,0.0,17.181456451250853,1,0.0,22.737923874866492,6.907287364800218,15.769464716978042,70.9935187076516,0.0002869850026232516,0.0,71.44337482737286,0.0002896944667450737,0.001060581295831985,0.0,204.88677144872787,0.0,71.53252985015482,0.000320747393161606,300.0,0.0,402.1238596594935,17860.593706843218,0.0,25538.0,402.1238596594935,0.0,16.0,0.015746098349890107,113.0,25538.0,402.1238596594935,0.0,16.0,0.015746098349890107,113.0,18645.0,402.1238596594935,0.0,16.0,0.021567383194394933,82.5,100.53096491487338,0.0,40709.15149737278,402.1238596594935,0.0,1.0,1.0,0.9048237149532654
4399,5707,21,B2-a,2,0,An experimental study of flexural cracking in reinforced concrete members under short term loads,2004,0,Australia,University of New South Wales,0,"R.I. Gilbert, S. Nejadi",3800.0,3500.0,1167.0,1167.0,333.0,250,"[1,2,6]","[3,25,14]",65.0,"[0,0,0]",2,39.78816279360246,"[1,150x300,0]","[14,27,28,48,55,63,68]",3.55487137833075,"[3,500x100x100,3]","[7,17,28]",29234.131411641363,"[3,500x100x100,1]","[27,68]","[0,0,0,0,0,20,0,0,0]",200000.0,2,500.0,[16],[300],[2],[25],[0],[0],0.0,0.0,0,0,0.0,0.0,0.0,0,0,[0],[0],[0],[0],[0],1,2,0,2,3,2,0.0,1,0.0,23.491312750781248,211.68842234929824,42,1,0.0,0,0,0,5,0.102,0.0,0.13,248.0,320.0,0,-1,6,2,1,0,83249.99999999999,402.1238596594935,28,0.5,CN,36.3,1.0960926389422165,28.299999999999997,47.937545534460796,3.6318396243841695,4.67,4.571030401602489,4.72139151169942,4.621332791829976,6.071,4.621332791829976,2.6861673085334177,2.5422877370689183,3.454007508103595,27011.661557768264,0.0,1.7373545106408694,1.7373545106408694,0.0,1.3191139371169756,1.3191139371169756,0.0,3.0564684477578448,3.0564684477578448,27842.029915848918,-4.435928548645265e-05,-4.435928548645265e-05,-6.515724015657862e-05,-6.515724015657862e-05,-0.00010951652564303127,-0.00010951652564303127,-0.00010951652564303127,1,0,6.841318361193305,0.0,184.0,0.0,300.0,300.0,402.1238596594935,0.005361651462126581,0.005361651462126581,0.0,0.0,0.0,0.0,0.0,0.0,0.0,33.0,25.0,300.0,33.0,0.0,0.0,170.16339401050885,770409690.4350467,4731182.4374721125,4527470.170155798,25.0,2.0812499999999994,3.0688127507812477,0.0,0.0,0.0,-9.985280459639859e-05,3.8373818693334543,39.78816279360246,4974354.112126479,4760171.512320215,0.0,22.988145776544382,0.0,17.181456451250853,2,0.0,22.737923874866492,6.907287364800218,15.769464716978042,70.9935187076516,0.0003276813361271882,0.0,71.56385917375711,0.00033158589509798886,0.001211345192499384,0.0,204.8867714487278,0.0,71.53252985015483,0.000320747393161606,300.0,0.0,402.1238596594935,17890.714793439285,0.0,25538.0,402.1238596594935,0.0,16.0,0.015746098349890107,113.0,25538.0,402.1238596594935,0.0,16.0,0.015746098349890107,113.0,18645.0,402.1238596594935,0.0,16.0,0.021567383194394933,82.5,100.53096491487338,0.0,40709.15149737278,402.1238596594935,0.0,0.8351379084287023,1.0038834745685628,1.0331335824704524
4400,5708,21,B2-a,3,0,An experimental study of flexural cracking in reinforced concrete members under short term loads,2004,0,Australia,University of New South Wales,0,"R.I. Gilbert, S. Nejadi",3800.0,3500.0,1167.0,1167.0,333.0,250,"[1,2,6]","[3,25,14]",65.0,"[0,0,0]",2,39.78816279360246,"[1,150x300,0]","[14,27,28,48,55,63,68]",3.55487137833075,"[3,500x100x100,3]","[7,17,28]",29234.131411641363,"[3,500x100x100,1]","[27,68]","[0,0,0,0,0,20,0,0,0]",200000.0,2,500.0,[16],[300],[2],[25],[0],[0],0.0,0.0,0,0,0.0,0.0,0.0,0,0,[0],[0],[0],[0],[0],1,2,0,2,3,2,0.0,1,0.0,26.408812750781248,238.0365519574032,42,1,0.0,0,0,0,5,0.122,0.0,0.15,248.0,320.0,0,-1,6,2,1,0,83249.99999999999,402.1238596594935,28,0.5,CN,36.3,1.0960926389422165,28.299999999999997,47.937545534460796,3.6318396243841695,4.67,4.571030401602489,4.72139151169942,4.621332791829976,6.071,4.621332791829976,2.6861673085334177,2.5422877370689183,3.454007508103595,27011.661557768264,0.0,1.7373545106408694,1.7373545106408694,0.0,1.3191139371169756,1.3191139371169756,0.0,3.0564684477578448,3.0564684477578448,27842.029915848918,-4.435928548645265e-05,-4.435928548645265e-05,-6.515724015657862e-05,-6.515724015657862e-05,-0.00010951652564303127,-0.00010951652564303127,-0.00010951652564303127,1,0,6.841318361193305,0.0,184.0,0.0,300.0,300.0,402.1238596594935,0.005361651462126581,0.005361651462126581,0.0,0.0,0.0,0.0,0.0,0.0,0.0,33.0,25.0,300.0,33.0,0.0,0.0,170.16339401050885,770409690.4350467,4731182.4374721125,4527470.170155798,25.0,2.0812499999999994,3.0688127507812477,0.0,0.0,0.0,-9.985280459639859e-05,3.8373818693334543,39.78816279360246,4974354.112126479,4760171.512320215,0.0,22.988145776544382,0.0,17.181456451250853,2,0.0,22.737923874866492,6.907287364800218,15.769464716978042,70.9935187076516,0.00036837766963112483,0.0,71.68663850794613,0.0003736978015726467,0.001362209621536579,0.0,204.88677144872787,0.0,71.53252985015482,0.000320747393161606,300.0,0.0,402.1238596594935,17921.40962698653,0.0,25538.0,402.1238596594935,0.0,16.0,0.015746098349890107,113.0,25538.0,402.1238596594935,0.0,16.0,0.015746098349890107,113.0,18645.0,402.1238596594935,0.0,16.0,0.021567383194394933,82.5,100.53096491487338,0.0,40709.15149737278,402.1238596594935,0.0,0.6796568704337855,0.8865200182652254,1.1614434499876392
4401,5709,21,B2-a,4,0,An experimental study of flexural cracking in reinforced concrete members under short term loads,2004,0,Australia,University of New South Wales,0,"R.I. Gilbert, S. Nejadi",3800.0,3500.0,1167.0,1167.0,333.0,250,"[1,2,6]","[3,25,14]",65.0,"[0,0,0]",2,39.78816279360246,"[1,150x300,0]","[14,27,28,48,55,63,68]",3.55487137833075,"[3,500x100x100,3]","[7,17,28]",29234.131411641363,"[3,500x100x100,1]","[27,68]","[0,0,0,0,0,20,0,0,0]",200000.0,2,500.0,[16],[300],[2],[25],[0],[0],0.0,0.0,0,0,0.0,0.0,0.0,0,0,[0],[0],[0],[0],[0],1,2,0,2,3,2,0.0,1,0.0,29.32631275078125,264.3989270255051,42,1,0.0,0,0,0,6,0.143,0.0,0.18,198.4,320.0,0,-1,6,2,1,0,83249.99999999999,402.1238596594935,28,0.5,CN,36.3,1.0960926389422165,28.299999999999997,47.937545534460796,3.6318396243841695,4.67,4.571030401602489,4.72139151169942,4.621332791829976,6.071,4.621332791829976,2.6861673085334177,2.5422877370689183,3.454007508103595,27011.661557768264,0.0,1.7373545106408694,1.7373545106408694,0.0,1.3191139371169756,1.3191139371169756,0.0,3.0564684477578448,3.0564684477578448,27842.029915848918,-4.435928548645265e-05,-4.435928548645265e-05,-6.515724015657862e-05,-6.515724015657862e-05,-0.00010951652564303127,-0.00010951652564303127,-0.00010951652564303127,1,0,6.841318361193305,0.0,184.0,0.0,300.0,300.0,402.1238596594935,0.005361651462126581,0.005361651462126581,0.0,0.0,0.0,0.0,0.0,0.0,0.0,33.0,25.0,300.0,33.0,0.0,0.0,170.16339401050885,770409690.4350467,4731182.4374721125,4527470.170155798,25.0,2.0812499999999994,3.0688127507812477,0.0,0.0,0.0,-9.985280459639859e-05,3.8373818693334543,39.78816279360246,4974354.112126479,4760171.512320215,0.0,22.988145776544382,0.0,17.181456451250853,2,0.0,22.737923874866492,6.907287364800218,15.769464716978042,70.9935187076516,0.00040907400313506143,0.0,71.8117967097406,0.00041603732629590334,0.0015131781508841025,0.0,204.88677144872787,0.0,71.53252985015482,0.000320747393161606,300.0,0.0,402.1238596594935,17952.699177435163,0.0,25538.0,402.1238596594935,0.0,16.0,0.015746098349890107,113.0,25538.0,402.1238596594935,0.0,16.0,0.015746098349890107,113.0,18645.0,402.1238596594935,0.0,16.0,0.021567383194394933,82.5,100.53096491487338,0.0,40709.15149737278,402.1238596594935,0.0,0.6150343170714135,0.7995626840677483,1.2897533175048261
4402,5710,21,B2-a,5,0,An experimental study of flexural cracking in reinforced concrete members under short term loads,2004,0,Australia,University of New South Wales,0,"R.I. Gilbert, S. Nejadi",3800.0,3500.0,1167.0,1167.0,333.0,250,"[1,2,6]","[3,25,14]",65.0,"[0,0,0]",2,39.78816279360246,"[1,150x300,0]","[14,27,28,48,55,63,68]",3.55487137833075,"[3,500x100x100,3]","[7,17,28]",29234.131411641363,"[3,500x100x100,1]","[27,68]","[0,0,0,0,0,20,0,0,0]",200000.0,2,500.0,[16],[300],[2],[25],[0],[0],0.0,0.0,0,0,0.0,0.0,0.0,0,0,[0],[0],[0],[0],[0],1,2,0,2,3,2,0.0,1,0.0,32.243812750781245,290.7760771869915,42,1,0.0,0,0,0,7,0.151,0.0,0.2,165.3333333,212.0,0,-1,6,2,1,0,83249.99999999999,402.1238596594935,28,0.5,CN,36.3,1.0960926389422165,28.299999999999997,47.937545534460796,3.6318396243841695,4.67,4.571030401602489,4.72139151169942,4.621332791829976,6.071,4.621332791829976,2.6861673085334177,2.5422877370689183,3.454007508103595,27011.661557768264,0.0,1.7373545106408694,1.7373545106408694,0.0,1.3191139371169756,1.3191139371169756,0.0,3.0564684477578448,3.0564684477578448,27842.029915848918,-4.435928548645265e-05,-4.435928548645265e-05,-6.515724015657862e-05,-6.515724015657862e-05,-0.00010951652564303127,-0.00010951652564303127,-0.00010951652564303127,1,0,6.841318361193305,0.0,184.0,0.0,300.0,300.0,402.1238596594935,0.005361651462126581,0.005361651462126581,0.0,0.0,0.0,0.0,0.0,0.0,0.0,33.0,25.0,300.0,33.0,0.0,0.0,170.16339401050885,770409690.4350467,4731182.4374721125,4527470.170155798,25.0,2.0812499999999994,3.0688127507812477,0.0,0.0,0.0,-9.985280459639859e-05,3.8373818693334543,39.78816279360246,4974354.112126479,4760171.512320215,0.0,22.988145776544382,0.0,17.181456451250853,2,0.0,22.737923874866492,6.907287364800218,15.769464716978042,70.9935187076516,0.000449770336638998,0.0,71.93942240491765,0.00045861198946755145,0.0016642545472292335,0.0,204.88677144872787,0.0,71.53252985015482,0.000320747393161606,300.0,0.0,402.1238596594935,17984.605601229418,0.0,25538.0,402.1238596594935,0.0,16.0,0.015746098349890107,113.0,25538.0,402.1238596594935,0.0,16.0,0.015746098349890107,113.0,18645.0,402.1238596594935,0.0,16.0,0.021567383194394933,82.5,100.53096491487338,0.0,40709.15149737278,402.1238596594935,0.0,0.5790863664402183,0.7396121408698121,1.418063185022013
4403,5711,21,B2-a,6,0,An experimental study of flexural cracking in reinforced concrete members under short term loads,2004,0,Australia,University of New South Wales,0,"R.I. Gilbert, S. Nejadi",3800.0,3500.0,1167.0,1167.0,333.0,250,"[1,2,6]","[3,25,14]",65.0,"[0,0,0]",2,39.78816279360246,"[1,150x300,0]","[14,27,28,48,55,63,68]",3.55487137833075,"[3,500x100x100,3]","[7,17,28]",29234.131411641363,"[3,500x100x100,1]","[27,68]","[0,0,0,0,0,20,0,0,0]",200000.0,2,500.0,[16],[300],[2],[25],[0],[0],0.0,0.0,0,0,0.0,0.0,0.0,0,0,[0],[0],[0],[0],[0],1,2,0,2,3,2,0.0,1,0.0,35.16131275078125,317.1685625843991,42,1,0.0,0,0,0,7,0.164,0.0,0.23,165.3333333,212.0,0,-1,6,2,1,0,83249.99999999999,402.1238596594935,28,0.5,CN,36.3,1.0960926389422165,28.299999999999997,47.937545534460796,3.6318396243841695,4.67,4.571030401602489,4.72139151169942,4.621332791829976,6.071,4.621332791829976,2.6861673085334177,2.5422877370689183,3.454007508103595,27011.661557768264,0.0,1.7373545106408694,1.7373545106408694,0.0,1.3191139371169756,1.3191139371169756,0.0,3.0564684477578448,3.0564684477578448,27842.029915848918,-4.435928548645265e-05,-4.435928548645265e-05,-6.515724015657862e-05,-6.515724015657862e-05,-0.00010951652564303127,-0.00010951652564303127,-0.00010951652564303127,1,0,6.841318361193305,0.0,184.0,0.0,300.0,300.0,402.1238596594935,0.005361651462126581,0.005361651462126581,0.0,0.0,0.0,0.0,0.0,0.0,0.0,33.0,25.0,300.0,33.0,0.0,0.0,170.16339401050885,770409690.4350467,4731182.4374721125,4527470.170155798,25.0,2.0812499999999994,3.0688127507812477,0.0,0.0,0.0,-9.985280459639859e-05,3.8373818693334543,39.78816279360246,4974354.112126479,4760171.512320215,0.0,22.988145776544382,0.0,17.181456451250853,2,0.0,22.737923874866492,6.907287364800218,15.769464716978042,70.9935187076516,0.0004904666701429347,0.0,72.06960934022923,0.0005014297201503924,0.0018154427915599584,0.0,204.88677144872787,0.0,71.53252985015482,0.000320747393161606,300.0,0.0,402.1238596594935,18017.152335057315,0.0,25538.0,402.1238596594935,0.0,16.0,0.015746098349890107,113.0,25538.0,402.1238596594935,0.0,16.0,0.015746098349890107,113.0,18645.0,402.1238596594935,0.0,16.0,0.021567383194394933,82.5,100.53096491487338,0.0,40709.15149737278,402.1238596594935,0.0,0.5568753665814357,0.6973247101825748,1.5463730525391999
4404,5712,21,B2-a,7,0,An experimental study of flexural cracking in reinforced concrete members under short term loads,2004,0,Australia,University of New South Wales,0,"R.I. Gilbert, S. Nejadi",3800.0,3500.0,1167.0,1167.0,333.0,250,"[1,2,6]","[3,25,14]",65.0,"[0,0,0]",2,39.78816279360246,"[1,150x300,0]","[14,27,28,48,55,63,68]",3.55487137833075,"[3,500x100x100,3]","[7,17,28]",29234.131411641363,"[3,500x100x100,1]","[27,68]","[0,0,0,0,0,20,0,0,0]",200000.0,2,500.0,[16],[300],[2],[25],[0],[0],0.0,0.0,0,0,0.0,0.0,0.0,0,0,[0],[0],[0],[0],[0],1,2,0,2,3,2,0.0,1,0.0,38.078812750781246,343.576976295536,42,1,0.0,0,0,0,7,0.187,0.0,0.25,165.3333333,212.0,0,-1,6,2,1,0,83249.99999999999,402.1238596594935,28,0.5,CN,36.3,1.0960926389422165,28.299999999999997,47.937545534460796,3.6318396243841695,4.67,4.571030401602489,4.72139151169942,4.621332791829976,6.071,4.621332791829976,2.6861673085334177,2.5422877370689183,3.454007508103595,27011.661557768264,0.0,1.7373545106408694,1.7373545106408694,0.0,1.3191139371169756,1.3191139371169756,0.0,3.0564684477578448,3.0564684477578448,27842.029915848918,-4.435928548645265e-05,-4.435928548645265e-05,-6.515724015657862e-05,-6.515724015657862e-05,-0.00010951652564303127,-0.00010951652564303127,-0.00010951652564303127,1,0,6.841318361193305,0.0,184.0,0.0,300.0,300.0,402.1238596594935,0.005361651462126581,0.005361651462126581,0.0,0.0,0.0,0.0,0.0,0.0,0.0,33.0,25.0,300.0,33.0,0.0,0.0,170.16339401050885,770409690.4350467,4731182.4374721125,4527470.170155798,25.0,2.0812499999999994,3.0688127507812477,0.0,0.0,0.0,-9.985280459639859e-05,3.8373818693334543,39.78816279360246,4974354.112126479,4760171.512320215,0.0,22.988145776544382,0.0,17.181456451250853,2,0.0,22.737923874866492,6.907287364800218,15.769464716978042,70.9935187076516,0.0005311630036468712,0.0,72.20245679112585,0.000544498887827288,0.001966747096101226,0.0,204.88677144872787,0.0,71.53252985015482,0.000320747393161606,300.0,0.0,402.1238596594935,18050.364197781473,0.0,25538.0,402.1238596594935,0.0,16.0,0.015746098349890107,113.0,25538.0,402.1238596594935,0.0,16.0,0.015746098349890107,113.0,18645.0,402.1238596594935,0.0,16.0,0.021567383194394933,82.5,100.53096491487338,0.0,40709.15149737278,402.1238596594935,0.0,0.5422684418410831,0.6665126972488811,1.6746829200563866
