Repository: iavdesch/Research

Readme
======

The supporting files are related to the study "A method for determining the performance of formulas for calculating the crack width and spacing in reinforced concrete elements".

The following files are relevant:
Research/Method_comparing_CWFs/Data_processing_for_GitHuB_Final (contains the data processing of the database "Crack width and crack spacing in reinforced and prestressed concrete elements: database")
Research/Method_comparing_CWFs/CWF_analysis_for_GitHuB_Final (contains the evaluation of the different crack width formulas)

File: Method_comparing_CWFs/Datasets_used/Working_database_no_hordijk_initshrink.csv (part 77 of 84)
,ID,EPID,ELID,LOADID,DOI,title,year,journal,country,institution,laboratory,authors,Ltot,Lspan,Lcons,Lmeas,h,b,hc,thc,RH,Temp,pd,fcm,catfcm,tfcm,fctm,catfctm,tfctm,Ecm,catEcm,tEcm,mix,Es,fsr,fy,phi,zs,nbl,clat,phit,st,phiw,sw,type,method,fpk,fp01k,Ep,rel,fpr,npl,phip,Ap,zp,cplat,catf,epsin,catcal,selfw,typew,locw,epsc,Nrep,N,M,sigs,t0,t,PL,catp,t0p,tp,ncr,wm,wk,wmax,sm,smax,indLR,indNP,indtfcm,indtfctm,indtEcm,slab,Ac,Astot,ts,sc,class_C,fcm28,Bcc,fck28,fcm_cube_150,fctm28,fctmfl28,fctmfl,fct095_28,fct095,fct095fl_28,fct095fl,fct005,fct005_28,fct005fl,Ecm28,phi_bc,phi_bc_prestress,phi_bc_prior_load,phi_dc,phi_dc_prestress,phi_dc_prior_load,phi_creep,phi_creep_prestress,phi_creep_prior_load,Ecm0,eps_cbs,eps_cbs_prestress,eps_cds,eps_cds_prestress,shrinkage,shrinkage_prestress,shrinkage_init,bondLR,bondPR,ae,ap,sxLR,sxNP,zstot,zstensinit,Astensinit,rhotot,rhotensinit,At,Aw,Aptot,zptot,zeta1,zeta,phi_peq,ry,cy,ry0,rx,ryp,cyp,cog,Izz,Wb,Wt,rho,qself,Mself,ep,Mp,pre_loss,initstrain,fctmorg,fcmorg,W_Ib,W_It,Ncr095,Mcr095,Ncr005,Mcr005,CS,Ncr,Mcr,tau_bms,tau_max,xcinit,epsinit,dpsigs,xc,eps,epsbot,sigssimpl,sigsr,dpsigsr,xc_sr,eps_sr,zstottens,zptottens,Astens,Actens,Aptens,Aceff_MC2020,Aseff_MC2020,Apeff_MC2020,phi_eq_MC2020,rhoeff_MC2020,hceff_MC2020,Aceff_FPR,Aseff_FPR,Apeff_FPR,phi_eq_FPR,rhoeff_FPR,hceff_FPR,Aceff_SMTCM,Aseff_SMTCM,Apeff_SMTCM,phi_eq_SMTCM,rhoeff_SMTCM,hceff_SMTCM,sumcirc_SMTCM,sumcirc_p_SMTCM,Actensstate1,Astensstate1,Aptensstate1,r,p,k1
4407,5715,21,B2-b,1,0,An experimental study of flexural cracking in reinforced concrete members under short term loads,2004,0,Australia,University of New South Wales,0,"R.I. Gilbert, S. Nejadi",3800.0,3500.0,1167.0,1167.0,333.0,250,"[1,2,6]","[3,25,17]",65.0,"[0,0,0]",2,40.342779113138825,"[1,150x300,0]","[14,27,28,48,55,63,68]",3.568079915848569,"[3,500x100x100,3]","[7,17,28]",29367.983702289574,"[3,500x100x100,1]","[27,68]","[0,0,0,0,0,20,0,0,0]",200000.0,2,500.0,[16],[300],[2],[25],[0],[0],0.0,0.0,0,0,0.0,0.0,0.0,0,0,[0],[0],[0],[0],[0],1,2,0,2,3,2,0.0,1,0.0,17.656312750781247,158.98272850253616,45,1,0.0,0,0,0,1,0.08,0.0,0.08,0.0,0.0,0,-1,6,2,1,0,83249.99999999999,402.1238596594935,28,0.5,CN,36.3,1.1113713254308217,28.299999999999997,48.60575796763714,3.6318396243841695,4.67,4.588014596001952,4.72139151169942,4.63850389060314,6.071,4.63850389060314,2.7085709422419426,2.5422877370689183,3.482815214456144,27011.661557768264,0.0,1.7474038917376205,1.7474038917376205,0.0,1.3306352427087573,1.3306352427087573,0.0,3.078039134446378,3.078039134446378,27969.50828789483,-4.5102285723440394e-05,-4.5102285723440394e-05,-7.165387594459464e-05,-7.165387594459464e-05,-0.00011675616166803503,-0.00011675616166803503,-0.00011675616166803503,1,0,6.810137257887667,0.0,184.0,0.0,300.0,300.0,402.1238596594935,0.005361651462126581,0.005361651462126581,0.0,0.0,0.0,0.0,0.0,0.0,0.0,33.0,25.0,300.0,33.0,0.0,0.0,170.14437255517316,770398118.322465,4730558.780251329,4527908.309589528,25.0,2.0812499999999994,3.0688127507812477,0.0,0.0,0.0,-0.00010649644661399904,3.8693870603456326,40.342779113138825,4972475.015061866,4759461.19386952,0.0,23.064844703291367,0.0,17.31821163596051,1,0.0,22.813787947358865,6.964896708622139,15.878991449620397,70.85323903037,0.0002456099784718319,0.0,71.07635020449607,0.00024680525794531756,0.0009095027215630607,0.0,205.5040605767685,0.0,71.28032212585737,0.0003202259589606524,300.0,0.0,402.1238596594935,17768.83755112402,0.0,25538.0,402.1238596594935,0.0,16.0,0.015746098349890107,113.0,25538.0,402.1238596594935,0.0,16.0,0.015746098349890107,113.0,18645.0,402.1238596594935,0.0,16.0,0.021567383194394933,82.5,100.53096491487338,0.0,40713.906861206706,402.1238596594935,0.0,1.0,1.0,0.7739316588513002
4408,5716,21,B2-b,2,0,An experimental study of flexural cracking in reinforced concrete members under short term loads,2004,0,Australia,University of New South Wales,0,"R.I. Gilbert, S. Nejadi",3800.0,3500.0,1167.0,1167.0,333.0,250,"[1,2,6]","[3,25,17]",65.0,"[0,0,0]",2,40.342779113138825,"[1,150x300,0]","[14,27,28,48,55,63,68]",3.568079915848569,"[3,500x100x100,3]","[7,17,28]",29367.983702289574,"[3,500x100x100,1]","[27,68]","[0,0,0,0,0,20,0,0,0]",200000.0,2,500.0,[16],[300],[2],[25],[0],[0],0.0,0.0,0,0,0.0,0.0,0.0,0,0,[0],[0],[0],[0],[0],1,2,0,2,3,2,0.0,1,0.0,20.573812750781247,185.29417522356215,45,1,0.0,0,0,0,6,0.082,0.0,0.1,218.0,301.0,0,-1,6,2,1,0,83249.99999999999,402.1238596594935,28,0.5,CN,36.3,1.1113713254308217,28.299999999999997,48.60575796763714,3.6318396243841695,4.67,4.588014596001952,4.72139151169942,4.63850389060314,6.071,4.63850389060314,2.7085709422419426,2.5422877370689183,3.482815214456144,27011.661557768264,0.0,1.7474038917376205,1.7474038917376205,0.0,1.3306352427087573,1.3306352427087573,0.0,3.078039134446378,3.078039134446378,27969.50828789483,-4.5102285723440394e-05,-4.5102285723440394e-05,-7.165387594459464e-05,-7.165387594459464e-05,-0.00011675616166803503,-0.00011675616166803503,-0.00011675616166803503,1,0,6.810137257887667,0.0,184.0,0.0,300.0,300.0,402.1238596594935,0.005361651462126581,0.005361651462126581,0.0,0.0,0.0,0.0,0.0,0.0,0.0,33.0,25.0,300.0,33.0,0.0,0.0,170.14437255517316,770398118.322465,4730558.780251329,4527908.309589528,25.0,2.0812499999999994,3.0688127507812477,0.0,0.0,0.0,-0.00010649644661399904,3.8693870603456326,40.342779113138825,4972475.015061866,4759461.19386952,0.0,23.064844703291367,0.0,17.31821163596051,1,0.0,22.813787947358865,6.964896708622139,15.878991449620397,70.85323903037,0.00028619416625248067,0.0,71.19091332981097,0.00028825912818474783,0.001060091176591092,0.0,205.5040605767685,0.0,71.28032212585737,0.0003202259589606524,300.0,0.0,402.1238596594935,17797.478332452753,0.0,25538.0,402.1238596594935,0.0,16.0,0.015746098349890107,113.0,25538.0,402.1238596594935,0.0,16.0,0.015746098349890107,113.0,18645.0,402.1238596594935,0.0,16.0,0.021567383194394933,82.5,100.53096491487338,0.0,40713.906861206706,402.1238596594935,0.0,1.0,1.0,0.9018148497853055
4409,5717,21,B2-b,3,0,An experimental study of flexural cracking in reinforced concrete members under short term loads,2004,0,Australia,University of New South Wales,0,"R.I. Gilbert, S. Nejadi",3800.0,3500.0,1167.0,1167.0,333.0,250,"[1,2,6]","[3,25,17]",65.0,"[0,0,0]",2,40.342779113138825,"[1,150x300,0]","[14,27,28,48,55,63,68]",3.568079915848569,"[3,500x100x100,3]","[7,17,28]",29367.983702289574,"[3,500x100x100,1]","[27,68]","[0,0,0,0,0,20,0,0,0]",200000.0,2,500.0,[16],[300],[2],[25],[0],[0],0.0,0.0,0,0,0.0,0.0,0.0,0,0,[0],[0],[0],[0],[0],1,2,0,2,3,2,0.0,1,0.0,23.491312750781248,211.6184619004749,45,1,0.0,0,0,0,6,0.118,0.0,0.15,218.0,301.0,0,-1,6,2,1,0,83249.99999999999,402.1238596594935,28,0.5,CN,36.3,1.1113713254308217,28.299999999999997,48.60575796763714,3.6318396243841695,4.67,4.588014596001952,4.72139151169942,4.63850389060314,6.071,4.63850389060314,2.7085709422419426,2.5422877370689183,3.482815214456144,27011.661557768264,0.0,1.7474038917376205,1.7474038917376205,0.0,1.3306352427087573,1.3306352427087573,0.0,3.078039134446378,3.078039134446378,27969.50828789483,-4.5102285723440394e-05,-4.5102285723440394e-05,-7.165387594459464e-05,-7.165387594459464e-05,-0.00011675616166803503,-0.00011675616166803503,-0.00011675616166803503,1,0,6.810137257887667,0.0,184.0,0.0,300.0,300.0,402.1238596594935,0.005361651462126581,0.005361651462126581,0.0,0.0,0.0,0.0,0.0,0.0,0.0,33.0,25.0,300.0,33.0,0.0,0.0,170.14437255517316,770398118.322465,4730558.780251329,4527908.309589528,25.0,2.0812499999999994,3.0688127507812477,0.0,0.0,0.0,-0.00010649644661399904,3.8693870603456326,40.342779113138825,4972475.015061866,4759461.19386952,0.0,23.064844703291367,0.0,17.31821163596051,2,0.0,22.813787947358865,6.964896708622139,15.878991449620397,70.85323903037,0.00032677835403312953,0.0,71.30761957697533,0.0003299193604253649,0.001210773593194426,0.0,205.5040605767685,0.0,71.28032212585737,0.0003202259589606524,300.0,0.0,402.1238596594935,17826.654894243828,0.0,25538.0,402.1238596594935,0.0,16.0,0.015746098349890107,113.0,25538.0,402.1238596594935,0.0,16.0,0.015746098349890107,113.0,18645.0,402.1238596594935,0.0,16.0,0.021567383194394933,82.5,100.53096491487338,0.0,40713.906861206706,402.1238596594935,0.0,0.8433303129694336,1.0069822432414184,1.0296980407193106
4410,5718,21,B2-b,4,0,An experimental study of flexural cracking in reinforced concrete members under short term loads,2004,0,Australia,University of New South Wales,0,"R.I. Gilbert, S. Nejadi",3800.0,3500.0,1167.0,1167.0,333.0,250,"[1,2,6]","[3,25,17]",65.0,"[0,0,0]",2,40.342779113138825,"[1,150x300,0]","[14,27,28,48,55,63,68]",3.568079915848569,"[3,500x100x100,3]","[7,17,28]",29367.983702289574,"[3,500x100x100,1]","[27,68]","[0,0,0,0,0,20,0,0,0]",200000.0,2,500.0,[16],[300],[2],[25],[0],[0],0.0,0.0,0,0,0.0,0.0,0.0,0,0,[0],[0],[0],[0],[0],1,2,0,2,3,2,0.0,1,0.0,26.408812750781248,237.9560471225881,45,1,0.0,0,0,0,6,0.135,0.0,0.18,218.0,301.0,0,-1,6,2,1,0,83249.99999999999,402.1238596594935,28,0.5,CN,36.3,1.1113713254308217,28.299999999999997,48.60575796763714,3.6318396243841695,4.67,4.588014596001952,4.72139151169942,4.63850389060314,6.071,4.63850389060314,2.7085709422419426,2.5422877370689183,3.482815214456144,27011.661557768264,0.0,1.7474038917376205,1.7474038917376205,0.0,1.3306352427087573,1.3306352427087573,0.0,3.078039134446378,3.078039134446378,27969.50828789483,-4.5102285723440394e-05,-4.5102285723440394e-05,-7.165387594459464e-05,-7.165387594459464e-05,-0.00011675616166803503,-0.00011675616166803503,-0.00011675616166803503,1,0,6.810137257887667,0.0,184.0,0.0,300.0,300.0,402.1238596594935,0.005361651462126581,0.005361651462126581,0.0,0.0,0.0,0.0,0.0,0.0,0.0,33.0,25.0,300.0,33.0,0.0,0.0,170.14437255517316,770398118.322465,4730558.780251329,4527908.309589528,25.0,2.0812499999999994,3.0688127507812477,0.0,0.0,0.0,-0.00010649644661399904,3.8693870603456326,40.342779113138825,4972475.015061866,4759461.19386952,0.0,23.064844703291367,0.0,17.31821163596051,2,0.0,22.813787947358865,6.964896708622139,15.878991449620397,70.85323903037,0.00036736254181377834,0.0,71.42654541314202,0.00037179248213345525,0.0013615532345650444,0.0,205.5040605767685,0.0,71.28032212585737,0.0003202259589606524,300.0,0.0,402.1238596594935,17856.386353285514,0.0,25538.0,402.1238596594935,0.0,16.0,0.015746098349890107,113.0,25538.0,402.1238596594935,0.0,16.0,0.015746098349890107,113.0,18645.0,402.1238596594935,0.0,16.0,0.021567383194394933,82.5,100.53096491487338,0.0,40713.906861206706,402.1238596594935,0.0,0.6823797939523342,0.8896570303232142,1.1575812316533158
4411,5719,21,B2-b,5,0,An experimental study of flexural cracking in reinforced concrete members under short term loads,2004,0,Australia,University of New South Wales,0,"R.I. Gilbert, S. Nejadi",3800.0,3500.0,1167.0,1167.0,333.0,250,"[1,2,6]","[3,25,17]",65.0,"[0,0,0]",2,40.342779113138825,"[1,150x300,0]","[14,27,28,48,55,63,68]",3.568079915848569,"[3,500x100x100,3]","[7,17,28]",29367.983702289574,"[3,500x100x100,1]","[27,68]","[0,0,0,0,0,20,0,0,0]",200000.0,2,500.0,[16],[300],[2],[25],[0],[0],0.0,0.0,0,0,0.0,0.0,0.0,0,0,[0],[0],[0],[0],[0],1,2,0,2,3,2,0.0,1,0.0,29.32631275078125,264.3074146967447,45,1,0.0,0,0,0,6,0.158,0.0,0.18,218.0,301.0,0,-1,6,2,1,0,83249.99999999999,402.1238596594935,28,0.5,CN,36.3,1.1113713254308217,28.299999999999997,48.60575796763714,3.6318396243841695,4.67,4.588014596001952,4.72139151169942,4.63850389060314,6.071,4.63850389060314,2.7085709422419426,2.5422877370689183,3.482815214456144,27011.661557768264,0.0,1.7474038917376205,1.7474038917376205,0.0,1.3306352427087573,1.3306352427087573,0.0,3.078039134446378,3.078039134446378,27969.50828789483,-4.5102285723440394e-05,-4.5102285723440394e-05,-7.165387594459464e-05,-7.165387594459464e-05,-0.00011675616166803503,-0.00011675616166803503,-0.00011675616166803503,1,0,6.810137257887667,0.0,184.0,0.0,300.0,300.0,402.1238596594935,0.005361651462126581,0.005361651462126581,0.0,0.0,0.0,0.0,0.0,0.0,0.0,33.0,25.0,300.0,33.0,0.0,0.0,170.14437255517316,770398118.322465,4730558.780251329,4527908.309589528,25.0,2.0812499999999994,3.0688127507812477,0.0,0.0,0.0,-0.00010649644661399904,3.8693870603456326,40.342779113138825,4972475.015061866,4759461.19386952,0.0,23.064844703291367,0.0,17.31821163596051,2,0.0,22.813787947358865,6.964896708622139,15.878991449620397,70.85323903037,0.0004079467295944271,0.0,71.54777151989451,0.0004138853589555487,0.001512433541052043,0.0,205.5040605767685,0.0,71.28032212585737,0.0003202259589606524,300.0,0.0,402.1238596594935,17886.692879973634,0.0,25538.0,402.1238596594935,0.0,16.0,0.015746098349890107,113.0,25538.0,402.1238596594935,0.0,16.0,0.015746098349890107,113.0,18645.0,402.1238596594935,0.0,16.0,0.021567383194394933,82.5,100.53096491487338,0.0,40713.906861206706,402.1238596594935,0.0,0.6165917759214082,0.8019660371070128,1.285464422587321
4412,5720,21,B2-b,6,0,An experimental study of flexural cracking in reinforced concrete members under short term loads,2004,0,Australia,University of New South Wales,0,"R.I. Gilbert, S. Nejadi",3800.0,3500.0,1167.0,1167.0,333.0,250,"[1,2,6]","[3,25,17]",65.0,"[0,0,0]",2,40.342779113138825,"[1,150x300,0]","[14,27,28,48,55,63,68]",3.568079915848569,"[3,500x100x100,3]","[7,17,28]",29367.983702289574,"[3,500x100x100,1]","[27,68]","[0,0,0,0,0,20,0,0,0]",200000.0,2,500.0,[16],[300],[2],[25],[0],[0],0.0,0.0,0,0,0.0,0.0,0.0,0,0,[0],[0],[0],[0],[0],1,2,0,2,3,2,0.0,1,0.0,32.243812750781245,290.67307557197984,45,1,0.0,0,0,0,6,0.19,0.0,0.25,218.0,301.0,0,-1,6,2,1,0,83249.99999999999,402.1238596594935,28,0.5,CN,36.3,1.1113713254308217,28.299999999999997,48.60575796763714,3.6318396243841695,4.67,4.588014596001952,4.72139151169942,4.63850389060314,6.071,4.63850389060314,2.7085709422419426,2.5422877370689183,3.482815214456144,27011.661557768264,0.0,1.7474038917376205,1.7474038917376205,0.0,1.3306352427087573,1.3306352427087573,0.0,3.078039134446378,3.078039134446378,27969.50828789483,-4.5102285723440394e-05,-4.5102285723440394e-05,-7.165387594459464e-05,-7.165387594459464e-05,-0.00011675616166803503,-0.00011675616166803503,-0.00011675616166803503,1,0,6.810137257887667,0.0,184.0,0.0,300.0,300.0,402.1238596594935,0.005361651462126581,0.005361651462126581,0.0,0.0,0.0,0.0,0.0,0.0,0.0,33.0,25.0,300.0,33.0,0.0,0.0,170.14437255517316,770398118.322465,4730558.780251329,4527908.309589528,25.0,2.0812499999999994,3.0688127507812477,0.0,0.0,0.0,-0.00010649644661399904,3.8693870603456326,40.342779113138825,4972475.015061866,4759461.19386952,0.0,23.064844703291367,0.0,17.31821163596051,2,0.0,22.813787947358865,6.964896708622139,15.878991449620397,70.85323903037,0.00044853091737507585,0.0,71.67138311502518,0.000456205219581325,0.001663418143578434,0.0,205.5040605767685,0.0,71.28032212585737,0.0003202259589606524,300.0,0.0,402.1238596594935,17917.59577875629,0.0,25538.0,402.1238596594935,0.0,16.0,0.015746098349890107,113.0,25538.0,402.1238596594935,0.0,16.0,0.015746098349890107,113.0,18645.0,402.1238596594935,0.0,16.0,0.021567383194394933,82.5,100.53096491487338,0.0,40713.906861206706,402.1238596594935,0.0,0.5801021657919785,0.7414480855884482,1.413347613521326
4413,5721,21,B2-b,7,0,An experimental study of flexural cracking in reinforced concrete members under short term loads,2004,0,Australia,University of New South Wales,0,"R.I. Gilbert, S. Nejadi",3800.0,3500.0,1167.0,1167.0,333.0,250,"[1,2,6]","[3,25,17]",65.0,"[0,0,0]",2,40.342779113138825,"[1,150x300,0]","[14,27,28,48,55,63,68]",3.568079915848569,"[3,500x100x100,3]","[7,17,28]",29367.983702289574,"[3,500x100x100,1]","[27,68]","[0,0,0,0,0,20,0,0,0]",200000.0,2,500.0,[16],[300],[2],[25],[0],[0],0.0,0.0,0,0,0.0,0.0,0.0,0,0,[0],[0],[0],[0],[0],1,2,0,2,3,2,0.0,1,0.0,35.16131275078125,317.05356992885595,45,1,0.0,0,0,0,7,0.191,0.0,0.28,181.6666667,266.0,0,-1,6,2,1,0,83249.99999999999,402.1238596594935,28,0.5,CN,36.3,1.1113713254308217,28.299999999999997,48.60575796763714,3.6318396243841695,4.67,4.588014596001952,4.72139151169942,4.63850389060314,6.071,4.63850389060314,2.7085709422419426,2.5422877370689183,3.482815214456144,27011.661557768264,0.0,1.7474038917376205,1.7474038917376205,0.0,1.3306352427087573,1.3306352427087573,0.0,3.078039134446378,3.078039134446378,27969.50828789483,-4.5102285723440394e-05,-4.5102285723440394e-05,-7.165387594459464e-05,-7.165387594459464e-05,-0.00011675616166803503,-0.00011675616166803503,-0.00011675616166803503,1,0,6.810137257887667,0.0,184.0,0.0,300.0,300.0,402.1238596594935,0.005361651462126581,0.005361651462126581,0.0,0.0,0.0,0.0,0.0,0.0,0.0,33.0,25.0,300.0,33.0,0.0,0.0,170.14437255517316,770398118.322465,4730558.780251329,4527908.309589528,25.0,2.0812499999999994,3.0688127507812477,0.0,0.0,0.0,-0.00010649644661399904,3.8693870603456326,40.342779113138825,4972475.015061866,4759461.19386952,0.0,23.064844703291367,0.0,17.31821163596051,2,0.0,22.813787947358865,6.964896708622139,15.878991449620397,70.85323903037,0.0004891151051557248,0.0,71.79747030237841,0.0004987596829314935,0.0018145108782276148,0.0,205.5040605767685,0.0,71.28032212585737,0.0003202259589606524,300.0,0.0,402.1238596594935,17949.11757559461,0.0,25538.0,402.1238596594935,0.0,16.0,0.015746098349890107,113.0,25538.0,402.1238596594935,0.0,16.0,0.015746098349890107,113.0,18645.0,402.1238596594935,0.0,16.0,0.021567383194394933,82.5,100.53096491487338,0.0,40713.906861206706,402.1238596594935,0.0,0.5575841447921226,0.6987600233253425,1.5412308044553316
4414,5722,21,B2-b,8,0,An experimental study of flexural cracking in reinforced concrete members under short term loads,2004,0,Australia,University of New South Wales,0,"R.I. Gilbert, S. Nejadi",3800.0,3500.0,1167.0,1167.0,333.0,250,"[1,2,6]","[3,25,17]",65.0,"[0,0,0]",2,40.342779113138825,"[1,150x300,0]","[14,27,28,48,55,63,68]",3.568079915848569,"[3,500x100x100,3]","[7,17,28]",29367.983702289574,"[3,500x100x100,1]","[27,68]","[0,0,0,0,0,20,0,0,0]",200000.0,2,500.0,[16],[300],[2],[25],[0],[0],0.0,0.0,0,0,0.0,0.0,0.0,0,0,[0],[0],[0],[0],[0],1,2,0,2,3,2,0.0,1,0.0,38.078812750781246,343.44946952020206,45,1,0.0,0,0,0,7,0.217,0.0,0.33,181.6666667,266.0,0,-1,6,2,1,0,83249.99999999999,402.1238596594935,28,0.5,CN,36.3,1.1113713254308217,28.299999999999997,48.60575796763714,3.6318396243841695,4.67,4.588014596001952,4.72139151169942,4.63850389060314,6.071,4.63850389060314,2.7085709422419426,2.5422877370689183,3.482815214456144,27011.661557768264,0.0,1.7474038917376205,1.7474038917376205,0.0,1.3306352427087573,1.3306352427087573,0.0,3.078039134446378,3.078039134446378,27969.50828789483,-4.5102285723440394e-05,-4.5102285723440394e-05,-7.165387594459464e-05,-7.165387594459464e-05,-0.00011675616166803503,-0.00011675616166803503,-0.00011675616166803503,1,0,6.810137257887667,0.0,184.0,0.0,300.0,300.0,402.1238596594935,0.005361651462126581,0.005361651462126581,0.0,0.0,0.0,0.0,0.0,0.0,0.0,33.0,25.0,300.0,33.0,0.0,0.0,170.14437255517316,770398118.322465,4730558.780251329,4527908.309589528,25.0,2.0812499999999994,3.0688127507812477,0.0,0.0,0.0,-0.00010649644661399904,3.8693870603456326,40.342779113138825,4972475.015061866,4759461.19386952,0.0,23.064844703291367,0.0,17.31821163596051,2,0.0,22.813787947358865,6.964896708622139,15.878991449620397,70.85323903037,0.0005296992929363734,0.0,71.92612846308492,0.0005415567881323508,0.00196571580253168,0.0,205.5040605767685,0.0,71.28032212585737,0.0003202259589606524,300.0,0.0,402.1238596594935,17981.282115771235,0.0,25538.0,402.1238596594935,0.0,16.0,0.015746098349890107,113.0,25538.0,402.1238596594935,0.0,16.0,0.015746098349890107,113.0,18645.0,402.1238596594935,0.0,16.0,0.021567383194394933,82.5,100.53096491487338,0.0,40713.906861206706,402.1238596594935,0.0,0.5427851008935132,0.6676635402445427,1.6691139953893366
4417,5725,21,B3-a,1,0,An experimental study of flexural cracking in reinforced concrete members under short term loads,2004,0,Australia,University of New South Wales,0,"R.I. Gilbert, S. Nejadi",3800.0,3500.0,1167.0,1167.0,333.0,250,"[1,2,6]","[3,25,26]",65.0,"[0,0,0]",2,41.753220721826644,"[1,150x300,0]","[14,27,28,48,55,63,68]",3.4483225130240114,"[3,500x100x100,3]","[7,17,28]",29702.917312765745,"[3,500x100x100,1]","[27,68]","[0,0,0,0,0,20,0,0,0]",200000.0,2,500.0,[16],[300],[3],[25],[0],[0],0.0,0.0,0,0,0.0,0.0,0.0,0,0,[0],[0],[0],[0],[0],1,2,0,2,3,2,0.0,1,0.0,29.32631275078125,178.90117961623108,54,1,0.0,0,0,0,9,0.054,0.0,0.08,135.625,191.0,0,-1,6,2,1,0,83249.99999999999,603.1857894892403,28,0.5,CN,36.3,1.1502264661660233,28.299999999999997,50.305085207020056,3.6318396243841695,4.67,4.4340245719282665,4.72139151169942,4.482819266931215,6.071,4.482819266931215,2.7649973307318887,2.5422877370689183,3.555371070854327,27011.661557768264,0.0,1.7739605509357248,1.7739605509357248,0.0,1.3612084165903533,1.3612084165903533,0.0,3.135168967526078,3.135168967526078,28288.492678824517,-4.702100733765329e-05,-4.702100733765329e-05,-8.807911752529406e-05,-8.807911752529406e-05,-0.00013510012486294735,-0.00013510012486294735,-0.00013510012486294735,1,0,6.733345344298684,0.0,92.0,0.0,300.0,300.0,603.1857894892403,0.008042477193189871,0.008042477193189871,0.0,0.0,0.0,0.0,0.0,0.0,0.0,33.0,25.0,300.0,33.0,0.0,0.0,171.82451353810862,771652611.9977574,4787654.927787101,4490934.361508401,25.0,2.0812499999999994,3.0688127507812477,0.0,0.0,0.0,-0.0001182104143859155,3.949996186759842,41.753220721826644,5140163.889588952,4821596.164243484,0.0,23.04242571943345,0.0,18.275189992494614,2,0.0,22.79161299017579,7.1099931361677156,16.154183034477988,83.81128494162749,0.00034639890657873183,0.0,84.08027617196608,0.00034832530171266903,0.001031217330058476,0.0,138.9706264274123,0.0,83.84288974103039,0.0002695192144000259,300.0,0.0,603.1857894892403,21019.819042991527,0.0,28249.999999999996,603.1857894892403,0.0,16.0,0.021351709362450986,113.0,28249.999999999996,603.1857894892403,0.0,16.0,0.021351709362450986,113.0,20624.999999999996,603.1857894892403,0.0,16.0,0.029245371611599534,82.5,150.79644737231007,0.0,40293.87161547284,603.1857894892403,0.0,0.6500448849986484,0.8249106022159789,1.2867151071502578
4418,5726,21,B3-a,2,0,An experimental study of flexural cracking in reinforced concrete members under short term loads,2004,0,Australia,University of New South Wales,0,"R.I. Gilbert, S. Nejadi",3800.0,3500.0,1167.0,1167.0,333.0,250,"[1,2,6]","[3,25,26]",65.0,"[0,0,0]",2,41.753220721826644,"[1,150x300,0]","[14,27,28,48,55,63,68]",3.4483225130240114,"[3,500x100x100,3]","[7,17,28]",29702.917312765745,"[3,500x100x100,1]","[27,68]","[0,0,0,0,0,20,0,0,0]",200000.0,2,500.0,[16],[300],[3],[25],[0],[0],0.0,0.0,0,0,0.0,0.0,0.0,0,0,[0],[0],[0],[0],[0],1,2,0,2,3,2,0.0,1,0.0,32.243812750781245,196.74238877287843,54,1,0.0,0,0,0,9,0.063,0.0,0.08,135.625,191.0,0,-1,6,2,1,0,83249.99999999999,603.1857894892403,28,0.5,CN,36.3,1.1502264661660233,28.299999999999997,50.305085207020056,3.6318396243841695,4.67,4.4340245719282665,4.72139151169942,4.482819266931215,6.071,4.482819266931215,2.7649973307318887,2.5422877370689183,3.555371070854327,27011.661557768264,0.0,1.7739605509357248,1.7739605509357248,0.0,1.3612084165903533,1.3612084165903533,0.0,3.135168967526078,3.135168967526078,28288.492678824517,-4.702100733765329e-05,-4.702100733765329e-05,-8.807911752529406e-05,-8.807911752529406e-05,-0.00013510012486294735,-0.00013510012486294735,-0.00013510012486294735,1,0,6.733345344298684,0.0,92.0,0.0,300.0,300.0,603.1857894892403,0.008042477193189871,0.008042477193189871,0.0,0.0,0.0,0.0,0.0,0.0,0.0,33.0,25.0,300.0,33.0,0.0,0.0,171.82451353810862,771652611.9977574,4787654.927787101,4490934.361508401,25.0,2.0812499999999994,3.0688127507812477,0.0,0.0,0.0,-0.0001182104143859155,3.949996186759842,41.753220721826644,5140163.889588952,4821596.164243484,0.0,23.04242571943345,0.0,18.275189992494614,2,0.0,22.79161299017579,7.1099931361677156,16.154183034477988,83.81128494162749,0.0003808600684210615,0.0,84.18907171166344,0.0003837516294585858,0.0011341329369299199,0.0,138.9706264274123,0.0,83.84288974103039,0.0002695192144000259,300.0,0.0,603.1857894892403,21047.017927915866,0.0,28249.999999999996,603.1857894892403,0.0,16.0,0.021351709362450986,113.0,28249.999999999996,603.1857894892403,0.0,16.0,0.021351709362450986,113.0,20624.999999999996,603.1857894892403,0.0,16.0,0.029245371611599534,82.5,150.79644737231007,0.0,40293.87161547284,603.1857894892403,0.0,0.6114144995909019,0.7658133237543263,1.414722721234332
4419,5727,21,B3-a,3,0,An experimental study of flexural cracking in reinforced concrete members under short term loads,2004,0,Australia,University of New South Wales,0,"R.I. Gilbert, S. Nejadi",3800.0,3500.0,1167.0,1167.0,333.0,250,"[1,2,6]","[3,25,26]",65.0,"[0,0,0]",2,41.753220721826644,"[1,150x300,0]","[14,27,28,48,55,63,68]",3.4483225130240114,"[3,500x100x100,3]","[7,17,28]",29702.917312765745,"[3,500x100x100,1]","[27,68]","[0,0,0,0,0,20,0,0,0]",200000.0,2,500.0,[16],[300],[3],[25],[0],[0],0.0,0.0,0,0,0.0,0.0,0.0,0,0,[0],[0],[0],[0],[0],1,2,0,2,3,2,0.0,1,0.0,35.16131275078125,214.59243406138305,54,1,0.0,0,0,0,10,0.07,0.0,0.1,120.5555556,191.0,0,-1,6,2,1,0,83249.99999999999,603.1857894892403,28,0.5,CN,36.3,1.1502264661660233,28.299999999999997,50.305085207020056,3.6318396243841695,4.67,4.4340245719282665,4.72139151169942,4.482819266931215,6.071,4.482819266931215,2.7649973307318887,2.5422877370689183,3.555371070854327,27011.661557768264,0.0,1.7739605509357248,1.7739605509357248,0.0,1.3612084165903533,1.3612084165903533,0.0,3.135168967526078,3.135168967526078,28288.492678824517,-4.702100733765329e-05,-4.702100733765329e-05,-8.807911752529406e-05,-8.807911752529406e-05,-0.00013510012486294735,-0.00013510012486294735,-0.00013510012486294735,1,0,6.733345344298684,0.0,92.0,0.0,300.0,300.0,603.1857894892403,0.008042477193189871,0.008042477193189871,0.0,0.0,0.0,0.0,0.0,0.0,0.0,33.0,25.0,300.0,33.0,0.0,0.0,171.82451353810862,771652611.9977574,4787654.927787101,4490934.361508401,25.0,2.0812499999999994,3.0688127507812477,0.0,0.0,0.0,-0.0001182104143859155,3.949996186759842,41.753220721826644,5140163.889588952,4821596.164243484,0.0,23.04242571943345,0.0,18.275189992494614,2,0.0,22.79161299017579,7.1099931361677156,16.154183034477988,83.81128494162749,0.0004153212302633913,0.0,84.29967933385556,0.00041933348367259734,0.0012371146922446619,0.0,138.9706264274123,0.0,83.84288974103039,0.00026951921440002586,300.0,0.0,603.1857894892403,21074.669833463897,0.0,28249.999999999996,603.1857894892403,0.0,16.0,0.021351709362450986,113.0,28249.999999999996,603.1857894892403,0.0,16.0,0.021351709362450986,113.0,20624.999999999996,603.1857894892403,0.0,16.0,0.029245371611599534,82.5,150.79644737231007,0.0,40293.87161547284,603.1857894892403,0.0,0.5859459684296914,0.7223821553938817,1.5427303353184068
4420,5728,21,B3-a,4,0,An experimental study of flexural cracking in reinforced concrete members under short term loads,2004,0,Australia,University of New South Wales,0,"R.I. Gilbert, S. Nejadi",3800.0,3500.0,1167.0,1167.0,333.0,250,"[1,2,6]","[3,25,26]",65.0,"[0,0,0]",2,41.753220721826644,"[1,150x300,0]","[14,27,28,48,55,63,68]",3.4483225130240114,"[3,500x100x100,3]","[7,17,28]",29702.917312765745,"[3,500x100x100,1]","[27,68]","[0,0,0,0,0,20,0,0,0]",200000.0,2,500.0,[16],[300],[3],[25],[0],[0],0.0,0.0,0,0,0.0,0.0,0.0,0,0,[0],[0],[0],[0],[0],1,2,0,2,3,2,0.0,1,0.0,38.078812750781246,232.4515983134557,54,1,0.0,0,0,0,10,0.088,0.0,0.13,120.5555556,191.0,0,-1,6,2,1,0,83249.99999999999,603.1857894892403,28,0.5,CN,36.3,1.1502264661660233,28.299999999999997,50.305085207020056,3.6318396243841695,4.67,4.4340245719282665,4.72139151169942,4.482819266931215,6.071,4.482819266931215,2.7649973307318887,2.5422877370689183,3.555371070854327,27011.661557768264,0.0,1.7739605509357248,1.7739605509357248,0.0,1.3612084165903533,1.3612084165903533,0.0,3.135168967526078,3.135168967526078,28288.492678824517,-4.702100733765329e-05,-4.702100733765329e-05,-8.807911752529406e-05,-8.807911752529406e-05,-0.00013510012486294735,-0.00013510012486294735,-0.00013510012486294735,1,0,6.733345344298684,0.0,92.0,0.0,300.0,300.0,603.1857894892403,0.008042477193189871,0.008042477193189871,0.0,0.0,0.0,0.0,0.0,0.0,0.0,33.0,25.0,300.0,33.0,0.0,0.0,171.82451353810862,771652611.9977574,4787654.927787101,4490934.361508401,25.0,2.0812499999999994,3.0688127507812477,0.0,0.0,0.0,-0.0001182104143859155,3.949996186759842,41.753220721826644,5140163.889588952,4821596.164243484,0.0,23.04242571943345,0.0,18.275189992494614,2,0.0,22.79161299017579,7.1099931361677156,16.154183034477988,83.81128494162749,0.00044978239210572096,0.0,84.41215665971103,0.00045507530546757733,0.0013401646542411125,0.0,138.9706264274123,0.0,83.84288974103039,0.0002695192144000259,300.0,0.0,603.1857894892403,21102.789164927763,0.0,28249.999999999996,603.1857894892403,0.0,16.0,0.021351709362450986,113.0,28249.999999999996,603.1857894892403,0.0,16.0,0.021351709362450986,113.0,20624.999999999996,603.1857894892403,0.0,16.0,0.029245371611599534,82.5,150.79644737231007,0.0,40293.87161547284,603.1857894892403,0.0,0.5681420562960868,0.6896680381890414,1.670737949402481
4421,5729,21,B3-a,5,0,An experimental study of flexural cracking in reinforced concrete members under short term loads,2004,0,Australia,University of New South Wales,0,"R.I. Gilbert, S. Nejadi",3800.0,3500.0,1167.0,1167.0,333.0,250,"[1,2,6]","[3,25,26]",65.0,"[0,0,0]",2,41.753220721826644,"[1,150x300,0]","[14,27,28,48,55,63,68]",3.4483225130240114,"[3,500x100x100,3]","[7,17,28]",29702.917312765745,"[3,500x100x100,1]","[27,68]","[0,0,0,0,0,20,0,0,0]",200000.0,2,500.0,[16],[300],[3],[25],[0],[0],0.0,0.0,0,0,0.0,0.0,0.0,0,0,[0],[0],[0],[0],[0],1,2,0,2,3,2,0.0,1,0.0,40.99631275078125,250.32017825099106,54,1,0.0,0,0,0,10,0.094,0.0,0.15,120.5555556,191.0,0,-1,6,2,1,0,83249.99999999999,603.1857894892403,28,0.5,CN,36.3,1.1502264661660233,28.299999999999997,50.305085207020056,3.6318396243841695,4.67,4.4340245719282665,4.72139151169942,4.482819266931215,6.071,4.482819266931215,2.7649973307318887,2.5422877370689183,3.555371070854327,27011.661557768264,0.0,1.7739605509357248,1.7739605509357248,0.0,1.3612084165903533,1.3612084165903533,0.0,3.135168967526078,3.135168967526078,28288.492678824517,-4.702100733765329e-05,-4.702100733765329e-05,-8.807911752529406e-05,-8.807911752529406e-05,-0.00013510012486294735,-0.00013510012486294735,-0.00013510012486294735,1,0,6.733345344298684,0.0,92.0,0.0,300.0,300.0,603.1857894892403,0.008042477193189871,0.008042477193189871,0.0,0.0,0.0,0.0,0.0,0.0,0.0,33.0,25.0,300.0,33.0,0.0,0.0,171.82451353810862,771652611.9977574,4787654.927787101,4490934.361508401,25.0,2.0812499999999994,3.0688127507812477,0.0,0.0,0.0,-0.0001182104143859155,3.949996186759842,41.753220721826644,5140163.889588952,4821596.164243484,0.0,23.04242571943345,0.0,18.275189992494614,2,0.0,22.79161299017579,7.1099931361677156,16.154183034477988,83.81128494162749,0.00048424355394805077,0.0,84.52656414210024,0.0004909817425696059,0.001443284980975657,0.0,138.9706264274123,0.0,83.84288974103039,0.00026951921440002586,300.0,0.0,603.1857894892403,21131.391035525066,0.0,28249.999999999996,603.1857894892403,0.0,16.0,0.021351709362450986,113.0,28249.999999999996,603.1857894892403,0.0,16.0,0.021351709362450986,113.0,20624.999999999996,603.1857894892403,0.0,16.0,0.029245371611599534,82.5,150.79644737231007,0.0,40293.87161547284,603.1857894892403,0.0,0.5551838902766948,0.6644177368386289,1.7987455634865557
4422,5730,21,B3-a,6,0,An experimental study of flexural cracking in reinforced concrete members under short term loads,2004,0,Australia,University of New South Wales,0,"R.I. Gilbert, S. Nejadi",3800.0,3500.0,1167.0,1167.0,333.0,250,"[1,2,6]","[3,25,26]",65.0,"[0,0,0]",2,41.753220721826644,"[1,150x300,0]","[14,27,28,48,55,63,68]",3.4483225130240114,"[3,500x100x100,3]","[7,17,28]",29702.917312765745,"[3,500x100x100,1]","[27,68]","[0,0,0,0,0,20,0,0,0]",200000.0,2,500.0,[16],[300],[3],[25],[0],[0],0.0,0.0,0,0,0.0,0.0,0.0,0,0,[0],[0],[0],[0],[0],1,2,0,2,3,2,0.0,1,0.0,43.91381275078125,268.1984854301332,54,1,0.0,0,0,0,10,0.109,0.0,0.18,120.5555556,191.0,0,-1,6,2,1,0,83249.99999999999,603.1857894892403,28,0.5,CN,36.3,1.1502264661660233,28.299999999999997,50.305085207020056,3.6318396243841695,4.67,4.4340245719282665,4.72139151169942,4.482819266931215,6.071,4.482819266931215,2.7649973307318887,2.5422877370689183,3.555371070854327,27011.661557768264,0.0,1.7739605509357248,1.7739605509357248,0.0,1.3612084165903533,1.3612084165903533,0.0,3.135168967526078,3.135168967526078,28288.492678824517,-4.702100733765329e-05,-4.702100733765329e-05,-8.807911752529406e-05,-8.807911752529406e-05,-0.00013510012486294735,-0.00013510012486294735,-0.00013510012486294735,1,0,6.733345344298684,0.0,92.0,0.0,300.0,300.0,603.1857894892403,0.008042477193189871,0.008042477193189871,0.0,0.0,0.0,0.0,0.0,0.0,0.0,33.0,25.0,300.0,33.0,0.0,0.0,171.82451353810862,771652611.9977574,4787654.927787101,4490934.361508401,25.0,2.0812499999999994,3.0688127507812477,0.0,0.0,0.0,-0.0001182104143859155,3.949996186759842,41.753220721826644,5140163.889588952,4821596.164243484,0.0,23.04242571943345,0.0,18.275189992494614,2,0.0,22.79161299017579,7.1099931361677156,16.154183034477988,83.81128494162749,0.0005187047157903803,0.0,84.64296525831226,0.0005270576629136778,0.0015464779370577438,0.0,138.9706264274123,0.0,83.84288974103039,0.0002695192144000259,300.0,0.0,603.1857894892403,21160.491314578063,0.0,28249.999999999996,603.1857894892403,0.0,16.0,0.021351709362450986,113.0,28249.999999999996,603.1857894892403,0.0,16.0,0.021351709362450986,113.0,20624.999999999996,603.1857894892403,0.0,16.0,0.029245371611599534,82.5,150.79644737231007,0.0,40293.87161547284,603.1857894892403,0.0,0.5454620089085882,0.6444965293091544,1.92675317757063
4423,5731,21,B3-a,7,0,An experimental study of flexural cracking in reinforced concrete members under short term loads,2004,0,Australia,University of New South Wales,0,"R.I. Gilbert, S. Nejadi",3800.0,3500.0,1167.0,1167.0,333.0,250,"[1,2,6]","[3,25,26]",65.0,"[0,0,0]",2,41.753220721826644,"[1,150x300,0]","[14,27,28,48,55,63,68]",3.4483225130240114,"[3,500x100x100,3]","[7,17,28]",29702.917312765745,"[3,500x100x100,1]","[27,68]","[0,0,0,0,0,20,0,0,0]",200000.0,2,500.0,[16],[300],[3],[25],[0],[0],0.0,0.0,0,0,0.0,0.0,0.0,0,0,[0],[0],[0],[0],[0],1,2,0,2,3,2,0.0,1,0.0,46.83131275078125,286.08684726028974,54,1,0.0,0,0,0,11,0.115,0.0,0.18,108.5,191.0,0,-1,6,2,1,0,83249.99999999999,603.1857894892403,28,0.5,CN,36.3,1.1502264661660233,28.299999999999997,50.305085207020056,3.6318396243841695,4.67,4.4340245719282665,4.72139151169942,4.482819266931215,6.071,4.482819266931215,2.7649973307318887,2.5422877370689183,3.555371070854327,27011.661557768264,0.0,1.7739605509357248,1.7739605509357248,0.0,1.3612084165903533,1.3612084165903533,0.0,3.135168967526078,3.135168967526078,28288.492678824517,-4.702100733765329e-05,-4.702100733765329e-05,-8.807911752529406e-05,-8.807911752529406e-05,-0.00013510012486294735,-0.00013510012486294735,-0.00013510012486294735,1,0,6.733345344298684,0.0,92.0,0.0,300.0,300.0,603.1857894892403,0.008042477193189871,0.008042477193189871,0.0,0.0,0.0,0.0,0.0,0.0,0.0,33.0,25.0,300.0,33.0,0.0,0.0,171.82451353810862,771652611.9977574,4787654.927787101,4490934.361508401,25.0,2.0812499999999994,3.0688127507812477,0.0,0.0,0.0,-0.0001182104143859155,3.949996186759842,41.753220721826644,5140163.889588952,4821596.164243484,0.0,23.04242571943345,0.0,18.275189992494614,2,0.0,22.79161299017579,7.1099931361677156,16.154183034477988,83.81128494162749,0.0005531658776327102,0.0,84.76142671729276,0.0005633081693722276,0.0016497459009255531,0.0,138.9706264274123,0.0,83.84288974103039,0.00026951921440002586,300.0,0.0,603.1857894892403,21190.10667932319,0.0,28249.999999999996,603.1857894892403,0.0,16.0,0.021351709362450986,113.0,28249.999999999996,603.1857894892403,0.0,16.0,0.021351709362450986,113.0,20624.999999999996,603.1857894892403,0.0,16.0,0.029245371611599534,82.5,150.79644737231007,0.0,40293.87161547284,603.1857894892403,0.0,0.537990435828769,0.6284749209523085,2.0547607916547044
4424,5732,21,B3-a,8,0,An experimental study of flexural cracking in reinforced concrete members under short term loads,2004,0,Australia,University of New South Wales,0,"R.I. Gilbert, S. Nejadi",3800.0,3500.0,1167.0,1167.0,333.0,250,"[1,2,6]","[3,25,26]",65.0,"[0,0,0]",2,41.753220721826644,"[1,150x300,0]","[14,27,28,48,55,63,68]",3.4483225130240114,"[3,500x100x100,3]","[7,17,28]",29702.917312765745,"[3,500x100x100,1]","[27,68]","[0,0,0,0,0,20,0,0,0]",200000.0,2,500.0,[16],[300],[3],[25],[0],[0],0.0,0.0,0,0,0.0,0.0,0.0,0,0,[0],[0],[0],[0],[0],1,2,0,2,3,2,0.0,1,0.0,49.74881275078125,303.98560812728255,54,1,0.0,0,0,0,11,0.12,0.0,0.2,108.5,191.0,0,-1,6,2,1,0,83249.99999999999,603.1857894892403,28,0.5,CN,36.3,1.1502264661660233,28.299999999999997,50.305085207020056,3.6318396243841695,4.67,4.4340245719282665,4.72139151169942,4.482819266931215,6.071,4.482819266931215,2.7649973307318887,2.5422877370689183,3.555371070854327,27011.661557768264,0.0,1.7739605509357248,1.7739605509357248,0.0,1.3612084165903533,1.3612084165903533,0.0,3.135168967526078,3.135168967526078,28288.492678824517,-4.702100733765329e-05,-4.702100733765329e-05,-8.807911752529406e-05,-8.807911752529406e-05,-0.00013510012486294735,-0.00013510012486294735,-0.00013510012486294735,1,0,6.733345344298684,0.0,92.0,0.0,300.0,300.0,603.1857894892403,0.008042477193189871,0.008042477193189871,0.0,0.0,0.0,0.0,0.0,0.0,0.0,33.0,25.0,300.0,33.0,0.0,0.0,171.82451353810862,771652611.9977574,4787654.927787101,4490934.361508401,25.0,2.0812499999999994,3.0688127507812477,0.0,0.0,0.0,-0.0001182104143859155,3.949996186759842,41.753220721826644,5140163.889588952,4821596.164243484,0.0,23.04242571943345,0.0,18.275189992494614,2,0.0,22.79161299017579,7.1099931361677156,16.154183034477988,83.81128494162749,0.0005876270394750398,0.0,84.88201868952318,0.0005997386158334453,0.001753091372848097,0.0,138.9706264274123,0.0,83.84288974103039,0.0002695192144000259,300.0,0.0,603.1857894892403,21220.2546723808,0.0,28249.999999999996,603.1857894892403,0.0,16.0,0.021351709362450986,113.0,28249.999999999996,603.1857894892403,0.0,16.0,0.021351709362450986,113.0,20624.999999999996,603.1857894892403,0.0,16.0,0.029245371611599534,82.5,150.79644737231007,0.0,40293.87161547284,603.1857894892403,0.0,0.5321335890111865,0.6153718049989687,2.182768405738779
4425,5733,21,B3-a,9,0,An experimental study of flexural cracking in reinforced concrete members under short term loads,2004,0,Australia,University of New South Wales,0,"R.I. Gilbert, S. Nejadi",3800.0,3500.0,1167.0,1167.0,333.0,250,"[1,2,6]","[3,25,26]",65.0,"[0,0,0]",2,41.753220721826644,"[1,150x300,0]","[14,27,28,48,55,63,68]",3.4483225130240114,"[3,500x100x100,3]","[7,17,28]",29702.917312765745,"[3,500x100x100,1]","[27,68]","[0,0,0,0,0,20,0,0,0]",200000.0,2,500.0,[16],[300],[3],[25],[0],[0],0.0,0.0,0,0,0.0,0.0,0.0,0,0,[0],[0],[0],[0],[0],1,2,0,2,3,2,0.0,1,0.0,52.666312750781245,321.8951306073301,54,1,0.0,0,0,0,11,0.125,0.0,0.2,108.5,191.0,0,-1,6,2,1,0,83249.99999999999,603.1857894892403,28,0.5,CN,36.3,1.1502264661660233,28.299999999999997,50.305085207020056,3.6318396243841695,4.67,4.4340245719282665,4.72139151169942,4.482819266931215,6.071,4.482819266931215,2.7649973307318887,2.5422877370689183,3.555371070854327,27011.661557768264,0.0,1.7739605509357248,1.7739605509357248,0.0,1.3612084165903533,1.3612084165903533,0.0,3.135168967526078,3.135168967526078,28288.492678824517,-4.702100733765329e-05,-4.702100733765329e-05,-8.807911752529406e-05,-8.807911752529406e-05,-0.00013510012486294735,-0.00013510012486294735,-0.00013510012486294735,1,0,6.733345344298684,0.0,92.0,0.0,300.0,300.0,603.1857894892403,0.008042477193189871,0.008042477193189871,0.0,0.0,0.0,0.0,0.0,0.0,0.0,33.0,25.0,300.0,33.0,0.0,0.0,171.82451353810862,771652611.9977574,4787654.927787101,4490934.361508401,25.0,2.0812499999999994,3.0688127507812477,0.0,0.0,0.0,-0.0001182104143859155,3.949996186759842,41.753220721826644,5140163.889588952,4821596.164243484,0.0,23.04242571943345,0.0,18.275189992494614,2,0.0,22.79161299017579,7.1099931361677156,16.154183034477988,83.81128494162749,0.0006220882013173695,0.0,85.0048150541488,0.0006363546246628439,0.001856516983583595,0.0,138.9706264274123,0.0,83.84288974103039,0.0002695192144000259,300.0,0.0,603.1857894892403,21250.953763537207,0.0,28249.999999999996,603.1857894892403,0.0,16.0,0.021351709362450986,113.0,28249.999999999996,603.1857894892403,0.0,16.0,0.021351709362450986,113.0,20624.999999999996,603.1857894892403,0.0,16.0,0.029245371611599534,82.5,150.79644737231007,0.0,40293.87161547284,603.1857894892403,0.0,0.5274653713604169,0.6044973333990297,2.310776019822853
