Repository: iavdesch/Research

Readme
======

The supporting files are related to the study "A method for determining the performance of formulas for calculating the crack width and spacing in reinforced concrete elements".

The following files are relevant:
Research/Method_comparing_CWFs/Data_processing_for_GitHuB_Final (contains the data processing of the database "Crack width and crack spacing in reinforced and prestressed concrete elements: database")
Research/Method_comparing_CWFs/CWF_analysis_for_GitHuB_Final (contains the evaluation of the different crack width formulas)

File: Method_comparing_CWFs/Datasets_used/Working_database_no_hordijk_initshrink.csv (part 78 of 84)
,ID,EPID,ELID,LOADID,DOI,title,year,journal,country,institution,laboratory,authors,Ltot,Lspan,Lcons,Lmeas,h,b,hc,thc,RH,Temp,pd,fcm,catfcm,tfcm,fctm,catfctm,tfctm,Ecm,catEcm,tEcm,mix,Es,fsr,fy,phi,zs,nbl,clat,phit,st,phiw,sw,type,method,fpk,fp01k,Ep,rel,fpr,npl,phip,Ap,zp,cplat,catf,epsin,catcal,selfw,typew,locw,epsc,Nrep,N,M,sigs,t0,t,PL,catp,t0p,tp,ncr,wm,wk,wmax,sm,smax,indLR,indNP,indtfcm,indtfctm,indtEcm,slab,Ac,Astot,ts,sc,class_C,fcm28,Bcc,fck28,fcm_cube_150,fctm28,fctmfl28,fctmfl,fct095_28,fct095,fct095fl_28,fct095fl,fct005,fct005_28,fct005fl,Ecm28,phi_bc,phi_bc_prestress,phi_bc_prior_load,phi_dc,phi_dc_prestress,phi_dc_prior_load,phi_creep,phi_creep_prestress,phi_creep_prior_load,Ecm0,eps_cbs,eps_cbs_prestress,eps_cds,eps_cds_prestress,shrinkage,shrinkage_prestress,shrinkage_init,bondLR,bondPR,ae,ap,sxLR,sxNP,zstot,zstensinit,Astensinit,rhotot,rhotensinit,At,Aw,Aptot,zptot,zeta1,zeta,phi_peq,ry,cy,ry0,rx,ryp,cyp,cog,Izz,Wb,Wt,rho,qself,Mself,ep,Mp,pre_loss,initstrain,fctmorg,fcmorg,W_Ib,W_It,Ncr095,Mcr095,Ncr005,Mcr005,CS,Ncr,Mcr,tau_bms,tau_max,xcinit,epsinit,dpsigs,xc,eps,epsbot,sigssimpl,sigsr,dpsigsr,xc_sr,eps_sr,zstottens,zptottens,Astens,Actens,Aptens,Aceff_MC2020,Aseff_MC2020,Apeff_MC2020,phi_eq_MC2020,rhoeff_MC2020,hceff_MC2020,Aceff_FPR,Aseff_FPR,Apeff_FPR,phi_eq_FPR,rhoeff_FPR,hceff_FPR,Aceff_SMTCM,Aseff_SMTCM,Apeff_SMTCM,phi_eq_SMTCM,rhoeff_SMTCM,hceff_SMTCM,sumcirc_SMTCM,sumcirc_p_SMTCM,Actensstate1,Astensstate1,Aptensstate1,r,p,k1
4427,5735,21,B3-b,2,0,An experimental study of flexural cracking in reinforced concrete members under short term loads,2004,0,Australia,University of New South Wales,0,"R.I. Gilbert, S. Nejadi",3800.0,3500.0,1167.0,1167.0,333.0,250,"[1,2,6]","[3,25,27]",65.0,"[0,0,0]",2,41.89073611034595,"[1,150x300,0]","[14,27,28,48,55,63,68]",3.449344562874699,"[3,500x100x100,3]","[7,17,28]",29735.164794621902,"[3,500x100x100,1]","[27,68]","[0,0,0,0,0,20,0,0,0]",200000.0,2,500.0,[16],[300],[3],[25],[0],[0],0.0,0.0,0,0,0.0,0.0,0.0,0,0,[0],[0],[0],[0],[0],1,2,0,2,3,2,0.0,1,0.0,26.408812750781248,161.05426311128662,55,1,0.0,0,0,0,5,0.05,0.0,0.05,239.25,353.0,0,-1,6,2,1,0,83249.99999999999,603.1857894892403,28,0.5,CN,36.3,1.1540147688800537,28.299999999999997,50.47076639800717,3.6318396243841695,4.67,4.435338774452702,4.72139151169942,4.484147931737109,6.071,4.484147931737109,2.7704576942739023,2.5422877370689183,3.5623922778398986,27011.661557768264,0.0,1.7766332578627424,1.7766332578627424,0.0,1.3642928359067443,1.3642928359067443,0.0,3.1409260937694867,3.1409260937694867,28319.204566306573,-4.7209974852573985e-05,-4.7209974852573985e-05,-8.969701959118888e-05,-8.969701959118888e-05,-0.00013690699444376286,-0.00013690699444376286,-0.00013690699444376286,1,0,6.726043100194061,0.0,92.0,0.0,300.0,300.0,603.1857894892403,0.008042477193189871,0.008042477193189871,0.0,0.0,0.0,0.0,0.0,0.0,0.0,33.0,25.0,300.0,33.0,0.0,0.0,171.81800214446974,771646842.9718142,4787425.725194524,4491070.978249359,25.0,2.0812499999999994,3.0688127507812477,0.0,0.0,0.0,-0.00011980763929497827,3.957796706105575,41.89073611034595,5139507.262627873,4821357.705502987,0.0,23.046310861860626,0.0,18.30894098428761,2,0.0,22.79545584351467,7.124034070990035,16.180763291317938,83.77320365461885,0.0003117265527072444,0.0,83.90538672021854,0.00031267138093341544,0.0009282450121703163,0.0,138.98206835019147,0.0,83.7761915194592,0.00026924390190185887,300.0,0.0,603.1857894892403,20976.096680054638,0.0,28249.999999999996,603.1857894892403,0.0,16.0,0.021351709362450986,113.0,28249.999999999996,603.1857894892403,0.0,16.0,0.021351709362450986,113.0,20624.999999999996,603.1857894892403,0.0,16.0,0.029245371611599534,82.5,150.79644737231007,0.0,40295.49946388256,603.1857894892403,0.0,0.7150069405616494,0.9065254611537394,1.1585121583911901
4428,5736,21,B3-b,3,0,An experimental study of flexural cracking in reinforced concrete members under short term loads,2004,0,Australia,University of New South Wales,0,"R.I. Gilbert, S. Nejadi",3800.0,3500.0,1167.0,1167.0,333.0,250,"[1,2,6]","[3,25,27]",65.0,"[0,0,0]",2,41.89073611034595,"[1,150x300,0]","[14,27,28,48,55,63,68]",3.449344562874699,"[3,500x100x100,3]","[7,17,28]",29735.164794621902,"[3,500x100x100,1]","[27,68]","[0,0,0,0,0,20,0,0,0]",200000.0,2,500.0,[16],[300],[3],[25],[0],[0],0.0,0.0,0,0,0.0,0.0,0.0,0,0,[0],[0],[0],[0],[0],1,2,0,2,3,2,0.0,1,0.0,29.32631275078125,178.8850176480575,55,1,0.0,0,0,0,5,0.062,0.0,0.08,239.25,353.0,0,-1,6,2,1,0,83249.99999999999,603.1857894892403,28,0.5,CN,36.3,1.1540147688800537,28.299999999999997,50.47076639800717,3.6318396243841695,4.67,4.435338774452702,4.72139151169942,4.484147931737109,6.071,4.484147931737109,2.7704576942739023,2.5422877370689183,3.5623922778398986,27011.661557768264,0.0,1.7766332578627424,1.7766332578627424,0.0,1.3642928359067443,1.3642928359067443,0.0,3.1409260937694867,3.1409260937694867,28319.204566306573,-4.7209974852573985e-05,-4.7209974852573985e-05,-8.969701959118888e-05,-8.969701959118888e-05,-0.00013690699444376286,-0.00013690699444376286,-0.00013690699444376286,1,0,6.726043100194061,0.0,92.0,0.0,300.0,300.0,603.1857894892403,0.008042477193189871,0.008042477193189871,0.0,0.0,0.0,0.0,0.0,0.0,0.0,33.0,25.0,300.0,33.0,0.0,0.0,171.81800214446974,771646842.9718142,4787425.725194524,4491070.978249359,25.0,2.0812499999999994,3.0688127507812477,0.0,0.0,0.0,-0.00011980763929497827,3.957796706105575,41.89073611034595,5139507.262627873,4821357.705502987,0.0,23.046310861860626,0.0,18.30894098428761,2,0.0,22.79545584351467,7.124034070990035,16.180763291317938,83.77320365461885,0.00034616438321882174,0.0,84.01158954636645,0.0003478986360212436,0.0010310806979090558,0.0,138.9820683501919,0.0,83.77619151945899,0.00026924390190185876,300.0,0.0,603.1857894892403,21002.647386591616,0.0,28249.999999999996,603.1857894892403,0.0,16.0,0.021351709362450986,113.0,28249.999999999996,603.1857894892403,0.0,16.0,0.021351709362450986,113.0,20624.999999999996,603.1857894892403,0.0,16.0,0.029245371611599534,82.5,150.79644737231007,0.0,40295.49946388256,603.1857894892403,0.0,0.6501238369105101,0.8250256232012816,1.286498192977554
4429,5737,21,B3-b,4,0,An experimental study of flexural cracking in reinforced concrete members under short term loads,2004,0,Australia,University of New South Wales,0,"R.I. Gilbert, S. Nejadi",3800.0,3500.0,1167.0,1167.0,333.0,250,"[1,2,6]","[3,25,27]",65.0,"[0,0,0]",2,41.89073611034595,"[1,150x300,0]","[14,27,28,48,55,63,68]",3.449344562874699,"[3,500x100x100,3]","[7,17,28]",29735.164794621902,"[3,500x100x100,1]","[27,68]","[0,0,0,0,0,20,0,0,0]",200000.0,2,500.0,[16],[300],[3],[25],[0],[0],0.0,0.0,0,0,0.0,0.0,0.0,0,0,[0],[0],[0],[0],[0],1,2,0,2,3,2,0.0,1,0.0,32.243812750781245,196.72426905263433,55,1,0.0,0,0,0,8,0.069,0.0,0.1,136.7142857,196.0,0,-1,6,2,1,0,83249.99999999999,603.1857894892403,28,0.5,CN,36.3,1.1540147688800537,28.299999999999997,50.47076639800717,3.6318396243841695,4.67,4.435338774452702,4.72139151169942,4.484147931737109,6.071,4.484147931737109,2.7704576942739023,2.5422877370689183,3.5623922778398986,27011.661557768264,0.0,1.7766332578627424,1.7766332578627424,0.0,1.3642928359067443,1.3642928359067443,0.0,3.1409260937694867,3.1409260937694867,28319.204566306573,-4.7209974852573985e-05,-4.7209974852573985e-05,-8.969701959118888e-05,-8.969701959118888e-05,-0.00013690699444376286,-0.00013690699444376286,-0.00013690699444376286,1,0,6.726043100194061,0.0,92.0,0.0,300.0,300.0,603.1857894892403,0.008042477193189871,0.008042477193189871,0.0,0.0,0.0,0.0,0.0,0.0,0.0,33.0,25.0,300.0,33.0,0.0,0.0,171.81800214446974,771646842.9718142,4787425.725194524,4491070.978249359,25.0,2.0812499999999994,3.0688127507812477,0.0,0.0,0.0,-0.00011980763929497827,3.957796706105575,41.89073611034595,5139507.262627873,4821357.705502987,0.0,23.046310861860626,0.0,18.30894098428761,2,0.0,22.79545584351467,7.124034070990035,16.180763291317938,83.77320365461885,0.00038060221373039895,0.0,84.1195350932852,0.0003832758573459795,0.0011339800375501782,0.0,138.98206835019147,0.0,83.7761915194592,0.00026924390190185887,300.0,0.0,603.1857894892403,21029.633773321304,0.0,28249.999999999996,603.1857894892403,0.0,16.0,0.021351709362450986,113.0,28249.999999999996,603.1857894892403,0.0,16.0,0.021351709362450986,113.0,20624.999999999996,603.1857894892403,0.0,16.0,0.029245371611599534,82.5,150.79644737231007,0.0,40295.49946388256,603.1857894892403,0.0,0.6114688782735678,0.7659047076872023,1.4144842275639178
4430,5738,21,B3-b,5,0,An experimental study of flexural cracking in reinforced concrete members under short term loads,2004,0,Australia,University of New South Wales,0,"R.I. Gilbert, S. Nejadi",3800.0,3500.0,1167.0,1167.0,333.0,250,"[1,2,6]","[3,25,27]",65.0,"[0,0,0]",2,41.89073611034595,"[1,150x300,0]","[14,27,28,48,55,63,68]",3.449344562874699,"[3,500x100x100,3]","[7,17,28]",29735.164794621902,"[3,500x100x100,1]","[27,68]","[0,0,0,0,0,20,0,0,0]",200000.0,2,500.0,[16],[300],[3],[25],[0],[0],0.0,0.0,0,0,0.0,0.0,0.0,0,0,[0],[0],[0],[0],[0],1,2,0,2,3,2,0.0,1,0.0,35.16131275078125,214.57228476494464,55,1,0.0,0,0,0,9,0.069,0.0,0.1,129.875,196.0,0,-1,6,2,1,0,83249.99999999999,603.1857894892403,28,0.5,CN,36.3,1.1540147688800537,28.299999999999997,50.47076639800717,3.6318396243841695,4.67,4.435338774452702,4.72139151169942,4.484147931737109,6.071,4.484147931737109,2.7704576942739023,2.5422877370689183,3.5623922778398986,27011.661557768264,0.0,1.7766332578627424,1.7766332578627424,0.0,1.3642928359067443,1.3642928359067443,0.0,3.1409260937694867,3.1409260937694867,28319.204566306573,-4.7209974852573985e-05,-4.7209974852573985e-05,-8.969701959118888e-05,-8.969701959118888e-05,-0.00013690699444376286,-0.00013690699444376286,-0.00013690699444376286,1,0,6.726043100194061,0.0,92.0,0.0,300.0,300.0,603.1857894892403,0.008042477193189871,0.008042477193189871,0.0,0.0,0.0,0.0,0.0,0.0,0.0,33.0,25.0,300.0,33.0,0.0,0.0,171.81800214446974,771646842.9718142,4787425.725194524,4491070.978249359,25.0,2.0812499999999994,3.0688127507812477,0.0,0.0,0.0,-0.00011980763929497827,3.957796706105575,41.89073611034595,5139507.262627873,4821357.705502987,0.0,23.046310861860626,0.0,18.30894098428761,2,0.0,22.79545584351467,7.124034070990035,16.180763291317938,83.77320365461885,0.00041504004424197633,0.0,84.22927780380127,0.00041880725055063275,0.0012369449780060124,0.0,138.9820683501919,0.0,83.77619151945899,0.00026924390190185876,300.0,0.0,603.1857894892403,21057.06945095032,0.0,28249.999999999996,603.1857894892403,0.0,16.0,0.021351709362450986,113.0,28249.999999999996,603.1857894892403,0.0,16.0,0.021351709362450986,113.0,20624.999999999996,603.1857894892403,0.0,16.0,0.029245371611599534,82.5,150.79644737231007,0.0,40295.49946388256,603.1857894892403,0.0,0.5859859091152165,0.7224558860038574,1.542470262150282
4431,5739,21,B3-b,6,0,An experimental study of flexural cracking in reinforced concrete members under short term loads,2004,0,Australia,University of New South Wales,0,"R.I. Gilbert, S. Nejadi",3800.0,3500.0,1167.0,1167.0,333.0,250,"[1,2,6]","[3,25,27]",65.0,"[0,0,0]",2,41.89073611034595,"[1,150x300,0]","[14,27,28,48,55,63,68]",3.449344562874699,"[3,500x100x100,3]","[7,17,28]",29735.164794621902,"[3,500x100x100,1]","[27,68]","[0,0,0,0,0,20,0,0,0]",200000.0,2,500.0,[16],[300],[3],[25],[0],[0],0.0,0.0,0,0,0.0,0.0,0.0,0,0,[0],[0],[0],[0],[0],1,2,0,2,3,2,0.0,1,0.0,38.078812750781246,232.42934511427342,55,1,0.0,0,0,0,9,0.081,0.0,0.13,129.875,196.0,0,-1,6,2,1,0,83249.99999999999,603.1857894892403,28,0.5,CN,36.3,1.1540147688800537,28.299999999999997,50.47076639800717,3.6318396243841695,4.67,4.435338774452702,4.72139151169942,4.484147931737109,6.071,4.484147931737109,2.7704576942739023,2.5422877370689183,3.5623922778398986,27011.661557768264,0.0,1.7766332578627424,1.7766332578627424,0.0,1.3642928359067443,1.3642928359067443,0.0,3.1409260937694867,3.1409260937694867,28319.204566306573,-4.7209974852573985e-05,-4.7209974852573985e-05,-8.969701959118888e-05,-8.969701959118888e-05,-0.00013690699444376286,-0.00013690699444376286,-0.00013690699444376286,1,0,6.726043100194061,0.0,92.0,0.0,300.0,300.0,603.1857894892403,0.008042477193189871,0.008042477193189871,0.0,0.0,0.0,0.0,0.0,0.0,0.0,33.0,25.0,300.0,33.0,0.0,0.0,171.81800214446974,771646842.9718142,4787425.725194524,4491070.978249359,25.0,2.0812499999999994,3.0688127507812477,0.0,0.0,0.0,-0.00011980763929497827,3.957796706105575,41.89073611034595,5139507.262627873,4821357.705502987,0.0,23.046310861860626,0.0,18.30894098428761,2,0.0,22.79545584351467,7.124034070990035,16.180763291317938,83.77320365461885,0.0004494778747535535,0.0,84.34087474516325,0.00045449721314177495,0.0013399775588298127,0.0,138.98206835019147,0.0,83.7761915194592,0.00026924390190185887,300.0,0.0,603.1857894892403,21084.96868629082,0.0,28249.999999999996,603.1857894892403,0.0,16.0,0.021351709362450986,113.0,28249.999999999996,603.1857894892403,0.0,16.0,0.021351709362450986,113.0,20624.999999999996,603.1857894892403,0.0,16.0,0.029245371611599534,82.5,150.79644737231007,0.0,40295.49946388256,603.1857894892403,0.0,0.5681726130816599,0.6897286726873788,1.6704562967366456
4432,5740,21,B3-b,7,0,An experimental study of flexural cracking in reinforced concrete members under short term loads,2004,0,Australia,University of New South Wales,0,"R.I. Gilbert, S. Nejadi",3800.0,3500.0,1167.0,1167.0,333.0,250,"[1,2,6]","[3,25,27]",65.0,"[0,0,0]",2,41.89073611034595,"[1,150x300,0]","[14,27,28,48,55,63,68]",3.449344562874699,"[3,500x100x100,3]","[7,17,28]",29735.164794621902,"[3,500x100x100,1]","[27,68]","[0,0,0,0,0,20,0,0,0]",200000.0,2,500.0,[16],[300],[3],[25],[0],[0],0.0,0.0,0,0,0.0,0.0,0.0,0,0,[0],[0],[0],[0],[0],1,2,0,2,3,2,0.0,1,0.0,40.99631275078125,250.29574417627154,55,1,0.0,0,0,0,9,0.086,0.0,0.13,129.875,196.0,0,-1,6,2,1,0,83249.99999999999,603.1857894892403,28,0.5,CN,36.3,1.1540147688800537,28.299999999999997,50.47076639800717,3.6318396243841695,4.67,4.435338774452702,4.72139151169942,4.484147931737109,6.071,4.484147931737109,2.7704576942739023,2.5422877370689183,3.5623922778398986,27011.661557768264,0.0,1.7766332578627424,1.7766332578627424,0.0,1.3642928359067443,1.3642928359067443,0.0,3.1409260937694867,3.1409260937694867,28319.204566306573,-4.7209974852573985e-05,-4.7209974852573985e-05,-8.969701959118888e-05,-8.969701959118888e-05,-0.00013690699444376286,-0.00013690699444376286,-0.00013690699444376286,1,0,6.726043100194061,0.0,92.0,0.0,300.0,300.0,603.1857894892403,0.008042477193189871,0.008042477193189871,0.0,0.0,0.0,0.0,0.0,0.0,0.0,33.0,25.0,300.0,33.0,0.0,0.0,171.81800214446974,771646842.9718142,4787425.725194524,4491070.978249359,25.0,2.0812499999999994,3.0688127507812477,0.0,0.0,0.0,-0.00011980763929497827,3.957796706105575,41.89073611034595,5139507.262627873,4821357.705502987,0.0,23.046310861860626,0.0,18.30894098428761,2,0.0,22.79545584351467,7.124034070990035,16.180763291317938,83.77320365461885,0.0004839157052651309,0.0,84.45438578416683,0.0004903503468558445,0.00144307991833245,0.0,138.98206835019147,0.0,83.7761915194592,0.00026924390190185887,300.0,0.0,603.1857894892403,21113.346446041716,0.0,28249.999999999996,603.1857894892403,0.0,16.0,0.021351709362450986,113.0,28249.999999999996,603.1857894892403,0.0,16.0,0.021351709362450986,113.0,20624.999999999996,603.1857894892403,0.0,16.0,0.029245371611599534,82.5,150.79644737231007,0.0,40295.49946388256,603.1857894892403,0.0,0.5552079572181787,0.6644685094763797,1.7984423313230098
4433,5741,21,B3-b,8,0,An experimental study of flexural cracking in reinforced concrete members under short term loads,2004,0,Australia,University of New South Wales,0,"R.I. Gilbert, S. Nejadi",3800.0,3500.0,1167.0,1167.0,333.0,250,"[1,2,6]","[3,25,27]",65.0,"[0,0,0]",2,41.89073611034595,"[1,150x300,0]","[14,27,28,48,55,63,68]",3.449344562874699,"[3,500x100x100,3]","[7,17,28]",29735.164794621902,"[3,500x100x100,1]","[27,68]","[0,0,0,0,0,20,0,0,0]",200000.0,2,500.0,[16],[300],[3],[25],[0],[0],0.0,0.0,0,0,0.0,0.0,0.0,0,0,[0],[0],[0],[0],[0],1,2,0,2,3,2,0.0,1,0.0,43.91381275078125,268.1717907036168,55,1,0.0,0,0,0,11,0.085,0.0,0.15,103.9,165.0,0,-1,6,2,1,0,83249.99999999999,603.1857894892403,28,0.5,CN,36.3,1.1540147688800537,28.299999999999997,50.47076639800717,3.6318396243841695,4.67,4.435338774452702,4.72139151169942,4.484147931737109,6.071,4.484147931737109,2.7704576942739023,2.5422877370689183,3.5623922778398986,27011.661557768264,0.0,1.7766332578627424,1.7766332578627424,0.0,1.3642928359067443,1.3642928359067443,0.0,3.1409260937694867,3.1409260937694867,28319.204566306573,-4.7209974852573985e-05,-4.7209974852573985e-05,-8.969701959118888e-05,-8.969701959118888e-05,-0.00013690699444376286,-0.00013690699444376286,-0.00013690699444376286,1,0,6.726043100194061,0.0,92.0,0.0,300.0,300.0,603.1857894892403,0.008042477193189871,0.008042477193189871,0.0,0.0,0.0,0.0,0.0,0.0,0.0,33.0,25.0,300.0,33.0,0.0,0.0,171.81800214446974,771646842.9718142,4787425.725194524,4491070.978249359,25.0,2.0812499999999994,3.0688127507812477,0.0,0.0,0.0,-0.00011980763929497827,3.957796706105575,41.89073611034595,5139507.262627873,4821357.705502987,0.0,23.046310861860626,0.0,18.30894098428761,2,0.0,22.79545584351467,7.124034070990035,16.180763291317938,83.77320365461885,0.0005183535357767081,0.0,84.56987377676529,0.0005263714710632699,0.0015462543002220327,0.0,138.98206835019147,0.0,83.7761915194592,0.00026924390190185887,300.0,0.0,603.1857894892403,21142.218444191327,0.0,28249.999999999996,603.1857894892403,0.0,16.0,0.021351709362450986,113.0,28249.999999999996,603.1857894892403,0.0,16.0,0.021351709362450986,113.0,20624.999999999996,603.1857894892403,0.0,16.0,0.029245371611599534,82.5,150.79644737231007,0.0,40295.49946388256,603.1857894892403,0.0,0.5454813898813613,0.6445397314939403,1.9264283659093735
4434,5742,21,B3-b,9,0,An experimental study of flexural cracking in reinforced concrete members under short term loads,2004,0,Australia,University of New South Wales,0,"R.I. Gilbert, S. Nejadi",3800.0,3500.0,1167.0,1167.0,333.0,250,"[1,2,6]","[3,25,27]",65.0,"[0,0,0]",2,41.89073611034595,"[1,150x300,0]","[14,27,28,48,55,63,68]",3.449344562874699,"[3,500x100x100,3]","[7,17,28]",29735.164794621902,"[3,500x100x100,1]","[27,68]","[0,0,0,0,0,20,0,0,0]",200000.0,2,500.0,[16],[300],[3],[25],[0],[0],0.0,0.0,0,0,0.0,0.0,0.0,0,0,[0],[0],[0],[0],[0],1,2,0,2,3,2,0.0,1,0.0,46.83131275078125,286.05780914142076,55,1,0.0,0,0,0,11,0.098,0.0,0.18,103.9,165.0,0,-1,6,2,1,0,83249.99999999999,603.1857894892403,28,0.5,CN,36.3,1.1540147688800537,28.299999999999997,50.47076639800717,3.6318396243841695,4.67,4.435338774452702,4.72139151169942,4.484147931737109,6.071,4.484147931737109,2.7704576942739023,2.5422877370689183,3.5623922778398986,27011.661557768264,0.0,1.7766332578627424,1.7766332578627424,0.0,1.3642928359067443,1.3642928359067443,0.0,3.1409260937694867,3.1409260937694867,28319.204566306573,-4.7209974852573985e-05,-4.7209974852573985e-05,-8.969701959118888e-05,-8.969701959118888e-05,-0.00013690699444376286,-0.00013690699444376286,-0.00013690699444376286,1,0,6.726043100194061,0.0,92.0,0.0,300.0,300.0,603.1857894892403,0.008042477193189871,0.008042477193189871,0.0,0.0,0.0,0.0,0.0,0.0,0.0,33.0,25.0,300.0,33.0,0.0,0.0,171.81800214446974,771646842.9718142,4787425.725194524,4491070.978249359,25.0,2.0812499999999994,3.0688127507812477,0.0,0.0,0.0,-0.00011980763929497827,3.957796706105575,41.89073611034595,5139507.262627873,4821357.705502987,0.0,23.046310861860626,0.0,18.30894098428761,2,0.0,22.79545584351467,7.124034070990035,16.180763291317938,83.77320365461885,0.0005527913662882855,0.0,84.6874047751242,0.0005625656373363399,0.0016495030608418828,0.0,138.9820683501919,0.0,83.77619151945899,0.00026924390190185876,300.0,0.0,603.1857894892403,21171.601193781054,0.0,28249.999999999996,603.1857894892403,0.0,16.0,0.021351709362450986,113.0,28249.999999999996,603.1857894892403,0.0,16.0,0.021351709362450986,113.0,20624.999999999996,603.1857894892403,0.0,16.0,0.029245371611599534,82.5,150.79644737231007,0.0,40295.49946388256,603.1857894892403,0.0,0.5380063226013426,0.6285122003865832,2.054414400495738
4435,5743,21,B3-b,10,0,An experimental study of flexural cracking in reinforced concrete members under short term loads,2004,0,Australia,University of New South Wales,0,"R.I. Gilbert, S. Nejadi",3800.0,3500.0,1167.0,1167.0,333.0,250,"[1,2,6]","[3,25,27]",65.0,"[0,0,0]",2,41.89073611034595,"[1,150x300,0]","[14,27,28,48,55,63,68]",3.449344562874699,"[3,500x100x100,3]","[7,17,28]",29735.164794621902,"[3,500x100x100,1]","[27,68]","[0,0,0,0,0,20,0,0,0]",200000.0,2,500.0,[16],[300],[3],[25],[0],[0],0.0,0.0,0,0,0.0,0.0,0.0,0,0,[0],[0],[0],[0],[0],1,2,0,2,3,2,0.0,1,0.0,49.74881275078125,303.9541407193404,55,1,0.0,0,0,0,11,0.112,0.0,0.2,103.9,165.0,0,-1,6,2,1,0,83249.99999999999,603.1857894892403,28,0.5,CN,36.3,1.1540147688800537,28.299999999999997,50.47076639800717,3.6318396243841695,4.67,4.435338774452702,4.72139151169942,4.484147931737109,6.071,4.484147931737109,2.7704576942739023,2.5422877370689183,3.5623922778398986,27011.661557768264,0.0,1.7766332578627424,1.7766332578627424,0.0,1.3642928359067443,1.3642928359067443,0.0,3.1409260937694867,3.1409260937694867,28319.204566306573,-4.7209974852573985e-05,-4.7209974852573985e-05,-8.969701959118888e-05,-8.969701959118888e-05,-0.00013690699444376286,-0.00013690699444376286,-0.00013690699444376286,1,0,6.726043100194061,0.0,92.0,0.0,300.0,300.0,603.1857894892403,0.008042477193189871,0.008042477193189871,0.0,0.0,0.0,0.0,0.0,0.0,0.0,33.0,25.0,300.0,33.0,0.0,0.0,171.81800214446974,771646842.9718142,4787425.725194524,4491070.978249359,25.0,2.0812499999999994,3.0688127507812477,0.0,0.0,0.0,-0.00011980763929497827,3.957796706105575,41.89073611034595,5139507.262627873,4821357.705502987,0.0,23.046310861860626,0.0,18.30894098428761,2,0.0,22.79545584351467,7.124034070990035,16.180763291317938,83.77320365461885,0.0005872291967998626,0.0,84.80704824939505,0.0005989381452293789,0.0017528286769675704,0.0,138.98206835019147,0.0,83.7761915194592,0.00026924390190185887,300.0,0.0,603.1857894892403,21201.512062348767,0.0,28249.999999999996,603.1857894892403,0.0,16.0,0.021351709362450986,113.0,28249.999999999996,603.1857894892403,0.0,16.0,0.021351709362450986,113.0,20624.999999999996,603.1857894892403,0.0,16.0,0.029245371611599534,82.5,150.79644737231007,0.0,40295.49946388256,603.1857894892403,0.0,0.5321468035300629,0.6154043690311306,2.1824004350821014
4436,5744,21,B3-b,11,0,An experimental study of flexural cracking in reinforced concrete members under short term loads,2004,0,Australia,University of New South Wales,0,"R.I. Gilbert, S. Nejadi",3800.0,3500.0,1167.0,1167.0,333.0,250,"[1,2,6]","[3,25,27]",65.0,"[0,0,0]",2,41.89073611034595,"[1,150x300,0]","[14,27,28,48,55,63,68]",3.449344562874699,"[3,500x100x100,3]","[7,17,28]",29735.164794621902,"[3,500x100x100,1]","[27,68]","[0,0,0,0,0,20,0,0,0]",200000.0,2,500.0,[16],[300],[3],[25],[0],[0],0.0,0.0,0,0,0.0,0.0,0.0,0,0,[0],[0],[0],[0],[0],1,2,0,2,3,2,0.0,1,0.0,52.666312750781245,321.86114466660456,55,1,0.0,0,0,0,12,0.108,0.0,0.2,94.45454545,165.0,0,-1,6,2,1,0,83249.99999999999,603.1857894892403,28,0.5,CN,36.3,1.1540147688800537,28.299999999999997,50.47076639800717,3.6318396243841695,4.67,4.435338774452702,4.72139151169942,4.484147931737109,6.071,4.484147931737109,2.7704576942739023,2.5422877370689183,3.5623922778398986,27011.661557768264,0.0,1.7766332578627424,1.7766332578627424,0.0,1.3642928359067443,1.3642928359067443,0.0,3.1409260937694867,3.1409260937694867,28319.204566306573,-4.7209974852573985e-05,-4.7209974852573985e-05,-8.969701959118888e-05,-8.969701959118888e-05,-0.00013690699444376286,-0.00013690699444376286,-0.00013690699444376286,1,0,6.726043100194061,0.0,92.0,0.0,300.0,300.0,603.1857894892403,0.008042477193189871,0.008042477193189871,0.0,0.0,0.0,0.0,0.0,0.0,0.0,33.0,25.0,300.0,33.0,0.0,0.0,171.81800214446974,771646842.9718142,4787425.725194524,4491070.978249359,25.0,2.0812499999999994,3.0688127507812477,0.0,0.0,0.0,-0.00011980763929497827,3.957796706105575,41.89073611034595,5139507.262627873,4821357.705502987,0.0,23.046310861860626,0.0,18.30894098428761,2,0.0,22.79545584351467,7.124034070990035,16.180763291317938,83.77320365461885,0.0006216670273114399,0.0,84.92887733625781,0.0006354945595703146,0.00185623375445239,0.0,138.98206835019147,0.0,83.7761915194592,0.00026924390190185887,300.0,0.0,603.1857894892403,21231.969334064455,0.0,28249.999999999996,603.1857894892403,0.0,16.0,0.021351709362450986,113.0,28249.999999999996,603.1857894892403,0.0,16.0,0.021351709362450986,113.0,20624.999999999996,603.1857894892403,0.0,16.0,0.029245371611599534,82.5,150.79644737231007,0.0,40295.49946388256,603.1857894892403,0.0,0.5274764997480849,0.6045260836514642,2.3103864696684653
4438,5746,21,S1-a,2,0,An experimental study of flexural cracking in reinforced concrete members under short term loads,2004,0,Australia,University of New South Wales,0,"R.I. Gilbert, S. Nejadi",3800.0,3500.0,1167.0,1167.0,161.0,400,"[1,2,6]","[3,25,28]",65.0,"[0,0,0]",2,42.024986189866624,"[1,150x300,0]","[14,27,28,48,55,63,68]",3.2273914845423377,"[3,500x100x100,3]","[7,17,28]",29766.5782111156,"[3,500x100x100,1]","[27,68]","[0,0,0,0,0,20,0,0,0]",200000.0,2,500.0,[12],[130],[2],[40],[0],[0],0.0,0.0,0,0,0.0,0.0,0.0,0,0,[0],[0],[0],[0],[0],1,2,0,2,3,2,0.0,1,0.0,7.041952446249999,258.1072397789159,56,1,0.0,0,0,0,8,0.144,0.0,0.2,142.0,199.0,0,-1,6,2,1,1,64400.0,226.1946710584651,28,0.5,CN,36.3,1.157713118178144,28.299999999999997,50.63251348176702,3.165216413390856,4.67,4.7617338798854405,4.114781337408113,4.195608929905039,6.071,4.195608929905039,2.419145677521042,2.215651489373599,3.569237877772944,27011.661557768264,0.0,1.7792578055192028,1.7792578055192028,0.0,1.4895368236836348,1.4895368236836348,0.0,3.2687946292028376,3.2687946292028376,28349.12210582438,-4.739472399056339e-05,-4.739472399056339e-05,-0.00011270786031534001,-0.00011270786031534001,-0.0001601025843059034,-0.0001601025843059034,-0.0001601025843059034,1,0,6.718944938229914,0.0,308.0,0.0,130.0,130.0,226.1946710584651,0.0043498975203550986,0.0043498975203550986,0.0,0.0,0.0,0.0,0.0,0.0,0.0,31.0,25.0,130.0,46.0,0.0,0.0,81.47472129738452,139170551.92219454,1750016.525470126,1708143.9458285347,25.0,1.61,2.3739524462499992,0.0,0.0,0.0,-0.00015242515123665816,3.455922396458632,42.024986189866624,1788319.2053974129,1745530.158972566,0.0,7.503088027686069,0.0,6.38293664545326,1,0.0,8.515500148390672,6.220660313625538,16.20667034546783,27.859635465013966,0.0003517248632903607,0.0,27.938693142673735,0.00035327682900270467,0.0016825223824700859,0.0,312.23041358858006,0.0,28.01961892675599,0.000428934326094156,130.0,0.0,226.1946710584651,11175.077257069495,0.0,19292.0,226.1946710584651,0.0,12.0,0.011724791159986788,91.0,17066.0,226.1946710584651,0.0,12.0,0.01325411174607202,80.5,16430.0,226.1946710584651,0.0,12.0,0.01376717413624255,77.5,75.39822368615503,0.0,31810.11148104619,226.1946710584651,0.0,1.0,1.0,0.8269569988300505
4439,5747,21,S1-a,3,0,An experimental study of flexural cracking in reinforced concrete members under short term loads,2004,0,Australia,University of New South Wales,0,"R.I. Gilbert, S. Nejadi",3800.0,3500.0,1167.0,1167.0,161.0,400,"[1,2,6]","[3,25,28]",65.0,"[0,0,0]",2,42.024986189866624,"[1,150x300,0]","[14,27,28,48,55,63,68]",3.2273914845423377,"[3,500x100x100,3]","[7,17,28]",29766.5782111156,"[3,500x100x100,1]","[27,68]","[0,0,0,0,0,20,0,0,0]",200000.0,2,500.0,[12],[130],[2],[40],[0],[0],0.0,0.0,0,0,0.0,0.0,0.0,0,0,[0],[0],[0],[0],[0],1,2,0,2,3,2,0.0,1,0.0,8.79245244625,322.4077902021114,56,1,0.0,0,0,0,9,0.197,0.0,0.25,147.5,199.0,0,-1,6,2,1,1,64400.0,226.1946710584651,28,0.5,CN,36.3,1.157713118178144,28.299999999999997,50.63251348176702,3.165216413390856,4.67,4.7617338798854405,4.114781337408113,4.195608929905039,6.071,4.195608929905039,2.419145677521042,2.215651489373599,3.569237877772944,27011.661557768264,0.0,1.7792578055192028,1.7792578055192028,0.0,1.4895368236836348,1.4895368236836348,0.0,3.2687946292028376,3.2687946292028376,28349.12210582438,-4.739472399056339e-05,-4.739472399056339e-05,-0.00011270786031534001,-0.00011270786031534001,-0.0001601025843059034,-0.0001601025843059034,-0.0001601025843059034,1,0,6.718944938229914,0.0,308.0,0.0,130.0,130.0,226.1946710584651,0.0043498975203550986,0.0043498975203550986,0.0,0.0,0.0,0.0,0.0,0.0,0.0,31.0,25.0,130.0,46.0,0.0,0.0,81.47472129738452,139170551.92219454,1750016.525470126,1708143.9458285347,25.0,1.61,2.3739524462499992,0.0,0.0,0.0,-0.00015242515123665816,3.455922396458632,42.024986189866624,1788319.2053974129,1745530.158972566,0.0,7.503088027686069,0.0,6.38293664545326,2,0.0,8.515500148390672,6.220660313625538,16.20667034546783,27.859635465013966,0.0004391572022459649,0.0,28.035151040026467,0.0004432287786914456,0.0021021412557856497,0.0,312.2304135885801,0.0,28.01961892675598,0.0004289343260941559,130.0,0.0,226.1946710584651,11213.660416010589,0.0,19292.0,226.1946710584651,0.0,12.0,0.011724791159986788,91.0,17066.0,226.1946710584651,0.0,12.0,0.01325411174607202,80.5,16430.0,226.1946710584651,0.0,12.0,0.01376717413624255,77.5,75.39822368615503,0.0,31810.11148104619,226.1946710584651,0.0,0.8165799714264048,1.0004524230043226,1.0325233154874254
4441,5749,21,S1-b,1,0,An experimental study of flexural cracking in reinforced concrete members under short term loads,2004,0,Australia,University of New South Wales,0,"R.I. Gilbert, S. Nejadi",3800.0,3500.0,1167.0,1167.0,161.0,400,"[1,2,6]","[3,25,31]",65.0,"[0,0,0]",2,42.40940948178845,"[1,150x300,0]","[14,27,28,48,55,63,68]",3.23764816183772,"[3,500x100x100,3]","[7,17,28]",29856.15981297477,"[3,500x100x100,1]","[27,68]","[0,0,0,0,0,20,0,0,0]",200000.0,2,500.0,[12],[130],[2],[40],[0],[0],0.0,0.0,0,0,0.0,0.0,0.0,0,0,[0],[0],[0],[0],[0],1,2,0,2,3,2,0.0,1,0.0,7.041952446249999,258.0567697207108,59,1,0.0,0,0,0,6,0.09,0.0,0.13,181.8,246.0,0,-1,6,2,1,1,64400.0,226.1946710584651,28,0.5,CN,36.3,1.1683032915093239,28.299999999999997,51.09567407444392,3.165216413390856,4.67,4.776866710224242,4.114781337408113,4.208942610389037,6.071,4.208942610389037,2.4323989612840715,2.215651489373599,3.5887919388827942,27011.661557768264,0.0,1.786859102958486,1.786859102958486,0.0,1.4989930047055453,1.4989930047055453,0.0,3.2858521076640312,3.2858521076640312,28434.437917118827,-4.7925079818818885e-05,-4.7925079818818885e-05,-0.00011823217547713436,-0.00011823217547713436,-0.00016615725529595324,-0.00016615725529595324,-0.00016615725529595324,1,0,6.698785150295344,0.0,308.0,0.0,130.0,130.0,226.1946710584651,0.0043498975203550986,0.0043498975203550986,0.0,0.0,0.0,0.0,0.0,0.0,0.0,31.0,25.0,130.0,46.0,0.0,0.0,81.47135274359931,139170129.7508877,1749937.0925070888,1708209.3897332693,25.0,1.61,2.3739524462499992,0.0,0.0,0.0,-0.00015821224499906836,3.474855658977245,42.40940948178845,1788108.4344895307,1745470.5261891575,0.0,7.526045781919019,0.0,6.417149135544361,1,0.0,8.541555654984224,6.254740186159041,16.280626807994153,27.822821200244796,0.00035109783708227364,0.0,27.872506725581612,0.00035214264146753773,0.0016819393962358912,0.0,313.12403239867064,0.0,27.953101104025862,0.0004288610349964107,130.0,0.0,226.1946710584651,11148.602690232645,0.0,19292.0,226.1946710584651,0.0,12.0,0.011724791159986788,91.0,17066.0,226.1946710584651,0.0,12.0,0.01325411174607202,80.5,16430.0,226.1946710584651,0.0,12.0,0.01376717413624255,77.5,75.39822368615503,0.0,31811.458902560276,226.1946710584651,0.0,1.0,1.0,0.8244344157777433
4442,5750,21,S1-b,2,0,An experimental study of flexural cracking in reinforced concrete members under short term loads,2004,0,Australia,University of New South Wales,0,"R.I. Gilbert, S. Nejadi",3800.0,3500.0,1167.0,1167.0,161.0,400,"[1,2,6]","[3,25,31]",65.0,"[0,0,0]",2,42.40940948178845,"[1,150x300,0]","[14,27,28,48,55,63,68]",3.23764816183772,"[3,500x100x100,3]","[7,17,28]",29856.15981297477,"[3,500x100x100,1]","[27,68]","[0,0,0,0,0,20,0,0,0]",200000.0,2,500.0,[12],[130],[2],[40],[0],[0],0.0,0.0,0,0,0.0,0.0,0.0,0,0,[0],[0],[0],[0],[0],1,2,0,2,3,2,0.0,1,0.0,8.79245244625,322.3416661160002,59,1,0.0,0,0,0,8,0.144,0.0,0.23,129.9,164.0,0,-1,6,2,1,1,64400.0,226.1946710584651,28,0.5,CN,36.3,1.1683032915093239,28.299999999999997,51.09567407444392,3.165216413390856,4.67,4.776866710224242,4.114781337408113,4.208942610389037,6.071,4.208942610389037,2.4323989612840715,2.215651489373599,3.5887919388827942,27011.661557768264,0.0,1.786859102958486,1.786859102958486,0.0,1.4989930047055453,1.4989930047055453,0.0,3.2858521076640312,3.2858521076640312,28434.437917118827,-4.7925079818818885e-05,-4.7925079818818885e-05,-0.00011823217547713436,-0.00011823217547713436,-0.00016615725529595324,-0.00016615725529595324,-0.00016615725529595324,1,0,6.698785150295344,0.0,308.0,0.0,130.0,130.0,226.1946710584651,0.0043498975203550986,0.0043498975203550986,0.0,0.0,0.0,0.0,0.0,0.0,0.0,31.0,25.0,130.0,46.0,0.0,0.0,81.47135274359931,139170129.7508877,1749937.0925070888,1708209.3897332693,25.0,1.61,2.3739524462499992,0.0,0.0,0.0,-0.00015821224499906836,3.474855658977245,42.40940948178845,1788108.4344895307,1745470.5261891575,0.0,7.526045781919019,0.0,6.417149135544361,2,0.0,8.541555654984224,6.254740186159041,16.280626807994153,27.822821200244796,0.00043837430884257456,0.0,27.966870649387882,0.0004417627754117429,0.002101382209701109,0.0,313.12403239867064,0.0,27.953101104025865,0.00042886103499641077,130.0,0.0,226.1946710584651,11186.348259755152,0.0,19292.0,226.1946710584651,0.0,12.0,0.011724791159986788,91.0,17066.0,226.1946710584651,0.0,12.0,0.01325411174607202,80.5,16430.0,226.1946710584651,0.0,12.0,0.01376717413624255,77.5,75.39822368615503,0.0,31811.458902560276,226.1946710584651,0.0,0.8249621128065364,1.0037241856373456,1.029373664634424
4444,5752,21,S2-a,1,0,An experimental study of flexural cracking in reinforced concrete members under short term loads,2004,0,Australia,University of New South Wales,0,"R.I. Gilbert, S. Nejadi",3800.0,3500.0,1167.0,1167.0,161.0,400,"[1,2,6]","[3,25,32]",65.0,"[0,0,0]",2,42.531829104639826,"[1,150x300,0]","[14,27,28,48,55,63,68]",3.1292868533555147,"[3,500x100x100,3]","[7,17,28]",29884.57282007565,"[3,500x100x100,1]","[27,68]","[0,0,0,0,0,20,0,0,0]",200000.0,2,500.0,[12],[130],[3],[40],[0],[0],0.0,0.0,0,0,0.0,0.0,0.0,0,0,[0],[0],[0],[0],[0],1,2,0,2,3,2,0.0,1,0.0,7.041952446249999,174.57883438699236,60,1,0.0,0,0,0,6,0.051,0.0,0.08,166.5,318.0,0,-1,6,2,1,1,64400.0,339.29200658769764,28,0.5,CN,36.3,1.1716757329101881,28.299999999999997,51.2431675959516,3.165216413390856,4.67,4.616989076432442,4.114781337408113,4.0680729093621695,6.071,4.0680729093621695,2.436609371476847,2.215651489373599,3.5950040308955478,27011.661557768264,0.0,1.7893072026529653,1.7893072026529653,0.0,1.5020383545965796,1.5020383545965796,0.0,3.291345557249545,3.291345557249545,28461.49792388157,-4.809434058266749e-05,-4.809434058266749e-05,-0.00012000282846311379,-0.00012000282846311379,-0.00016809716904578128,-0.00016809716904578128,-0.00016809716904578128,1,0,6.6924162243887055,0.0,154.0,0.0,130.0,130.0,339.29200658769764,0.0065248462805326465,0.0065248462805326465,0.0,0.0,0.0,0.0,0.0,0.0,0.0,31.0,25.0,130.0,46.0,0.0,0.0,81.94130657576612,139243148.94982708,1761262.967029314,1699303.498670447,25.0,1.61,2.3739524462499992,0.0,0.0,0.0,-0.00015633244751395763,3.4808705306812104,42.531829104639826,1817687.056852427,1753742.6454875935,0.0,7.394483473679612,0.0,6.53459229629114,1,0.0,8.39224128586029,6.265566955226179,16.304107822999665,33.158445617767214,0.00029872234409727684,0.0,33.14254066388859,0.0002986856230477219,0.0011522708922769862,0.0,208.11999659037036,0.0,33.21153050801701,0.00035706647973506814,130.0,0.0,339.29200658769764,13256.61626555543,0.0,30212.0,339.29200658769764,0.0,12.0,0.011230372255649995,91.0,26726.0,339.29200658769764,0.0,12.0,0.012695203419430428,80.5,25730.0,339.29200658769764,0.0,12.0,0.013186630648569671,77.5,113.09733552923255,0.0,31623.47736969355,339.29200658769764,0.0,1.0,1.0,0.8391027148033348
4445,5753,21,S2-a,2,0,An experimental study of flexural cracking in reinforced concrete members under short term loads,2004,0,Australia,University of New South Wales,0,"R.I. Gilbert, S. Nejadi",3800.0,3500.0,1167.0,1167.0,161.0,400,"[1,2,6]","[3,25,32]",65.0,"[0,0,0]",2,42.531829104639826,"[1,150x300,0]","[14,27,28,48,55,63,68]",3.1292868533555147,"[3,500x100x100,3]","[7,17,28]",29884.57282007565,"[3,500x100x100,1]","[27,68]","[0,0,0,0,0,20,0,0,0]",200000.0,2,500.0,[12],[130],[3],[40],[0],[0],0.0,0.0,0,0,0.0,0.0,0.0,0,0,[0],[0],[0],[0],[0],1,2,0,2,3,2,0.0,1,0.0,8.79245244625,218.06575374324473,60,1,0.0,0,0,0,8,0.067,0.0,0.13,111.0,172.0,0,-1,6,2,1,1,64400.0,339.29200658769764,28,0.5,CN,36.3,1.1716757329101881,28.299999999999997,51.2431675959516,3.165216413390856,4.67,4.616989076432442,4.114781337408113,4.0680729093621695,6.071,4.0680729093621695,2.436609371476847,2.215651489373599,3.5950040308955478,27011.661557768264,0.0,1.7893072026529653,1.7893072026529653,0.0,1.5020383545965796,1.5020383545965796,0.0,3.291345557249545,3.291345557249545,28461.49792388157,-4.809434058266749e-05,-4.809434058266749e-05,-0.00012000282846311379,-0.00012000282846311379,-0.00016809716904578128,-0.00016809716904578128,-0.00016809716904578128,1,0,6.6924162243887055,0.0,154.0,0.0,130.0,130.0,339.29200658769764,0.0065248462805326465,0.0065248462805326465,0.0,0.0,0.0,0.0,0.0,0.0,0.0,31.0,25.0,130.0,46.0,0.0,0.0,81.94130657576612,139243148.94982708,1761262.967029314,1699303.498670447,25.0,1.61,2.3739524462499992,0.0,0.0,0.0,-0.00015633244751395763,3.4808705306812104,42.531829104639826,1817687.056852427,1753742.6454875935,0.0,7.394483473679612,0.0,6.53459229629114,2,0.0,8.39224128586029,6.265566955226179,16.304107822999665,33.158445617767214,0.00037297923056925895,0.0,33.232338956641854,0.0003744450865658545,0.0014396209957450272,0.0,208.11999659037036,0.0,33.21153050801699,0.0003570664797350679,130.0,0.0,339.29200658769764,13292.53558265674,0.0,30212.0,339.29200658769764,0.0,12.0,0.011230372255649995,91.0,26726.0,339.29200658769764,0.0,12.0,0.012695203419430428,80.5,25730.0,339.29200658769764,0.0,12.0,0.013186630648569671,77.5,113.09733552923255,0.0,31623.47736969355,339.29200658769764,0.0,0.8104599090975979,0.9915768992334457,1.047688233304732
4446,5754,21,S2-a,3,0,An experimental study of flexural cracking in reinforced concrete members under short term loads,2004,0,Australia,University of New South Wales,0,"R.I. Gilbert, S. Nejadi",3800.0,3500.0,1167.0,1167.0,161.0,400,"[1,2,6]","[3,25,32]",65.0,"[0,0,0]",2,42.531829104639826,"[1,150x300,0]","[14,27,28,48,55,63,68]",3.1292868533555147,"[3,500x100x100,3]","[7,17,28]",29884.57282007565,"[3,500x100x100,1]","[27,68]","[0,0,0,0,0,20,0,0,0]",200000.0,2,500.0,[12],[130],[3],[40],[0],[0],0.0,0.0,0,0,0.0,0.0,0.0,0,0,[0],[0],[0],[0],[0],1,2,0,2,3,2,0.0,1,0.0,10.54295244625,261.5932787714299,60,1,0.0,0,0,0,8,0.096,0.0,0.18,111.0,172.0,0,-1,6,2,1,1,64400.0,339.29200658769764,28,0.5,CN,36.3,1.1716757329101881,28.299999999999997,51.2431675959516,3.165216413390856,4.67,4.616989076432442,4.114781337408113,4.0680729093621695,6.071,4.0680729093621695,2.436609371476847,2.215651489373599,3.5950040308955478,27011.661557768264,0.0,1.7893072026529653,1.7893072026529653,0.0,1.5020383545965796,1.5020383545965796,0.0,3.291345557249545,3.291345557249545,28461.49792388157,-4.809434058266749e-05,-4.809434058266749e-05,-0.00012000282846311379,-0.00012000282846311379,-0.00016809716904578128,-0.00016809716904578128,-0.00016809716904578128,1,0,6.6924162243887055,0.0,154.0,0.0,130.0,130.0,339.29200658769764,0.0065248462805326465,0.0065248462805326465,0.0,0.0,0.0,0.0,0.0,0.0,0.0,31.0,25.0,130.0,46.0,0.0,0.0,81.94130657576612,139243148.94982708,1761262.967029314,1699303.498670447,25.0,1.61,2.3739524462499992,0.0,0.0,0.0,-0.00015633244751395763,3.4808705306812104,42.531829104639826,1817687.056852427,1753742.6454875935,0.0,7.394483473679612,0.0,6.53459229629114,2,0.0,8.39224128586029,6.265566955226179,16.304107822999665,33.158445617767214,0.00044723611704124117,0.0,33.325378840892135,0.00045087816289144565,0.001727383172774122,0.0,208.11999659037028,0.0,33.21153050801703,0.00035706647973506825,130.0,0.0,339.29200658769764,13329.751536356855,0.0,30212.0,339.29200658769764,0.0,12.0,0.011230372255649995,91.0,26726.0,339.29200658769764,0.0,12.0,0.012695203419430428,80.5,25730.0,339.29200658769764,0.0,12.0,0.013186630648569671,77.5,113.09733552923255,0.0,31623.47736969355,339.29200658769764,0.0,0.6352318445380986,0.8240675503006647,1.256273751806129
