Repository: iavdesch/Research

Readme
======

The supporting files are related to the study "A method for determining the performance of formulas for calculating the crack width and spacing in reinforced concrete elements".

The following files are relevant:
Research/Method_comparing_CWFs/Data_processing_for_GitHuB_Final (contains the data processing of the database "Crack width and crack spacing in reinforced and prestressed concrete elements: database")
Research/Method_comparing_CWFs/CWF_analysis_for_GitHuB_Final (contains the evaluation of the different crack width formulas)

File: Method_comparing_CWFs/Datasets_used/Working_database_no_hordijk_initshrink.csv (part 79 of 84)
,ID,EPID,ELID,LOADID,DOI,title,year,journal,country,institution,laboratory,authors,Ltot,Lspan,Lcons,Lmeas,h,b,hc,thc,RH,Temp,pd,fcm,catfcm,tfcm,fctm,catfctm,tfctm,Ecm,catEcm,tEcm,mix,Es,fsr,fy,phi,zs,nbl,clat,phit,st,phiw,sw,type,method,fpk,fp01k,Ep,rel,fpr,npl,phip,Ap,zp,cplat,catf,epsin,catcal,selfw,typew,locw,epsc,Nrep,N,M,sigs,t0,t,PL,catp,t0p,tp,ncr,wm,wk,wmax,sm,smax,indLR,indNP,indtfcm,indtfctm,indtEcm,slab,Ac,Astot,ts,sc,class_C,fcm28,Bcc,fck28,fcm_cube_150,fctm28,fctmfl28,fctmfl,fct095_28,fct095,fct095fl_28,fct095fl,fct005,fct005_28,fct005fl,Ecm28,phi_bc,phi_bc_prestress,phi_bc_prior_load,phi_dc,phi_dc_prestress,phi_dc_prior_load,phi_creep,phi_creep_prestress,phi_creep_prior_load,Ecm0,eps_cbs,eps_cbs_prestress,eps_cds,eps_cds_prestress,shrinkage,shrinkage_prestress,shrinkage_init,bondLR,bondPR,ae,ap,sxLR,sxNP,zstot,zstensinit,Astensinit,rhotot,rhotensinit,At,Aw,Aptot,zptot,zeta1,zeta,phi_peq,ry,cy,ry0,rx,ryp,cyp,cog,Izz,Wb,Wt,rho,qself,Mself,ep,Mp,pre_loss,initstrain,fctmorg,fcmorg,W_Ib,W_It,Ncr095,Mcr095,Ncr005,Mcr005,CS,Ncr,Mcr,tau_bms,tau_max,xcinit,epsinit,dpsigs,xc,eps,epsbot,sigssimpl,sigsr,dpsigsr,xc_sr,eps_sr,zstottens,zptottens,Astens,Actens,Aptens,Aceff_MC2020,Aseff_MC2020,Apeff_MC2020,phi_eq_MC2020,rhoeff_MC2020,hceff_MC2020,Aceff_FPR,Aseff_FPR,Apeff_FPR,phi_eq_FPR,rhoeff_FPR,hceff_FPR,Aceff_SMTCM,Aseff_SMTCM,Apeff_SMTCM,phi_eq_SMTCM,rhoeff_SMTCM,hceff_SMTCM,sumcirc_SMTCM,sumcirc_p_SMTCM,Actensstate1,Astensstate1,Aptensstate1,r,p,k1
4447,5755,21,S2-a,4,0,An experimental study of flexural cracking in reinforced concrete members under short term loads,2004,0,Australia,University of New South Wales,0,"R.I. Gilbert, S. Nejadi",3800.0,3500.0,1167.0,1167.0,161.0,400,"[1,2,6]","[3,25,32]",65.0,"[0,0,0]",2,42.531829104639826,"[1,150x300,0]","[14,27,28,48,55,63,68]",3.1292868533555147,"[3,500x100x100,3]","[7,17,28]",29884.57282007565,"[3,500x100x100,1]","[27,68]","[0,0,0,0,0,20,0,0,0]",200000.0,2,500.0,[12],[130],[3],[40],[0],[0],0.0,0.0,0,0,0.0,0.0,0.0,0,0,[0],[0],[0],[0],[0],1,2,0,2,3,2,0.0,1,0.0,12.293452446249999,305.16426189500254,60,1,0.0,0,0,0,8,0.128,0.0,0.23,111.0,172.0,0,-1,6,2,1,1,64400.0,339.29200658769764,28,0.5,CN,36.3,1.1716757329101881,28.299999999999997,51.2431675959516,3.165216413390856,4.67,4.616989076432442,4.114781337408113,4.0680729093621695,6.071,4.0680729093621695,2.436609371476847,2.215651489373599,3.5950040308955478,27011.661557768264,0.0,1.7893072026529653,1.7893072026529653,0.0,1.5020383545965796,1.5020383545965796,0.0,3.291345557249545,3.291345557249545,28461.49792388157,-4.809434058266749e-05,-4.809434058266749e-05,-0.00012000282846311379,-0.00012000282846311379,-0.00016809716904578128,-0.00016809716904578128,-0.00016809716904578128,1,0,6.6924162243887055,0.0,154.0,0.0,130.0,130.0,339.29200658769764,0.0065248462805326465,0.0065248462805326465,0.0,0.0,0.0,0.0,0.0,0.0,0.0,31.0,25.0,130.0,46.0,0.0,0.0,81.94130657576612,139243148.94982708,1761262.967029314,1699303.498670447,25.0,1.61,2.3739524462499992,0.0,0.0,0.0,-0.00015633244751395763,3.4808705306812104,42.531829104639826,1817687.056852427,1753742.6454875935,0.0,7.394483473679612,0.0,6.53459229629114,2,0.0,8.39224128586029,6.265566955226179,16.304107822999665,33.158445617767214,0.0005214930035132233,0.0,33.42188558434692,0.0005280267225756379,0.0020155850709640145,0.0,208.11999659037028,0.0,33.21153050801703,0.00035706647973506825,130.0,0.0,339.29200658769764,13368.354233738763,0.0,30212.0,339.29200658769764,0.0,12.0,0.011230372255649995,91.0,26726.0,339.29200658769764,0.0,12.0,0.012695203419430428,80.5,25730.0,339.29200658769764,0.0,12.0,0.013186630648569671,77.5,113.09733552923255,0.0,31623.47736969355,339.29200658769764,0.0,0.5758735460457902,0.7275276804105006,1.464859270307526
4448,5756,21,S2-a,5,0,An experimental study of flexural cracking in reinforced concrete members under short term loads,2004,0,Australia,University of New South Wales,0,"R.I. Gilbert, S. Nejadi",3800.0,3500.0,1167.0,1167.0,161.0,400,"[1,2,6]","[3,25,32]",65.0,"[0,0,0]",2,42.531829104639826,"[1,150x300,0]","[14,27,28,48,55,63,68]",3.1292868533555147,"[3,500x100x100,3]","[7,17,28]",29884.57282007565,"[3,500x100x100,1]","[27,68]","[0,0,0,0,0,20,0,0,0]",200000.0,2,500.0,[12],[130],[3],[40],[0],[0],0.0,0.0,0,0,0.0,0.0,0.0,0,0,[0],[0],[0],[0],[0],1,2,0,2,3,2,0.0,1,0.0,14.04395244625,348.7818673950678,60,1,0.0,0,0,0,9,0.131,0.0,0.25,90.8,172.0,0,-1,6,2,1,1,64400.0,339.29200658769764,28,0.5,CN,36.3,1.1716757329101881,28.299999999999997,51.2431675959516,3.165216413390856,4.67,4.616989076432442,4.114781337408113,4.0680729093621695,6.071,4.0680729093621695,2.436609371476847,2.215651489373599,3.5950040308955478,27011.661557768264,0.0,1.7893072026529653,1.7893072026529653,0.0,1.5020383545965796,1.5020383545965796,0.0,3.291345557249545,3.291345557249545,28461.49792388157,-4.809434058266749e-05,-4.809434058266749e-05,-0.00012000282846311379,-0.00012000282846311379,-0.00016809716904578128,-0.00016809716904578128,-0.00016809716904578128,1,0,6.6924162243887055,0.0,154.0,0.0,130.0,130.0,339.29200658769764,0.0065248462805326465,0.0065248462805326465,0.0,0.0,0.0,0.0,0.0,0.0,0.0,31.0,25.0,130.0,46.0,0.0,0.0,81.94130657576612,139243148.94982708,1761262.967029314,1699303.498670447,25.0,1.61,2.3739524462499992,0.0,0.0,0.0,-0.00015633244751395763,3.4808705306812104,42.531829104639826,1817687.056852427,1753742.6454875935,0.0,7.394483473679612,0.0,6.53459229629114,2,0.0,8.39224128586029,6.265566955226179,16.304107822999665,33.158445617767214,0.0005957498899852053,0.0,33.52210905494478,0.0006059369499413791,0.0023042572977016334,0.0,208.11999659037036,0.0,33.21153050801699,0.0003570664797350679,130.0,0.0,339.29200658769764,13408.443621977909,0.0,30212.0,339.29200658769764,0.0,12.0,0.011230372255649995,91.0,26726.0,339.29200658769764,0.0,12.0,0.012695203419430428,80.5,25730.0,339.29200658769764,0.0,12.0,0.013186630648569671,77.5,113.09733552923255,0.0,31623.47736969355,339.29200658769764,0.0,0.54723960929556,0.6710683296616382,1.6734447888089232
4449,5757,21,S2-b,1,0,An experimental study of flexural cracking in reinforced concrete members under short term loads,2004,0,Australia,University of New South Wales,0,"R.I. Gilbert, S. Nejadi",3800.0,3500.0,1167.0,1167.0,161.0,400,"[1,2,6]","[3,25,33]",65.0,"[0,0,0]",2,42.65156632382547,"[1,150x300,0]","[14,27,28,48,55,63,68]",3.1311586117054286,"[3,500x100x100,3]","[7,17,28]",29912.310297549404,"[3,500x100x100,1]","[27,68]","[0,0,0,0,0,20,0,0,0]",200000.0,2,500.0,[12],[130],[3],[40],[0],[0],0.0,0.0,0,0,0.0,0.0,0.0,0,0,[0],[0],[0],[0],[0],1,2,0,2,3,2,0.0,1,0.0,7.041952446249999,174.56685149727403,61,1,0.0,0,0,0,7,0.054,0.0,0.08,175.5,188.0,0,-1,6,2,1,1,64400.0,339.29200658769764,28,0.5,CN,36.3,1.1749742788932638,28.299999999999997,51.387429305813825,3.165216413390856,4.67,4.619750692180774,4.114781337408113,4.070506195217058,6.071,4.070506195217058,2.4407228382321353,2.215651489373599,3.601073091344599,27011.661557768264,0.0,1.7917148362171678,1.7917148362171678,0.0,1.5050331241596806,1.5050331241596806,0.0,3.296747960376848,3.296747960376848,28487.914569094668,-4.826004344241941e-05,-4.826004344241941e-05,-0.0001217407592238733,-0.0001217407592238733,-0.0001700008026662927,-0.0001700008026662927,-0.0001700008026662927,1,0,6.686210393330441,0.0,154.0,0.0,130.0,130.0,339.29200658769764,0.0065248462805326465,0.0065248462805326465,0.0,0.0,0.0,0.0,0.0,0.0,0.0,31.0,25.0,130.0,46.0,0.0,0.0,81.93978097739776,139242865.8871959,1761225.4001900533,1699331.6826854174,25.0,1.61,2.3739524462499992,0.0,0.0,0.0,-0.00015811311172842833,3.486746911760194,42.65156632382547,1817590.467657743,1753715.945445999,0.0,7.398513258968312,0.0,6.545276124166744,1,0.0,8.396814821063034,6.276144441168349,16.327041664793693,33.14531507698648,0.00029855258457594364,0.0,33.11945075268727,0.00029838591369133925,0.0011521252213825932,0.0,208.21889347206312,0.0,33.18820735004653,0.0003568992796019361,130.0,0.0,339.29200658769764,13247.380301074907,0.0,30212.0,339.29200658769764,0.0,12.0,0.011230372255649995,91.0,26726.0,339.29200658769764,0.0,12.0,0.012695203419430428,80.5,25730.0,339.29200658769764,0.0,12.0,0.013186630648569671,77.5,113.09733552923255,0.0,31624.087609040896,339.29200658769764,0.0,1.0,1.0,0.8386456765231475
4450,5758,21,S2-b,2,0,An experimental study of flexural cracking in reinforced concrete members under short term loads,2004,0,Australia,University of New South Wales,0,"R.I. Gilbert, S. Nejadi",3800.0,3500.0,1167.0,1167.0,161.0,400,"[1,2,6]","[3,25,33]",65.0,"[0,0,0]",2,42.65156632382547,"[1,150x300,0]","[14,27,28,48,55,63,68]",3.1311586117054286,"[3,500x100x100,3]","[7,17,28]",29912.310297549404,"[3,500x100x100,1]","[27,68]","[0,0,0,0,0,20,0,0,0]",200000.0,2,500.0,[12],[130],[3],[40],[0],[0],0.0,0.0,0,0,0.0,0.0,0.0,0,0,[0],[0],[0],[0],[0],1,2,0,2,3,2,0.0,1,0.0,8.79245244625,218.05016511909463,61,1,0.0,0,0,0,8,0.088,0.0,0.13,150.43,188.0,0,-1,6,2,1,1,64400.0,339.29200658769764,28,0.5,CN,36.3,1.1749742788932638,28.299999999999997,51.387429305813825,3.165216413390856,4.67,4.619750692180774,4.114781337408113,4.070506195217058,6.071,4.070506195217058,2.4407228382321353,2.215651489373599,3.601073091344599,27011.661557768264,0.0,1.7917148362171678,1.7917148362171678,0.0,1.5050331241596806,1.5050331241596806,0.0,3.296747960376848,3.296747960376848,28487.914569094668,-4.826004344241941e-05,-4.826004344241941e-05,-0.0001217407592238733,-0.0001217407592238733,-0.0001700008026662927,-0.0001700008026662927,-0.0001700008026662927,1,0,6.686210393330441,0.0,154.0,0.0,130.0,130.0,339.29200658769764,0.0065248462805326465,0.0065248462805326465,0.0,0.0,0.0,0.0,0.0,0.0,0.0,31.0,25.0,130.0,46.0,0.0,0.0,81.93978097739776,139242865.8871959,1761225.4001900533,1699331.6826854174,25.0,1.61,2.3739524462499992,0.0,0.0,0.0,-0.00015811311172842833,3.486746911760194,42.65156632382547,1817590.467657743,1753715.945445999,0.0,7.398513258968312,0.0,6.545276124166744,2,0.0,8.396814821063034,6.276144441168349,16.327041664793693,33.14531507698648,0.00037276727194982597,0.0,33.20863916307784,0.0003740596882964444,0.001439432563523546,0.0,208.21889347206312,0.0,33.188207350046554,0.00035689927960193637,130.0,0.0,339.29200658769764,13283.055665231132,0.0,30212.0,339.29200658769764,0.0,12.0,0.011230372255649995,91.0,26726.0,339.29200658769764,0.0,12.0,0.012695203419430428,80.5,25730.0,339.29200658769764,0.0,12.0,0.013186630648569671,77.5,113.09733552923255,0.0,31624.087609040896,339.29200658769764,0.0,0.8114870359659595,0.9921028750477873,1.047117583705017
4451,5759,21,S2-b,3,0,An experimental study of flexural cracking in reinforced concrete members under short term loads,2004,0,Australia,University of New South Wales,0,"R.I. Gilbert, S. Nejadi",3800.0,3500.0,1167.0,1167.0,161.0,400,"[1,2,6]","[3,25,33]",65.0,"[0,0,0]",2,42.65156632382547,"[1,150x300,0]","[14,27,28,48,55,63,68]",3.1311586117054286,"[3,500x100x100,3]","[7,17,28]",29912.310297549404,"[3,500x100x100,1]","[27,68]","[0,0,0,0,0,20,0,0,0]",200000.0,2,500.0,[12],[130],[3],[40],[0],[0],0.0,0.0,0,0,0.0,0.0,0.0,0,0,[0],[0],[0],[0],[0],1,2,0,2,3,2,0.0,1,0.0,10.54295244625,261.57379893688613,61,1,0.0,0,0,0,8,0.115,0.0,0.18,150.4,188.0,0,-1,6,2,1,1,64400.0,339.29200658769764,28,0.5,CN,36.3,1.1749742788932638,28.299999999999997,51.387429305813825,3.165216413390856,4.67,4.619750692180774,4.114781337408113,4.070506195217058,6.071,4.070506195217058,2.4407228382321353,2.215651489373599,3.601073091344599,27011.661557768264,0.0,1.7917148362171678,1.7917148362171678,0.0,1.5050331241596806,1.5050331241596806,0.0,3.296747960376848,3.296747960376848,28487.914569094668,-4.826004344241941e-05,-4.826004344241941e-05,-0.0001217407592238733,-0.0001217407592238733,-0.0001700008026662927,-0.0001700008026662927,-0.0001700008026662927,1,0,6.686210393330441,0.0,154.0,0.0,130.0,130.0,339.29200658769764,0.0065248462805326465,0.0065248462805326465,0.0,0.0,0.0,0.0,0.0,0.0,0.0,31.0,25.0,130.0,46.0,0.0,0.0,81.93978097739776,139242865.8871959,1761225.4001900533,1699331.6826854174,25.0,1.61,2.3739524462499992,0.0,0.0,0.0,-0.00015811311172842833,3.486746911760194,42.65156632382547,1817590.467657743,1753715.945445999,0.0,7.398513258968312,0.0,6.545276124166744,2,0.0,8.396814821063034,6.276144441168349,16.327041664793693,33.14531507698648,0.00044698195932370836,0.0,33.30104622153771,0.00045040203789053725,0.0017271490101446153,0.0,208.21889347206312,0.0,33.188207350046554,0.00035689927960193637,130.0,0.0,339.29200658769764,13320.018488615086,0.0,30212.0,339.29200658769764,0.0,12.0,0.011230372255649995,91.0,26726.0,339.29200658769764,0.0,12.0,0.012695203419430428,80.5,25730.0,339.29200658769764,0.0,12.0,0.013186630648569671,77.5,113.09733552923255,0.0,31624.087609040896,339.29200658769764,0.0,0.6355214143895009,0.8244846223203259,1.2555894908868868
4452,5760,21,S2-b,4,0,An experimental study of flexural cracking in reinforced concrete members under short term loads,2004,0,Australia,University of New South Wales,0,"R.I. Gilbert, S. Nejadi",3800.0,3500.0,1167.0,1167.0,161.0,400,"[1,2,6]","[3,25,33]",65.0,"[0,0,0]",2,42.65156632382547,"[1,150x300,0]","[14,27,28,48,55,63,68]",3.1311586117054286,"[3,500x100x100,3]","[7,17,28]",29912.310297549404,"[3,500x100x100,1]","[27,68]","[0,0,0,0,0,20,0,0,0]",200000.0,2,500.0,[12],[130],[3],[40],[0],[0],0.0,0.0,0,0,0.0,0.0,0.0,0,0,[0],[0],[0],[0],[0],1,2,0,2,3,2,0.0,1,0.0,12.293452446249999,305.1405837456878,61,1,0.0,0,0,0,9,0.147,0.0,0.23,131.625,179.0,0,-1,6,2,1,1,64400.0,339.29200658769764,28,0.5,CN,36.3,1.1749742788932638,28.299999999999997,51.387429305813825,3.165216413390856,4.67,4.619750692180774,4.114781337408113,4.070506195217058,6.071,4.070506195217058,2.4407228382321353,2.215651489373599,3.601073091344599,27011.661557768264,0.0,1.7917148362171678,1.7917148362171678,0.0,1.5050331241596806,1.5050331241596806,0.0,3.296747960376848,3.296747960376848,28487.914569094668,-4.826004344241941e-05,-4.826004344241941e-05,-0.0001217407592238733,-0.0001217407592238733,-0.0001700008026662927,-0.0001700008026662927,-0.0001700008026662927,1,0,6.686210393330441,0.0,154.0,0.0,130.0,130.0,339.29200658769764,0.0065248462805326465,0.0065248462805326465,0.0,0.0,0.0,0.0,0.0,0.0,0.0,31.0,25.0,130.0,46.0,0.0,0.0,81.93978097739776,139242865.8871959,1761225.4001900533,1699331.6826854174,25.0,1.61,2.3739524462499992,0.0,0.0,0.0,-0.00015811311172842833,3.486746911760194,42.65156632382547,1817590.467657743,1753715.945445999,0.0,7.398513258968312,0.0,6.545276124166744,2,0.0,8.396814821063034,6.276144441168349,16.327041664793693,33.14531507698648,0.0005211966466975906,0.0,33.396895347786995,0.000527454483911554,0.0020153019916656686,0.0,208.21889347206312,0.0,33.188207350046554,0.00035689927960193637,130.0,0.0,339.29200658769764,13358.358139114796,0.0,30212.0,339.29200658769764,0.0,12.0,0.011230372255649995,91.0,26726.0,339.29200658769764,0.0,12.0,0.012695203419430428,80.5,25730.0,339.29200658769764,0.0,12.0,0.013186630648569671,77.5,113.09733552923255,0.0,31624.087609040896,339.29200658769764,0.0,0.5760222609086247,0.7278021870348592,1.4640613980687562
4453,5761,21,S2-b,5,0,An experimental study of flexural cracking in reinforced concrete members under short term loads,2004,0,Australia,University of New South Wales,0,"R.I. Gilbert, S. Nejadi",3800.0,3500.0,1167.0,1167.0,161.0,400,"[1,2,6]","[3,25,33]",65.0,"[0,0,0]",2,42.65156632382547,"[1,150x300,0]","[14,27,28,48,55,63,68]",3.1311586117054286,"[3,500x100x100,3]","[7,17,28]",29912.310297549404,"[3,500x100x100,1]","[27,68]","[0,0,0,0,0,20,0,0,0]",200000.0,2,500.0,[12],[130],[3],[40],[0],[0],0.0,0.0,0,0,0.0,0.0,0.0,0,0,[0],[0],[0],[0],[0],1,2,0,2,3,2,0.0,1,0.0,14.04395244625,348.75365943926323,61,1,0.0,0,0,0,9,0.177,0.0,0.25,131.625,179.0,0,-1,6,2,1,1,64400.0,339.29200658769764,28,0.5,CN,36.3,1.1749742788932638,28.299999999999997,51.387429305813825,3.165216413390856,4.67,4.619750692180774,4.114781337408113,4.070506195217058,6.071,4.070506195217058,2.4407228382321353,2.215651489373599,3.601073091344599,27011.661557768264,0.0,1.7917148362171678,1.7917148362171678,0.0,1.5050331241596806,1.5050331241596806,0.0,3.296747960376848,3.296747960376848,28487.914569094668,-4.826004344241941e-05,-4.826004344241941e-05,-0.0001217407592238733,-0.0001217407592238733,-0.0001700008026662927,-0.0001700008026662927,-0.0001700008026662927,1,0,6.686210393330441,0.0,154.0,0.0,130.0,130.0,339.29200658769764,0.0065248462805326465,0.0065248462805326465,0.0,0.0,0.0,0.0,0.0,0.0,0.0,31.0,25.0,130.0,46.0,0.0,0.0,81.93978097739776,139242865.8871959,1761225.4001900533,1699331.6826854174,25.0,1.61,2.3739524462499992,0.0,0.0,0.0,-0.00015811311172842833,3.486746911760194,42.65156632382547,1817590.467657743,1753715.945445999,0.0,7.398513258968312,0.0,6.545276124166744,2,0.0,8.396814821063034,6.276144441168349,16.327041664793693,33.14531507698648,0.0005954113340714729,0.0,33.49643432655545,0.0006052628194632487,0.0023039218711689816,0.0,208.21889347206312,0.0,33.188207350046554,0.00035689927960193637,130.0,0.0,339.29200658769764,13398.173730622182,0.0,30212.0,339.29200658769764,0.0,12.0,0.011230372255649995,91.0,26726.0,339.29200658769764,0.0,12.0,0.012695203419430428,80.5,25730.0,339.29200658769764,0.0,12.0,0.013186630648569671,77.5,113.09733552923255,0.0,31624.087609040896,339.29200658769764,0.0,0.5473287273910248,0.6712596212221259,1.672533305250626
4455,5763,21,S3-a,2,0,An experimental study of flexural cracking in reinforced concrete members under short term loads,2004,0,Australia,University of New South Wales,0,"R.I. Gilbert, S. Nejadi",3800.0,3500.0,1167.0,1167.0,161.0,400,"[1,2,6]","[3,25,34]",65.0,"[0,0,0]",2,42.76871976404457,"[1,150x300,0]","[14,27,28,48,55,63,68]",3.024039824340485,"[3,500x100x100,3]","[7,17,28]",29939.398785472822,"[3,500x100x100,1]","[27,68]","[0,0,0,0,0,20,0,0,0]",200000.0,2,500.0,[12],[130],[4],[40],[0],[0],0.0,0.0,0,0,0.0,0.0,0.0,0,0,[0],[0],[0],[0],[0],1,2,0,2,3,2,0.0,1,0.0,8.79245244625,165.4876908022528,62,1,0.0,0,0,0,8,0.051,0.0,0.08,157.9,179.0,0,-1,6,2,1,1,64400.0,452.3893421169302,28,0.5,CN,36.3,1.1782016463924125,28.299999999999997,51.52857802896936,3.165216413390856,4.67,4.461706289631255,4.114781337408113,3.9312517716426307,6.071,3.9312517716426307,2.444743073198433,2.215651489373599,3.6070045964426964,27011.661557768264,0.0,1.7940833197053145,1.7940833197053145,0.0,1.5079788620001242,1.5079788620001242,0.0,3.3020621817054385,3.3020621817054385,28513.713129021733,-4.842230259631464e-05,-4.842230259631464e-05,-0.00012344739122608603,-0.00012344739122608603,-0.0001718696938224007,-0.0001718696938224007,-0.0001718696938224007,1,0,6.680160862049237,0.0,102.66666666666667,0.0,130.0,130.0,452.3893421169302,0.008699795040710197,0.008699795040710197,0.0,0.0,0.0,0.0,0.0,0.0,0.0,31.0,25.0,130.0,46.0,0.0,0.0,82.3993290334647,139341686.49672884,1772779.860315116,1691053.6545769474,25.0,1.61,2.3739524462499992,0.0,0.0,0.0,-0.0001562230776834017,3.4924901045691907,42.76871976404457,1846855.0710126886,1761713.9540127846,0.0,7.260452269885808,0.0,6.66161473010627,2,0.0,8.24012488637469,6.286482188224544,16.349449486917855,37.40491070512213,0.00033400527858961997,0.0,37.41222224097673,0.0003343455484239952,0.0011044792545919799,0.0,155.07210121029465,0.0,37.38479768120565,0.0003129798879988982,130.0,0.0,452.3893421169302,14964.48889639069,0.0,36400.0,452.3893421169302,0.0,12.0,0.012428278629585995,91.0,32200.0,452.3893421169302,0.0,12.0,0.014049358450836342,80.5,31000.0,452.3893421169302,0.0,12.0,0.014593204584417103,77.5,150.79644737231007,0.0,31440.268386614123,452.3893421169302,0.0,0.7983048615667971,0.9792355775399161,1.0670290277746397
4456,5764,21,S3-a,3,0,An experimental study of flexural cracking in reinforced concrete members under short term loads,2004,0,Australia,University of New South Wales,0,"R.I. Gilbert, S. Nejadi",3800.0,3500.0,1167.0,1167.0,161.0,400,"[1,2,6]","[3,25,34]",65.0,"[0,0,0]",2,42.76871976404457,"[1,150x300,0]","[14,27,28,48,55,63,68]",3.024039824340485,"[3,500x100x100,3]","[7,17,28]",29939.398785472822,"[3,500x100x100,1]","[27,68]","[0,0,0,0,0,20,0,0,0]",200000.0,2,500.0,[12],[130],[4],[40],[0],[0],0.0,0.0,0,0,0.0,0.0,0.0,0,0,[0],[0],[0],[0],[0],1,2,0,2,3,2,0.0,1,0.0,10.54295244625,198.51774047277698,62,1,0.0,0,0,0,11,0.066,0.0,0.1,110.5,173.0,0,-1,6,2,1,1,64400.0,452.3893421169302,28,0.5,CN,36.3,1.1782016463924125,28.299999999999997,51.52857802896936,3.165216413390856,4.67,4.461706289631255,4.114781337408113,3.9312517716426307,6.071,3.9312517716426307,2.444743073198433,2.215651489373599,3.6070045964426964,27011.661557768264,0.0,1.7940833197053145,1.7940833197053145,0.0,1.5079788620001242,1.5079788620001242,0.0,3.3020621817054385,3.3020621817054385,28513.713129021733,-4.842230259631464e-05,-4.842230259631464e-05,-0.00012344739122608603,-0.00012344739122608603,-0.0001718696938224007,-0.0001718696938224007,-0.0001718696938224007,1,0,6.680160862049237,0.0,102.66666666666667,0.0,130.0,130.0,452.3893421169302,0.008699795040710197,0.008699795040710197,0.0,0.0,0.0,0.0,0.0,0.0,0.0,31.0,25.0,130.0,46.0,0.0,0.0,82.3993290334647,139341686.49672884,1772779.860315116,1691053.6545769474,25.0,1.61,2.3739524462499992,0.0,0.0,0.0,-0.0001562230776834017,3.4924901045691907,42.76871976404457,1846855.0710126886,1761713.9540127846,0.0,7.260452269885808,0.0,6.66161473010627,2,0.0,8.24012488637469,6.286482188224544,16.349449486917855,37.40491070512213,0.00040050279378749814,0.0,37.500967095772225,0.0004024154101754071,0.0013252435292001776,0.0,155.07210121029465,0.0,37.38479768120565,0.0003129798879988982,130.0,0.0,452.3893421169302,14999.986838308889,0.0,36400.0,452.3893421169302,0.0,12.0,0.012428278629585995,91.0,32200.0,452.3893421169302,0.0,12.0,0.014049358450836342,80.5,31000.0,452.3893421169302,0.0,12.0,0.014593204584417103,77.5,150.79644737231007,0.0,31440.268386614123,452.3893421169302,0.0,0.6497670864798324,0.8268034941428165,1.27946512845735
4457,5765,21,S3-a,4,0,An experimental study of flexural cracking in reinforced concrete members under short term loads,2004,0,Australia,University of New South Wales,0,"R.I. Gilbert, S. Nejadi",3800.0,3500.0,1167.0,1167.0,161.0,400,"[1,2,6]","[3,25,34]",65.0,"[0,0,0]",2,42.76871976404457,"[1,150x300,0]","[14,27,28,48,55,63,68]",3.024039824340485,"[3,500x100x100,3]","[7,17,28]",29939.398785472822,"[3,500x100x100,1]","[27,68]","[0,0,0,0,0,20,0,0,0]",200000.0,2,500.0,[12],[130],[4],[40],[0],[0],0.0,0.0,0,0,0.0,0.0,0.0,0,0,[0],[0],[0],[0],[0],1,2,0,2,3,2,0.0,1,0.0,12.293452446249999,231.5792810537531,62,1,0.0,0,0,0,13,0.076,0.0,0.13,96.75,152.0,0,-1,6,2,1,1,64400.0,452.3893421169302,28,0.5,CN,36.3,1.1782016463924125,28.299999999999997,51.52857802896936,3.165216413390856,4.67,4.461706289631255,4.114781337408113,3.9312517716426307,6.071,3.9312517716426307,2.444743073198433,2.215651489373599,3.6070045964426964,27011.661557768264,0.0,1.7940833197053145,1.7940833197053145,0.0,1.5079788620001242,1.5079788620001242,0.0,3.3020621817054385,3.3020621817054385,28513.713129021733,-4.842230259631464e-05,-4.842230259631464e-05,-0.00012344739122608603,-0.00012344739122608603,-0.0001718696938224007,-0.0001718696938224007,-0.0001718696938224007,1,0,6.680160862049237,0.0,102.66666666666667,0.0,130.0,130.0,452.3893421169302,0.008699795040710197,0.008699795040710197,0.0,0.0,0.0,0.0,0.0,0.0,0.0,31.0,25.0,130.0,46.0,0.0,0.0,82.3993290334647,139341686.49672884,1772779.860315116,1691053.6545769474,25.0,1.61,2.3739524462499992,0.0,0.0,0.0,-0.0001562230776834017,3.4924901045691907,42.76871976404457,1846855.0710126886,1761713.9540127846,0.0,7.260452269885808,0.0,6.66161473010627,2,0.0,8.24012488637469,6.286482188224544,16.349449486917855,37.40491070512213,0.00046700030898537615,0.0,37.59262245555223,0.00047104856303245644,0.001546337128479057,0.0,155.07210121029465,0.0,37.38479768120565,0.0003129798879988982,130.0,0.0,452.3893421169302,15036.64898222089,0.0,36400.0,452.3893421169302,0.0,12.0,0.012428278629585995,91.0,32200.0,452.3893421169302,0.0,12.0,0.014049358450836342,80.5,31000.0,452.3893421169302,0.0,12.0,0.014593204584417103,77.5,150.79644737231007,0.0,31440.268386614123,452.3893421169302,0.0,0.5921086170400274,0.735836866436347,1.4919012291400602
4458,5766,21,S3-a,5,0,An experimental study of flexural cracking in reinforced concrete members under short term loads,2004,0,Australia,University of New South Wales,0,"R.I. Gilbert, S. Nejadi",3800.0,3500.0,1167.0,1167.0,161.0,400,"[1,2,6]","[3,25,34]",65.0,"[0,0,0]",2,42.76871976404457,"[1,150x300,0]","[14,27,28,48,55,63,68]",3.024039824340485,"[3,500x100x100,3]","[7,17,28]",29939.398785472822,"[3,500x100x100,1]","[27,68]","[0,0,0,0,0,20,0,0,0]",200000.0,2,500.0,[12],[130],[4],[40],[0],[0],0.0,0.0,0,0,0.0,0.0,0.0,0,0,[0],[0],[0],[0],[0],1,2,0,2,3,2,0.0,1,0.0,14.04395244625,264.6743284446695,62,1,0.0,0,0,0,13,0.101,0.0,0.15,96.75,132.0,0,-1,6,2,1,1,64400.0,452.3893421169302,28,0.5,CN,36.3,1.1782016463924125,28.299999999999997,51.52857802896936,3.165216413390856,4.67,4.461706289631255,4.114781337408113,3.9312517716426307,6.071,3.9312517716426307,2.444743073198433,2.215651489373599,3.6070045964426964,27011.661557768264,0.0,1.7940833197053145,1.7940833197053145,0.0,1.5079788620001242,1.5079788620001242,0.0,3.3020621817054385,3.3020621817054385,28513.713129021733,-4.842230259631464e-05,-4.842230259631464e-05,-0.00012344739122608603,-0.00012344739122608603,-0.0001718696938224007,-0.0001718696938224007,-0.0001718696938224007,1,0,6.680160862049237,0.0,102.66666666666667,0.0,130.0,130.0,452.3893421169302,0.008699795040710197,0.008699795040710197,0.0,0.0,0.0,0.0,0.0,0.0,0.0,31.0,25.0,130.0,46.0,0.0,0.0,82.3993290334647,139341686.49672884,1772779.860315116,1691053.6545769474,25.0,1.61,2.3739524462499992,0.0,0.0,0.0,-0.0001562230776834017,3.4924901045691907,42.76871976404457,1846855.0710126886,1761713.9540127846,0.0,7.260452269885808,0.0,6.66161473010627,2,0.0,8.24012488637469,6.286482188224544,16.349449486917855,37.40491070512213,0.0005334978241832543,0.0,37.687372568337544,0.0005402771160832272,0.0017677801922810696,0.0,155.07210121029473,0.0,37.38479768120564,0.00031297988799889833,130.0,0.0,452.3893421169302,15074.549027335013,0.0,36400.0,452.3893421169302,0.0,12.0,0.012428278629585995,91.0,32200.0,452.3893421169302,0.0,12.0,0.014049358450836342,80.5,31000.0,452.3893421169302,0.0,12.0,0.014593204584417103,77.5,150.79644737231007,0.0,31440.268386614123,452.3893421169302,0.0,0.5619193846615705,0.6802959992209472,1.7043373298227704
4459,5767,21,S3-a,6,0,An experimental study of flexural cracking in reinforced concrete members under short term loads,2004,0,Australia,University of New South Wales,0,"R.I. Gilbert, S. Nejadi",3800.0,3500.0,1167.0,1167.0,161.0,400,"[1,2,6]","[3,25,34]",65.0,"[0,0,0]",2,42.76871976404457,"[1,150x300,0]","[14,27,28,48,55,63,68]",3.024039824340485,"[3,500x100x100,3]","[7,17,28]",29939.398785472822,"[3,500x100x100,1]","[27,68]","[0,0,0,0,0,20,0,0,0]",200000.0,2,500.0,[12],[130],[4],[40],[0],[0],0.0,0.0,0,0,0.0,0.0,0.0,0,0,[0],[0],[0],[0],[0],1,2,0,2,3,2,0.0,1,0.0,15.79445244625,297.8050992075222,62,1,0.0,0,0,0,14,0.119,0.0,0.15,89.3,132.0,0,-1,6,2,1,1,64400.0,452.3893421169302,28,0.5,CN,36.3,1.1782016463924125,28.299999999999997,51.52857802896936,3.165216413390856,4.67,4.461706289631255,4.114781337408113,3.9312517716426307,6.071,3.9312517716426307,2.444743073198433,2.215651489373599,3.6070045964426964,27011.661557768264,0.0,1.7940833197053145,1.7940833197053145,0.0,1.5079788620001242,1.5079788620001242,0.0,3.3020621817054385,3.3020621817054385,28513.713129021733,-4.842230259631464e-05,-4.842230259631464e-05,-0.00012344739122608603,-0.00012344739122608603,-0.0001718696938224007,-0.0001718696938224007,-0.0001718696938224007,1,0,6.680160862049237,0.0,102.66666666666667,0.0,130.0,130.0,452.3893421169302,0.008699795040710197,0.008699795040710197,0.0,0.0,0.0,0.0,0.0,0.0,0.0,31.0,25.0,130.0,46.0,0.0,0.0,82.3993290334647,139341686.49672884,1772779.860315116,1691053.6545769474,25.0,1.61,2.3739524462499992,0.0,0.0,0.0,-0.0001562230776834017,3.4924901045691907,42.76871976404457,1846855.0710126886,1761713.9540127846,0.0,7.260452269885808,0.0,6.66161473010627,2,0.0,8.24012488637469,6.286482188224544,16.349449486917855,37.40491070512213,0.0005999953393811324,0.0,37.7854200055194,0.0006101362037334614,0.0019895948244445585,0.0,155.0721012102947,0.0,37.38479768120564,0.0003129798879988982,130.0,0.0,452.3893421169302,15113.768002207758,0.0,36400.0,452.3893421169302,0.0,12.0,0.012428278629585995,91.0,32200.0,452.3893421169302,0.0,12.0,0.014049358450836342,80.5,31000.0,452.3893421169302,0.0,12.0,0.014593204584417103,77.5,150.79644737231007,0.0,31440.268386614123,452.3893421169302,0.0,0.5440535894005896,0.6440105418829861,1.9167734305054807
4460,5768,21,S3-a,7,0,An experimental study of flexural cracking in reinforced concrete members under short term loads,2004,0,Australia,University of New South Wales,0,"R.I. Gilbert, S. Nejadi",3800.0,3500.0,1167.0,1167.0,161.0,400,"[1,2,6]","[3,25,34]",65.0,"[0,0,0]",2,42.76871976404457,"[1,150x300,0]","[14,27,28,48,55,63,68]",3.024039824340485,"[3,500x100x100,3]","[7,17,28]",29939.398785472822,"[3,500x100x100,1]","[27,68]","[0,0,0,0,0,20,0,0,0]",200000.0,2,500.0,[12],[130],[4],[40],[0],[0],0.0,0.0,0,0,0.0,0.0,0.0,0,0,[0],[0],[0],[0],[0],1,2,0,2,3,2,0.0,1,0.0,17.544952446249997,330.9740386455995,62,1,0.0,0,0,0,14,0.129,0.0,0.18,89.3,132.0,0,-1,6,2,1,1,64400.0,452.3893421169302,28,0.5,CN,36.3,1.1782016463924125,28.299999999999997,51.52857802896936,3.165216413390856,4.67,4.461706289631255,4.114781337408113,3.9312517716426307,6.071,3.9312517716426307,2.444743073198433,2.215651489373599,3.6070045964426964,27011.661557768264,0.0,1.7940833197053145,1.7940833197053145,0.0,1.5079788620001242,1.5079788620001242,0.0,3.3020621817054385,3.3020621817054385,28513.713129021733,-4.842230259631464e-05,-4.842230259631464e-05,-0.00012344739122608603,-0.00012344739122608603,-0.0001718696938224007,-0.0001718696938224007,-0.0001718696938224007,1,0,6.680160862049237,0.0,102.66666666666667,0.0,130.0,130.0,452.3893421169302,0.008699795040710197,0.008699795040710197,0.0,0.0,0.0,0.0,0.0,0.0,0.0,31.0,25.0,130.0,46.0,0.0,0.0,82.3993290334647,139341686.49672884,1772779.860315116,1691053.6545769474,25.0,1.61,2.3739524462499992,0.0,0.0,0.0,-0.0001562230776834017,3.4924901045691907,42.76871976404457,1846855.0710126886,1761713.9540127846,0.0,7.260452269885808,0.0,6.66161473010627,2,0.0,8.24012488637469,6.286482188224544,16.349449486917855,37.40491070512213,0.0006664928545790104,0.0,37.886988224441616,0.0006806643959984501,0.002211805364505074,0.0,155.07210121029465,0.0,37.38479768120565,0.0003129798879988982,130.0,0.0,452.3893421169302,15154.395289776641,0.0,36400.0,452.3893421169302,0.0,12.0,0.012428278629585995,91.0,32200.0,452.3893421169302,0.0,12.0,0.014049358450836342,80.5,31000.0,452.3893421169302,0.0,12.0,0.014593204584417103,77.5,150.79644737231007,0.0,31440.268386614123,452.3893421169302,0.0,0.5326491953422757,0.6189060080407034,2.1292095311881907
4462,5770,21,S3-b,2,0,An experimental study of flexural cracking in reinforced concrete members under short term loads,2004,0,Australia,University of New South Wales,0,"R.I. Gilbert, S. Nejadi",3800.0,3500.0,1167.0,1167.0,161.0,400,"[1,2,6]","[3,25,35]",65.0,"[0,0,0]",2,42.88338298702295,"[1,150x300,0]","[14,27,28,48,55,63,68]",3.024613702139418,"[3,500x100x100,3]","[7,17,28]",29965.863380933446,"[3,500x100x100,1]","[27,68]","[0,0,0,0,0,20,0,0,0]",200000.0,2,500.0,[12],[130],[4],[40],[0],[0],0.0,0.0,0,0,0.0,0.0,0.0,0,0,[0],[0],[0],[0],[0],1,2,0,2,3,2,0.0,1,0.0,8.79245244625,165.4754290510576,63,1,0.0,0,0,0,9,0.061,0.0,0.08,131.625,211.0,0,-1,6,2,1,1,64400.0,452.3893421169302,28,0.5,CN,36.3,1.181360412865646,28.299999999999997,51.666726490389095,3.165216413390856,4.67,4.462552996134381,4.114781337408113,3.9319978127812436,6.071,3.9319978127812436,2.4486735906466963,2.215651489373599,3.612803731189292,27011.661557768264,0.0,1.7964139059957798,1.7964139059957798,0.0,1.5108770458807272,1.5108770458807272,0.0,3.307290951876507,3.307290951876507,28538.9175056509,-4.858122710241474e-05,-4.858122710241474e-05,-0.00012512404573134802,-0.00012512404573134802,-0.00017370527283376276,-0.00017370527283376276,-0.00017370527283376276,1,0,6.674261223764878,0.0,102.66666666666667,0.0,130.0,130.0,452.3893421169302,0.008699795040710197,0.008699795040710197,0.0,0.0,0.0,0.0,0.0,0.0,0.0,31.0,25.0,130.0,46.0,0.0,0.0,82.39743193382799,139341222.63422877,1772731.1723062736,1691086.9594349905,25.0,1.61,2.3739524462499992,0.0,0.0,0.0,-0.00015790424546683116,3.498105129495281,42.88338298702295,1846733.5579051503,1761681.120133666,0.0,7.261352310472775,0.0,6.671885888512205,2,0.0,8.241146371891533,6.296589233091506,16.371351308578454,37.39116489553396,0.00033381996445057996,0.0,37.38780032967098,0.00033401443453727215,0.0011043243681288983,0.0,155.08000154077897,0.0,37.360603939968364,0.00031271158723985036,130.0,0.0,452.3893421169302,14954.720131868391,0.0,36400.0,452.3893421169302,0.0,12.0,0.012428278629585995,91.0,32200.0,452.3893421169302,0.0,12.0,0.014049358450836342,80.5,31000.0,452.3893421169302,0.0,12.0,0.014593204584417103,77.5,150.79644737231007,0.0,31441.027226468803,452.3893421169302,0.0,0.7984796344031672,0.9793474496105999,1.0668967701191223
4463,5771,21,S3-b,3,0,An experimental study of flexural cracking in reinforced concrete members under short term loads,2004,0,Australia,University of New South Wales,0,"R.I. Gilbert, S. Nejadi",3800.0,3500.0,1167.0,1167.0,161.0,400,"[1,2,6]","[3,25,35]",65.0,"[0,0,0]",2,42.88338298702295,"[1,150x300,0]","[14,27,28,48,55,63,68]",3.024613702139418,"[3,500x100x100,3]","[7,17,28]",29965.863380933446,"[3,500x100x100,1]","[27,68]","[0,0,0,0,0,20,0,0,0]",200000.0,2,500.0,[12],[130],[4],[40],[0],[0],0.0,0.0,0,0,0.0,0.0,0.0,0,0,[0],[0],[0],[0],[0],1,2,0,2,3,2,0.0,1,0.0,10.54295244625,198.50248165415329,63,1,0.0,0,0,0,10,0.076,0.0,0.1,117.0,152.0,0,-1,6,2,1,1,64400.0,452.3893421169302,28,0.5,CN,36.3,1.181360412865646,28.299999999999997,51.666726490389095,3.165216413390856,4.67,4.462552996134381,4.114781337408113,3.9319978127812436,6.071,3.9319978127812436,2.4486735906466963,2.215651489373599,3.612803731189292,27011.661557768264,0.0,1.7964139059957798,1.7964139059957798,0.0,1.5108770458807272,1.5108770458807272,0.0,3.307290951876507,3.307290951876507,28538.9175056509,-4.858122710241474e-05,-4.858122710241474e-05,-0.00012512404573134802,-0.00012512404573134802,-0.00017370527283376276,-0.00017370527283376276,-0.00017370527283376276,1,0,6.674261223764878,0.0,102.66666666666667,0.0,130.0,130.0,452.3893421169302,0.008699795040710197,0.008699795040710197,0.0,0.0,0.0,0.0,0.0,0.0,0.0,31.0,25.0,130.0,46.0,0.0,0.0,82.39743193382799,139341222.63422877,1772731.1723062736,1691086.9594349905,25.0,1.61,2.3739524462499992,0.0,0.0,0.0,-0.00015790424546683116,3.498105129495281,42.88338298702295,1846733.5579051503,1761681.120133666,0.0,7.261352310472775,0.0,6.671885888512205,2,0.0,8.241146371891533,6.296589233091506,16.371351308578454,37.39116489553396,0.0004002805852322105,0.0,37.475968550855306,0.00040200759971352007,0.0013250517947900964,0.0,155.08000154077897,0.0,37.360603939968364,0.00031271158723985036,130.0,0.0,452.3893421169302,14989.987420342117,0.0,36400.0,452.3893421169302,0.0,12.0,0.012428278629585995,91.0,32200.0,452.3893421169302,0.0,12.0,0.014049358450836342,80.5,31000.0,452.3893421169302,0.0,12.0,0.014593204584417103,77.5,150.79644737231007,0.0,31441.027226468803,452.3893421169302,0.0,0.6498269095808862,0.8268898984424448,1.2793065394651095
4464,5772,21,S3-b,4,0,An experimental study of flexural cracking in reinforced concrete members under short term loads,2004,0,Australia,University of New South Wales,0,"R.I. Gilbert, S. Nejadi",3800.0,3500.0,1167.0,1167.0,161.0,400,"[1,2,6]","[3,25,35]",65.0,"[0,0,0]",2,42.88338298702295,"[1,150x300,0]","[14,27,28,48,55,63,68]",3.024613702139418,"[3,500x100x100,3]","[7,17,28]",29965.863380933446,"[3,500x100x100,1]","[27,68]","[0,0,0,0,0,20,0,0,0]",200000.0,2,500.0,[12],[130],[4],[40],[0],[0],0.0,0.0,0,0,0.0,0.0,0.0,0,0,[0],[0],[0],[0],[0],1,2,0,2,3,2,0.0,1,0.0,12.293452446249999,231.5608121013509,63,1,0.0,0,0,0,10,0.108,0.0,0.13,117.0,152.0,0,-1,6,2,1,1,64400.0,452.3893421169302,28,0.5,CN,36.3,1.181360412865646,28.299999999999997,51.666726490389095,3.165216413390856,4.67,4.462552996134381,4.114781337408113,3.9319978127812436,6.071,3.9319978127812436,2.4486735906466963,2.215651489373599,3.612803731189292,27011.661557768264,0.0,1.7964139059957798,1.7964139059957798,0.0,1.5108770458807272,1.5108770458807272,0.0,3.307290951876507,3.307290951876507,28538.9175056509,-4.858122710241474e-05,-4.858122710241474e-05,-0.00012512404573134802,-0.00012512404573134802,-0.00017370527283376276,-0.00017370527283376276,-0.00017370527283376276,1,0,6.674261223764878,0.0,102.66666666666667,0.0,130.0,130.0,452.3893421169302,0.008699795040710197,0.008699795040710197,0.0,0.0,0.0,0.0,0.0,0.0,0.0,31.0,25.0,130.0,46.0,0.0,0.0,82.39743193382799,139341222.63422877,1772731.1723062736,1691086.9594349905,25.0,1.61,2.3739524462499992,0.0,0.0,0.0,-0.00015790424546683116,3.498105129495281,42.88338298702295,1846733.5579051503,1761681.120133666,0.0,7.261352310472775,0.0,6.671885888512205,2,0.0,8.241146371891533,6.296589233091506,16.371351308578454,37.39116489553396,0.00046674120601384087,0.0,37.56702738233662,0.0004705599702429789,0.0015461062524547676,0.0,155.08000154077897,0.0,37.360603939968364,0.00031271158723985036,130.0,0.0,452.3893421169302,15026.410952934646,0.0,36400.0,452.3893421169302,0.0,12.0,0.012428278629585995,91.0,32200.0,452.3893421169302,0.0,12.0,0.014049358450836342,80.5,31000.0,452.3893421169302,0.0,12.0,0.014593204584417103,77.5,150.79644737231007,0.0,31441.027226468803,452.3893421169302,0.0,0.5921416884493443,0.7358960322871668,1.4917163088110967
4465,5773,21,S3-b,5,0,An experimental study of flexural cracking in reinforced concrete members under short term loads,2004,0,Australia,University of New South Wales,0,"R.I. Gilbert, S. Nejadi",3800.0,3500.0,1167.0,1167.0,161.0,400,"[1,2,6]","[3,25,35]",65.0,"[0,0,0]",2,42.88338298702295,"[1,150x300,0]","[14,27,28,48,55,63,68]",3.024613702139418,"[3,500x100x100,3]","[7,17,28]",29965.863380933446,"[3,500x100x100,1]","[27,68]","[0,0,0,0,0,20,0,0,0]",200000.0,2,500.0,[12],[130],[4],[40],[0],[0],0.0,0.0,0,0,0.0,0.0,0.0,0,0,[0],[0],[0],[0],[0],1,2,0,2,3,2,0.0,1,0.0,14.04395244625,264.6524214254467,63,1,0.0,0,0,0,10,0.133,0.0,0.18,117.0,152.0,0,-1,6,2,1,1,64400.0,452.3893421169302,28,0.5,CN,36.3,1.181360412865646,28.299999999999997,51.666726490389095,3.165216413390856,4.67,4.462552996134381,4.114781337408113,3.9319978127812436,6.071,3.9319978127812436,2.4486735906466963,2.215651489373599,3.612803731189292,27011.661557768264,0.0,1.7964139059957798,1.7964139059957798,0.0,1.5108770458807272,1.5108770458807272,0.0,3.307290951876507,3.307290951876507,28538.9175056509,-4.858122710241474e-05,-4.858122710241474e-05,-0.00012512404573134802,-0.00012512404573134802,-0.00017370527283376276,-0.00017370527283376276,-0.00017370527283376276,1,0,6.674261223764878,0.0,102.66666666666667,0.0,130.0,130.0,452.3893421169302,0.008699795040710197,0.008699795040710197,0.0,0.0,0.0,0.0,0.0,0.0,0.0,31.0,25.0,130.0,46.0,0.0,0.0,82.39743193382799,139341222.63422877,1772731.1723062736,1691086.9594349905,25.0,1.61,2.3739524462499992,0.0,0.0,0.0,-0.00015790424546683116,3.498105129495281,42.88338298702295,1846733.5579051503,1761681.120133666,0.0,7.261352310472775,0.0,6.671885888512205,2,0.0,8.241146371891533,6.296589233091506,16.371351308578454,37.39116489553396,0.0005332018267954714,0.0,37.66115959804682,0.000539703392306325,0.0017675077262229281,0.0,155.08000154077897,0.0,37.360603939968364,0.00031271158723985036,130.0,0.0,452.3893421169302,15064.063839218727,0.0,36400.0,452.3893421169302,0.0,12.0,0.012428278629585995,91.0,32200.0,452.3893421169302,0.0,12.0,0.014049358450836342,80.5,31000.0,452.3893421169302,0.0,12.0,0.014593204584417103,77.5,150.79644737231007,0.0,31441.027226468803,452.3893421169302,0.0,0.5619404023578898,0.6803385565248218,1.704126078157084
