Repository: iavdesch/Research

Readme
======

The supporting files are related to the study "A method for determining the performance of formulas for calculating the crack width and spacing in reinforced concrete elements".

The following files are relevant:
Research/Method_comparing_CWFs/Data_processing_for_GitHuB_Final (contains the data processing of the database "Crack width and crack spacing in reinforced and prestressed concrete elements: database")
Research/Method_comparing_CWFs/CWF_analysis_for_GitHuB_Final (contains the evaluation of the different crack width formulas)

File: Method_comparing_CWFs/Datasets_used/Working_database_no_hordijk_initshrink.csv (part 80 of 84)
,ID,EPID,ELID,LOADID,DOI,title,year,journal,country,institution,laboratory,authors,Ltot,Lspan,Lcons,Lmeas,h,b,hc,thc,RH,Temp,pd,fcm,catfcm,tfcm,fctm,catfctm,tfctm,Ecm,catEcm,tEcm,mix,Es,fsr,fy,phi,zs,nbl,clat,phit,st,phiw,sw,type,method,fpk,fp01k,Ep,rel,fpr,npl,phip,Ap,zp,cplat,catf,epsin,catcal,selfw,typew,locw,epsc,Nrep,N,M,sigs,t0,t,PL,catp,t0p,tp,ncr,wm,wk,wmax,sm,smax,indLR,indNP,indtfcm,indtfctm,indtEcm,slab,Ac,Astot,ts,sc,class_C,fcm28,Bcc,fck28,fcm_cube_150,fctm28,fctmfl28,fctmfl,fct095_28,fct095,fct095fl_28,fct095fl,fct005,fct005_28,fct005fl,Ecm28,phi_bc,phi_bc_prestress,phi_bc_prior_load,phi_dc,phi_dc_prestress,phi_dc_prior_load,phi_creep,phi_creep_prestress,phi_creep_prior_load,Ecm0,eps_cbs,eps_cbs_prestress,eps_cds,eps_cds_prestress,shrinkage,shrinkage_prestress,shrinkage_init,bondLR,bondPR,ae,ap,sxLR,sxNP,zstot,zstensinit,Astensinit,rhotot,rhotensinit,At,Aw,Aptot,zptot,zeta1,zeta,phi_peq,ry,cy,ry0,rx,ryp,cyp,cog,Izz,Wb,Wt,rho,qself,Mself,ep,Mp,pre_loss,initstrain,fctmorg,fcmorg,W_Ib,W_It,Ncr095,Mcr095,Ncr005,Mcr005,CS,Ncr,Mcr,tau_bms,tau_max,xcinit,epsinit,dpsigs,xc,eps,epsbot,sigssimpl,sigsr,dpsigsr,xc_sr,eps_sr,zstottens,zptottens,Astens,Actens,Aptens,Aceff_MC2020,Aseff_MC2020,Apeff_MC2020,phi_eq_MC2020,rhoeff_MC2020,hceff_MC2020,Aceff_FPR,Aseff_FPR,Apeff_FPR,phi_eq_FPR,rhoeff_FPR,hceff_FPR,Aceff_SMTCM,Aseff_SMTCM,Apeff_SMTCM,phi_eq_SMTCM,rhoeff_SMTCM,hceff_SMTCM,sumcirc_SMTCM,sumcirc_p_SMTCM,Actensstate1,Astensstate1,Aptensstate1,r,p,k1
4466,5774,21,S3-b,6,0,An experimental study of flexural cracking in reinforced concrete members under short term loads,2004,0,Australia,University of New South Wales,0,"R.I. Gilbert, S. Nejadi",3800.0,3500.0,1167.0,1167.0,161.0,400,"[1,2,6]","[3,25,35]",65.0,"[0,0,0]",2,42.88338298702295,"[1,150x300,0]","[14,27,28,48,55,63,68]",3.024613702139418,"[3,500x100x100,3]","[7,17,28]",29965.863380933446,"[3,500x100x100,1]","[27,68]","[0,0,0,0,0,20,0,0,0]",200000.0,2,500.0,[12],[130],[4],[40],[0],[0],0.0,0.0,0,0,0.0,0.0,0.0,0,0,[0],[0],[0],[0],[0],1,2,0,2,3,2,0.0,1,0.0,15.79445244625,297.77950956997415,63,1,0.0,0,0,0,10,0.154,0.0,0.2,117.0,152.0,0,-1,6,2,1,1,64400.0,452.3893421169302,28,0.5,CN,36.3,1.181360412865646,28.299999999999997,51.666726490389095,3.165216413390856,4.67,4.462552996134381,4.114781337408113,3.9319978127812436,6.071,3.9319978127812436,2.4486735906466963,2.215651489373599,3.612803731189292,27011.661557768264,0.0,1.7964139059957798,1.7964139059957798,0.0,1.5108770458807272,1.5108770458807272,0.0,3.307290951876507,3.307290951876507,28538.9175056509,-4.858122710241474e-05,-4.858122710241474e-05,-0.00012512404573134802,-0.00012512404573134802,-0.00017370527283376276,-0.00017370527283376276,-0.00017370527283376276,1,0,6.674261223764878,0.0,102.66666666666667,0.0,130.0,130.0,452.3893421169302,0.008699795040710197,0.008699795040710197,0.0,0.0,0.0,0.0,0.0,0.0,0.0,31.0,25.0,130.0,46.0,0.0,0.0,82.39743193382799,139341222.63422877,1772731.1723062736,1691086.9594349905,25.0,1.61,2.3739524462499992,0.0,0.0,0.0,-0.00015790424546683116,3.498105129495281,42.88338298702295,1846733.5579051503,1761681.120133666,0.0,7.261352310472775,0.0,6.671885888512205,2,0.0,8.241146371891533,6.296589233091506,16.371351308578454,37.39116489553396,0.0005996624475771018,0.0,37.758566122903275,0.0006094727081717319,0.001989278147362714,0.0,155.08000154077897,0.0,37.360603939968364,0.00031271158723985036,130.0,0.0,452.3893421169302,15103.026449161309,0.0,36400.0,452.3893421169302,0.0,12.0,0.012428278629585995,91.0,32200.0,452.3893421169302,0.0,12.0,0.014049358450836342,80.5,31000.0,452.3893421169302,0.0,12.0,0.014593204584417103,77.5,150.79644737231007,0.0,31441.027226468803,452.3893421169302,0.0,0.5440680028042714,0.6440426860943941,1.9165358475030712
4467,5775,21,S3-b,7,0,An experimental study of flexural cracking in reinforced concrete members under short term loads,2004,0,Australia,University of New South Wales,0,"R.I. Gilbert, S. Nejadi",3800.0,3500.0,1167.0,1167.0,161.0,400,"[1,2,6]","[3,25,35]",65.0,"[0,0,0]",2,42.88338298702295,"[1,150x300,0]","[14,27,28,48,55,63,68]",3.024613702139418,"[3,500x100x100,3]","[7,17,28]",29965.863380933446,"[3,500x100x100,1]","[27,68]","[0,0,0,0,0,20,0,0,0]",200000.0,2,500.0,[12],[130],[4],[40],[0],[0],0.0,0.0,0,0,0.0,0.0,0.0,0,0,[0],[0],[0],[0],[0],1,2,0,2,3,2,0.0,1,0.0,17.544952446249997,330.94450319074093,63,1,0.0,0,0,0,10,0.18,0.0,0.23,117.0,152.0,0,-1,6,2,1,1,64400.0,452.3893421169302,28,0.5,CN,36.3,1.181360412865646,28.299999999999997,51.666726490389095,3.165216413390856,4.67,4.462552996134381,4.114781337408113,3.9319978127812436,6.071,3.9319978127812436,2.4486735906466963,2.215651489373599,3.612803731189292,27011.661557768264,0.0,1.7964139059957798,1.7964139059957798,0.0,1.5108770458807272,1.5108770458807272,0.0,3.307290951876507,3.307290951876507,28538.9175056509,-4.858122710241474e-05,-4.858122710241474e-05,-0.00012512404573134802,-0.00012512404573134802,-0.00017370527283376276,-0.00017370527283376276,-0.00017370527283376276,1,0,6.674261223764878,0.0,102.66666666666667,0.0,130.0,130.0,452.3893421169302,0.008699795040710197,0.008699795040710197,0.0,0.0,0.0,0.0,0.0,0.0,0.0,31.0,25.0,130.0,46.0,0.0,0.0,82.39743193382799,139341222.63422877,1772731.1723062736,1691086.9594349905,25.0,1.61,2.3739524462499992,0.0,0.0,0.0,-0.00015790424546683116,3.498105129495281,42.88338298702295,1846733.5579051503,1761681.120133666,0.0,7.261352310472775,0.0,6.671885888512205,2,0.0,8.241146371891533,6.296589233091506,16.371351308578454,37.39116489553396,0.0006661230683587322,0.0,37.85946856541913,0.000679906161836275,0.0022114416621959307,0.0,155.08000154077897,0.0,37.360603939968364,0.00031271158723985036,130.0,0.0,452.3893421169302,15143.387426167646,0.0,36400.0,452.3893421169302,0.0,12.0,0.012428278629585995,91.0,32200.0,452.3893421169302,0.0,12.0,0.014049358450836342,80.5,31000.0,452.3893421169302,0.0,12.0,0.014593204584417103,77.5,150.79644737231007,0.0,31441.027226468803,452.3893421169302,0.0,0.5326595920975128,0.6189312686231243,2.128945616849058
4469,5793,23,BSTN2-16,2,https://doi.org/10.26190/unsworks/23066,Tension Stiffening in Reinforced Concrete - Instantaneous and time-dependent behaviour,2010,0,Australia,University of New South Wales,heavy Structure Laboratory,Mark Han Qing Wu,2650.0,2400.0,800.0,800.0,400.0,200,[4],[14],65.0,[0],2,25.178947368421056,"[1,100x200,0]",[14],2.738298322917918,"[3,600x100x100,3]",[14],26250.0,"[1,100x200,1]",[14],"[0,0,0,0,00.6,20,0,0,0]",204000.0,2,500.0,[16],[342],[2],[50],[0],[0],0.0,0.0,0,0,0.0,0.0,0.0,0,0,[0],[0],[0],[0],[0],2,2,0,2,3,1,0.0,1,0.0,38.18666666666666,306.40995586813676,14,1,0.0,0,0,0,0,0.069,0.0,0.1,0.0,0.0,0,-1,0,0,0,0,80000.0,402.1238596594935,14,0.5,CN,30.972973593239864,1.0,22.972973593239864,30.33608116677236,3.1668738150682554,3.9631019415561464,3.4267722788576105,4.116935959588732,3.5597878197932937,5.1520325240229905,3.5597878197932937,1.9577696868101877,2.2168116705477785,2.4499999999999993,26768.37257073336,0.0,1.7626663920854777,1.7626663920854777,0.0,1.4568196426009303,1.4568196426009303,0.0,3.2194860346864083,3.2194860346864083,25000.0,-2.4943470645298994e-05,-2.4943470645298994e-05,-0.0,-0.0,-2.4943470645298994e-05,-2.4943470645298994e-05,-2.4943470645298994e-05,1,0,7.771428571428571,0.0,84.0,0.0,342.0,342.0,402.1238596594935,0.005879003796191426,0.005879003796191426,0.0,0.0,0.0,0.0,0.0,0.0,0.0,58.0,50.0,342.0,58.0,0.0,0.0,204.67414799586666,1068414479.4256482,5469908.199366458,5220075.372915315,25.0,2.0,1.3866666666666665,0.0,0.0,0.0,-2.271430815454279e-05,2.7968138383002685,25.178947368421056,5732804.830545505,5470964.45185801,0.0,20.407568809028046,0.0,14.045371834836484,2,0.0,19.645016673414336,5.034264908940483,12.544657071942286,88.93041647647962,0.0005236987408905201,0.0,93.54815485408719,0.0005655430951199843,0.0018526471770541559,0.0,157.016060923183,0.0,91.3435628395386,0.0002804871666492644,342.0,0.0,402.1238596594935,18709.430970817448,0.0,27600.0,402.1238596594935,0.0,16.0,0.014569705060126576,138.0,27600.0,402.1238596594935,0.0,16.0,0.014569705060126576,138.0,29000.0,402.1238596594935,0.0,16.0,0.013866339988258397,145.0,100.53096491487338,0.0,39065.17040082667,402.1238596594935,0.0,0.5262899946796042,0.6256025959631457,1.9438347801630935
4473,5797,23,BSTN3-16,3,https://doi.org/10.26190/unsworks/23066,Tension Stiffening in Reinforced Concrete - Instantaneous and time-dependent behaviour,2010,0,Australia,University of New South Wales,heavy Structure Laboratory,Mark Han Qing Wu,2650.0,2400.0,800.0,800.0,400.0,200,[4],[14],65.0,[0],2,25.178947368421056,"[1,100x200,0]",[14],2.7127948920821696,"[3,600x100x100,3]",[14],26250.0,"[1,100x200,1]",[14],"[0,0,0,0,00.6,20,0,0,0]",204000.0,2,500.0,[16],[342],[3],[50],[0],[0],0.0,0.0,0,0,0.0,0.0,0.0,0,0,[0],[0],[0],[0],[0],2,2,0,2,3,1,0.0,1,0.0,47.38666666666666,258.5445369133508,14,1,0.0,0,0,0,0,0.063,0.0,0.1,0.0,0.0,0,-1,0,0,0,0,80000.0,603.1857894892403,14,0.5,CN,30.972973593239864,1.0,22.972973593239864,30.33608116677236,3.1668738150682554,3.9631019415561464,3.3948566730697873,4.116935959588732,3.5266333597068207,5.1520325240229905,3.5266333597068207,1.9577696868101877,2.2168116705477785,2.4499999999999993,26768.37257073336,0.0,1.7626663920854777,1.7626663920854777,0.0,1.4568196426009303,1.4568196426009303,0.0,3.2194860346864083,3.2194860346864083,25000.0,-2.4943470645298994e-05,-2.4943470645298994e-05,-0.0,-0.0,-2.4943470645298994e-05,-2.4943470645298994e-05,-2.4943470645298994e-05,1,0,7.771428571428571,0.0,42.0,0.0,342.0,342.0,603.1857894892403,0.008818505694287139,0.008818505694287139,0.0,0.0,0.0,0.0,0.0,0.0,0.0,58.0,50.0,342.0,58.0,0.0,0.0,206.8976978370356,1070472925.5027504,5543553.409318489,5173923.812076033,25.0,2.0,1.3866666666666665,0.0,0.0,0.0,-2.1742748884609513e-05,2.7968138383002685,25.178947368421056,5929626.427390146,5534254.494205525,0.0,20.91161836943326,0.0,14.527584747105854,2,0.0,20.130231845836402,5.034264908940483,12.544657071942286,105.32910761420295,0.0005584641374050676,0.0,110.96763502280668,0.000608735605205193,0.0015855460160263755,0.0,109.19053137888669,0.0,107.78320947446174,0.0002463133200067809,342.0,0.0,603.1857894892403,22193.327004561343,0.0,27600.0,603.1857894892403,0.0,16.0,0.021854557590189866,138.0,27600.0,603.1857894892403,0.0,16.0,0.021854557590189866,138.0,29000.0,603.1857894892403,0.0,16.0,0.020799509982387596,145.0,150.79644737231007,0.0,38620.46043259288,603.1857894892403,0.0,0.5277463516386183,0.6027843455428096,2.3540050124394267
4474,5798,23,BSTN3-16,4,https://doi.org/10.26190/unsworks/23066,Tension Stiffening in Reinforced Concrete - Instantaneous and time-dependent behaviour,2010,0,Australia,University of New South Wales,heavy Structure Laboratory,Mark Han Qing Wu,2650.0,2400.0,800.0,800.0,400.0,200,[4],[14],65.0,[0],2,25.178947368421056,"[1,100x200,0]",[14],2.7127948920821696,"[3,600x100x100,3]",[14],26250.0,"[1,100x200,1]",[14],"[0,0,0,0,00.6,20,0,0,0]",204000.0,2,500.0,[16],[342],[3],[50],[0],[0],0.0,0.0,0,0,0.0,0.0,0.0,0,0,[0],[0],[0],[0],[0],2,2,0,2,3,1,0.0,1,0.0,61.38666666666666,336.1296145512977,14,1,0.0,0,0,0,6,0.117,0.0,0.15,120.8,153.0,0,-1,0,0,0,0,80000.0,603.1857894892403,14,0.5,CN,30.972973593239864,1.0,22.972973593239864,30.33608116677236,3.1668738150682554,3.9631019415561464,3.3948566730697873,4.116935959588732,3.5266333597068207,5.1520325240229905,3.5266333597068207,1.9577696868101877,2.2168116705477785,2.4499999999999993,26768.37257073336,0.0,1.7626663920854777,1.7626663920854777,0.0,1.4568196426009303,1.4568196426009303,0.0,3.2194860346864083,3.2194860346864083,25000.0,-2.4943470645298994e-05,-2.4943470645298994e-05,-0.0,-0.0,-2.4943470645298994e-05,-2.4943470645298994e-05,-2.4943470645298994e-05,1,0,7.771428571428571,0.0,42.0,0.0,342.0,342.0,603.1857894892403,0.008818505694287139,0.008818505694287139,0.0,0.0,0.0,0.0,0.0,0.0,0.0,58.0,50.0,342.0,58.0,0.0,0.0,206.8976978370356,1070472925.5027504,5543553.409318489,5173923.812076033,25.0,2.0,1.3866666666666665,0.0,0.0,0.0,-2.1742748884609513e-05,2.7968138383002685,25.178947368421056,5929626.427390146,5534254.494205525,0.0,20.91161836943326,0.0,14.527584747105854,2,0.0,20.130231845836402,5.034264908940483,12.544657071942286,105.32910761420295,0.0007234577626935654,0.0,112.84683350828455,0.0008114095679440323,0.0020647351769927887,0.0,109.19053137888662,0.0,107.78320947446176,0.0002463133200067809,342.0,0.0,603.1857894892403,22569.16670165691,0.0,27600.0,603.1857894892403,0.0,16.0,0.021854557590189866,138.0,27600.0,603.1857894892403,0.0,16.0,0.021854557590189866,138.0,29000.0,603.1857894892403,0.0,16.0,0.020799509982387596,145.0,150.79644737231007,0.0,38620.46043259288,603.1857894892403,0.0,0.5139548425301043,0.5675980626540944,3.0494763864015533
4476,5800,23,BSTS2-16,2,https://doi.org/10.26190/unsworks/23066,Tension Stiffening in Reinforced Concrete - Instantaneous and time-dependent behaviour,2010,0,Australia,University of New South Wales,heavy Structure Laboratory,Mark Han Qing Wu,2650.0,2400.0,800.0,800.0,400.0,200,"[4,6]","[14,46]",65.0,"[0,0]",2,38.736842105263165,"[1,100x200,0]",[60],2.590055491586106,"[3,600x100x100,3]",[60],33600.0,"[1,100x200,1]",[60],"[0,0,0,0,00.6,20,0,0,0]",204000.0,2,500.0,[16],[342],[2],[50],[0],[0],0.0,0.0,0,0,0.0,0.0,0.0,0,0,[0],[0],[0],[0],[0],2,2,0,2,3,1,220.0,1,0.0,31.386666666666667,248.31477553842603,60,1,0.0,0,0,0,0,0.068,0.0,0.1,0.0,0.0,0,-1,0,0,0,0,80000.0,402.1238596594935,14,0.5,CN,33.06106034051696,1.0,25.06106034051696,46.670894102726706,2.8338421876135467,3.5463381655302575,3.241257639822262,3.6839948438976107,3.367072139061938,4.610239615189335,3.367072139061938,2.1815147938742094,1.9836895313294824,2.7299999999999995,30369.911385560044,0.0,1.910283405002231,1.910283405002231,0.0,1.608511082129019,1.608511082129019,0.0,3.5187944871312498,3.5187944871312498,32000.0,-4.147296487165753e-05,-4.147296487165753e-05,-0.0001286142810733896,-0.0001286142810733896,-0.00017008724594504712,-0.00017008724594504712,-0.00021999999999999998,1,0,6.071428571428571,0.0,84.0,0.0,342.0,342.0,402.1238596594935,0.005879003796191426,0.005879003796191426,0.0,0.0,0.0,0.0,0.0,0.0,0.0,58.0,50.0,342.0,58.0,0.0,0.0,203.52985063798627,1067663454.3087864,5434227.325503385,5245733.984288202,25.0,2.0,1.3866666666666665,0.0,0.0,0.0,-0.00020433350553724763,3.1164497055345852,38.736842105263165,5633251.532144341,5437854.773857076,0.0,18.967564286211186,0.0,15.378776682754047,2,0.0,18.258819565603304,5.609609469962254,15.559732104309983,79.98178751205285,0.00037037065457210433,0.0,81.80587749826427,0.00038270084419807465,0.0014885624728230998,0.0,144.23688013510764,0.0,80.9267337506357,0.00021916730246045304,342.0,0.0,402.1238596594935,16360.975499652865,0.0,27600.0,402.1238596594935,0.0,16.0,0.014569705060126576,138.0,27600.0,402.1238596594935,0.0,16.0,0.014569705060126576,138.0,29000.0,402.1238596594935,0.0,16.0,0.013866339988258397,145.0,100.53096491487338,0.0,39294.029872402745,402.1238596594935,0.0,0.5403463661838646,0.6595478727616417,1.718986627470383
4477,5801,23,BSTS2-16,3,https://doi.org/10.26190/unsworks/23066,Tension Stiffening in Reinforced Concrete - Instantaneous and time-dependent behaviour,2010,0,Australia,University of New South Wales,heavy Structure Laboratory,Mark Han Qing Wu,2650.0,2400.0,800.0,800.0,400.0,200,"[4,6]","[14,46]",65.0,"[0,0]",2,38.736842105263165,"[1,100x200,0]",[60],2.590055491586106,"[3,600x100x100,3]",[60],33600.0,"[1,100x200,1]",[60],"[0,0,0,0,00.6,20,0,0,0]",204000.0,2,500.0,[16],[342],[2],[50],[0],[0],0.0,0.0,0,0,0.0,0.0,0.0,0,0,[0],[0],[0],[0],[0],2,2,0,2,3,1,220.0,1,0.0,41.38666666666666,327.83396005171664,60,1,0.0,0,0,0,0,0.103,0.0,0.125,0.0,0.0,0,-1,0,0,0,0,80000.0,402.1238596594935,14,0.5,CN,33.06106034051696,1.0,25.06106034051696,46.670894102726706,2.8338421876135467,3.5463381655302575,3.241257639822262,3.6839948438976107,3.367072139061938,4.610239615189335,3.367072139061938,2.1815147938742094,1.9836895313294824,2.7299999999999995,30369.911385560044,0.0,1.910283405002231,1.910283405002231,0.0,1.608511082129019,1.608511082129019,0.0,3.5187944871312498,3.5187944871312498,32000.0,-4.147296487165753e-05,-4.147296487165753e-05,-0.0001286142810733896,-0.0001286142810733896,-0.00017008724594504712,-0.00017008724594504712,-0.00021999999999999998,1,0,6.071428571428571,0.0,84.0,0.0,342.0,342.0,402.1238596594935,0.005879003796191426,0.005879003796191426,0.0,0.0,0.0,0.0,0.0,0.0,0.0,58.0,50.0,342.0,58.0,0.0,0.0,203.52985063798627,1067663454.3087864,5434227.325503385,5245733.984288202,25.0,2.0,1.3866666666666665,0.0,0.0,0.0,-0.00020433350553724763,3.1164497055345852,38.736842105263165,5633251.532144341,5437854.773857076,0.0,18.967564286211186,0.0,15.378776682754047,2,0.0,18.258819565603304,5.609609469962254,15.559732104309983,79.98178751205285,0.0004883731995717127,0.0,82.5168100173187,0.000511042447539028,0.0019662343518513994,0.0,144.23688013510764,0.0,80.9267337506357,0.00021916730246045304,342.0,0.0,402.1238596594935,16503.162003463738,0.0,27600.0,402.1238596594935,0.0,16.0,0.014569705060126576,138.0,27600.0,402.1238596594935,0.0,16.0,0.014569705060126576,138.0,29000.0,402.1238596594935,0.0,16.0,0.013866339988258397,145.0,100.53096491487338,0.0,39294.029872402745,402.1238596594935,0.0,0.5151709426935341,0.5950481608452752,2.2666671587374974
4480,5804,23,BSTS3-16,2,https://doi.org/10.26190/unsworks/23066,Tension Stiffening in Reinforced Concrete - Instantaneous and time-dependent behaviour,2010,0,Australia,University of New South Wales,heavy Structure Laboratory,Mark Han Qing Wu,2650.0,2400.0,800.0,800.0,400.0,200,"[4,6]","[14,46]",65.0,"[0,0]",2,38.736842105263165,"[1,100x200,0]",[60],2.354005713211617,"[3,600x100x100,3]",[60],33600.0,"[1,100x200,1]",[60],"[0,0,0,0,00.6,20,0,0,0]",204000.0,2,500.0,[16],[342],[3],[50],[0],[0],0.0,0.0,0,0,0.0,0.0,0.0,0,0,[0],[0],[0],[0],[0],2,2,0,2,3,1,220.0,1,0.0,41.38666666666666,222.08836549568804,60,1,0.0,0,0,0,0,0.058,0.0,0.075,0.0,0.0,0,-1,0,0,0,0,80000.0,603.1857894892403,14,0.5,CN,33.06106034051696,1.0,25.06106034051696,46.670894102726706,2.8338421876135467,3.5463381655302575,2.9458592786596864,3.6839948438976107,3.060207427175102,4.610239615189335,3.060207427175102,2.1815147938742094,1.9836895313294824,2.7299999999999995,30369.911385560044,0.0,1.910283405002231,1.910283405002231,0.0,1.608511082129019,1.608511082129019,0.0,3.5187944871312498,3.5187944871312498,32000.0,-4.147296487165753e-05,-4.147296487165753e-05,-0.0001286142810733896,-0.0001286142810733896,-0.00017008724594504712,-0.00017008724594504712,-0.00021999999999999998,1,0,6.071428571428571,0.0,42.0,0.0,342.0,342.0,603.1857894892403,0.008818505694287139,0.008818505694287139,0.0,0.0,0.0,0.0,0.0,0.0,0.0,58.0,50.0,342.0,58.0,0.0,0.0,205.22977481623437,1068854710.236948,5487772.62658337,5208087.916063912,25.0,2.0,1.3866666666666665,0.0,0.0,0.0,-0.00019730821451419736,3.1164497055345852,38.736842105263165,5781565.983797756,5486908.074558838,0.0,17.69279116432082,0.0,15.783675135767872,2,0.0,17.03167979855384,5.609609469962254,15.559732104309983,95.09100760519743,0.0004174416243621118,0.0,97.50974807130592,0.0004341923093692904,0.0013469313955213377,0.0,91.1364709308232,0.0,95.90396856666123,0.00017409809082633048,342.0,0.0,603.1857894892403,19501.74961426119,0.0,27600.0,603.1857894892403,0.0,16.0,0.021854557590189866,138.0,27600.0,603.1857894892403,0.0,16.0,0.021854557590189866,138.0,29000.0,603.1857894892403,0.0,16.0,0.020799509982387596,145.0,150.79644737231007,0.0,38954.04503675312,603.1857894892403,0.0,0.525167861421689,0.5971101221831898,2.4299814907382657
4481,5805,23,BSTS3-16,3,https://doi.org/10.26190/unsworks/23066,Tension Stiffening in Reinforced Concrete - Instantaneous and time-dependent behaviour,2010,0,Australia,University of New South Wales,heavy Structure Laboratory,Mark Han Qing Wu,2650.0,2400.0,800.0,800.0,400.0,200,"[4,6]","[14,46]",65.0,"[0,0]",2,38.736842105263165,"[1,100x200,0]",[60],2.354005713211617,"[3,600x100x100,3]",[60],33600.0,"[1,100x200,1]",[60],"[0,0,0,0,00.6,20,0,0,0]",204000.0,2,500.0,[16],[342],[3],[50],[0],[0],0.0,0.0,0,0,0.0,0.0,0.0,0,0,[0],[0],[0],[0],[0],2,2,0,2,3,1,220.0,1,0.0,49.38666666666666,265.2877285036615,60,1,0.0,0,0,0,0,0.085,0.0,0.125,0.0,0.0,0,-1,0,0,0,0,80000.0,603.1857894892403,14,0.5,CN,33.06106034051696,1.0,25.06106034051696,46.670894102726706,2.8338421876135467,3.5463381655302575,2.9458592786596864,3.6839948438976107,3.060207427175102,4.610239615189335,3.060207427175102,2.1815147938742094,1.9836895313294824,2.7299999999999995,30369.911385560044,0.0,1.910283405002231,1.910283405002231,0.0,1.608511082129019,1.608511082129019,0.0,3.5187944871312498,3.5187944871312498,32000.0,-4.147296487165753e-05,-4.147296487165753e-05,-0.0001286142810733896,-0.0001286142810733896,-0.00017008724594504712,-0.00017008724594504712,-0.00021999999999999998,1,0,6.071428571428571,0.0,42.0,0.0,342.0,342.0,603.1857894892403,0.008818505694287139,0.008818505694287139,0.0,0.0,0.0,0.0,0.0,0.0,0.0,58.0,50.0,342.0,58.0,0.0,0.0,205.22977481623437,1068854710.236948,5487772.62658337,5208087.916063912,25.0,2.0,1.3866666666666665,0.0,0.0,0.0,-0.00019730821451419736,3.1164497055345852,38.736842105263165,5781565.983797756,5486908.074558838,0.0,17.69279116432082,0.0,15.783675135767872,2,0.0,17.03167979855384,5.609609469962254,15.559732104309983,95.09100760519743,0.000498132659999118,0.0,98.07667457009451,0.000522876825226488,0.0016096458261315276,0.0,91.13647093082321,0.0,95.90396856666122,0.00017409809082633045,342.0,0.0,603.1857894892403,19615.134914018905,0.0,27600.0,603.1857894892403,0.0,16.0,0.021854557590189866,138.0,27600.0,603.1857894892403,0.0,16.0,0.021854557590189866,138.0,29000.0,603.1857894892403,0.0,16.0,0.020799509982387596,145.0,150.79644737231007,0.0,38954.04503675312,603.1857894892403,0.0,0.5157031995321981,0.5728817676580771,2.899694407762415
4482,5806,23,BSTS3-16,4,https://doi.org/10.26190/unsworks/23066,Tension Stiffening in Reinforced Concrete - Instantaneous and time-dependent behaviour,2010,0,Australia,University of New South Wales,heavy Structure Laboratory,Mark Han Qing Wu,2650.0,2400.0,800.0,800.0,400.0,200,"[4,6]","[14,46]",65.0,"[0,0]",2,38.736842105263165,"[1,100x200,0]",[60],2.354005713211617,"[3,600x100x100,3]",[60],33600.0,"[1,100x200,1]",[60],"[0,0,0,0,00.6,20,0,0,0]",204000.0,2,500.0,[16],[342],[3],[50],[0],[0],0.0,0.0,0,0,0.0,0.0,0.0,0,0,[0],[0],[0],[0],[0],2,2,0,2,3,1,220.0,1,0.0,61.38666666666666,330.2826563331676,60,1,0.0,0,0,0,5,0.14,0.0,0.175,133.3,162.0,0,-1,0,0,0,0,80000.0,603.1857894892403,14,0.5,CN,33.06106034051696,1.0,25.06106034051696,46.670894102726706,2.8338421876135467,3.5463381655302575,2.9458592786596864,3.6839948438976107,3.060207427175102,4.610239615189335,3.060207427175102,2.1815147938742094,1.9836895313294824,2.7299999999999995,30369.911385560044,0.0,1.910283405002231,1.910283405002231,0.0,1.608511082129019,1.608511082129019,0.0,3.5187944871312498,3.5187944871312498,32000.0,-4.147296487165753e-05,-4.147296487165753e-05,-0.0001286142810733896,-0.0001286142810733896,-0.00017008724594504712,-0.00017008724594504712,-0.00021999999999999998,1,0,6.071428571428571,0.0,42.0,0.0,342.0,342.0,603.1857894892403,0.008818505694287139,0.008818505694287139,0.0,0.0,0.0,0.0,0.0,0.0,0.0,58.0,50.0,342.0,58.0,0.0,0.0,205.22977481623437,1068854710.236948,5487772.62658337,5208087.916063912,25.0,2.0,1.3866666666666665,0.0,0.0,0.0,-0.00019730821451419736,3.1164497055345852,38.736842105263165,5781565.983797756,5486908.074558838,0.0,17.69279116432082,0.0,15.783675135767872,2,0.0,17.03167979855384,5.609609469962254,15.559732104309983,95.09100760519743,0.0006191692134546273,0.0,98.96926302902317,0.0006593176983186951,0.002005419526713878,0.0,91.13647093082321,0.0,95.90396856666122,0.00017409809082633045,342.0,0.0,603.1857894892403,19793.65260580464,0.0,27600.0,603.1857894892403,0.0,16.0,0.021854557590189866,138.0,27600.0,603.1857894892403,0.0,16.0,0.021854557590189866,138.0,29000.0,603.1857894892403,0.0,16.0,0.020799509982387596,145.0,150.79644737231007,0.0,38954.04503675312,603.1857894892403,0.0,0.5088305571995935,0.5524774212245854,3.6042637832986393
4485,5809,23,LTN12B,1,https://doi.org/10.26190/unsworks/23066,Tension Stiffening in Reinforced Concrete - Instantaneous and time-dependent behaviour,2010,0,Australia,University of New South Wales,heavy Structure Laboratory,Mark Han Qing Wu,1100.0,1100.0,600.0,600.0,100.0,100,[3],[28],65.0,[0],2,20.723485897239044,"[1,100x200,0]","[32,83]",1.4285380663863088,"[1,100x200,2]","[32,83]",13778.366094439263,"[1,100x200,1]","[32,83]","[0,0,0,0,00.6,20,0,0,0]",200000.0,2,500.0,[12],[50],[1],[44],[0],[0],0.0,0.0,0,0,0.0,0.0,0.0,0,0,[0],[0],[0],[0],[0],2,1a,0,2,3,2,310.0,1,20.0,0.0,176.8388256576615,28,4,0.0,0,0,0,1,0.24,0.0,0.24,0.0,0.0,0,-1,1,1,1,0,10000.0,113.09733552923255,28,0.5,CN,20.215681292221202,0.9925441438642965,12.215681292221202,24.96805529787837,2.000854044904731,3.3284446157506355,2.376390145781338,2.6011102583761505,1.8570994863022015,4.326978000475826,1.8570994863022015,1.421602263303069,1.4005978314333116,2.3648523544631233,22162.558834093215,0.3382922599617958,2.550590246217247,2.550590246217247,0.5402244054286883,4.155845448167832,4.155845448167832,0.8785166653904841,6.706435694385079,6.706435694385079,22344.748079135366,-1.4989524502606942e-05,-1.4989524502606942e-05,-0.00010426831355193393,-0.00010426831355193393,-0.00011925783805454087,-0.00011925783805454087,-0.00031,1,0,14.51550921416705,0.0,100.0,0.0,50.0,0.0,0.0,0.011309733552923255,0.011309733552923255,0.0,0.0,0.0,0.0,0.0,0.0,0.0,50.0,44.0,50.0,50.0,0.0,0.0,50.0,8333333.333333336,166666.66666666672,166666.66666666672,25.0,0.25,0.0,0.0,0.0,0.0,-0.000266284924813834,2.0308603761472415,20.723485897239044,166666.66666666672,166666.66666666672,21.409697859990807,0.0,16.389038475801403,0.0,1,16.46899835383908,0.0,3.6555486770650347,11.380763896054782,0.0,0.0,0.0,0.0,0.0,0.0,0.0,145.61791643254315,0.0,0.0,0.0,50.0,0.0,113.09733552923255,-0.10000000000047748,0.0,10000.0,113.09733552923255,0.0,12.0,0.011309733552923255,50.0,10000.0,113.09733552923255,0.0,12.0,0.011309733552923255,50.0,10000.0,113.09733552923255,0.0,12.0,0.011309733552923255,50.0,37.69911184307752,0.0,10000.0,113.09733552923255,0.0,1.0,1.0,1.2144029388003315
4486,5810,23,LTN12B,2,https://doi.org/10.26190/unsworks/23066,Tension Stiffening in Reinforced Concrete - Instantaneous and time-dependent behaviour,2010,0,Australia,University of New South Wales,heavy Structure Laboratory,Mark Han Qing Wu,1100.0,1100.0,600.0,600.0,100.0,100,[3],[28],65.0,[0],2,24.702050591293585,"[1,100x200,0]","[32,83]",1.6977805333456977,"[1,100x200,2]","[32,83]",8872.502378089988,"[1,100x200,1]","[32,83]","[0,0,0,0,00.6,20,0,0,0]",200000.0,2,500.0,[12],[50],[1],[44],[0],[0],0.0,0.0,0,0,0.0,0.0,0.0,0,0,[0],[0],[0],[0],[0],2,1a,0,2,3,2,310.0,1,20.0,0.0,176.8388256576615,28,51,0.0,0,0,0,4,0.15,0.0,0.335,202.0,265.0,0,-1,1,1,1,0,10000.0,113.09733552923255,28,0.5,CN,20.215681292221202,1.1830961150746604,12.215681292221202,29.761506736498298,2.000854044904731,3.3284446157506355,2.8242782072641366,2.6011102583761505,2.207114693349407,4.326978000475826,2.207114693349407,1.5795749013671312,1.4005978314333116,2.627641725801445,22162.558834093215,0.9063450859180572,2.753059366963152,2.753059366963152,1.3463135633501968,4.6536432723703545,4.6536432723703545,2.252658649268254,7.406702639333506,7.406702639333506,23677.97881544385,-1.8503277544849786e-05,-1.8503277544849786e-05,-0.0003459130402725784,-0.0003459130402725784,-0.0003644163178174282,-0.0003644163178174282,-0.00031,1,0,22.541554961302207,0.0,100.0,0.0,50.0,0.0,0.0,0.011309733552923255,0.011309733552923255,0.0,0.0,0.0,0.0,0.0,0.0,0.0,50.0,44.0,50.0,50.0,0.0,0.0,49.99999999999999,8333333.333333336,166666.6666666667,166666.66666666674,25.0,0.25,0.0,0.0,0.0,0.0,-0.00024702396277562867,2.256535573381616,24.702050591293585,166666.6666666667,166666.66666666674,27.448323839738023,0.0,19.644055450535433,0.0,1,21.114095261336942,0.0,4.061764032086908,12.425289380758297,0.0,0.0,0.0,0.0,0.0,0.0,0.0,186.689590541941,0.0,0.0,0.0,50.0,0.0,113.09733552923255,-0.10000000000047748,0.0,10000.0,113.09733552923255,0.0,12.0,0.011309733552923255,50.0,10000.0,113.09733552923255,0.0,12.0,0.011309733552923255,50.0,10000.0,113.09733552923255,0.0,12.0,0.011309733552923255,50.0,37.69911184307752,0.0,10000.0,113.09733552923255,0.0,1.0,1.0,0.947234525204733
4492,5816,23,SLTN4-12B,1,https://doi.org/10.26190/unsworks/23066,Tension Stiffening in Reinforced Concrete - Instantaneous and time-dependent behaviour,2010,0,Australia,University of New South Wales,heavy Structure Laboratory,Mark Han Qing Wu,2650.0,2400.0,800.0,800.0,140.0,800,[4],[14],65.0,[0],2,27.696842105263162,"[1,100x200,0]","[15,85]",1.884303182603981,"[3,600x100x100,3]","[15,85]",26250.0,"[1,100x200,1]","[15,85]","[0,0,0,0,00.6,20,0,0,0]",200000.0,2,500.0,[12],[114],[4],[94],[0],[0],0.0,0.0,0,0,0.0,0.0,0.0,0,0,[0],[0],[0],[0],[0],2,2,0,2,3,1,0.0,1,0.0,15.841333333333333,335.71483564267237,15,1,0.0,0,0,0,4,0.112,0.0,0.125,159.0,166.0,0,-1,1,1,1,1,112000.0,452.3893421169302,14,0.5,CN,33.26309267765179,1.0,25.26309267765179,33.369689283449596,2.196733427692213,3.34842578111419,2.872196178438959,2.855753455999877,2.4495941373851755,4.352953515448447,2.4495941373851755,1.3777041809236765,1.5377133993845489,2.1,26557.408324923883,0.0,1.687494817927232,1.687494817927232,0.0,1.3968438997973573,1.3968438997973573,0.0,3.0843387177245893,3.0843387177245893,25000.0,-2.866868378875132e-05,-2.866868378875132e-05,-2.2019999708369845e-05,-2.2019999708369845e-05,-5.0688683497121165e-05,-5.0688683497121165e-05,-5.0688683497121165e-05,1,0,7.619047619047619,0.0,200.0,0.0,114.00000000000001,114.00000000000001,452.3893421169302,0.004960409453036514,0.004960409453036514,0.0,0.0,0.0,0.0,0.0,0.0,0.0,26.0,20.0,114.0,100.0,0.0,0.0,71.14573427627332,183080356.5208981,2658954.4539694353,2573314.5969083677,25.0,2.8,1.941333333333333,0.0,0.0,0.0,-4.74945636004741e-05,1.9681488298909666,27.696842105263162,2738821.0427436917,2650608.83502187,0.0,6.7089999696521,0.0,5.751524189761753,2,0.0,7.866431332396636,3.54266789380374,13.156947334313333,27.32843978472524,0.000526321797611782,0.0,28.403426710339424,0.0005569996182839075,0.0021884418861864235,0.0,166.19890374119407,0.0,27.81931256167602,0.0002682468304684308,114.00000000000001,0.0,452.3893421169302,22721.941368271542,0.0,41280.0,452.3893421169302,0.0,12.0,0.010959044140429511,86.0,33600.0,452.3893421169302,0.0,12.0,0.013463968515384828,70.0,31199.999999999985,452.3893421169302,0.0,12.0,0.014499658401183666,64.99999999999997,150.79644737231007,0.0,55083.41257898135,452.3893421169302,0.0,0.5149639830466763,0.6098861551976786,2.013789056810722
4494,5818,23,SSTN4-12,1,https://doi.org/10.26190/unsworks/23066,Tension Stiffening in Reinforced Concrete - Instantaneous and time-dependent behaviour,2010,0,Australia,University of New South Wales,heavy Structure Laboratory,Mark Han Qing Wu,2650.0,2400.0,800.0,800.0,140.0,800,[4],[14],65.0,[0],2,27.696842105263162,"[1,100x200,0]",[14],1.9199919774713239,"[3,600x100x100,3]",[14],26250.0,"[1,100x200,1]",[14],"[0,0,0,0,00.6,20,0,0,0]",200000.0,2,500.0,[12],[114],[4],[50],[0],[0],0.0,0.0,0,0,0.0,0.0,0.0,0,0,[0],[0],[0],[0],[0],2,2,0,2,3,1,0.0,1,0.0,13.941333333333333,295.22029490396284,14,1,0.0,0,0,0,0,0.08,0.0,0.075,0.0,0.0,0,-1,0,0,0,1,112000.0,452.3893421169302,14,0.5,CN,34.07027095256385,1.0,26.070270952563853,33.369689283449596,2.228564128289242,3.3969445213338396,2.926595715189419,2.8971333667760146,2.4959895707127213,4.416027877733992,2.4959895707127213,1.377704180923676,1.5599948898024691,2.099999999999999,26768.37257073336,0.0,1.6489035176308713,1.6489035176308713,0.0,1.339610646358642,1.339610646358642,0.0,2.988514163989513,2.988514163989513,25000.0,-2.9113108783832115e-05,-2.9113108783832115e-05,-0.0,-0.0,-2.9113108783832115e-05,-2.9113108783832115e-05,-2.9113108783832115e-05,1,0,7.619047619047619,0.0,229.33333333333334,0.0,114.00000000000001,114.00000000000001,452.3893421169302,0.004960409453036514,0.004960409453036514,0.0,0.0,0.0,0.0,0.0,0.0,0.0,26.0,20.0,114.0,56.0,0.0,0.0,71.14573427627332,183080356.5208981,2658954.4539694353,2573314.5969083677,25.0,2.8,1.941333333333333,0.0,0.0,0.0,-2.7278562024988603e-05,1.9681488298909662,27.696842105263162,2738821.0427436917,2650608.83502187,0.0,6.836068758736795,0.0,5.75152418976175,2,0.0,8.015421928364304,3.5426678938037393,13.156947334313333,27.32843978472524,0.0004631950775043171,0.0,28.257016048344283,0.00048645639715557873,0.0019237023926212194,0.0,169.35565068718833,0.0,27.829540826253854,0.00027347481028578807,114.00000000000001,0.0,452.3893421169302,22604.81283867542,0.0,40592.0,452.3893421169302,0.0,12.0,0.011144790651284249,86.0,33040.0,452.3893421169302,0.0,12.0,0.01369217137157779,70.0,30679.999999999985,452.3893421169302,0.0,12.0,0.014745415323237627,64.99999999999997,150.79644737231007,0.0,55083.41257898135,452.3893421169302,0.0,0.5274104152349818,0.6456148578081571,1.7393137202171365
4497,5821,23,SSTS4-12,1,https://doi.org/10.26190/unsworks/23066,Tension Stiffening in Reinforced Concrete - Instantaneous and time-dependent behaviour,2010,0,Australia,University of New South Wales,heavy Structure Laboratory,Mark Han Qing Wu,2650.0,2400.0,800.0,800.0,140.0,800,[4],"[14,45]",65.0,"[0,0]",2,31.57052631578948,"[1,100x200,0]",[59],1.6310012546648816,"[3,600x100x100,3]",[59],30450.0,"[1,100x200,1]",[59],"[0,0,0,0,00.6,20,0,0,0]",200000.0,2,500.0,[12],[114],[4],[94],[0],[0],0.0,0.0,0,0,0.0,0.0,0.0,0,0,[0],[0],[0],[0],[0],2,2,0,2,3,1,320.0,1,0.0,13.941333333333333,293.51868106194075,59,1,0.0,0,0,0,0,0.096,0.0,0.125,0.0,0.0,0,-1,0,0,0,1,112000.0,452.3893421169302,14,0.5,CN,27.022543328628053,1.0,19.022543328628053,38.03677869372227,1.9720470001969823,3.0059418834289553,2.486094389653303,2.563661100256077,2.120301631064346,3.907724448457642,2.120301631064346,1.515474599016044,1.3804329001378874,2.3099999999999996,27548.92456318521,0.0,2.1969318808018827,2.1969318808018827,0.0,2.211189687836003,2.211189687836003,0.0,4.408121568637886,4.408121568637886,29000.0,-2.9518761022598767e-05,-2.9518761022598767e-05,-0.00015261929234284464,-0.00015261929234284464,-0.00018213805336544342,-0.00018213805336544342,-0.00031999999999999997,1,0,6.568144499178982,0.0,200.0,0.0,114.00000000000001,114.00000000000001,452.3893421169302,0.004960409453036514,0.004960409453036514,0.0,0.0,0.0,0.0,0.0,0.0,0.0,26.0,20.0,114.0,100.0,0.0,0.0,70.96782783435211,183038242.6936314,2651491.8617136567,2579172.1161434706,25.0,2.8,1.941333333333333,0.0,0.0,0.0,-0.0003024642870865293,2.164963712880063,31.57052631578948,2719062.4749662173,2644899.733145879,0.0,5.765232600636728,0.0,6.281034317171961,2,0.0,6.759845964130338,3.8969346831841136,14.046913877207485,25.622339766127684,0.00042359778628031506,0.0,26.468985333053467,0.00044379364808960065,0.001903523785909545,0.0,141.95980913292087,0.0,25.973617058484727,0.00020943776154950337,114.00000000000001,0.0,452.3893421169302,21174.38826644277,0.0,41280.0,452.3893421169302,0.0,12.0,0.010959044140429511,86.0,33600.0,452.3893421169302,0.0,12.0,0.013463968515384828,70.0,31199.999999999985,452.3893421169302,0.0,12.0,0.014499658401183666,64.99999999999997,150.79644737231007,0.0,55225.73773251831,452.3893421169302,0.0,0.51349136503328,0.605192697006694,2.062374410202541
4500,5824,23,STN12,1,https://doi.org/10.26190/unsworks/23066,Tension Stiffening in Reinforced Concrete - Instantaneous and time-dependent behaviour,2010,0,Australia,University of New South Wales,heavy Structure Laboratory,Mark Han Qing Wu,1100.0,1100.0,600.0,600.0,100.0,100,[3],[32],65.0,[0],2,20.879157894736842,"[1,100x200,0]",[32],1.9822220656010017,"[1,100x200,2]",[32],23520.0,"[1,100x200,1]",[32],"[0,0,0,0,00.6,20,0,0,0]",200000.0,2,500.0,[12],[50],[1],[44],[0],[0],0.0,0.0,0,0,0.0,0.0,0.0,0,0,[0],[0],[0],[0],[0],2,1a,0,2,3,2,28.0,1,17.86937901361874,0.0,158.0,32,1,0.0,0,0,0,1,0.075,0.0,0.075,0.0,0.0,0,-1,0,0,0,0,10000.0,113.09733552923255,32,0.5,CN,20.215681292221202,1.0,12.215681292221202,25.15561192136969,2.000854044904731,3.3284446157506355,3.297450095509541,2.6011102583761505,2.576888685281302,4.326978000475826,2.576888685281302,1.428,1.4005978314333116,2.3754950659173235,22162.558834093215,0.0,2.5575567156481287,2.5575567156481287,0.0,4.172764124512616,4.172764124512616,0.0,6.730320840160745,6.730320840160745,22400.0,-1.5118960763565885e-05,-1.5118960763565885e-05,-0.0,-0.0,-1.5118960763565885e-05,-1.5118960763565885e-05,-2.8e-05,1,0,8.503401360544217,0.0,100.0,0.0,50.0,0.0,0.0,0.011309733552923255,0.011309733552923255,0.0,0.0,0.0,0.0,0.0,0.0,0.0,50.0,44.0,50.0,50.0,0.0,0.0,50.0,8333333.333333336,166666.66666666672,166666.66666666672,25.0,0.25,0.0,0.0,0.0,0.0,-2.5543455170110617e-05,2.04,20.879157894736842,166666.66666666672,166666.66666666672,27.955672474715055,0.0,15.491821793433507,0.0,1,21.504363442088504,0.0,3.672,11.423429294310237,0.0,0.0,0.0,0.0,0.0,0.0,0.0,190.1403188807239,0.0,0.0,0.0,50.0,0.0,113.09733552923255,-0.10000000000047748,0.0,10000.0,113.09733552923255,0.0,12.0,0.011309733552923255,50.0,10000.0,113.09733552923255,0.0,12.0,0.011309733552923255,50.0,10000.0,113.09733552923255,0.0,12.0,0.011309733552923255,50.0,37.69911184307752,0.0,10000.0,113.09733552923255,0.0,1.0,1.0,0.8309652625496765
4501,5825,23,STN12,2,https://doi.org/10.26190/unsworks/23066,Tension Stiffening in Reinforced Concrete - Instantaneous and time-dependent behaviour,2010,0,Australia,University of New South Wales,heavy Structure Laboratory,Mark Han Qing Wu,1100.0,1100.0,600.0,600.0,100.0,100,[3],[32],65.0,[0],2,20.879157894736842,"[1,100x200,0]",[32],1.9822220656010017,"[1,100x200,2]",[32],23520.0,"[1,100x200,1]",[32],"[0,0,0,0,00.6,20,0,0,0]",200000.0,2,500.0,[12],[50],[1],[44],[0],[0],0.0,0.0,0,0,0.0,0.0,0.0,0,0,[0],[0],[0],[0],[0],2,1a,0,2,3,2,28.0,1,17.41698967150181,0.0,153.99999999999997,32,1,0.0,0,0,0,2,0.063,0.0,0.075,495.0,495.0,0,-1,0,0,0,0,10000.0,113.09733552923255,32,0.5,CN,20.215681292221202,1.0,12.215681292221202,25.15561192136969,2.000854044904731,3.3284446157506355,3.297450095509541,2.6011102583761505,2.576888685281302,4.326978000475826,2.576888685281302,1.428,1.4005978314333116,2.3754950659173235,22162.558834093215,0.0,2.5575567156481287,2.5575567156481287,0.0,4.172764124512616,4.172764124512616,0.0,6.730320840160745,6.730320840160745,22400.0,-1.5118960763565885e-05,-1.5118960763565885e-05,-0.0,-0.0,-1.5118960763565885e-05,-1.5118960763565885e-05,-2.8e-05,1,0,8.503401360544217,0.0,100.0,0.0,50.0,0.0,0.0,0.011309733552923255,0.011309733552923255,0.0,0.0,0.0,0.0,0.0,0.0,0.0,50.0,44.0,50.0,50.0,0.0,0.0,50.0,8333333.333333336,166666.66666666672,166666.66666666672,25.0,0.25,0.0,0.0,0.0,0.0,-2.5543455170110617e-05,2.04,20.879157894736842,166666.66666666672,166666.66666666672,27.955672474715055,0.0,15.491821793433507,0.0,1,21.504363442088504,0.0,3.672,11.423429294310237,0.0,0.0,0.0,0.0,0.0,0.0,0.0,190.1403188807239,0.0,0.0,0.0,50.0,0.0,113.09733552923255,-0.10000000000047748,0.0,10000.0,113.09733552923255,0.0,12.0,0.011309733552923255,50.0,10000.0,113.09733552923255,0.0,12.0,0.011309733552923255,50.0,10000.0,113.09733552923255,0.0,12.0,0.011309733552923255,50.0,37.69911184307752,0.0,10000.0,113.09733552923255,0.0,1.0,1.0,0.8099281672952544
4502,5826,23,STN12,3,https://doi.org/10.26190/unsworks/23066,Tension Stiffening in Reinforced Concrete - Instantaneous and time-dependent behaviour,2010,0,Australia,University of New South Wales,heavy Structure Laboratory,Mark Han Qing Wu,1100.0,1100.0,600.0,600.0,100.0,100,[3],[32],65.0,[0],2,20.879157894736842,"[1,100x200,0]",[32],1.9822220656010017,"[1,100x200,2]",[32],23520.0,"[1,100x200,1]",[32],"[0,0,0,0,00.6,20,0,0,0]",200000.0,2,500.0,[12],[50],[1],[44],[0],[0],0.0,0.0,0,0,0.0,0.0,0.0,0,0,[0],[0],[0],[0],[0],2,1a,0,2,3,2,28.0,1,19.56583904655723,0.0,173.0,32,1,0.0,0,0,0,3,0.092,0.0,0.125,247.5,320.0,0,-1,0,0,0,0,10000.0,113.09733552923255,32,0.5,CN,20.215681292221202,1.0,12.215681292221202,25.15561192136969,2.000854044904731,3.3284446157506355,3.297450095509541,2.6011102583761505,2.576888685281302,4.326978000475826,2.576888685281302,1.428,1.4005978314333116,2.3754950659173235,22162.558834093215,0.0,2.5575567156481287,2.5575567156481287,0.0,4.172764124512616,4.172764124512616,0.0,6.730320840160745,6.730320840160745,22400.0,-1.5118960763565885e-05,-1.5118960763565885e-05,-0.0,-0.0,-1.5118960763565885e-05,-1.5118960763565885e-05,-2.8e-05,1,0,8.503401360544217,0.0,100.0,0.0,50.0,0.0,0.0,0.011309733552923255,0.011309733552923255,0.0,0.0,0.0,0.0,0.0,0.0,0.0,50.0,44.0,50.0,50.0,0.0,0.0,50.0,8333333.333333336,166666.66666666672,166666.66666666672,25.0,0.25,0.0,0.0,0.0,0.0,-2.5543455170110617e-05,2.04,20.879157894736842,166666.66666666672,166666.66666666672,27.955672474715055,0.0,15.491821793433507,0.0,1,21.504363442088504,0.0,3.672,11.423429294310237,0.0,0.0,0.0,0.0,0.0,0.0,0.0,190.1403188807239,0.0,0.0,0.0,50.0,0.0,113.09733552923255,-0.10000000000047748,0.0,10000.0,113.09733552923255,0.0,12.0,0.011309733552923255,50.0,10000.0,113.09733552923255,0.0,12.0,0.011309733552923255,50.0,10000.0,113.09733552923255,0.0,12.0,0.011309733552923255,50.0,37.69911184307752,0.0,10000.0,113.09733552923255,0.0,1.0,1.0,0.9098543697537599
