Repository: iavdesch/Research

Readme
======

The supporting files are related to the study "A method for determining the performance of formulas for calculating the crack width and spacing in reinforced concrete elements".

The following files are relevant:
Research/Method_comparing_CWFs/Data_processing_for_GitHuB_Final (contains the data processing of the database "Crack width and crack spacing in reinforced and prestressed concrete elements: database")
Research/Method_comparing_CWFs/CWF_analysis_for_GitHuB_Final (contains the evaluation of the different crack width formulas)

File: Method_comparing_CWFs/Datasets_used/Working_database_no_hordijk_initshrink.csv (part 81 of 84)
,ID,EPID,ELID,LOADID,DOI,title,year,journal,country,institution,laboratory,authors,Ltot,Lspan,Lcons,Lmeas,h,b,hc,thc,RH,Temp,pd,fcm,catfcm,tfcm,fctm,catfctm,tfctm,Ecm,catEcm,tEcm,mix,Es,fsr,fy,phi,zs,nbl,clat,phit,st,phiw,sw,type,method,fpk,fp01k,Ep,rel,fpr,npl,phip,Ap,zp,cplat,catf,epsin,catcal,selfw,typew,locw,epsc,Nrep,N,M,sigs,t0,t,PL,catp,t0p,tp,ncr,wm,wk,wmax,sm,smax,indLR,indNP,indtfcm,indtfctm,indtEcm,slab,Ac,Astot,ts,sc,class_C,fcm28,Bcc,fck28,fcm_cube_150,fctm28,fctmfl28,fctmfl,fct095_28,fct095,fct095fl_28,fct095fl,fct005,fct005_28,fct005fl,Ecm28,phi_bc,phi_bc_prestress,phi_bc_prior_load,phi_dc,phi_dc_prestress,phi_dc_prior_load,phi_creep,phi_creep_prestress,phi_creep_prior_load,Ecm0,eps_cbs,eps_cbs_prestress,eps_cds,eps_cds_prestress,shrinkage,shrinkage_prestress,shrinkage_init,bondLR,bondPR,ae,ap,sxLR,sxNP,zstot,zstensinit,Astensinit,rhotot,rhotensinit,At,Aw,Aptot,zptot,zeta1,zeta,phi_peq,ry,cy,ry0,rx,ryp,cyp,cog,Izz,Wb,Wt,rho,qself,Mself,ep,Mp,pre_loss,initstrain,fctmorg,fcmorg,W_Ib,W_It,Ncr095,Mcr095,Ncr005,Mcr005,CS,Ncr,Mcr,tau_bms,tau_max,xcinit,epsinit,dpsigs,xc,eps,epsbot,sigssimpl,sigsr,dpsigsr,xc_sr,eps_sr,zstottens,zptottens,Astens,Actens,Aptens,Aceff_MC2020,Aseff_MC2020,Apeff_MC2020,phi_eq_MC2020,rhoeff_MC2020,hceff_MC2020,Aceff_FPR,Aseff_FPR,Apeff_FPR,phi_eq_FPR,rhoeff_FPR,hceff_FPR,Aceff_SMTCM,Aseff_SMTCM,Apeff_SMTCM,phi_eq_SMTCM,rhoeff_SMTCM,hceff_SMTCM,sumcirc_SMTCM,sumcirc_p_SMTCM,Actensstate1,Astensstate1,Aptensstate1,r,p,k1
4503,5827,23,STN12,4,https://doi.org/10.26190/unsworks/23066,Tension Stiffening in Reinforced Concrete - Instantaneous and time-dependent behaviour,2010,0,Australia,University of New South Wales,heavy Structure Laboratory,Mark Han Qing Wu,1100.0,1100.0,600.0,600.0,100.0,100,[3],[32],65.0,[0],2,20.879157894736842,"[1,100x200,0]",[32],1.9822220656010017,"[1,100x200,2]",[32],23520.0,"[1,100x200,1]",[32],"[0,0,0,0,00.6,20,0,0,0]",200000.0,2,500.0,[12],[50],[1],[44],[0],[0],0.0,0.0,0,0,0.0,0.0,0.0,0,0,[0],[0],[0],[0],[0],2,1a,0,2,3,2,28.0,1,23.976635132197302,0.0,212.0,32,1,0.0,0,0,0,4,0.125,0.0,0.25,228.0,320.0,0,-1,0,0,0,0,10000.0,113.09733552923255,32,0.5,CN,20.215681292221202,1.0,12.215681292221202,25.15561192136969,2.000854044904731,3.3284446157506355,3.297450095509541,2.6011102583761505,2.576888685281302,4.326978000475826,2.576888685281302,1.428,1.4005978314333116,2.3754950659173235,22162.558834093215,0.0,2.5575567156481287,2.5575567156481287,0.0,4.172764124512616,4.172764124512616,0.0,6.730320840160745,6.730320840160745,22400.0,-1.5118960763565885e-05,-1.5118960763565885e-05,-0.0,-0.0,-1.5118960763565885e-05,-1.5118960763565885e-05,-2.8e-05,1,0,8.503401360544217,0.0,100.0,0.0,50.0,0.0,0.0,0.011309733552923255,0.011309733552923255,0.0,0.0,0.0,0.0,0.0,0.0,0.0,50.0,44.0,50.0,50.0,0.0,0.0,50.0,8333333.333333336,166666.66666666672,166666.66666666672,25.0,0.25,0.0,0.0,0.0,0.0,-2.5543455170110617e-05,2.04,20.879157894736842,166666.66666666672,166666.66666666672,27.955672474715055,0.0,15.491821793433507,0.0,1,21.504363442088504,0.0,3.672,11.423429294310237,0.0,0.0,0.0,0.0,0.0,0.0,0.0,190.1403188807239,0.0,0.0,0.0,50.0,0.0,113.09733552923255,-0.10000000000047748,0.0,10000.0,113.09733552923255,0.0,12.0,0.011309733552923255,50.0,10000.0,113.09733552923255,0.0,12.0,0.011309733552923255,50.0,10000.0,113.09733552923255,0.0,12.0,0.011309733552923255,50.0,37.69911184307752,0.0,10000.0,113.09733552923255,0.0,1.0,1.0,1.1149660484843764
4504,5828,23,STN12,5,https://doi.org/10.26190/unsworks/23066,Tension Stiffening in Reinforced Concrete - Instantaneous and time-dependent behaviour,2010,0,Australia,University of New South Wales,heavy Structure Laboratory,Mark Han Qing Wu,1100.0,1100.0,600.0,600.0,100.0,100,[3],[32],65.0,[0],2,20.879157894736842,"[1,100x200,0]",[32],1.9822220656010017,"[1,100x200,2]",[32],23520.0,"[1,100x200,1]",[32],"[0,0,0,0,00.6,20,0,0,0]",200000.0,2,500.0,[12],[50],[1],[44],[0],[0],0.0,0.0,0,0,0.0,0.0,0.0,0,0,[0],[0],[0],[0],[0],2,1a,0,2,3,2,28.0,1,38.2268994088806,0.0,337.99999999999994,32,1,0.0,0,0,0,5,0.15,0.0,0.3,195.0,320.0,0,-1,0,0,0,0,10000.0,113.09733552923255,32,0.5,CN,20.215681292221202,1.0,12.215681292221202,25.15561192136969,2.000854044904731,3.3284446157506355,3.297450095509541,2.6011102583761505,2.576888685281302,4.326978000475826,2.576888685281302,1.428,1.4005978314333116,2.3754950659173235,22162.558834093215,0.0,2.5575567156481287,2.5575567156481287,0.0,4.172764124512616,4.172764124512616,0.0,6.730320840160745,6.730320840160745,22400.0,-1.5118960763565885e-05,-1.5118960763565885e-05,-0.0,-0.0,-1.5118960763565885e-05,-1.5118960763565885e-05,-2.8e-05,1,0,8.503401360544217,0.0,100.0,0.0,50.0,0.0,0.0,0.011309733552923255,0.011309733552923255,0.0,0.0,0.0,0.0,0.0,0.0,0.0,50.0,44.0,50.0,50.0,0.0,0.0,50.0,8333333.333333336,166666.66666666672,166666.66666666672,25.0,0.25,0.0,0.0,0.0,0.0,-2.5543455170110617e-05,2.04,20.879157894736842,166666.66666666672,166666.66666666672,27.955672474715055,0.0,15.491821793433507,0.0,2,21.504363442088504,0.0,3.672,11.423429294310237,0.0,0.0,0.0,0.0,0.0,0.0,0.0,190.1403188807239,0.0,0.0,0.0,50.0,0.0,113.09733552923255,-0.10000000000047748,0.0,10000.0,113.09733552923255,0.0,12.0,0.011309733552923255,50.0,10000.0,113.09733552923255,0.0,12.0,0.011309733552923255,50.0,10000.0,113.09733552923255,0.0,12.0,0.011309733552923255,50.0,37.69911184307752,0.0,10000.0,113.09733552923255,0.0,0.5411206944795648,0.6539328976958076,1.7776345489986753
4510,5834,23,STN16,4,https://doi.org/10.26190/unsworks/23066,Tension Stiffening in Reinforced Concrete - Instantaneous and time-dependent behaviour,2010,0,Australia,University of New South Wales,heavy Structure Laboratory,Mark Han Qing Wu,1100.0,1100.0,600.0,600.0,100.0,100,[3],[32],65.0,[0],2,20.879157894736842,"[1,100x200,0]",[32],1.9422075031493262,"[1,100x200,2]",[32],23520.0,"[1,100x200,1]",[32],"[0,0,0,0,00.6,20,0,0,0]",204000.0,2,500.0,[16],[50],[1],[42],[0],[0],0.0,0.0,0,0,0.0,0.0,0.0,0,0,[0],[0],[0],[0],[0],2,1a,0,2,3,2,28.0,1,39.408138246630365,0.0,196.0,32,1,0.0,0,0,0,4,0.131,0.0,0.25,182.0,240.0,0,-1,0,0,0,0,10000.0,201.06192982974676,32,0.5,CN,20.215681292221202,1.0,12.215681292221202,25.15561192136969,2.000854044904731,3.3284446157506355,3.2308853926602445,2.6011102583761505,2.5248697540941243,4.326978000475826,2.5248697540941243,1.428,1.4005978314333116,2.3754950659173235,22162.558834093215,0.0,2.5575567156481287,2.5575567156481287,0.0,4.172764124512616,4.172764124512616,0.0,6.730320840160745,6.730320840160745,22400.0,-1.5118960763565885e-05,-1.5118960763565885e-05,-0.0,-0.0,-1.5118960763565885e-05,-1.5118960763565885e-05,-2.8e-05,1,0,8.673469387755102,0.0,100.0,0.0,50.0,0.0,0.0,0.020106192982974676,0.020106192982974676,0.0,0.0,0.0,0.0,0.0,0.0,0.0,50.0,42.0,50.0,50.0,0.0,0.0,49.99999999999999,8333333.333333336,166666.6666666667,166666.66666666674,25.0,0.25,0.0,0.0,0.0,0.0,-2.3842155746144822e-05,2.04,20.879157894736842,166666.6666666667,166666.66666666674,29.14417406508253,0.0,16.4831791808087,0.0,2,22.418595434678867,0.0,3.672,11.423429294310237,0.0,0.0,0.0,0.0,0.0,0.0,0.0,111.50094626895437,0.0,0.0,0.0,50.0,0.0,201.06192982974676,-0.10000000000047748,0.0,10000.0,201.06192982974676,0.0,16.0,0.020106192982974676,50.0,10000.0,201.06192982974676,0.0,16.0,0.020106192982974676,50.0,10000.0,201.06192982974676,0.0,16.0,0.020106192982974676,50.0,50.26548245743669,0.0,10000.0,201.06192982974676,0.0,0.5763579459999801,0.6871055467671949,1.757832615404207
4511,5835,23,STN16,5,https://doi.org/10.26190/unsworks/23066,Tension Stiffening in Reinforced Concrete - Instantaneous and time-dependent behaviour,2010,0,Australia,University of New South Wales,heavy Structure Laboratory,Mark Han Qing Wu,1100.0,1100.0,600.0,600.0,100.0,100,[3],[32],65.0,[0],2,20.879157894736842,"[1,100x200,0]",[32],1.9422075031493262,"[1,100x200,2]",[32],23520.0,"[1,100x200,1]",[32],"[0,0,0,0,00.6,20,0,0,0]",204000.0,2,500.0,[16],[50],[1],[42],[0],[0],0.0,0.0,0,0,0.0,0.0,0.0,0,0,[0],[0],[0],[0],[0],2,1a,0,2,3,2,28.0,1,60.11751701909428,0.0,299.0,32,1,0.0,0,0,0,5,0.16,0.0,0.325,165.0,240.0,0,-1,0,0,0,0,10000.0,201.06192982974676,32,0.5,CN,20.215681292221202,1.0,12.215681292221202,25.15561192136969,2.000854044904731,3.3284446157506355,3.2308853926602445,2.6011102583761505,2.5248697540941243,4.326978000475826,2.5248697540941243,1.428,1.4005978314333116,2.3754950659173235,22162.558834093215,0.0,2.5575567156481287,2.5575567156481287,0.0,4.172764124512616,4.172764124512616,0.0,6.730320840160745,6.730320840160745,22400.0,-1.5118960763565885e-05,-1.5118960763565885e-05,-0.0,-0.0,-1.5118960763565885e-05,-1.5118960763565885e-05,-2.8e-05,1,0,8.673469387755102,0.0,100.0,0.0,50.0,0.0,0.0,0.020106192982974676,0.020106192982974676,0.0,0.0,0.0,0.0,0.0,0.0,0.0,50.0,42.0,50.0,50.0,0.0,0.0,49.99999999999999,8333333.333333336,166666.6666666667,166666.66666666674,25.0,0.25,0.0,0.0,0.0,0.0,-2.3842155746144822e-05,2.04,20.879157894736842,166666.6666666667,166666.66666666674,29.14417406508253,0.0,16.4831791808087,0.0,2,22.418595434678867,0.0,3.672,11.423429294310237,0.0,0.0,0.0,0.0,0.0,0.0,0.0,111.50094626895437,0.0,0.0,0.0,50.0,0.0,201.06192982974676,-0.10000000000047748,0.0,10000.0,201.06192982974676,0.0,16.0,0.020106192982974676,50.0,10000.0,201.06192982974676,0.0,16.0,0.020106192982974676,50.0,10000.0,201.06192982974676,0.0,16.0,0.020106192982974676,50.0,50.26548245743669,0.0,10000.0,201.06192982974676,0.0,0.528137132888004,0.5909359230913649,2.6815915918666215
4519,5843,23,STS12,5,https://doi.org/10.26190/unsworks/23066,Tension Stiffening in Reinforced Concrete - Instantaneous and time-dependent behaviour,2010,0,Australia,University of New South Wales,heavy Structure Laboratory,Mark Han Qing Wu,1100.0,1100.0,600.0,600.0,100.0,100,"[3,6]","[32,25]",65.0,"[0,0]",2,23.94905263157895,"[1,100x200,0]",[57],1.637853251959759,"[1,100x200,2]",[57],22680.000000000004,"[1,100x200,1]",[57],"[0,0,0,0,00.6,20,0,0,0]",200000.0,2,500.0,[12],[50],[1],[44],[0],[0],0.0,0.0,0,0,0.0,0.0,0.0,0,0,[0],[0],[0],[0],[0],2,1a,0,2,3,2,249.0,1,29.970793915246627,0.0,265.0,57,1,0.0,0,0,0,5,0.195,0.0,0.35,178.0,245.0,0,-1,0,0,0,0,10000.0,113.09733552923255,32,0.5,CN,20.6221778018214,1.0,12.622177801821401,28.854280279010787,1.9654688853492603,3.269580979944811,2.7245884584923323,2.5551095509540387,2.129209227547687,4.250455273928255,2.129209227547687,1.505,1.3758282197444822,2.5035854861383555,20559.80509976145,0.0,2.6470867434110126,2.6470867434110126,0.0,4.36505945907674,4.36505945907674,0.0,7.012146202487752,7.012146202487752,21600.000000000004,-1.8046027243315293e-05,-1.8046027243315293e-05,-0.00026890652918011056,-0.00026890652918011056,-0.0002869525564234258,-0.0002869525564234258,-0.000249,1,0,8.818342151675484,0.0,100.0,0.0,50.0,0.0,0.0,0.011309733552923255,0.011309733552923255,0.0,0.0,0.0,0.0,0.0,0.0,0.0,50.0,44.0,50.0,50.0,0.0,0.0,50.0,8333333.333333336,166666.66666666672,166666.66666666672,25.0,0.25,0.0,0.0,0.0,0.0,-0.0002264185737195661,2.15,23.94905263157895,166666.66666666672,166666.66666666672,23.174810755602813,0.0,16.380771666743627,0.0,2,17.826777504309856,0.0,3.87,12.23444232269573,0.0,0.0,0.0,0.0,0.0,0.0,0.0,157.62331995612863,0.0,0.0,0.0,50.0,0.0,113.09733552923255,-0.10000000000047748,0.0,10000.0,113.09733552923255,0.0,12.0,0.011309733552923255,50.0,10000.0,113.09733552923255,0.0,12.0,0.011309733552923255,50.0,10000.0,113.09733552923255,0.0,12.0,0.011309733552923255,50.0,37.69911184307752,0.0,10000.0,113.09733552923255,0.0,0.5496222802369186,0.6722201593846359,1.6812233118408977
4528,5852,23,STS16,7,https://doi.org/10.26190/unsworks/23066,Tension Stiffening in Reinforced Concrete - Instantaneous and time-dependent behaviour,2010,0,Australia,University of New South Wales,heavy Structure Laboratory,Mark Han Qing Wu,1100.0,1100.0,600.0,600.0,100.0,100,"[3,6]","[32,25]",65.0,"[0,0]",2,23.94905263157895,"[1,100x200,0]",[57],1.2851020563730167,"[1,100x200,2]",[57],22680.000000000004,"[1,100x200,1]",[57],"[0,0,0,0,00.6,20,0,0,0]",204000.0,2,500.0,[16],[50],[1],[42],[0],[0],0.0,0.0,0,0,0.0,0.0,0.0,0,0,[0],[0],[0],[0],[0],2,1a,0,2,3,2,249.0,1,50.06442052760694,0.0,249.0,57,1,0.0,0,0,0,6,0.167,0.0,0.325,125.0,145.0,0,-1,0,0,0,0,10000.0,201.06192982974676,32,0.5,CN,20.6221778018214,1.0,12.622177801821401,28.854280279010787,1.9654688853492603,3.269580979944811,2.1377826289315878,2.5551095509540387,1.6706326732849217,4.250455273928255,1.6706326732849217,1.505,1.3758282197444822,2.5035854861383555,20559.80509976145,0.0,2.6470867434110126,2.6470867434110126,0.0,4.36505945907674,4.36505945907674,0.0,7.012146202487752,7.012146202487752,21600.000000000004,-1.8046027243315293e-05,-1.8046027243315293e-05,-0.00026890652918011056,-0.00026890652918011056,-0.0002869525564234258,-0.0002869525564234258,-0.000249,1,0,8.994708994708994,0.0,100.0,0.0,50.0,0.0,0.0,0.020106192982974676,0.020106192982974676,0.0,0.0,0.0,0.0,0.0,0.0,0.0,50.0,42.0,50.0,50.0,0.0,0.0,50.0,8333333.333333336,166666.66666666672,166666.66666666672,25.0,0.25,0.0,0.0,0.0,0.0,-0.00021086517003408362,2.15,23.94905263157895,166666.66666666672,166666.66666666672,19.39175451546056,0.0,17.469184586449654,0.0,2,14.916734242661965,0.0,3.87,12.23444232269573,0.0,0.0,0.0,0.0,0.0,0.0,0.0,74.1897496721185,0.0,0.0,0.0,50.0,0.0,201.06192982974676,-0.10000000000047748,0.0,10000.0,201.06192982974676,0.0,16.0,0.020106192982974676,50.0,10000.0,201.06192982974676,0.0,16.0,0.020106192982974676,50.0,10000.0,201.06192982974676,0.0,16.0,0.020106192982974676,50.0,50.26548245743669,0.0,10000.0,201.06192982974676,0.0,0.5168112523532185,0.5642351477014889,3.3562587972119493
4541,5959,24,25-20-00,11,10.1002/suco.201200016,"Cracking of RC members revisited: influence of cover, ⌀/ρs,ef and stirrup spacing - an experimental and theoretical study",2013,Structural Concrete,Spain,Polytechnic University of Madrid,Structures Laboratory,"Alejandro Pérez Caldentey, Hugo Corres Peiretti, Joan Peset Iribarren, Alejandro Giraldo Soto",5220.0,3420.0,3420.0,3420.0,450.0,350,"[3,0]","[3,43]",65.0,[0],2,22.326999999999998,"2,150x150x150,1]","[7,28]",0.7873048560156862,"[0,0,0]",[0],29505.60674513091,"[0,0,0]",[0],"[1,3,0,0,0.55,0,0,Plastifier MPOZZOLITH 472N,0]",200000.0,2,500.0,"[12,12,25]","[44.5,225,405.5]","[2,2,4]","[38.5,38.5,32]",[0],[0],0.0,0.0,0,0,0.0,0.0,0.0,0,0,[0],[0],[0],[0],[0],1,2,1,2,2,1,168.0,1,0.0,131.16211875,186.2324603821358,28,1,0.0,0,0,0,26,0.144,0.0,0.25,130.8,260.1811419963001,2,-1,1,-1,-1,0,157500.0,2415.884750610551,3,0.3,CR,22.326999999999998,1.0,14.326999999999998,26.9,1.769666495625081,2.1793905094750547,0.9695864929951905,2.3005664443126053,1.0234963128203922,2.8332076623175713,1.0234963128203922,1.2387665469375566,1.2387665469375566,1.5255733566325382,28100.577852505627,0.0,2.358423257134569,2.358423257134569,0.0,2.141746456197676,2.141746456197676,0.0,4.5001697133322445,4.5001697133322445,28100.577852505627,-1.500564400294928e-05,-1.500564400294928e-05,-0.00010007625780518377,-0.00010007625780518377,-0.00011508190180813306,-0.00011508190180813306,-0.000168,1,0,6.778372725143315,0.0,87.0,0.0,354.8003901170351,405.5,1963.4954084936207,0.019454679451199046,0.013834739534920704,0.0,0.0,0.0,0.0,0.0,0.0,0.0,44.5,32.0,44.5,44.5,0.0,0.0,235.56805926862626,2675402710.58107,12476698.67397525,11357238.833173972,25.0,3.9375,-3.8378812500000006,0.0,0.0,0.0,-0.00013470593327922305,1.769666495625081,22.326999999999998,13402207.055506665,12199706.861441867,0.0,13.717109504966517,0.0,20.44605000395359,2,0.0,12.994598937344106,3.185399692125146,11.81286375101313,141.65530071246062,0.000500505126724225,0.0,152.1378848678363,0.0005591406710804345,0.001094709730512663,0.0,18.1868949026531,0.0,143.7169635268944,4.9922358350759366e-05,386.8543758967001,0.0,2189.690079552086,53247.90970374271,0.0,104251.7402962573,2189.690079552086,0.0,22.483870967741936,0.021003870758699434,297.8621151321637,78750.0,1963.4954084936207,0.0,25.0,0.024933275028490423,225.0,55252.42109038742,1963.4954084936207,0.0,25.0,0.03553682118800802,157.86406025824974,314.1592653589793,0.0,75051.17925598081,1963.4954084936207,0.0,0.5027266734107119,0.5163678313509059,10.093587295954475
4542,5960,24,25-20-00,12,10.1002/suco.201200016,"Cracking of RC members revisited: influence of cover, ⌀/ρs,ef and stirrup spacing - an experimental and theoretical study",2013,Structural Concrete,Spain,Polytechnic University of Madrid,Structures Laboratory,"Alejandro Pérez Caldentey, Hugo Corres Peiretti, Joan Peset Iribarren, Alejandro Giraldo Soto",5220.0,3420.0,3420.0,3420.0,450.0,350,"[3,0]","[3,43]",65.0,[0],2,22.326999999999998,"2,150x150x150,1]","[7,28]",0.7873048560156862,"[0,0,0]",[0],29505.60674513091,"[0,0,0]",[0],"[1,3,0,0,0.55,0,0,Plastifier MPOZZOLITH 472N,0]",200000.0,2,500.0,"[12,12,25]","[44.5,225,405.5]","[2,2,4]","[38.5,38.5,32]",[0],[0],0.0,0.0,0,0,0.0,0.0,0.0,0,0,[0],[0],[0],[0],[0],1,2,1,2,2,1,168.0,1,0.0,191.16211875,273.91348406242673,28,1,0.0,0,0,0,27,0.211,0.0,0.363,0.0,0.0,2,-1,1,-1,-1,0,157500.0,2415.884750610551,3,0.3,CR,22.326999999999998,1.0,14.326999999999998,26.9,1.769666495625081,2.1793905094750547,0.9695864929951905,2.3005664443126053,1.0234963128203922,2.8332076623175713,1.0234963128203922,1.2387665469375566,1.2387665469375566,1.5255733566325382,28100.577852505627,0.0,2.358423257134569,2.358423257134569,0.0,2.141746456197676,2.141746456197676,0.0,4.5001697133322445,4.5001697133322445,28100.577852505627,-1.500564400294928e-05,-1.500564400294928e-05,-0.00010007625780518377,-0.00010007625780518377,-0.00011508190180813306,-0.00011508190180813306,-0.000168,1,0,6.778372725143315,0.0,87.0,0.0,354.8003901170351,405.5,1963.4954084936207,0.019454679451199046,0.013834739534920704,0.0,0.0,0.0,0.0,0.0,0.0,0.0,44.5,32.0,44.5,44.5,0.0,0.0,235.56805926862626,2675402710.58107,12476698.67397525,11357238.833173972,25.0,3.9375,-3.8378812500000006,0.0,0.0,0.0,-0.00013470593327922305,1.769666495625081,22.326999999999998,13402207.055506665,12199706.861441867,0.0,13.717109504966517,0.0,20.44605000395359,2,0.0,12.994598937344106,3.185399692125146,11.81286375101313,141.65530071246062,0.0007294607725284257,0.0,157.24884575233838,0.0008675202203057605,0.001615067790244307,0.0,18.1868949026531,0.0,143.7169635268944,4.9922358350759366e-05,386.8543758967001,0.0,2189.690079552086,55036.74601331845,0.0,102462.90398668156,2189.690079552086,0.0,22.483870967741936,0.02137056431502965,292.7511542476616,78750.0,1963.4954084936207,0.0,25.0,0.024933275028490423,225.0,55252.42109038742,1963.4954084936207,0.0,25.0,0.03553682118800802,157.86406025824974,314.1592653589793,0.0,75051.17925598081,1963.4954084936207,0.0,0.5013034475494447,0.5104663038599918,14.710890245379943
4556,5974,24,25-20-00,11,10.1002/suco.201200016,"Cracking of RC members revisited: influence of cover, ⌀/ρs,ef and stirrup spacing - an experimental and theoretical study",2013,Structural Concrete,Spain,Polytechnic University of Madrid,Structures Laboratory,"Alejandro Pérez Caldentey, Hugo Corres Peiretti, Joan Peset Iribarren, Alejandro Giraldo Soto",5220.0,3420.0,3420.0,3420.0,450.0,350,"[3,0]","[3,43]",65.0,[0],2,22.326999999999998,"2,150x150x150,1]","[7,28]",0.7873048560156862,"[0,0,0]",[0],29505.60674513091,"[0,0,0]",[0],"[1,3,0,0,0.55,0,0,Plastifier MPOZZOLITH 472N,0]",200000.0,2,500.0,"[12,12,25]","[44.5,225,405.5]","[2,2,4]","[38.5,38.5,32]",[0],[0],0.0,0.0,0,0,0.0,0.0,0.0,0,0,[0],[0],[0],[0],[0],1,2,1,2,2,2,168.0,1,0.0,131.16211875,186.2324603821358,28,1,0.0,0,0,0,26,0.148,0.0,0.287,0.0,0.0,2,-1,1,-1,-1,0,157500.0,2415.884750610551,3,0.3,CR,22.326999999999998,1.0,14.326999999999998,26.9,1.769666495625081,2.1793905094750547,0.9695864929951905,2.3005664443126053,1.0234963128203922,2.8332076623175713,1.0234963128203922,1.2387665469375566,1.2387665469375566,1.5255733566325382,28100.577852505627,0.0,2.358423257134569,2.358423257134569,0.0,2.141746456197676,2.141746456197676,0.0,4.5001697133322445,4.5001697133322445,28100.577852505627,-1.500564400294928e-05,-1.500564400294928e-05,-0.00010007625780518377,-0.00010007625780518377,-0.00011508190180813306,-0.00011508190180813306,-0.000168,1,0,6.778372725143315,0.0,87.0,0.0,354.8003901170351,405.5,1963.4954084936207,0.019454679451199046,0.013834739534920704,0.0,0.0,0.0,0.0,0.0,0.0,0.0,44.5,32.0,44.5,44.5,0.0,0.0,235.56805926862626,2675402710.58107,12476698.67397525,11357238.833173972,25.0,3.9375,-3.8378812500000006,0.0,0.0,0.0,-0.00013470593327922305,1.769666495625081,22.326999999999998,13402207.055506665,12199706.861441867,0.0,13.717109504966517,0.0,20.44605000395359,2,0.0,12.994598937344106,3.185399692125146,11.81286375101313,141.65530071246062,0.000500505126724225,0.0,152.1378848678363,0.0005591406710804345,0.001094709730512663,0.0,18.1868949026531,0.0,143.7169635268944,4.9922358350759366e-05,386.8543758967001,0.0,2189.690079552086,53247.90970374271,0.0,104251.7402962573,2189.690079552086,0.0,22.483870967741936,0.021003870758699434,297.8621151321637,78750.0,1963.4954084936207,0.0,25.0,0.024933275028490423,225.0,55252.42109038742,1963.4954084936207,0.0,25.0,0.03553682118800802,157.86406025824974,314.1592653589793,0.0,75051.17925598081,1963.4954084936207,0.0,0.5027266734107119,0.5163678313509059,10.093587295954475
4557,5975,24,25-20-00,12,10.1002/suco.201200016,"Cracking of RC members revisited: influence of cover, ⌀/ρs,ef and stirrup spacing - an experimental and theoretical study",2013,Structural Concrete,Spain,Polytechnic University of Madrid,Structures Laboratory,"Alejandro Pérez Caldentey, Hugo Corres Peiretti, Joan Peset Iribarren, Alejandro Giraldo Soto",5220.0,3420.0,3420.0,3420.0,450.0,350,"[3,0]","[3,43]",65.0,[0],2,22.326999999999998,"2,150x150x150,1]","[7,28]",0.7873048560156862,"[0,0,0]",[0],29505.60674513091,"[0,0,0]",[0],"[1,3,0,0,0.55,0,0,Plastifier MPOZZOLITH 472N,0]",200000.0,2,500.0,"[12,12,25]","[44.5,225,405.5]","[2,2,4]","[38.5,38.5,32]",[0],[0],0.0,0.0,0,0,0.0,0.0,0.0,0,0,[0],[0],[0],[0],[0],1,2,1,2,2,2,168.0,1,0.0,191.16211875,273.91348406242673,28,1,0.0,0,0,0,27,0.229,0.0,0.43,0.0,0.0,2,-1,1,-1,-1,0,157500.0,2415.884750610551,3,0.3,CR,22.326999999999998,1.0,14.326999999999998,26.9,1.769666495625081,2.1793905094750547,0.9695864929951905,2.3005664443126053,1.0234963128203922,2.8332076623175713,1.0234963128203922,1.2387665469375566,1.2387665469375566,1.5255733566325382,28100.577852505627,0.0,2.358423257134569,2.358423257134569,0.0,2.141746456197676,2.141746456197676,0.0,4.5001697133322445,4.5001697133322445,28100.577852505627,-1.500564400294928e-05,-1.500564400294928e-05,-0.00010007625780518377,-0.00010007625780518377,-0.00011508190180813306,-0.00011508190180813306,-0.000168,1,0,6.778372725143315,0.0,87.0,0.0,354.8003901170351,405.5,1963.4954084936207,0.019454679451199046,0.013834739534920704,0.0,0.0,0.0,0.0,0.0,0.0,0.0,44.5,32.0,44.5,44.5,0.0,0.0,235.56805926862626,2675402710.58107,12476698.67397525,11357238.833173972,25.0,3.9375,-3.8378812500000006,0.0,0.0,0.0,-0.00013470593327922305,1.769666495625081,22.326999999999998,13402207.055506665,12199706.861441867,0.0,13.717109504966517,0.0,20.44605000395359,2,0.0,12.994598937344106,3.185399692125146,11.81286375101313,141.65530071246062,0.0007294607725284257,0.0,157.24884575233838,0.0008675202203057605,0.001615067790244307,0.0,18.1868949026531,0.0,143.7169635268944,4.9922358350759366e-05,386.8543758967001,0.0,2189.690079552086,55036.74601331845,0.0,102462.90398668156,2189.690079552086,0.0,22.483870967741936,0.02137056431502965,292.7511542476616,78750.0,1963.4954084936207,0.0,25.0,0.024933275028490423,225.0,55252.42109038742,1963.4954084936207,0.0,25.0,0.03553682118800802,157.86406025824974,314.1592653589793,0.0,75051.17925598081,1963.4954084936207,0.0,0.5013034475494447,0.5104663038599918,14.710890245379943
4565,5983,24,25-20-10,5,10.1002/suco.201200016,"Cracking of RC members revisited: influence of cover, ⌀/ρs,ef and stirrup spacing - an experimental and theoretical study",2013,Structural Concrete,Spain,Polytechnic University of Madrid,Structures Laboratory,"Alejandro Pérez Caldentey, Hugo Corres Peiretti, Joan Peset Iribarren, Alejandro Giraldo Soto",5220.0,3420.0,3420.0,3420.0,450.0,350,"[3,0]","[0,0]",65.0,[0],2,22.326999999999998,"2,150x150x150,1]","[7,28]",1.0632849618535818,"[0,0,0]",[0],29505.60674513091,"[0,0,0]",[0],"[1,3,0,0,0.55,0,0,Plastifier MPOZZOLITH 472N,0]",200000.0,2,500.0,"[12,12,25]","[44.5,225,405.5]","[2,2,4]","[38.5,38.5,32]",[0],[0],8.0,100.0,0,0,0.0,0.0,0.0,0,0,[0],[0],[0],[0],[0],1,2,1,2,2,1,0.0,1,0.0,146.16211875,207.97451832082936,28,1,0.0,0,0,0,29,0.132,0.0,0.204,105.3,208.93858288388356,2,-1,1,-1,-1,0,157500.0,2415.884750610551,0,0.3,CR,22.326999999999998,1.0,14.326999999999998,26.9,1.769666495625081,2.1793905094750547,1.3094632013772296,2.3005664443126053,1.3822704504096563,2.8332076623175713,1.3822704504096563,1.2387665469375566,1.2387665469375566,1.5255733566325382,28100.577852505627,0.0,2.358423257134569,2.358423257134569,0.0,2.141746456197676,2.141746456197676,0.0,4.5001697133322445,4.5001697133322445,28100.577852505627,-1.500564400294928e-05,-1.500564400294928e-05,-0.00010579721808844713,-0.00010579721808844713,-0.00012080286209139641,-0.00012080286209139641,-0.00012080286209139641,1,0,6.778372725143315,0.0,87.0,0.0,354.8003901170351,405.5,1963.4954084936207,0.019454679451199046,0.013834739534920704,0.0,1005.3096491487338,0.0,0.0,0.0,0.0,0.0,44.5,32.0,44.5,44.5,0.0,0.0,235.56805926862626,2675402710.58107,12476698.67397525,11357238.833173972,25.0,3.9375,-3.8378812500000006,0.0,0.0,0.0,-9.686227548108825e-05,1.769666495625081,22.326999999999998,13402207.055506665,12199706.861441867,0.0,18.525474783098673,0.0,20.44605000395359,2,0.0,17.549696956424253,3.185399692125146,11.81286375101313,141.65530071246062,0.0005577440381752752,0.0,153.35053865273287,0.000632422616335038,0.0012233920410573988,0.0,24.574122946286202,0.0,144.01085530451982,6.766897470972288e-05,386.8543758967001,0.0,2189.690079552086,53672.33852845652,0.0,103827.3114715435,2189.690079552086,0.0,22.483870967741936,0.021089731097893506,296.6494613472671,78750.0,1963.4954084936207,0.0,25.0,0.024933275028490423,225.0,55252.42109038742,1963.4954084936207,0.0,25.0,0.03553682118800802,157.86406025824974,314.1592653589793,0.0,75051.17925598081,1963.4954084936207,0.0,0.5039758504465395,0.5207486461259867,8.328469666052882
4566,5984,24,25-20-10,6,10.1002/suco.201200016,"Cracking of RC members revisited: influence of cover, ⌀/ρs,ef and stirrup spacing - an experimental and theoretical study",2013,Structural Concrete,Spain,Polytechnic University of Madrid,Structures Laboratory,"Alejandro Pérez Caldentey, Hugo Corres Peiretti, Joan Peset Iribarren, Alejandro Giraldo Soto",5220.0,3420.0,3420.0,3420.0,450.0,350,"[3,0]","[0,0]",65.0,[0],2,22.326999999999998,"2,150x150x150,1]","[7,28]",1.0632849618535818,"[0,0,0]",[0],29505.60674513091,"[0,0,0]",[0],"[1,3,0,0,0.55,0,0,Plastifier MPOZZOLITH 472N,0]",200000.0,2,500.0,"[12,12,25]","[44.5,225,405.5]","[2,2,4]","[38.5,38.5,32]",[0],[0],8.0,100.0,0,0,0.0,0.0,0.0,0,0,[0],[0],[0],[0],[0],1,2,1,2,2,1,0.0,1,0.0,221.16211875,318.56783310233305,28,1,0.0,0,0,0,31,0.182,0.0,0.304,0.0,0.0,2,-1,1,-1,-1,0,157500.0,2415.884750610551,0,0.3,CR,22.326999999999998,1.0,14.326999999999998,26.9,1.769666495625081,2.1793905094750547,1.3094632013772296,2.3005664443126053,1.3822704504096563,2.8332076623175713,1.3822704504096563,1.2387665469375566,1.2387665469375566,1.5255733566325382,28100.577852505627,0.0,2.358423257134569,2.358423257134569,0.0,2.141746456197676,2.141746456197676,0.0,4.5001697133322445,4.5001697133322445,28100.577852505627,-1.500564400294928e-05,-1.500564400294928e-05,-0.00010579721808844713,-0.00010579721808844713,-0.00012080286209139641,-0.00012080286209139641,-0.00012080286209139641,1,0,6.778372725143315,0.0,87.0,0.0,354.8003901170351,405.5,1963.4954084936207,0.019454679451199046,0.013834739534920704,0.0,1005.3096491487338,0.0,0.0,0.0,0.0,0.0,44.5,32.0,44.5,44.5,0.0,0.0,235.56805926862626,2675402710.58107,12476698.67397525,11357238.833173972,25.0,3.9375,-3.8378812500000006,0.0,0.0,0.0,-9.686227548108825e-05,1.769666495625081,22.326999999999998,13402207.055506665,12199706.861441867,0.0,18.525474783098673,0.0,20.44605000395359,2,0.0,17.549696956424253,3.185399692125146,11.81286375101313,141.65530071246062,0.000843938595430526,0.0,160.107788443815,0.001039258558857618,0.0018816883609110073,0.0,24.574122946286195,0.0,144.01085530451985,6.766897470972288e-05,386.8543758967001,0.0,2189.690079552086,56037.375955335265,0.0,101462.27404466474,2189.690079552086,0.0,22.483870967741936,0.021581322714964598,289.892211556185,78750.0,1963.4954084936207,0.0,25.0,0.024933275028490423,225.0,55252.42109038742,1963.4954084936207,0.0,25.0,0.03553682118800802,157.86406025824974,314.1592653589793,0.0,75051.17925598081,1963.4954084936207,0.0,0.501764838936138,0.5125442551864662,12.60204773331093
4573,5991,24,25-20-10,5,10.1002/suco.201200016,"Cracking of RC members revisited: influence of cover, ⌀/ρs,ef and stirrup spacing - an experimental and theoretical study",2013,Structural Concrete,Spain,Polytechnic University of Madrid,Structures Laboratory,"Alejandro Pérez Caldentey, Hugo Corres Peiretti, Joan Peset Iribarren, Alejandro Giraldo Soto",5220.0,3420.0,3420.0,3420.0,450.0,350,"[3,0]","[0,0]",65.0,[0],2,22.326999999999998,"2,150x150x150,1]","[7,28]",1.0632849618535818,"[0,0,0]",[0],29505.60674513091,"[0,0,0]",[0],"[1,3,0,0,0.55,0,0,Plastifier MPOZZOLITH 472N,0]",200000.0,2,500.0,"[12,12,25]","[44.5,225,405.5]","[2,2,4]","[38.5,38.5,32]",[0],[0],8.0,100.0,0,0,0.0,0.0,0.0,0,0,[0],[0],[0],[0],[0],1,2,1,2,2,2,0.0,1,0.0,146.16211875,207.97451832082936,28,1,0.0,0,0,0,29,0.164,0.0,0.336,0.0,0.0,2,-1,1,-1,-1,0,157500.0,2415.884750610551,0,0.3,CR,22.326999999999998,1.0,14.326999999999998,26.9,1.769666495625081,2.1793905094750547,1.3094632013772296,2.3005664443126053,1.3822704504096563,2.8332076623175713,1.3822704504096563,1.2387665469375566,1.2387665469375566,1.5255733566325382,28100.577852505627,0.0,2.358423257134569,2.358423257134569,0.0,2.141746456197676,2.141746456197676,0.0,4.5001697133322445,4.5001697133322445,28100.577852505627,-1.500564400294928e-05,-1.500564400294928e-05,-0.00010579721808844713,-0.00010579721808844713,-0.00012080286209139641,-0.00012080286209139641,-0.00012080286209139641,1,0,6.778372725143315,0.0,87.0,0.0,354.8003901170351,405.5,1963.4954084936207,0.019454679451199046,0.013834739534920704,0.0,1005.3096491487338,0.0,0.0,0.0,0.0,0.0,44.5,32.0,44.5,44.5,0.0,0.0,235.56805926862626,2675402710.58107,12476698.67397525,11357238.833173972,25.0,3.9375,-3.8378812500000006,0.0,0.0,0.0,-9.686227548108825e-05,1.769666495625081,22.326999999999998,13402207.055506665,12199706.861441867,0.0,18.525474783098673,0.0,20.44605000395359,2,0.0,17.549696956424253,3.185399692125146,11.81286375101313,141.65530071246062,0.0005577440381752752,0.0,153.35053865273287,0.000632422616335038,0.0012233920410573988,0.0,24.574122946286202,0.0,144.01085530451982,6.766897470972288e-05,386.8543758967001,0.0,2189.690079552086,53672.33852845652,0.0,103827.3114715435,2189.690079552086,0.0,22.483870967741936,0.021089731097893506,296.6494613472671,78750.0,1963.4954084936207,0.0,25.0,0.024933275028490423,225.0,55252.42109038742,1963.4954084936207,0.0,25.0,0.03553682118800802,157.86406025824974,314.1592653589793,0.0,75051.17925598081,1963.4954084936207,0.0,0.5039758504465395,0.5207486461259867,8.328469666052882
4574,5992,24,25-20-10,6,10.1002/suco.201200016,"Cracking of RC members revisited: influence of cover, ⌀/ρs,ef and stirrup spacing - an experimental and theoretical study",2013,Structural Concrete,Spain,Polytechnic University of Madrid,Structures Laboratory,"Alejandro Pérez Caldentey, Hugo Corres Peiretti, Joan Peset Iribarren, Alejandro Giraldo Soto",5220.0,3420.0,3420.0,3420.0,450.0,350,"[3,0]","[0,0]",65.0,[0],2,22.326999999999998,"2,150x150x150,1]","[7,28]",1.0632849618535818,"[0,0,0]",[0],29505.60674513091,"[0,0,0]",[0],"[1,3,0,0,0.55,0,0,Plastifier MPOZZOLITH 472N,0]",200000.0,2,500.0,"[12,12,25]","[44.5,225,405.5]","[2,2,4]","[38.5,38.5,32]",[0],[0],8.0,100.0,0,0,0.0,0.0,0.0,0,0,[0],[0],[0],[0],[0],1,2,1,2,2,2,0.0,1,0.0,221.16211875,318.56783310233305,28,1,0.0,0,0,0,31,0.233,0.0,0.391,0.0,0.0,2,-1,1,-1,-1,0,157500.0,2415.884750610551,0,0.3,CR,22.326999999999998,1.0,14.326999999999998,26.9,1.769666495625081,2.1793905094750547,1.3094632013772296,2.3005664443126053,1.3822704504096563,2.8332076623175713,1.3822704504096563,1.2387665469375566,1.2387665469375566,1.5255733566325382,28100.577852505627,0.0,2.358423257134569,2.358423257134569,0.0,2.141746456197676,2.141746456197676,0.0,4.5001697133322445,4.5001697133322445,28100.577852505627,-1.500564400294928e-05,-1.500564400294928e-05,-0.00010579721808844713,-0.00010579721808844713,-0.00012080286209139641,-0.00012080286209139641,-0.00012080286209139641,1,0,6.778372725143315,0.0,87.0,0.0,354.8003901170351,405.5,1963.4954084936207,0.019454679451199046,0.013834739534920704,0.0,1005.3096491487338,0.0,0.0,0.0,0.0,0.0,44.5,32.0,44.5,44.5,0.0,0.0,235.56805926862626,2675402710.58107,12476698.67397525,11357238.833173972,25.0,3.9375,-3.8378812500000006,0.0,0.0,0.0,-9.686227548108825e-05,1.769666495625081,22.326999999999998,13402207.055506665,12199706.861441867,0.0,18.525474783098673,0.0,20.44605000395359,2,0.0,17.549696956424253,3.185399692125146,11.81286375101313,141.65530071246062,0.000843938595430526,0.0,160.107788443815,0.001039258558857618,0.0018816883609110073,0.0,24.574122946286195,0.0,144.01085530451985,6.766897470972288e-05,386.8543758967001,0.0,2189.690079552086,56037.375955335265,0.0,101462.27404466474,2189.690079552086,0.0,22.483870967741936,0.021581322714964598,289.892211556185,78750.0,1963.4954084936207,0.0,25.0,0.024933275028490423,225.0,55252.42109038742,1963.4954084936207,0.0,25.0,0.03553682118800802,157.86406025824974,314.1592653589793,0.0,75051.17925598081,1963.4954084936207,0.0,0.501764838936138,0.5125442551864662,12.60204773331093
4581,5999,24,25-20-30,5,10.1002/suco.201200016,"Cracking of RC members revisited: influence of cover, ⌀/ρs,ef and stirrup spacing - an experimental and theoretical study",2013,Structural Concrete,Spain,Polytechnic University of Madrid,Structures Laboratory,"Alejandro Pérez Caldentey, Hugo Corres Peiretti, Joan Peset Iribarren, Alejandro Giraldo Soto",5220.0,3420.0,3420.0,3420.0,450.0,350,"[3,0]","[0,0]",65.0,[0],2,22.326999999999998,"2,150x150x150,1]","[7,28]",1.0632849618535818,"[0,0,0]",[0],29505.60674513091,"[0,0,0]",[0],"[1,3,0,0,0.55,0,0,Plastifier MPOZZOLITH 472N,0]",200000.0,2,500.0,"[12,12,25]","[44.5,225,405.5]","[2,2,4]","[38.5,38.5,32]",[0],[0],8.0,300.0,0,0,0.0,0.0,0.0,0,0,[0],[0],[0],[0],[0],1,2,1,2,2,1,0.0,1,0.0,146.16211875,207.97451832082936,28,1,0.0,0,0,0,24,0.157,0.0,0.271,0.0,0.0,2,-1,1,-1,-1,0,157500.0,2415.884750610551,0,0.3,CR,22.326999999999998,1.0,14.326999999999998,26.9,1.769666495625081,2.1793905094750547,1.3094632013772296,2.3005664443126053,1.3822704504096563,2.8332076623175713,1.3822704504096563,1.2387665469375566,1.2387665469375566,1.5255733566325382,28100.577852505627,0.0,2.358423257134569,2.358423257134569,0.0,2.141746456197676,2.141746456197676,0.0,4.5001697133322445,4.5001697133322445,28100.577852505627,-1.500564400294928e-05,-1.500564400294928e-05,-0.00010579721808844713,-0.00010579721808844713,-0.00012080286209139641,-0.00012080286209139641,-0.00012080286209139641,1,0,6.778372725143315,0.0,87.0,0.0,354.8003901170351,405.5,1963.4954084936207,0.019454679451199046,0.013834739534920704,0.0,335.1032163829113,0.0,0.0,0.0,0.0,0.0,44.5,32.0,44.5,44.5,0.0,0.0,235.56805926862626,2675402710.58107,12476698.67397525,11357238.833173972,25.0,3.9375,-3.8378812500000006,0.0,0.0,0.0,-9.686227548108825e-05,1.769666495625081,22.326999999999998,13402207.055506665,12199706.861441867,0.0,18.525474783098673,0.0,20.44605000395359,2,0.0,17.549696956424253,3.185399692125146,11.81286375101313,141.65530071246062,0.0005577440381752752,0.0,153.35053865273287,0.000632422616335038,0.0012233920410573988,0.0,24.574122946286202,0.0,144.01085530451982,6.766897470972288e-05,386.8543758967001,0.0,2189.690079552086,53672.33852845652,0.0,103827.3114715435,2189.690079552086,0.0,22.483870967741936,0.021089731097893506,296.6494613472671,78750.0,1963.4954084936207,0.0,25.0,0.024933275028490423,225.0,55252.42109038742,1963.4954084936207,0.0,25.0,0.03553682118800802,157.86406025824974,314.1592653589793,0.0,75051.17925598081,1963.4954084936207,0.0,0.5039758504465395,0.5207486461259867,8.328469666052882
4582,6000,24,25-20-30,6,10.1002/suco.201200016,"Cracking of RC members revisited: influence of cover, ⌀/ρs,ef and stirrup spacing - an experimental and theoretical study",2013,Structural Concrete,Spain,Polytechnic University of Madrid,Structures Laboratory,"Alejandro Pérez Caldentey, Hugo Corres Peiretti, Joan Peset Iribarren, Alejandro Giraldo Soto",5220.0,3420.0,3420.0,3420.0,450.0,350,"[3,0]","[0,0]",65.0,[0],2,22.326999999999998,"2,150x150x150,1]","[7,28]",1.0632849618535818,"[0,0,0]",[0],29505.60674513091,"[0,0,0]",[0],"[1,3,0,0,0.55,0,0,Plastifier MPOZZOLITH 472N,0]",200000.0,2,500.0,"[12,12,25]","[44.5,225,405.5]","[2,2,4]","[38.5,38.5,32]",[0],[0],8.0,300.0,0,0,0.0,0.0,0.0,0,0,[0],[0],[0],[0],[0],1,2,1,2,2,1,0.0,1,0.0,221.16211875,318.56783310233305,28,1,0.0,0,0,0,25,0.235,0.0,0.406,0.0,0.0,2,-1,1,-1,-1,0,157500.0,2415.884750610551,0,0.3,CR,22.326999999999998,1.0,14.326999999999998,26.9,1.769666495625081,2.1793905094750547,1.3094632013772296,2.3005664443126053,1.3822704504096563,2.8332076623175713,1.3822704504096563,1.2387665469375566,1.2387665469375566,1.5255733566325382,28100.577852505627,0.0,2.358423257134569,2.358423257134569,0.0,2.141746456197676,2.141746456197676,0.0,4.5001697133322445,4.5001697133322445,28100.577852505627,-1.500564400294928e-05,-1.500564400294928e-05,-0.00010579721808844713,-0.00010579721808844713,-0.00012080286209139641,-0.00012080286209139641,-0.00012080286209139641,1,0,6.778372725143315,0.0,87.0,0.0,354.8003901170351,405.5,1963.4954084936207,0.019454679451199046,0.013834739534920704,0.0,335.1032163829113,0.0,0.0,0.0,0.0,0.0,44.5,32.0,44.5,44.5,0.0,0.0,235.56805926862626,2675402710.58107,12476698.67397525,11357238.833173972,25.0,3.9375,-3.8378812500000006,0.0,0.0,0.0,-9.686227548108825e-05,1.769666495625081,22.326999999999998,13402207.055506665,12199706.861441867,0.0,18.525474783098673,0.0,20.44605000395359,2,0.0,17.549696956424253,3.185399692125146,11.81286375101313,141.65530071246062,0.000843938595430526,0.0,160.107788443815,0.001039258558857618,0.0018816883609110073,0.0,24.574122946286195,0.0,144.01085530451985,6.766897470972288e-05,386.8543758967001,0.0,2189.690079552086,56037.375955335265,0.0,101462.27404466474,2189.690079552086,0.0,22.483870967741936,0.021581322714964598,289.892211556185,78750.0,1963.4954084936207,0.0,25.0,0.024933275028490423,225.0,55252.42109038742,1963.4954084936207,0.0,25.0,0.03553682118800802,157.86406025824974,314.1592653589793,0.0,75051.17925598081,1963.4954084936207,0.0,0.501764838936138,0.5125442551864662,12.60204773331093
4589,6007,24,25-20-30,5,10.1002/suco.201200016,"Cracking of RC members revisited: influence of cover, ⌀/ρs,ef and stirrup spacing - an experimental and theoretical study",2013,Structural Concrete,Spain,Polytechnic University of Madrid,Structures Laboratory,"Alejandro Pérez Caldentey, Hugo Corres Peiretti, Joan Peset Iribarren, Alejandro Giraldo Soto",5220.0,3420.0,3420.0,3420.0,450.0,350,"[3,0]","[0,0]",65.0,[0],2,22.326999999999998,"2,150x150x150,1]","[7,28]",1.0632849618535818,"[0,0,0]",[0],29505.60674513091,"[0,0,0]",[0],"[1,3,0,0,0.55,0,0,Plastifier MPOZZOLITH 472N,0]",200000.0,2,500.0,"[12,12,25]","[44.5,225,405.5]","[2,2,4]","[38.5,38.5,32]",[0],[0],8.0,300.0,0,0,0.0,0.0,0.0,0,0,[0],[0],[0],[0],[0],1,2,1,2,2,2,0.0,1,0.0,146.16211875,207.97451832082936,28,1,0.0,0,0,0,24,0.184,0.0,0.336,0.0,0.0,2,-1,1,-1,-1,0,157500.0,2415.884750610551,0,0.3,CR,22.326999999999998,1.0,14.326999999999998,26.9,1.769666495625081,2.1793905094750547,1.3094632013772296,2.3005664443126053,1.3822704504096563,2.8332076623175713,1.3822704504096563,1.2387665469375566,1.2387665469375566,1.5255733566325382,28100.577852505627,0.0,2.358423257134569,2.358423257134569,0.0,2.141746456197676,2.141746456197676,0.0,4.5001697133322445,4.5001697133322445,28100.577852505627,-1.500564400294928e-05,-1.500564400294928e-05,-0.00010579721808844713,-0.00010579721808844713,-0.00012080286209139641,-0.00012080286209139641,-0.00012080286209139641,1,0,6.778372725143315,0.0,87.0,0.0,354.8003901170351,405.5,1963.4954084936207,0.019454679451199046,0.013834739534920704,0.0,335.1032163829113,0.0,0.0,0.0,0.0,0.0,44.5,32.0,44.5,44.5,0.0,0.0,235.56805926862626,2675402710.58107,12476698.67397525,11357238.833173972,25.0,3.9375,-3.8378812500000006,0.0,0.0,0.0,-9.686227548108825e-05,1.769666495625081,22.326999999999998,13402207.055506665,12199706.861441867,0.0,18.525474783098673,0.0,20.44605000395359,2,0.0,17.549696956424253,3.185399692125146,11.81286375101313,141.65530071246062,0.0005577440381752752,0.0,153.35053865273287,0.000632422616335038,0.0012233920410573988,0.0,24.574122946286202,0.0,144.01085530451982,6.766897470972288e-05,386.8543758967001,0.0,2189.690079552086,53672.33852845652,0.0,103827.3114715435,2189.690079552086,0.0,22.483870967741936,0.021089731097893506,296.6494613472671,78750.0,1963.4954084936207,0.0,25.0,0.024933275028490423,225.0,55252.42109038742,1963.4954084936207,0.0,25.0,0.03553682118800802,157.86406025824974,314.1592653589793,0.0,75051.17925598081,1963.4954084936207,0.0,0.5039758504465395,0.5207486461259867,8.328469666052882
