Repository: iavdesch/Research

Readme
======

The supporting files are related to the study "A method for determining the performance of formulas for calculating the crack width and spacing in reinforced concrete elements".

The following files are relevant:
Research/Method_comparing_CWFs/Data_processing_for_GitHuB_Final (contains the data processing of the database "Crack width and crack spacing in reinforced and prestressed concrete elements: database")
Research/Method_comparing_CWFs/CWF_analysis_for_GitHuB_Final (contains the evaluation of the different crack width formulas)

File: Method_comparing_CWFs/Datasets_used/Working_database_no_hordijk_initshrink.csv (part 82 of 84)
,ID,EPID,ELID,LOADID,DOI,title,year,journal,country,institution,laboratory,authors,Ltot,Lspan,Lcons,Lmeas,h,b,hc,thc,RH,Temp,pd,fcm,catfcm,tfcm,fctm,catfctm,tfctm,Ecm,catEcm,tEcm,mix,Es,fsr,fy,phi,zs,nbl,clat,phit,st,phiw,sw,type,method,fpk,fp01k,Ep,rel,fpr,npl,phip,Ap,zp,cplat,catf,epsin,catcal,selfw,typew,locw,epsc,Nrep,N,M,sigs,t0,t,PL,catp,t0p,tp,ncr,wm,wk,wmax,sm,smax,indLR,indNP,indtfcm,indtfctm,indtEcm,slab,Ac,Astot,ts,sc,class_C,fcm28,Bcc,fck28,fcm_cube_150,fctm28,fctmfl28,fctmfl,fct095_28,fct095,fct095fl_28,fct095fl,fct005,fct005_28,fct005fl,Ecm28,phi_bc,phi_bc_prestress,phi_bc_prior_load,phi_dc,phi_dc_prestress,phi_dc_prior_load,phi_creep,phi_creep_prestress,phi_creep_prior_load,Ecm0,eps_cbs,eps_cbs_prestress,eps_cds,eps_cds_prestress,shrinkage,shrinkage_prestress,shrinkage_init,bondLR,bondPR,ae,ap,sxLR,sxNP,zstot,zstensinit,Astensinit,rhotot,rhotensinit,At,Aw,Aptot,zptot,zeta1,zeta,phi_peq,ry,cy,ry0,rx,ryp,cyp,cog,Izz,Wb,Wt,rho,qself,Mself,ep,Mp,pre_loss,initstrain,fctmorg,fcmorg,W_Ib,W_It,Ncr095,Mcr095,Ncr005,Mcr005,CS,Ncr,Mcr,tau_bms,tau_max,xcinit,epsinit,dpsigs,xc,eps,epsbot,sigssimpl,sigsr,dpsigsr,xc_sr,eps_sr,zstottens,zptottens,Astens,Actens,Aptens,Aceff_MC2020,Aseff_MC2020,Apeff_MC2020,phi_eq_MC2020,rhoeff_MC2020,hceff_MC2020,Aceff_FPR,Aseff_FPR,Apeff_FPR,phi_eq_FPR,rhoeff_FPR,hceff_FPR,Aceff_SMTCM,Aseff_SMTCM,Apeff_SMTCM,phi_eq_SMTCM,rhoeff_SMTCM,hceff_SMTCM,sumcirc_SMTCM,sumcirc_p_SMTCM,Actensstate1,Astensstate1,Aptensstate1,r,p,k1
4626,6062,25,S1-1,2,https://doi.org/10.1016/j.engstruct.2016.06.026,Effect of Arrangement of Tensile Reinforcement on Flexural Stiffness and Cracking,2016,Engineering Structures,Lithuania,Vilnius Gediminas Technical University,Research Laboratory of Innovative Building Structures,"Viktor Gribniak, Alejandro Pérez Caldentey, Gintaris Kaklauskas, Arvydas Rimkus, Aleksandr Sokolov",3280.0,3000.0,1000.0,1000.0,299.0,282,"[1,0]","[3,72]",73.0,"[20,20]",0,53.18347632742739,"[1,150x300,0]","[28,75]",3.008408413127907,"[0,0,0]",[0],39384.749230906025,"[0,0,0]",[0],"[1,2,0,0,0.31,16,0,plasticizer: Stachement 2067 & Muraplast FK 63.3,0]",209900.0,2,578.1,"[6,10,10,10]","[25,224,249,271]","[2,3,3,3]","[20,20,20,20]",[0],[0],0.0,0.0,0,0,0.0,0.0,0.0,0,0,[0],[0],[0],[0],[0],1,2,0,1,3,1,0.0,1,0.0,35.16,248.2063093283926,75,1,0.0,0,0,0,7,0.059,0.0,0.08,0.0,0.0,3,-1,1,-1,-1,0,84318.0,763.4070148223198,3,0.4,CN,45.52,1.1683540493723064,37.52,64.07647750292458,3.3622484949829032,4.398603921186001,3.9356987034893907,4.370923043477775,3.9109309370662797,5.718185097541801,3.9109309370662797,2.5838811206511543,2.3535739464880323,3.3803181549888497,35631.91888598041,0.0,1.5548773451024616,1.5548773451024616,0.0,0.7966060019430058,0.7966060019430058,0.0,2.3514833470454675,2.3514833470454675,37509.28498181526,-7.042196344547666e-05,-7.042196344547666e-05,-9.958986642276814e-05,-9.958986642276814e-05,-0.00017001182986824478,-0.00017001182986824478,-0.00017001182986824478,1,0,5.329474075596935,0.0,116.0,0.0,231.48148148148147,248.0,706.8583470577034,0.011694745758980218,0.010107217270900587,0.0,0.0,0.0,0.0,0.0,0.0,0.0,28.0,23.0,25.0,25.0,0.0,0.0,152.5923467476956,628982426.5157435,4296103.465519099,4121978.8536035623,25.0,2.10795,0.0,0.0,0.0,0.0,-0.0001526738921133026,3.691258743787363,53.18347632742739,4436598.797775253,4256779.794325296,0.0,17.3512314935703,0.0,14.997115462521391,2,0.0,17.46111613630665,6.6442657388172535,18.23175052062805,75.54139762019972,0.00034095751119917687,0.0,70.33376320471079,0.0004144669709094356,0.001347497961085288,0.0,123.03068699921167,0.0,69.69655200964591,0.0002029369319298994,248.0,0.0,706.8583470577034,19833.839223728453,0.0,31250.000000000004,706.8583470577034,0.0,10.0,0.022619467105846506,125.0,31250.000000000004,706.8583470577034,0.0,10.0,0.022619467105846506,125.0,31875.0,706.8583470577034,0.0,10.0,0.022175948142986776,127.5,282.74333882308133,0.0,41286.95821714985,706.8583470577034,0.0,0.5468746186896087,0.6393845757836889,2.013616983332028
4627,6063,25,S1-1,3,https://doi.org/10.1016/j.engstruct.2016.06.026,Effect of Arrangement of Tensile Reinforcement on Flexural Stiffness and Cracking,2016,Engineering Structures,Lithuania,Vilnius Gediminas Technical University,Research Laboratory of Innovative Building Structures,"Viktor Gribniak, Alejandro Pérez Caldentey, Gintaris Kaklauskas, Arvydas Rimkus, Aleksandr Sokolov",3280.0,3000.0,1000.0,1000.0,299.0,282,"[1,0]","[3,72]",73.0,"[20,20]",0,53.18347632742739,"[1,150x300,0]","[28,75]",3.008408413127907,"[0,0,0]",[0],39384.749230906025,"[0,0,0]",[0],"[1,2,0,0,0.31,16,0,plasticizer: Stachement 2067 & Muraplast FK 63.3,0]",209900.0,2,578.1,"[6,10,10,10]","[25,224,249,271]","[2,3,3,3]","[20,20,20,20]",[0],[0],0.0,0.0,0,0,0.0,0.0,0.0,0,0,[0],[0],[0],[0],[0],1,2,0,1,3,1,0.0,1,0.0,49.03,346.6823990890687,75,1,0.0,0,0,0,9,0.071,0.0,0.1,0.0,0.0,3,-1,1,-1,-1,0,84318.0,763.4070148223198,3,0.4,CN,45.52,1.1683540493723064,37.52,64.07647750292458,3.3622484949829032,4.398603921186001,3.9356987034893907,4.370923043477775,3.9109309370662797,5.718185097541801,3.9109309370662797,2.5838811206511543,2.3535739464880323,3.3803181549888497,35631.91888598041,0.0,1.5548773451024616,1.5548773451024616,0.0,0.7966060019430058,0.7966060019430058,0.0,2.3514833470454675,2.3514833470454675,37509.28498181526,-7.042196344547666e-05,-7.042196344547666e-05,-9.958986642276814e-05,-9.958986642276814e-05,-0.00017001182986824478,-0.00017001182986824478,-0.00017001182986824478,1,0,5.329474075596935,0.0,116.0,0.0,231.48148148148147,248.0,706.8583470577034,0.011694745758980218,0.010107217270900587,0.0,0.0,0.0,0.0,0.0,0.0,0.0,28.0,23.0,25.0,25.0,0.0,0.0,152.5923467476956,628982426.5157435,4296103.465519099,4121978.8536035623,25.0,2.10795,0.0,0.0,0.0,0.0,-0.0001526738921133026,3.691258743787363,53.18347632742739,4436598.797775253,4256779.794325296,0.0,17.3512314935703,0.0,14.997115462521391,2,0.0,17.46111613630665,6.6442657388172535,18.23175052062805,75.54139762019972,0.00047545923703343695,0.0,70.8724127285668,0.0005849107630144637,0.0018827393621636758,0.0,123.03068699921167,0.0,69.69655200964591,0.0002029369319298994,248.0,0.0,706.8583470577034,19985.738389455848,0.0,31250.000000000004,706.8583470577034,0.0,10.0,0.022619467105846506,125.0,31250.000000000004,706.8583470577034,0.0,10.0,0.022619467105846506,125.0,31875.0,706.8583470577034,0.0,10.0,0.022175948142986776,127.5,282.74333882308133,0.0,41286.95821714985,706.8583470577034,0.0,0.5201199064071823,0.5795662978622637,2.8079533757897996
4632,6068,25,S1-2,3,https://doi.org/10.1016/j.engstruct.2016.06.026,Effect of Arrangement of Tensile Reinforcement on Flexural Stiffness and Cracking,2016,Engineering Structures,Lithuania,Vilnius Gediminas Technical University,Research Laboratory of Innovative Building Structures,"Viktor Gribniak, Alejandro Pérez Caldentey, Gintaris Kaklauskas, Arvydas Rimkus, Aleksandr Sokolov",3280.0,3000.0,1000.0,1000.0,300.0,284,"[1,0]","[3,64]",73.0,"[20,20]",0,52.43465961770436,"[1,150x300,0]","[28,73]",2.8591855891330447,"[0,0,0]",[0],39200.88357825015,"[0,0,0]",[0],"[1,2,0,0,0.31,16,0,plasticizer: Stachement 2067 & Muraplast FK 63.3,0]",210500.0,2,632.3,"[6,14]","[25,274]","[2,5]","[20,20]",[0],[0],0.0,0.0,0,0,0.0,0.0,0.0,0,0,[0],[0],[0],[0],[0],1,2,0,1,3,1,0.0,1,0.0,49.03,257.0042246505561,67,1,0.0,0,0,0,11,0.059,0.0,0.102,0.0,0.0,1,-1,1,-1,-1,0,85200.0,826.2388678941156,3,0.4,CN,45.52,1.1519037701604649,37.52,63.17428869602936,3.3622484949829032,4.396184547693725,3.7384231191392603,4.370923043477775,3.716941265872958,5.715039912001843,3.716941265872958,2.5619908107599807,2.3535739464880323,3.349837000567567,35631.91888598041,0.0,1.5408549894452863,1.5408549894452863,0.0,0.7843902673751999,0.7843902673751999,0.0,2.3252452568204864,2.3252452568204864,37334.17483642871,-6.891373243987109e-05,-6.891373243987109e-05,-9.390248861960206e-05,-9.390248861960206e-05,-0.00016281622105947317,-0.00016281622105947317,-0.00016281622105947317,1,0,5.369776923007722,0.0,57.5,0.0,256.95817490494295,274.0,769.6902001294993,0.011322044100896196,0.009891156062114466,0.0,0.0,0.0,0.0,0.0,0.0,0.0,26.0,19.0,25.0,27.0,0.0,0.0,154.3482515116021,640610901.2109344,4398236.944350607,4150425.385044163,25.0,2.13,0.0,0.0,0.0,0.0,-0.00014238807734728596,3.659986872514258,52.43465961770436,4659229.375117533,4396712.618693729,0.0,17.318081931541833,0.0,15.607658954900016,2,0.0,17.418170813312155,6.587976370525665,18.102945136376356,75.928221744237,0.00046646075044898673,0.0,77.46022863614513,0.0004811898857491152,0.0013824370137120816,0.0,91.08954329326146,0.0,76.38642041202809,0.00016726913003028892,274.0,0.0,769.6902001294993,21998.420932665224,0.0,25844.0,769.6902001294993,0.0,14.0,0.029782162209004,91.0,25844.0,769.6902001294993,0.0,14.0,0.029782162209004,91.0,18460.0,769.6902001294993,0.0,14.0,0.0416950270926056,65.0,219.9114857512855,0.0,41365.096570705005,769.6902001294993,0.0,0.5226225370596935,0.5817682990597717,2.8148765174887322
4633,6069,25,S1-2,4,https://doi.org/10.1016/j.engstruct.2016.06.026,Effect of Arrangement of Tensile Reinforcement on Flexural Stiffness and Cracking,2016,Engineering Structures,Lithuania,Vilnius Gediminas Technical University,Research Laboratory of Innovative Building Structures,"Viktor Gribniak, Alejandro Pérez Caldentey, Gintaris Kaklauskas, Arvydas Rimkus, Aleksandr Sokolov",3280.0,3000.0,1000.0,1000.0,300.0,284,"[1,0]","[3,64]",73.0,"[20,20]",0,52.43465961770436,"[1,150x300,0]","[28,73]",2.8591855891330447,"[0,0,0]",[0],39200.88357825015,"[0,0,0]",[0],"[1,2,0,0,0.31,16,0,plasticizer: Stachement 2067 & Muraplast FK 63.3,0]",210500.0,2,632.3,"[6,14]","[25,274]","[2,5]","[20,20]",[0],[0],0.0,0.0,0,0,0.0,0.0,0.0,0,0,[0],[0],[0],[0],[0],1,2,0,1,3,1,0.0,1,0.0,55.81,292.70412435112644,67,1,0.0,0,0,0,11,0.088,0.0,0.142,95.0,141.7,1,-1,1,-1,-1,0,85200.0,826.2388678941156,3,0.4,CN,45.52,1.1519037701604649,37.52,63.17428869602936,3.3622484949829032,4.396184547693725,3.7384231191392603,4.370923043477775,3.716941265872958,5.715039912001843,3.716941265872958,2.5619908107599807,2.3535739464880323,3.349837000567567,35631.91888598041,0.0,1.5408549894452863,1.5408549894452863,0.0,0.7843902673751999,0.7843902673751999,0.0,2.3252452568204864,2.3252452568204864,37334.17483642871,-6.891373243987109e-05,-6.891373243987109e-05,-9.390248861960206e-05,-9.390248861960206e-05,-0.00016281622105947317,-0.00016281622105947317,-0.00016281622105947317,1,0,5.369776923007722,0.0,57.5,0.0,256.95817490494295,274.0,769.6902001294993,0.011322044100896196,0.009891156062114466,0.0,0.0,0.0,0.0,0.0,0.0,0.0,26.0,19.0,25.0,27.0,0.0,0.0,154.3482515116021,640610901.2109344,4398236.944350607,4150425.385044163,25.0,2.13,0.0,0.0,0.0,0.0,-0.00014238807734728596,3.659986872514258,52.43465961770436,4659229.375117533,4396712.618693729,0.0,17.318081931541833,0.0,15.607658954900016,2,0.0,17.418170813312155,6.587976370525665,18.102945136376356,75.928221744237,0.0005309641950348347,0.0,77.70875760077745,0.0005504853725985784,0.0015747012457230777,0.0,91.08954329326144,0.0,76.3864204120281,0.00016726913003028892,274.0,0.0,769.6902001294993,22069.003158620806,0.0,25844.0,769.6902001294993,0.0,14.0,0.029782162209004,91.0,25844.0,769.6902001294993,0.0,14.0,0.029782162209004,91.0,18460.0,769.6902001294993,0.0,14.0,0.0416950270926056,65.0,219.9114857512855,0.0,41365.096570705005,769.6902001294993,0.0,0.516597652057738,0.566876073820124,3.2041251976554386
4637,6073,25,S1-4,3,https://doi.org/10.1016/j.engstruct.2016.06.026,Effect of Arrangement of Tensile Reinforcement on Flexural Stiffness and Cracking,2016,Engineering Structures,Lithuania,Vilnius Gediminas Technical University,Research Laboratory of Innovative Building Structures,"Viktor Gribniak, Alejandro Pérez Caldentey, Gintaris Kaklauskas, Arvydas Rimkus, Aleksandr Sokolov",3280.0,3000.0,1000.0,1000.0,300.0,280,"[1,0]","[3,65]",73.0,"[20,20]",0,52.5348211979276,"[1,150x300,0]","[28,68]",2.928162755499322,"[0,0,0]",[0],39225.57890643004,"[0,0,0]",[0],"[1,2,0,0,0.31,16,0,plasticizer: Stachement 2067 & Muraplast FK 63.3,0]",199300.0,2,551.1,"[6,22]","[25,269]","[2,2]","[20,20]",[0],[0],0.0,0.0,0,0,0.0,0.0,0.0,0,0,[0],[0],[0],[0],[0],1,2,0,1,3,1,0.0,1,0.0,54.84,296.2285031211348,68,1,0.0,0,0,0,11,0.061,0.0,0.12,0.0,0.0,1,-1,1,-1,-1,0,84000.0,816.8140899333463,3,0.4,CN,45.52,1.1541041563692354,37.52,63.29496529870795,3.3622484949829032,4.396184547693725,3.8286116799715764,4.370923043477775,3.806611582149119,5.715039912001843,3.806611582149119,2.5649260650360315,2.3535739464880323,3.3536748845048137,35631.91888598041,0.0,1.5426967506179479,1.5426967506179479,0.0,0.7880312527146196,0.7880312527146196,0.0,2.3307280033325677,2.3307280033325677,37357.69419660004,-6.911510798631803e-05,-6.911510798631803e-05,-9.521056698787049e-05,-9.521056698787049e-05,-0.00016432567497418852,-0.00016432567497418852,-0.00016432567497418852,1,0,5.080868289424527,0.0,218.0,0.0,252.10769230769228,269.0,760.26542216873,0.011571218440939139,0.010093805392574748,0.0,0.0,0.0,0.0,0.0,0.0,0.0,31.0,20.0,25.0,31.0,0.0,0.0,153.8972147323599,631275815.7442896,4320765.1010066625,4101931.3887007697,25.0,2.1,0.0,0.0,0.0,0.0,-0.00014556196624308185,3.664180092908617,52.5348211979276,4540820.966661202,4310842.088888052,0.0,17.28514168415809,0.0,15.228437230924543,2,0.0,17.385040189618902,6.59552416723551,18.12022716433344,73.45351411186914,0.000556008056633482,0.0,75.2981231431054,0.0005777897960326465,0.0017242189602860742,0.0,93.62955587275631,0.0,73.95735329295262,0.0001781383575175766,269.0,0.0,760.26542216873,21083.194480069513,0.0,30380.0,760.26542216873,0.0,22.0,0.02502519493642956,108.5,30380.0,760.26542216873,0.0,22.0,0.02502519493642956,108.5,21700.0,760.26542216873,0.0,22.0,0.03503527291100138,77.5,138.23007675795088,0.0,40908.779874939224,760.26542216873,0.0,0.5171946909762785,0.5684573124345048,3.1544361935238157
4638,6074,25,S1-4,4,https://doi.org/10.1016/j.engstruct.2016.06.026,Effect of Arrangement of Tensile Reinforcement on Flexural Stiffness and Cracking,2016,Engineering Structures,Lithuania,Vilnius Gediminas Technical University,Research Laboratory of Innovative Building Structures,"Viktor Gribniak, Alejandro Pérez Caldentey, Gintaris Kaklauskas, Arvydas Rimkus, Aleksandr Sokolov",3280.0,3000.0,1000.0,1000.0,300.0,280,"[1,0]","[3,65]",73.0,"[20,20]",0,52.5348211979276,"[1,150x300,0]","[28,68]",2.928162755499322,"[0,0,0]",[0],39225.57890643004,"[0,0,0]",[0],"[1,2,0,0,0.31,16,0,plasticizer: Stachement 2067 & Muraplast FK 63.3,0]",199300.0,2,551.1,"[6,22]","[25,269]","[2,2]","[20,20]",[0],[0],0.0,0.0,0,0,0.0,0.0,0.0,0,0,[0],[0],[0],[0],[0],1,2,0,1,3,1,0.0,1,0.0,60.65,327.7819575092597,68,1,0.0,0,0,0,12,0.071,0.0,0.14,93.9,125.1,1,-1,1,-1,-1,0,84000.0,816.8140899333463,3,0.4,CN,45.52,1.1541041563692354,37.52,63.29496529870795,3.3622484949829032,4.396184547693725,3.8286116799715764,4.370923043477775,3.806611582149119,5.715039912001843,3.806611582149119,2.5649260650360315,2.3535739464880323,3.3536748845048137,35631.91888598041,0.0,1.5426967506179479,1.5426967506179479,0.0,0.7880312527146196,0.7880312527146196,0.0,2.3307280033325677,2.3307280033325677,37357.69419660004,-6.911510798631803e-05,-6.911510798631803e-05,-9.521056698787049e-05,-9.521056698787049e-05,-0.00016432567497418852,-0.00016432567497418852,-0.00016432567497418852,1,0,5.080868289424527,0.0,218.0,0.0,252.10769230769228,269.0,760.26542216873,0.011571218440939139,0.010093805392574748,0.0,0.0,0.0,0.0,0.0,0.0,0.0,31.0,20.0,25.0,31.0,0.0,0.0,153.8972147323599,631275815.7442896,4320765.1010066625,4101931.3887007697,25.0,2.1,0.0,0.0,0.0,0.0,-0.00014556196624308185,3.664180092908617,52.5348211979276,4540820.966661202,4310842.088888052,0.0,17.28514168415809,0.0,15.228437230924543,2,0.0,17.385040189618902,6.59552416723551,18.12022716433344,73.45351411186914,0.0006149140888916973,0.0,75.52650054303005,0.000642030442802652,0.001908188771062017,0.0,93.6295558727563,0.0,73.95735329295263,0.0001781383575175766,269.0,0.0,760.26542216873,21147.140152048425,0.0,30380.0,760.26542216873,0.0,22.0,0.02502519493642956,108.5,30380.0,760.26542216873,0.0,22.0,0.02502519493642956,108.5,21700.0,760.26542216873,0.0,22.0,0.03503527291100138,77.5,138.23007675795088,0.0,40908.779874939224,760.26542216873,0.0,0.5135273505742164,0.5588257520338565,3.4886315670535994
4658,6114,27,16-20-00F,4,0,Cracking of RC: Tension vs. Flexure,2018,0,Spain,Technical University of Madrid,Structures Laboratory of the Civil Engineering School,"Roberto García, Alejandro Pérez Caldentey",5220.0,3420.0,3420.0,3420.0,450.0,350,"[3,0]","[3,49]",65.0,[0],2,28.967,"[2,150x150x150,1]",[0],2.0094531161117066,"[0,0,0]",[0],34506.963292647924,"[0,0,0]",[0],"[2,3,8,1,0.55,20,0,0,0]",200000.0,2,500.0,"[12,12,16]","[40,225,410]","[2,2,4]","[34,34,32]",[0],[0],0.0,0.0,0,0,0.0,0.0,0.0,0,0,[0],[0],[0],[0],[0],1,2,1,2,2,2,136.0,1,0.0,53.14917000032285,165.80607423119935,52,1,0.0,0,0,0,0,0.149,0.0,0.22858183636529583,0.0,0.0,2,-1,-1,-1,-1,0,157500.0,1256.6370614359173,3,0.3,CR,28.967,1.0,20.967,34.9,2.281105919509268,2.8092415177526786,2.4746939953463065,2.9654376953620485,2.612289050945219,3.6520139730784824,2.612289050945219,1.675148041601423,1.5967741436564875,2.0629885647139012,32009.0,0.0,2.071086505255563,2.071086505255563,0.0,1.625167398104105,1.625167398104105,0.0,3.696253903359668,3.696253903359668,32863.774564426596,-2.7714198790548746e-05,-2.7714198790548746e-05,-0.00012827901856295605,-0.00012827901856295605,-0.0001559932173535048,-0.0001559932173535048,-0.000136,1,0,5.795931629909958,0.0,90.0,0.0,310.09999999999997,410.0,804.247719318987,0.011578173505651794,0.005604513723477262,0.0,0.0,0.0,0.0,0.0,0.0,0.0,40.0,32.0,40.0,40.0,0.0,0.0,228.13634344501563,2659361772.407303,11986468.688476855,11656896.627030624,25.0,3.9375,-3.8378812500000006,0.0,0.0,0.0,-0.00012488295352175476,2.393068630859176,28.967,12168958.797495991,11834369.108007167,0.0,31.78883782810227,0.0,25.104422843708857,2,0.0,30.11444926577994,4.307523535546517,13.455249904776945,92.03021713730567,0.0002521225982463571,0.0,97.4527094032885,0.00025849290100234134,0.0009351302025860785,0.0,93.73431109779962,0.0,96.14790476554595,0.0001435765087048865,369.39024390243907,0.0,1030.442390377452,34108.098291150985,0.0,106750.0,1030.442390377452,0.0,14.909090909090908,0.009652856115948029,305.0,78750.0,804.247719318987,0.0,16.0,0.010212669451669676,225.0,70533.53658536581,804.247719318987,0.0,16.0,0.011402345015631204,201.52439024390233,201.06192982974676,0.0,77652.27979424453,804.247719318987,0.0,0.5373427240364762,0.6518453188112621,1.7649059270932121
4659,6115,27,16-20-00F,5,0,Cracking of RC: Tension vs. Flexure,2018,0,Spain,Technical University of Madrid,Structures Laboratory of the Civil Engineering School,"Roberto García, Alejandro Pérez Caldentey",5220.0,3420.0,3420.0,3420.0,450.0,350,"[3,0]","[3,49]",65.0,[0],2,28.967,"[2,150x150x150,1]",[0],2.0094531161117066,"[0,0,0]",[0],34506.963292647924,"[0,0,0]",[0],"[2,3,8,1,0.55,20,0,0,0]",200000.0,2,500.0,"[12,12,16]","[40,225,410]","[2,2,4]","[34,34,32]",[0],[0],0.0,0.0,0,0,0.0,0.0,0.0,0,0,[0],[0],[0],[0],[0],1,2,1,2,2,2,136.0,1,0.0,82.4968912545041,258.1465988089747,52,1,0.0,0,0,0,0,0.195,0.0,0.3421081077311881,0.0,0.0,2,-1,-1,-1,-1,0,157500.0,1256.6370614359173,3,0.3,CR,28.967,1.0,20.967,34.9,2.281105919509268,2.8092415177526786,2.4746939953463065,2.9654376953620485,2.612289050945219,3.6520139730784824,2.612289050945219,1.675148041601423,1.5967741436564875,2.0629885647139012,32009.0,0.0,2.071086505255563,2.071086505255563,0.0,1.625167398104105,1.625167398104105,0.0,3.696253903359668,3.696253903359668,32863.774564426596,-2.7714198790548746e-05,-2.7714198790548746e-05,-0.00012827901856295605,-0.00012827901856295605,-0.0001559932173535048,-0.0001559932173535048,-0.000136,1,0,5.795931629909958,0.0,90.0,0.0,310.09999999999997,410.0,804.247719318987,0.011578173505651794,0.005604513723477262,0.0,0.0,0.0,0.0,0.0,0.0,0.0,40.0,32.0,40.0,40.0,0.0,0.0,228.13634344501563,2659361772.407303,11986468.688476855,11656896.627030624,25.0,3.9375,-3.8378812500000006,0.0,0.0,0.0,-0.00012488295352175476,2.393068630859176,28.967,12168958.797495991,11834369.108007167,0.0,31.78883782810227,0.0,25.104422843708857,2,0.0,30.11444926577994,4.307523535546517,13.455249904776945,92.03021713730567,0.00039133876540699324,0.0,99.19854688642639,0.0004119634452958291,0.0014568497198342105,0.0,93.73431109779962,0.0,96.14790476554593,0.0001435765087048865,369.39024390243907,0.0,1030.442390377452,34719.141410249234,0.0,106750.0,1030.442390377452,0.0,14.909090909090908,0.009652856115948029,305.0,78750.0,804.247719318987,0.0,16.0,0.010212669451669676,225.0,70533.53658536581,804.247719318987,0.0,16.0,0.011402345015631204,201.52439024390233,201.06192982974676,0.0,77652.27979424453,804.247719318987,0.0,0.5080790937131932,0.5699952605426748,2.739445457773923
4665,6121,27,16-20-00F,4,0,Cracking of RC: Tension vs. Flexure,2018,0,Spain,Technical University of Madrid,Structures Laboratory of the Civil Engineering School,"Roberto García, Alejandro Pérez Caldentey",5220.0,3420.0,3420.0,3420.0,450.0,350,"[3,0]","[3,49]",65.0,[0],2,28.967,"[2,150x150x150,1]",[0],2.0094531161117066,"[0,0,0]",[0],34506.963292647924,"[0,0,0]",[0],"[2,3,8,1,0.55,20,0,0,0]",200000.0,2,500.0,"[12,12,16]","[40,225,410]","[2,2,4]","[34,34,32]",[0],[0],0.0,0.0,0,0,0.0,0.0,0.0,0,0,[0],[0],[0],[0],[0],1,2,1,2,2,1,136.0,1,0.0,53.14917000032285,165.80607423119935,52,1,0.0,0,0,0,0,0.133,0.0,0.20403613581600233,0.0,0.0,2,-1,-1,-1,-1,0,157500.0,1256.6370614359173,3,0.3,CR,28.967,1.0,20.967,34.9,2.281105919509268,2.8092415177526786,2.4746939953463065,2.9654376953620485,2.612289050945219,3.6520139730784824,2.612289050945219,1.675148041601423,1.5967741436564875,2.0629885647139012,32009.0,0.0,2.071086505255563,2.071086505255563,0.0,1.625167398104105,1.625167398104105,0.0,3.696253903359668,3.696253903359668,32863.774564426596,-2.7714198790548746e-05,-2.7714198790548746e-05,-0.00012827901856295605,-0.00012827901856295605,-0.0001559932173535048,-0.0001559932173535048,-0.000136,1,0,5.795931629909958,0.0,90.0,0.0,310.09999999999997,410.0,804.247719318987,0.011578173505651794,0.005604513723477262,0.0,0.0,0.0,0.0,0.0,0.0,0.0,40.0,32.0,40.0,40.0,0.0,0.0,228.13634344501563,2659361772.407303,11986468.688476855,11656896.627030624,25.0,3.9375,-3.8378812500000006,0.0,0.0,0.0,-0.00012488295352175476,2.393068630859176,28.967,12168958.797495991,11834369.108007167,0.0,31.78883782810227,0.0,25.104422843708857,2,0.0,30.11444926577994,4.307523535546517,13.455249904776945,92.03021713730567,0.0002521225982463571,0.0,97.4527094032885,0.00025849290100234134,0.0009351302025860785,0.0,93.73431109779962,0.0,96.14790476554595,0.0001435765087048865,369.39024390243907,0.0,1030.442390377452,34108.098291150985,0.0,106750.0,1030.442390377452,0.0,14.909090909090908,0.009652856115948029,305.0,78750.0,804.247719318987,0.0,16.0,0.010212669451669676,225.0,70533.53658536581,804.247719318987,0.0,16.0,0.011402345015631204,201.52439024390233,201.06192982974676,0.0,77652.27979424453,804.247719318987,0.0,0.5373427240364762,0.6518453188112621,1.7649059270932121
4666,6122,27,16-20-00F,5,0,Cracking of RC: Tension vs. Flexure,2018,0,Spain,Technical University of Madrid,Structures Laboratory of the Civil Engineering School,"Roberto García, Alejandro Pérez Caldentey",5220.0,3420.0,3420.0,3420.0,450.0,350,"[3,0]","[3,49]",65.0,[0],2,28.967,"[2,150x150x150,1]",[0],2.0094531161117066,"[0,0,0]",[0],34506.963292647924,"[0,0,0]",[0],"[2,3,8,1,0.55,20,0,0,0]",200000.0,2,500.0,"[12,12,16]","[40,225,410]","[2,2,4]","[34,34,32]",[0],[0],0.0,0.0,0,0,0.0,0.0,0.0,0,0,[0],[0],[0],[0],[0],1,2,1,2,2,1,136.0,1,0.0,82.4968912545041,258.1465988089747,52,1,0.0,0,0,0,0,0.173,0.0,0.30351129557690015,0.0,0.0,2,-1,-1,-1,-1,0,157500.0,1256.6370614359173,3,0.3,CR,28.967,1.0,20.967,34.9,2.281105919509268,2.8092415177526786,2.4746939953463065,2.9654376953620485,2.612289050945219,3.6520139730784824,2.612289050945219,1.675148041601423,1.5967741436564875,2.0629885647139012,32009.0,0.0,2.071086505255563,2.071086505255563,0.0,1.625167398104105,1.625167398104105,0.0,3.696253903359668,3.696253903359668,32863.774564426596,-2.7714198790548746e-05,-2.7714198790548746e-05,-0.00012827901856295605,-0.00012827901856295605,-0.0001559932173535048,-0.0001559932173535048,-0.000136,1,0,5.795931629909958,0.0,90.0,0.0,310.09999999999997,410.0,804.247719318987,0.011578173505651794,0.005604513723477262,0.0,0.0,0.0,0.0,0.0,0.0,0.0,40.0,32.0,40.0,40.0,0.0,0.0,228.13634344501563,2659361772.407303,11986468.688476855,11656896.627030624,25.0,3.9375,-3.8378812500000006,0.0,0.0,0.0,-0.00012488295352175476,2.393068630859176,28.967,12168958.797495991,11834369.108007167,0.0,31.78883782810227,0.0,25.104422843708857,2,0.0,30.11444926577994,4.307523535546517,13.455249904776945,92.03021713730567,0.00039133876540699324,0.0,99.19854688642639,0.0004119634452958291,0.0014568497198342105,0.0,93.73431109779962,0.0,96.14790476554593,0.0001435765087048865,369.39024390243907,0.0,1030.442390377452,34719.141410249234,0.0,106750.0,1030.442390377452,0.0,14.909090909090908,0.009652856115948029,305.0,78750.0,804.247719318987,0.0,16.0,0.010212669451669676,225.0,70533.53658536581,804.247719318987,0.0,16.0,0.011402345015631204,201.52439024390233,201.06192982974676,0.0,77652.27979424453,804.247719318987,0.0,0.5080790937131932,0.5699952605426748,2.739445457773923
4672,6128,27,16-20T,4,0,Cracking of RC: Tension vs. Flexure,2018,0,Spain,Technical University of Madrid,Structures Laboratory of the Civil Engineering School,"Roberto García, Alejandro Pérez Caldentey",5000.0,5000.0,5000.0,5000.0,450.0,350,"[3,0]","[3,41]",65.0,[0],2,28.0291,"[2,150x150x150,1]",[0],2.0547877483700945,"[0,0,0]",[0],33951.834001334944,"[0,0,0]",[0],"[2,3,8,1,0.55,20,0,0,0]",200000.0,2,500.0,"[16,12,16]","[40,225,410]","[4,2,4]","[32,34,32]",[0],[0],0.0,0.0,0,0,0.0,0.0,0.0,0,0,[0],[0],[0],[0],[0],1,1a,1,2,2,2,110.0,1,275.20351645446584,0.0,150.0,44,1,0.0,0,0,0,0,0.18,0.0,0.368,0.0,0.0,2,-1,-1,-1,-1,0,157500.0,1834.690109696439,3,0.3,CR,28.0291,1.0,20.0291,33.77,2.2125624859066013,2.72482848905502,2.5305247790214946,2.8763312316785816,2.671224072881123,3.542277035771526,2.671224072881123,1.6062239786066748,1.5487937401346208,1.9781067809786237,31694.0,0.0,2.090196979089721,2.090196979089721,0.0,1.6643097692802054,1.6643097692802054,0.0,3.754506748369926,3.754506748369926,32335.080001271373,-2.521623430578168e-05,-2.521623430578168e-05,-0.00011900450083410807,-0.00011900450083410807,-0.00014422073513988974,-0.00014422073513988974,-0.00010999999999999999,1,0,5.890697980914264,0.0,90.0,0.0,224.99999999999997,0.0,0.0,0.011648826093310725,0.011648826093310725,0.0,0.0,0.0,0.0,0.0,0.0,0.0,40.0,32.0,40.0,40.0,0.0,0.0,225.0,2657812500.0,11812500.0,11812500.0,25.0,3.9375,0.0,0.0,0.0,0.0,-0.00010293652486212386,2.2946056837238213,28.0291,11812500.0,11812500.0,444.6864586052619,0.0,267.3927882070427,0.0,1,342.06650661943223,0.0,4.130290230702879,13.235628999031363,0.0,0.0,0.0,0.0,0.0,0.0,0.0,186.44375135157253,0.0,0.0,0.0,224.99999999999997,0.0,1834.690109696439,-0.3499999999917236,0.0,108000.0,1834.690109696439,0.0,15.368421052631579,0.01698787138607814,120.0,108000.0,1834.690109696439,0.0,15.368421052631579,0.01698787138607814,120.0,70000.0,1834.690109696439,0.0,15.368421052631579,0.02620985870994913,100.0,477.5220833456485,0.0,157500.0,1834.690109696439,0.0,1.0,1.0,0.8045321922167752
4673,6129,27,16-20T,5,0,Cracking of RC: Tension vs. Flexure,2018,0,Spain,Technical University of Madrid,Structures Laboratory of the Civil Engineering School,"Roberto García, Alejandro Pérez Caldentey",5000.0,5000.0,5000.0,5000.0,450.0,350,"[3,0]","[3,41]",65.0,[0],2,28.0291,"[2,150x150x150,1]",[0],2.0547877483700945,"[0,0,0]",[0],33951.834001334944,"[0,0,0]",[0],"[2,3,8,1,0.55,20,0,0,0]",200000.0,2,500.0,"[16,12,16]","[40,225,410]","[4,2,4]","[32,34,32]",[0],[0],0.0,0.0,0,0,0.0,0.0,0.0,0,0,[0],[0],[0],[0],[0],1,1a,1,2,2,2,110.0,1,416.29118589012205,0.0,226.9,44,1,0.0,0,0,0,0,0.209,0.0,0.458,0.0,0.0,2,-1,-1,-1,-1,0,157500.0,1834.690109696439,3,0.3,CR,28.0291,1.0,20.0291,33.77,2.2125624859066013,2.72482848905502,2.5305247790214946,2.8763312316785816,2.671224072881123,3.542277035771526,2.671224072881123,1.6062239786066748,1.5487937401346208,1.9781067809786237,31694.0,0.0,2.090196979089721,2.090196979089721,0.0,1.6643097692802054,1.6643097692802054,0.0,3.754506748369926,3.754506748369926,32335.080001271373,-2.521623430578168e-05,-2.521623430578168e-05,-0.00011900450083410807,-0.00011900450083410807,-0.00014422073513988974,-0.00014422073513988974,-0.00010999999999999999,1,0,5.890697980914264,0.0,90.0,0.0,224.99999999999997,0.0,0.0,0.011648826093310725,0.011648826093310725,0.0,0.0,0.0,0.0,0.0,0.0,0.0,40.0,32.0,40.0,40.0,0.0,0.0,225.0,2657812500.0,11812500.0,11812500.0,25.0,3.9375,0.0,0.0,0.0,0.0,-0.00010293652486212386,2.2946056837238213,28.0291,11812500.0,11812500.0,444.6864586052619,0.0,267.3927882070427,0.0,1,342.06650661943223,0.0,4.130290230702879,13.235628999031363,0.0,0.0,0.0,0.0,0.0,0.0,0.0,186.44375135157253,0.0,0.0,0.0,224.99999999999997,0.0,1834.690109696439,-0.3499999999917236,0.0,108000.0,1834.690109696439,0.0,15.368421052631579,0.01698787138607814,120.0,108000.0,1834.690109696439,0.0,15.368421052631579,0.01698787138607814,120.0,70000.0,1834.690109696439,0.0,15.368421052631579,0.02620985870994913,100.0,477.5220833456485,0.0,157500.0,1834.690109696439,0.0,1.0,1.0,1.2169890294265753
4674,6130,27,16-20T,6,0,Cracking of RC: Tension vs. Flexure,2018,0,Spain,Technical University of Madrid,Structures Laboratory of the Civil Engineering School,"Roberto García, Alejandro Pérez Caldentey",5000.0,5000.0,5000.0,5000.0,450.0,350,"[3,0]","[3,41]",65.0,[0],2,28.0291,"[2,150x150x150,1]",[0],2.0547877483700945,"[0,0,0]",[0],33951.834001334944,"[0,0,0]",[0],"[2,3,8,1,0.55,20,0,0,0]",200000.0,2,500.0,"[16,12,16]","[40,225,410]","[4,2,4]","[32,34,32]",[0],[0],0.0,0.0,0,0,0.0,0.0,0.0,0,0,[0],[0],[0],[0],[0],1,1a,1,2,2,2,110.0,1,527.8403445596655,0.0,287.7,44,1,0.0,0,0,0,0,0.235,0.0,0.497,0.0,0.0,2,-1,-1,-1,-1,0,157500.0,1834.690109696439,3,0.3,CR,28.0291,1.0,20.0291,33.77,2.2125624859066013,2.72482848905502,2.5305247790214946,2.8763312316785816,2.671224072881123,3.542277035771526,2.671224072881123,1.6062239786066748,1.5487937401346208,1.9781067809786237,31694.0,0.0,2.090196979089721,2.090196979089721,0.0,1.6643097692802054,1.6643097692802054,0.0,3.754506748369926,3.754506748369926,32335.080001271373,-2.521623430578168e-05,-2.521623430578168e-05,-0.00011900450083410807,-0.00011900450083410807,-0.00014422073513988974,-0.00014422073513988974,-0.00010999999999999999,1,0,5.890697980914264,0.0,90.0,0.0,224.99999999999997,0.0,0.0,0.011648826093310725,0.011648826093310725,0.0,0.0,0.0,0.0,0.0,0.0,0.0,40.0,32.0,40.0,40.0,0.0,0.0,225.0,2657812500.0,11812500.0,11812500.0,25.0,3.9375,0.0,0.0,0.0,0.0,-0.00010293652486212386,2.2946056837238213,28.0291,11812500.0,11812500.0,444.6864586052619,0.0,267.3927882070427,0.0,2,342.06650661943223,0.0,4.130290230702879,13.235628999031363,0.0,0.0,0.0,0.0,0.0,0.0,0.0,186.44375135157253,0.0,0.0,0.0,224.99999999999997,0.0,1834.690109696439,-0.3499999999917236,0.0,108000.0,1834.690109696439,0.0,15.368421052631579,0.01698787138607814,120.0,108000.0,1834.690109696439,0.0,15.368421052631579,0.01698787138607814,120.0,70000.0,1834.690109696439,0.0,15.368421052631579,0.02620985870994913,100.0,477.5220833456485,0.0,157500.0,1834.690109696439,0.0,0.5685611595329618,0.7077890436397481,1.5430927446717748
4679,6135,27,16-70-00F,4,0,Cracking of RC: Tension vs. Flexure,2018,0,Spain,Technical University of Madrid,Structures Laboratory of the Civil Engineering School,"Roberto García, Alejandro Pérez Caldentey",5220.0,3420.0,3420.0,3420.0,450.0,350,"[3,0]","[3,25]",65.0,[0],2,26.145,"[2,150x150x150,1]",[0],1.8931044571682925,"[0,0,0]",[0],32592.0,"[0,0,0]",[0],"[2,3,8,1,0.55,20,0,0,0]",200000.0,2,500.0,"[12,12,16]","[90,225,360]","[2,2,4]","[84,84,82]",[0],[0],0.0,0.0,0,0,0.0,0.0,0.0,0,0,[0],[0],[0],[0],[0],1,2,1,2,2,2,80.0,1,0.0,50.53951007407046,178.02409344617897,28,1,0.0,0,0,0,0,0.315,0.0,0.48759987191679277,0.0,0.0,2,-1,-1,-1,-1,0,157500.0,1256.6370614359173,3,0.3,CR,26.145,1.0,18.145,31.5,2.071536403995194,2.551151185864844,2.331407583065635,2.692997325193752,2.4610357943187804,3.3164965416242973,2.4610357943187804,1.4500754827966356,1.4500754827966356,1.7858058301053905,31040.0,0.0,2.111693860476161,2.111693860476161,0.0,1.7260750261795168,1.7260750261795168,0.0,3.8377688866556774,3.8377688866556774,31040.0,-1.988066283759555e-05,-1.988066283759555e-05,-9.559461341370829e-05,-9.559461341370829e-05,-0.00011547527625130384,-0.00011547527625130384,-7.999999999999999e-05,1,0,6.1364752086401575,0.0,56.666666666666664,0.0,287.09999999999997,360.0,804.247719318987,0.012505717882628426,0.006382918407293548,0.0,0.0,0.0,0.0,0.0,0.0,0.0,90.0,82.0,90.0,90.0,0.0,0.0,227.4447971413608,2658753882.7073298,11946491.69534848,11689666.750454921,25.0,3.9375,-3.8378812500000006,0.0,0.0,0.0,-7.45252839093366e-05,2.071536403995194,26.145,12049704.591016555,11790660.7816297,0.0,29.654754309459083,0.0,21.518432709685055,2,0.0,28.09277265719679,3.728765527191349,12.783045411794483,87.64081362354484,0.0003056524820852678,0.0,96.47907273019979,0.0003258868211581716,0.0011941222893281614,0.0,98.57759999579612,0.0,94.76685785607633,0.00017610712845089255,330.36585365853665,0.0,1030.442390377452,33767.32545556993,0.0,97350.0,1030.442390377452,0.0,14.909090909090908,0.010584924400384716,295.0,74250.0,804.247719318987,0.0,16.0,0.010831619115407233,225.0,74250.0,804.247719318987,0.0,16.0,0.010831619115407233,225.0,201.06192982974676,0.0,77894.32100052372,804.247719318987,0.0,0.5347316450905581,0.6460214986556716,1.799021787232642
4686,6142,27,16-70-00F,4,0,Cracking of RC: Tension vs. Flexure,2018,0,Spain,Technical University of Madrid,Structures Laboratory of the Civil Engineering School,"Roberto García, Alejandro Pérez Caldentey",5220.0,3420.0,3420.0,3420.0,450.0,350,"[3,0]","[3,25]",65.0,[0],2,26.145,"[2,150x150x150,1]",[0],1.8931044571682925,"[0,0,0]",[0],32592.0,"[0,0,0]",[0],"[2,3,8,1,0.55,20,0,0,0]",200000.0,2,500.0,"[12,12,16]","[90,225,360]","[2,2,4]","[84,84,82]",[0],[0],0.0,0.0,0,0,0.0,0.0,0.0,0,0,[0],[0],[0],[0],[0],1,2,1,2,2,1,80.0,1,0.0,50.53951007407046,178.02409344617897,28,1,0.0,0,0,0,0,0.234,0.0,0.36221704770961755,0.0,0.0,2,-1,-1,-1,-1,0,157500.0,1256.6370614359173,3,0.3,CR,26.145,1.0,18.145,31.5,2.071536403995194,2.551151185864844,2.331407583065635,2.692997325193752,2.4610357943187804,3.3164965416242973,2.4610357943187804,1.4500754827966356,1.4500754827966356,1.7858058301053905,31040.0,0.0,2.111693860476161,2.111693860476161,0.0,1.7260750261795168,1.7260750261795168,0.0,3.8377688866556774,3.8377688866556774,31040.0,-1.988066283759555e-05,-1.988066283759555e-05,-9.559461341370829e-05,-9.559461341370829e-05,-0.00011547527625130384,-0.00011547527625130384,-7.999999999999999e-05,1,0,6.1364752086401575,0.0,56.666666666666664,0.0,287.09999999999997,360.0,804.247719318987,0.012505717882628426,0.006382918407293548,0.0,0.0,0.0,0.0,0.0,0.0,0.0,90.0,82.0,90.0,90.0,0.0,0.0,227.4447971413608,2658753882.7073298,11946491.69534848,11689666.750454921,25.0,3.9375,-3.8378812500000006,0.0,0.0,0.0,-7.45252839093366e-05,2.071536403995194,26.145,12049704.591016555,11790660.7816297,0.0,29.654754309459083,0.0,21.518432709685055,2,0.0,28.09277265719679,3.728765527191349,12.783045411794483,87.64081362354484,0.0003056524820852678,0.0,96.47907273019979,0.0003258868211581716,0.0011941222893281614,0.0,98.57759999579612,0.0,94.76685785607633,0.00017610712845089255,330.36585365853665,0.0,1030.442390377452,33767.32545556993,0.0,97350.0,1030.442390377452,0.0,14.909090909090908,0.010584924400384716,295.0,74250.0,804.247719318987,0.0,16.0,0.010831619115407233,225.0,74250.0,804.247719318987,0.0,16.0,0.010831619115407233,225.0,201.06192982974676,0.0,77894.32100052372,804.247719318987,0.0,0.5347316450905581,0.6460214986556716,1.799021787232642
4693,6149,27,16-70T,4,0,Cracking of RC: Tension vs. Flexure,2018,0,Spain,Technical University of Madrid,Structures Laboratory of the Civil Engineering School,"Roberto García, Alejandro Pérez Caldentey",5000.0,5000.0,5000.0,5000.0,450.0,350,"[3,0]","[3,35]",65.0,[0],2,27.315299999999997,"[2,150x150x150,1]",[0],1.9649364748925913,"[0,0,0]",[0],33488.69887370983,"[0,0,0]",[0],"[2,3,8,1,0.55,20,0,0,0]",200000.0,2,500.0,"[16,12,16]","[90,225,360]","[4,2,4]","[82,84,82]",[0],[0],0.0,0.0,0,0,0.0,0.0,0.0,0,0,[0],[0],[0],[0],[0],1,1a,1,2,2,2,115.0,1,356.1133502920788,0.0,194.1,38,1,0.0,0,0,0,0,0.335,0.0,0.45,0.0,0.0,2,-1,-1,-1,-1,0,157500.0,1834.690109696439,3,0.3,CR,27.315299999999997,1.0,19.315299999999997,32.91,2.159677448151458,2.6596991838092436,2.419870589000255,2.8075806825968956,2.554417417360369,3.457608938952017,2.554417417360369,1.5508029413775668,1.5117742137060206,1.909854326145478,31450.0,0.0,2.1022260028116153,2.1022260028116153,0.0,1.691866123522975,1.691866123522975,0.0,3.7940921263345904,3.7940921263345904,31893.99892734269,-2.3270734761686995e-05,-2.3270734761686995e-05,-0.00011113465787450328,-0.00011113465787450328,-0.00013440539263619028,-0.00013440539263619028,-0.00011499999999999999,1,0,5.972163945641054,0.0,56.666666666666664,0.0,225.0,0.0,0.0,0.011648826093310725,0.011648826093310725,0.0,0.0,0.0,0.0,0.0,0.0,0.0,90.0,82.0,90.0,90.0,0.0,0.0,224.99999999999997,2657812500.0,11812499.999999998,11812500.000000002,25.0,3.9375,0.0,0.0,0.0,0.0,-0.00010751997518779136,2.215432773396524,27.315299999999997,11812499.999999998,11812500.000000002,425.62310963198865,0.0,258.39847702637076,0.0,1,327.4023920246066,0.0,3.987778992113743,13.06601029388849,0.0,0.0,0.0,0.0,0.0,0.0,0.0,178.45105846173522,0.0,0.0,0.0,225.0,0.0,1834.690109696439,-0.3499999999917236,0.0,148000.0,1834.690109696439,0.0,15.368421052631579,0.01239655479524621,160.0,148000.0,1834.690109696439,0.0,15.368421052631579,0.01239655479524621,160.0,157500.0,1834.690109696439,0.0,15.368421052631579,0.011648826093310725,225.0,477.5220833456485,0.0,157500.0,1834.690109696439,0.0,1.0,1.0,1.0876931841882034
4700,6156,27,25-20T,6,0,Cracking of RC: Tension vs. Flexure,2018,0,Spain,Technical University of Madrid,Structures Laboratory of the Civil Engineering School,"Roberto García, Alejandro Pérez Caldentey",5000.0,5000.0,5000.0,5000.0,450.0,350,"[3,0]","[3,66]",65.0,[0],2,34.6774,"[2,150x150x150,1]",[0],2.2596862588643996,"[0,0,0]",[0],36771.10322017145,"[0,0,0]",[0],"[2,3,8,1,0.55,20,0,0,0]",200000.0,2,500.0,"[25,12,25]","[44.5,225,405.5]","[4,2,4]","[32,38.5,32]",[0],[0],0.0,0.0,0,0,0.0,0.0,0.0,0,0,[0],[0],[0],[0],[0],1,1a,1,2,2,2,130.0,1,1043.695513145886,0.0,251.29999999999998,69,1,0.0,0,0,0,0,0.148,0.0,0.31,0.0,0.0,2,-1,-1,-1,-1,0,157500.0,4153.185488045707,3,0.3,CR,34.6774,1.0,26.6774,41.78,2.678450276836021,3.298581471632245,2.7828626462302717,3.4819853598868273,2.9375921365237194,4.288155913121918,2.9375921365237194,2.001505121162637,1.8749151937852147,2.4649058319809605,33784.0,0.0,1.8685304899187631,1.8685304899187631,0.0,1.3154796348865816,1.3154796348865816,0.0,3.1840101248053445,3.1840101248053445,35020.09830492519,-3.946364786105062e-05,-3.946364786105062e-05,-0.00013819336098891906,-0.00013819336098891906,-0.00017765700884996968,-0.00017765700884996968,-0.00013,1,0,5.439053563404821,0.0,87.0,0.0,224.99999999999997,0.0,0.0,0.02636943167013147,0.02636943167013147,0.0,0.0,0.0,0.0,0.0,0.0,0.0,44.5,32.0,44.5,44.5,0.0,0.0,225.00000000000003,2657812500.0,11812500.000000002,11812499.999999998,25.0,3.9375,0.0,0.0,0.0,0.0,-0.00011369353326774775,2.8592930302323385,34.6774,11812500.000000002,11812499.999999998,516.828835369107,0.0,352.137230997601,0.0,2,397.56064259162076,0.0,5.146727454418209,14.721879975057533,0.0,0.0,0.0,0.0,0.0,0.0,0.0,95.7242684527182,0.0,0.0,0.0,224.99999999999997,0.0,4153.185488045707,-0.3499999999917236,0.0,134105.0,4153.185488045707,0.0,23.607142857142858,0.03096965428616164,155.75,134105.0,4153.185488045707,0.0,23.607142857142858,0.03096965428616164,155.75,77875.0,4153.185488045707,0.0,23.607142857142858,0.053331434838468146,111.25,703.7167544041137,0.0,157500.0,4153.185488045707,0.0,0.5397162418907187,0.6037032174086083,2.6252485818068845
