Repository: iavdesch/Research

Readme
======

The supporting files are related to the study "A method for determining the performance of formulas for calculating the crack width and spacing in reinforced concrete elements".

The following files are relevant:
Research/Method_comparing_CWFs/Data_processing_for_GitHuB_Final (contains the data processing of the database "Crack width and crack spacing in reinforced and prestressed concrete elements: database")
Research/Method_comparing_CWFs/CWF_analysis_for_GitHuB_Final (contains the evaluation of the different crack width formulas)

File: Method_comparing_CWFs/Datasets_used/Working_database_no_hordijk_initshrink.csv (part 83 of 84)
,ID,EPID,ELID,LOADID,DOI,title,year,journal,country,institution,laboratory,authors,Ltot,Lspan,Lcons,Lmeas,h,b,hc,thc,RH,Temp,pd,fcm,catfcm,tfcm,fctm,catfctm,tfctm,Ecm,catEcm,tEcm,mix,Es,fsr,fy,phi,zs,nbl,clat,phit,st,phiw,sw,type,method,fpk,fp01k,Ep,rel,fpr,npl,phip,Ap,zp,cplat,catf,epsin,catcal,selfw,typew,locw,epsc,Nrep,N,M,sigs,t0,t,PL,catp,t0p,tp,ncr,wm,wk,wmax,sm,smax,indLR,indNP,indtfcm,indtfctm,indtEcm,slab,Ac,Astot,ts,sc,class_C,fcm28,Bcc,fck28,fcm_cube_150,fctm28,fctmfl28,fctmfl,fct095_28,fct095,fct095fl_28,fct095fl,fct005,fct005_28,fct005fl,Ecm28,phi_bc,phi_bc_prestress,phi_bc_prior_load,phi_dc,phi_dc_prestress,phi_dc_prior_load,phi_creep,phi_creep_prestress,phi_creep_prior_load,Ecm0,eps_cbs,eps_cbs_prestress,eps_cds,eps_cds_prestress,shrinkage,shrinkage_prestress,shrinkage_init,bondLR,bondPR,ae,ap,sxLR,sxNP,zstot,zstensinit,Astensinit,rhotot,rhotensinit,At,Aw,Aptot,zptot,zeta1,zeta,phi_peq,ry,cy,ry0,rx,ryp,cyp,cog,Izz,Wb,Wt,rho,qself,Mself,ep,Mp,pre_loss,initstrain,fctmorg,fcmorg,W_Ib,W_It,Ncr095,Mcr095,Ncr005,Mcr005,CS,Ncr,Mcr,tau_bms,tau_max,xcinit,epsinit,dpsigs,xc,eps,epsbot,sigssimpl,sigsr,dpsigsr,xc_sr,eps_sr,zstottens,zptottens,Astens,Actens,Aptens,Aceff_MC2020,Aseff_MC2020,Apeff_MC2020,phi_eq_MC2020,rhoeff_MC2020,hceff_MC2020,Aceff_FPR,Aseff_FPR,Apeff_FPR,phi_eq_FPR,rhoeff_FPR,hceff_FPR,Aceff_SMTCM,Aseff_SMTCM,Apeff_SMTCM,phi_eq_SMTCM,rhoeff_SMTCM,hceff_SMTCM,sumcirc_SMTCM,sumcirc_p_SMTCM,Actensstate1,Astensstate1,Aptensstate1,r,p,k1
4701,6157,27,25-20T,7,0,Cracking of RC: Tension vs. Flexure,2018,0,Spain,Technical University of Madrid,Structures Laboratory of the Civil Engineering School,"Roberto García, Alejandro Pérez Caldentey",5000.0,5000.0,5000.0,5000.0,450.0,350,"[3,0]","[3,66]",65.0,[0],2,34.6774,"[2,150x150x150,1]",[0],2.2596862588643996,"[0,0,0]",[0],36771.10322017145,"[0,0,0]",[0],"[2,3,8,1,0.55,20,0,0,0]",200000.0,2,500.0,"[25,12,25]","[44.5,225,405.5]","[4,2,4]","[32,38.5,32]",[0],[0],0.0,0.0,0,0,0.0,0.0,0.0,0,0,[0],[0],[0],[0],[0],1,1a,1,2,2,2,130.0,1,1332.3419045650628,0.0,320.8,69,1,0.0,0,0,0,0,0.15,0.0,0.384,0.0,0.0,2,-1,-1,-1,-1,0,157500.0,4153.185488045707,3,0.3,CR,34.6774,1.0,26.6774,41.78,2.678450276836021,3.298581471632245,2.7828626462302717,3.4819853598868273,2.9375921365237194,4.288155913121918,2.9375921365237194,2.001505121162637,1.8749151937852147,2.4649058319809605,33784.0,0.0,1.8685304899187631,1.8685304899187631,0.0,1.3154796348865816,1.3154796348865816,0.0,3.1840101248053445,3.1840101248053445,35020.09830492519,-3.946364786105062e-05,-3.946364786105062e-05,-0.00013819336098891906,-0.00013819336098891906,-0.00017765700884996968,-0.00017765700884996968,-0.00013,1,0,5.439053563404821,0.0,87.0,0.0,224.99999999999997,0.0,0.0,0.02636943167013147,0.02636943167013147,0.0,0.0,0.0,0.0,0.0,0.0,0.0,44.5,32.0,44.5,44.5,0.0,0.0,225.00000000000003,2657812500.0,11812500.000000002,11812499.999999998,25.0,3.9375,0.0,0.0,0.0,0.0,-0.00011369353326774775,2.8592930302323385,34.6774,11812500.000000002,11812499.999999998,516.828835369107,0.0,352.137230997601,0.0,2,397.56064259162076,0.0,5.146727454418209,14.721879975057533,0.0,0.0,0.0,0.0,0.0,0.0,0.0,95.7242684527182,0.0,0.0,0.0,224.99999999999997,0.0,4153.185488045707,-0.3499999999917236,0.0,134105.0,4153.185488045707,0.0,23.607142857142858,0.03096965428616164,155.75,134105.0,4153.185488045707,0.0,23.607142857142858,0.03096965428616164,155.75,77875.0,4153.185488045707,0.0,23.607142857142858,0.053331434838468146,111.25,703.7167544041137,0.0,157500.0,4153.185488045707,0.0,0.5242924516940677,0.5715463146398996,3.3512922604204083
4708,6164,27,25-70T,6,0,Cracking of RC: Tension vs. Flexure,2018,0,Spain,Technical University of Madrid,Structures Laboratory of the Civil Engineering School,"Roberto García, Alejandro Pérez Caldentey",5000.0,5000.0,5000.0,5000.0,450.0,350,"[3,0]","[3,95]",65.0,[0],2,36.8437,"[2,150x150x150,1]",[0],2.2075133911667857,"[0,0,0]",[0],37251.213330509716,"[0,0,0]",[0],"[2,3,8,1,0.55,20,0,0,0]",200000.0,2,500.0,"[25,12,25]","[94.5,225,355.5]","[4,2,4]","[82,88.5,82]",[0],[0],0.0,0.0,0,0,0.0,0.0,0.0,0,0,[0],[0],[0],[0],[0],1,1a,1,2,2,2,168.0,1,1020.4376744128301,0.0,245.7,98,1,0.0,0,0,0,0,0.195,0.0,0.392,0.0,0.0,2,-1,-1,-1,-1,0,157500.0,4153.185488045707,3,0.2,CR,36.8437,1.0,28.8437,44.39,2.8215553096435664,3.4748190571490105,2.7186103970107856,3.6680219025366365,2.8697674085168217,4.5172647742937135,2.8697674085168217,2.0885511985422047,1.9750887167504962,2.572105349741538,34404.0,0.0,1.841506365084058,1.841506365084058,0.0,1.2624295154507013,1.2624295154507013,0.0,3.103935880534759,3.103935880534759,35477.34602905687,-4.616855298965166e-05,-4.616855298965166e-05,-0.00015895807722641288,-0.00015895807722641288,-0.00020512663021606453,-0.00020512663021606453,-0.000168,1,0,5.368952635864743,0.0,53.666666666666664,0.0,225.0,0.0,0.0,0.02636943167013147,0.02636943167013147,0.0,0.0,0.0,0.0,0.0,0.0,0.0,94.5,82.0,94.5,94.5,0.0,0.0,224.99999999999997,2657812500.0,11812499.999999998,11812500.000000002,25.0,3.9375,0.0,0.0,0.0,0.0,-0.0001471649423256893,2.9836445693460067,36.8437,11812499.999999998,11812500.000000002,504.0604993191136,0.0,366.84372289767254,0.0,2,387.7388456300874,0.0,5.370560224822812,15.174752881019183,0.0,0.0,0.0,0.0,0.0,0.0,0.0,93.35938564413577,0.0,0.0,0.0,225.0,0.0,4153.185488045707,-0.3499999999917236,0.0,157049.0,4153.185488045707,0.0,23.607142857142858,0.026445157167799264,219.5,157049.0,4153.185488045707,0.0,23.607142857142858,0.026445157167799264,219.5,157500.0,4153.185488045707,0.0,23.607142857142858,0.02636943167013147,225.0,703.7167544041137,0.0,157500.0,4153.185488045707,0.0,0.5395166698843541,0.603302293744377,2.6317653903224163
4712,6168,28,F-20-90,1,10.1002/suco.201700237,Experimental and theoretical investigation of crack width calculation methods for RC ties,2018,Structural Concrete,Norway,Norwegian University of Science and Technology,0,Tan et al.,3000.0,3000.0,2000.0,2000.0,400.0,400,[0],[28],65.0,[0],0,63.199999999999996,"[2,150x150x150,0]",[28],3.763914211085152,"[0,0,0]",[28],28770.0,"[0,0,0]",[28],"[2,3,0,2,0.4,0,0,0,0]",200000.0,2,500.0,"[20,20,20]","[100,200,300]","[3,2,3]","[90,90,90]",[0],[0],0.0,0.0,0,0,0.0,0.0,0.0,0,0,[0],[0],[0],[0],[0],2,1a,0,0,5,2,0.0,1,585.0,0.0,232.76410427189694,28,1,0.0,0,0,0,0,0.15,0.0,0.21,0.0,0.0,2,-1,0,0,0,0,160000.0,2513.2741228718346,0,0.1,CR,63.199999999999996,1.0,55.199999999999996,74.3,4.14,5.180895418054041,4.710252630473322,5.382,4.893088474410697,6.735164043470253,4.893088474410697,3.2887968721718743,2.8979999999999997,4.035053471642531,27400.0,0.0,1.138416167283325,1.138416167283325,0.0,0.5113320166499357,0.5113320166499357,0.0,1.6497481839332608,1.6497481839332608,27400.0,-7.384147429703496e-05,-7.384147429703496e-05,-5.8942501529238975e-05,-5.8942501529238975e-05,-0.00013278397582627393,-0.00013278397582627393,-0.00013278397582627393,1,0,6.9516857838025725,0.0,100.0,0.0,200.0,0.0,0.0,0.015707963267948967,0.015707963267948967,0.0,0.0,0.0,0.0,0.0,0.0,0.0,100.0,90.0,100.0,100.0,0.0,0.0,200.0,2133333333.333334,10666666.66666667,10666666.66666667,25.0,4.0,0.0,0.0,0.0,0.0,-0.00011971182466482631,4.14,63.199999999999996,10666666.66666667,10666666.66666667,856.0860393528335,0.0,575.402039684699,0.0,1,658.5277225791027,0.0,7.452,19.874606914351787,0.0,0.0,0.0,0.0,0.0,0.0,0.0,262.0198555287813,0.0,0.0,0.0,200.0,0.0,2513.2741228718346,-0.39999999999054126,0.0,160000.0,2513.2741228718346,0.0,20.0,0.015707963267948967,200.0,160000.0,2513.2741228718346,0.0,20.0,0.015707963267948967,200.0,160000.0,2513.2741228718346,0.0,20.0,0.015707963267948967,200.0,502.6548245743669,0.0,160000.0,2513.2741228718346,0.0,1.0,1.0,0.8883452889558943
4716,6172,28,S-20-40,2,10.1002/suco.201700237,Experimental and theoretical investigation of crack width calculation methods for RC ties,2018,Structural Concrete,Norway,Norwegian University of Science and Technology,0,Tan et al.,3000.0,3000.0,2000.0,2000.0,400.0,400,[0],[28],65.0,[0],0,63.199999999999996,"[2,150x150x150,0]",[28],3.763914211085152,"[0,0,0]",[28],28770.0,"[0,0,0]",[28],"[2,3,0,2,0.4,0,0,0,0]",200000.0,2,500.0,"[20,20,20]","[50,200,350]","[3,2,3]","[40,40,40]",[0],[0],0.0,0.0,0,0,0.0,0.0,0.0,0,0,[0],[0],[0],[0],[0],2,1a,0,0,5,2,0.0,1,667.0,0.0,265.3908676057355,28,1,0.0,0,0,0,0,0.13,0.0,0.16,0.0,0.0,2,-1,0,0,0,0,160000.0,2513.2741228718346,0,0.1,CR,63.199999999999996,1.0,55.199999999999996,74.3,4.14,5.180895418054041,4.710252630473322,5.382,4.893088474410697,6.735164043470253,4.893088474410697,3.2887968721718743,2.8979999999999997,4.035053471642531,27400.0,0.0,1.138416167283325,1.138416167283325,0.0,0.5113320166499357,0.5113320166499357,0.0,1.6497481839332608,1.6497481839332608,27400.0,-7.384147429703496e-05,-7.384147429703496e-05,-5.8942501529238975e-05,-5.8942501529238975e-05,-0.00013278397582627393,-0.00013278397582627393,-0.00013278397582627393,1,0,6.9516857838025725,0.0,150.0,0.0,200.0,0.0,0.0,0.015707963267948967,0.015707963267948967,0.0,0.0,0.0,0.0,0.0,0.0,0.0,50.0,40.0,50.0,50.0,0.0,0.0,200.0,2133333333.333334,10666666.66666667,10666666.66666667,25.0,4.0,0.0,0.0,0.0,0.0,-0.00011971182466482631,4.14,63.199999999999996,10666666.66666667,10666666.66666667,856.0860393528335,0.0,575.402039684699,0.0,1,658.5277225791027,0.0,7.452,19.874606914351787,0.0,0.0,0.0,0.0,0.0,0.0,0.0,262.0198555287813,0.0,0.0,0.0,200.0,0.0,2513.2741228718346,-0.39999999999054126,0.0,150000.0,2513.2741228718346,0.0,20.0,0.016755160819145565,150.0,150000.0,2513.2741228718346,0.0,20.0,0.016755160819145565,150.0,100000.0,2513.2741228718346,0.0,20.0,0.025132741228718346,125.0,502.6548245743669,0.0,160000.0,2513.2741228718346,0.0,1.0,1.0,1.0128654833052675
4717,6173,28,S-20-40,3,10.1002/suco.201700237,Experimental and theoretical investigation of crack width calculation methods for RC ties,2018,Structural Concrete,Norway,Norwegian University of Science and Technology,0,Tan et al.,3000.0,3000.0,2000.0,2000.0,400.0,400,[0],[28],65.0,[0],0,63.199999999999996,"[2,150x150x150,0]",[28],3.763914211085152,"[0,0,0]",[28],28770.0,"[0,0,0]",[28],"[2,3,0,2,0.4,0,0,0,0]",200000.0,2,500.0,"[20,20,20]","[50,200,350]","[3,2,3]","[40,40,40]",[0],[0],0.0,0.0,0,0,0.0,0.0,0.0,0,0,[0],[0],[0],[0],[0],2,1a,0,0,5,2,0.0,1,808.0,0.0,321.4929850456286,28,1,0.0,0,0,0,0,0.13,0.0,0.22,163.0,250.0,2,-1,0,0,0,0,160000.0,2513.2741228718346,0,0.1,CR,63.199999999999996,1.0,55.199999999999996,74.3,4.14,5.180895418054041,4.710252630473322,5.382,4.893088474410697,6.735164043470253,4.893088474410697,3.2887968721718743,2.8979999999999997,4.035053471642531,27400.0,0.0,1.138416167283325,1.138416167283325,0.0,0.5113320166499357,0.5113320166499357,0.0,1.6497481839332608,1.6497481839332608,27400.0,-7.384147429703496e-05,-7.384147429703496e-05,-5.8942501529238975e-05,-5.8942501529238975e-05,-0.00013278397582627393,-0.00013278397582627393,-0.00013278397582627393,1,0,6.9516857838025725,0.0,150.0,0.0,200.0,0.0,0.0,0.015707963267948967,0.015707963267948967,0.0,0.0,0.0,0.0,0.0,0.0,0.0,50.0,40.0,50.0,50.0,0.0,0.0,200.0,2133333333.333334,10666666.66666667,10666666.66666667,25.0,4.0,0.0,0.0,0.0,0.0,-0.00011971182466482631,4.14,63.199999999999996,10666666.66666667,10666666.66666667,856.0860393528335,0.0,575.402039684699,0.0,1,658.5277225791027,0.0,7.452,19.874606914351787,0.0,0.0,0.0,0.0,0.0,0.0,0.0,262.0198555287813,0.0,0.0,0.0,200.0,0.0,2513.2741228718346,-0.39999999999054126,0.0,150000.0,2513.2741228718346,0.0,20.0,0.016755160819145565,150.0,150000.0,2513.2741228718346,0.0,20.0,0.016755160819145565,150.0,100000.0,2513.2741228718346,0.0,20.0,0.025132741228718346,125.0,502.6548245743669,0.0,160000.0,2513.2741228718346,0.0,1.0,1.0,1.2269794760279702
4719,6175,28,S-20-90,2,10.1002/suco.201700237,Experimental and theoretical investigation of crack width calculation methods for RC ties,2018,Structural Concrete,Norway,Norwegian University of Science and Technology,0,Tan et al.,3000.0,3000.0,2000.0,2000.0,400.0,400,[0],[28],65.0,[0],0,63.199999999999996,"[2,150x150x150,0]",[28],3.763914211085152,"[0,0,0]",[28],28770.0,"[0,0,0]",[28],"[2,3,0,2,0.4,0,0,0,0]",200000.0,2,500.0,"[20,20,20]","[100,200,300]","[3,2,3]","[90,90,90]",[0],[0],0.0,0.0,0,0,0.0,0.0,0.0,0,0,[0],[0],[0],[0],[0],2,1a,0,0,5,2,0.0,1,736.0,0.0,292.8450952890874,28,1,0.0,0,0,0,0,0.19,0.0,0.31,0.0,0.0,2,-1,0,0,0,0,160000.0,2513.2741228718346,0,0.1,CR,63.199999999999996,1.0,55.199999999999996,74.3,4.14,5.180895418054041,4.710252630473322,5.382,4.893088474410697,6.735164043470253,4.893088474410697,3.2887968721718743,2.8979999999999997,4.035053471642531,27400.0,0.0,1.138416167283325,1.138416167283325,0.0,0.5113320166499357,0.5113320166499357,0.0,1.6497481839332608,1.6497481839332608,27400.0,-7.384147429703496e-05,-7.384147429703496e-05,-5.8942501529238975e-05,-5.8942501529238975e-05,-0.00013278397582627393,-0.00013278397582627393,-0.00013278397582627393,1,0,6.9516857838025725,0.0,100.0,0.0,200.0,0.0,0.0,0.015707963267948967,0.015707963267948967,0.0,0.0,0.0,0.0,0.0,0.0,0.0,100.0,90.0,100.0,100.0,0.0,0.0,200.0,2133333333.333334,10666666.66666667,10666666.66666667,25.0,4.0,0.0,0.0,0.0,0.0,-0.00011971182466482631,4.14,63.199999999999996,10666666.66666667,10666666.66666667,856.0860393528335,0.0,575.402039684699,0.0,1,658.5277225791027,0.0,7.452,19.874606914351787,0.0,0.0,0.0,0.0,0.0,0.0,0.0,262.0198555287813,0.0,0.0,0.0,200.0,0.0,2513.2741228718346,-0.39999999999054126,0.0,160000.0,2513.2741228718346,0.0,20.0,0.015707963267948967,200.0,160000.0,2513.2741228718346,0.0,20.0,0.015707963267948967,200.0,160000.0,2513.2741228718346,0.0,20.0,0.015707963267948967,200.0,502.6548245743669,0.0,160000.0,2513.2741228718346,0.0,1.0,1.0,1.1176446712333987
4722,6178,28,S-32-40,2,10.1002/suco.201700237,Experimental and theoretical investigation of crack width calculation methods for RC ties,2018,Structural Concrete,Norway,Norwegian University of Science and Technology,0,Tan et al.,3000.0,3000.0,2000.0,2000.0,400.0,400,[0],[28],65.0,[0],0,63.199999999999996,"[2,150x150x150,0]",[28],3.305396262921434,"[0,0,0]",[28],28770.0,"[0,0,0]",[28],"[2,3,0,2,0.4,0,0,0,0]",200000.0,2,500.0,"[32,32,32]","[56,200,344]","[3,2,3]","[40,40,40]",[0],[0],0.0,0.0,0,0,0.0,0.0,0.0,0,0,[0],[0],[0],[0],[0],2,1a,0,0,5,2,0.0,1,1012.0,0.0,157.28984610253718,28,1,0.0,0,0,0,0,0.05,0.0,0.1,178.0,240.0,2,-1,0,0,0,0,160000.0,6433.981754551896,0,0.1,CR,63.199999999999996,1.0,55.199999999999996,74.3,4.14,5.180895418054041,4.136452259280824,5.382,4.297015141797864,6.735164043470253,4.297015141797864,3.2887968721718743,2.8979999999999997,4.035053471642531,27400.0,0.0,1.138416167283325,1.138416167283325,0.0,0.5113320166499357,0.5113320166499357,0.0,1.6497481839332608,1.6497481839332608,27400.0,-7.384147429703496e-05,-7.384147429703496e-05,-5.8942501529238975e-05,-5.8942501529238975e-05,-0.00013278397582627393,-0.00013278397582627393,-0.00013278397582627393,1,0,6.9516857838025725,0.0,144.0,0.0,200.0,0.0,0.0,0.04021238596594935,0.04021238596594935,0.0,0.0,0.0,0.0,0.0,0.0,0.0,56.0,40.0,56.0,56.0,0.0,0.0,200.0,2133333333.333334,10666666.66666667,10666666.66666667,25.0,4.0,0.0,0.0,0.0,0.0,-0.00010377446115548611,4.14,63.199999999999996,10666666.66666667,10666666.66666667,852.06818568966,0.0,652.1455222987296,0.0,2,655.4370659151231,0.0,7.452,19.874606914351787,0.0,0.0,0.0,0.0,0.0,0.0,0.0,101.8711415293362,0.0,0.0,0.0,200.0,0.0,6433.981754551896,-0.39999999999054126,0.0,160000.0,6433.981754551896,0.0,32.0,0.04021238596594935,196.0,160000.0,6433.981754551896,0.0,32.0,0.04021238596594935,196.0,112000.0,6433.981754551896,0.0,32.0,0.057446265665641934,140.0,804.247719318987,0.0,160000.0,6433.981754551896,0.0,0.644467744249881,0.7691119130147648,1.5440078882127954
4724,6180,28,S-32-90,2,10.1002/suco.201700237,Experimental and theoretical investigation of crack width calculation methods for RC ties,2018,Structural Concrete,Norway,Norwegian University of Science and Technology,0,Tan et al.,3000.0,3000.0,2000.0,2000.0,400.0,400,[0],[28],65.0,[0],0,63.199999999999996,"[2,150x150x150,0]",[28],3.305396262921434,"[0,0,0]",[28],28770.0,"[0,0,0]",[28],"[2,3,0,2,0.4,0,0,0,0]",200000.0,2,500.0,"[32,32,32]","[106,200,294]","[3,2,3]","[90,90,90]",[0],[0],0.0,0.0,0,0,0.0,0.0,0.0,0,0,[0],[0],[0],[0],[0],2,1a,0,0,5,2,0.0,1,1004.0,0.0,156.04644810963177,28,1,0.0,0,0,0,0,0.1,0.0,0.21,0.0,0.0,2,-1,0,0,0,0,160000.0,6433.981754551896,0,0.1,CR,63.199999999999996,1.0,55.199999999999996,74.3,4.14,5.180895418054041,4.136452259280824,5.382,4.297015141797864,6.735164043470253,4.297015141797864,3.2887968721718743,2.8979999999999997,4.035053471642531,27400.0,0.0,1.138416167283325,1.138416167283325,0.0,0.5113320166499357,0.5113320166499357,0.0,1.6497481839332608,1.6497481839332608,27400.0,-7.384147429703496e-05,-7.384147429703496e-05,-5.8942501529238975e-05,-5.8942501529238975e-05,-0.00013278397582627393,-0.00013278397582627393,-0.00013278397582627393,1,0,6.9516857838025725,0.0,94.0,0.0,199.99999999999997,0.0,0.0,0.04021238596594935,0.04021238596594935,0.0,0.0,0.0,0.0,0.0,0.0,0.0,106.0,90.0,106.0,106.0,0.0,0.0,200.0,2133333333.333334,10666666.66666667,10666666.66666667,25.0,4.0,0.0,0.0,0.0,0.0,-0.00010377446115548611,4.14,63.199999999999996,10666666.66666667,10666666.66666667,852.06818568966,0.0,652.1455222987296,0.0,2,655.4370659151231,0.0,7.452,19.874606914351787,0.0,0.0,0.0,0.0,0.0,0.0,0.0,101.8711415293362,0.0,0.0,0.0,199.99999999999997,0.0,6433.981754551896,-0.39999999999054126,0.0,160000.0,6433.981754551896,0.0,32.0,0.04021238596594935,200.0,160000.0,6433.981754551896,0.0,32.0,0.04021238596594935,200.0,160000.0,6433.981754551896,0.0,32.0,0.04021238596594935,200.0,804.247719318987,0.0,160000.0,6433.981754551896,0.0,0.6467265552503808,0.7726232276161145,1.5318022922585441
4725,6181,28,S-32-90,3,10.1002/suco.201700237,Experimental and theoretical investigation of crack width calculation methods for RC ties,2018,Structural Concrete,Norway,Norwegian University of Science and Technology,0,Tan et al.,3000.0,3000.0,2000.0,2000.0,400.0,400,[0],[28],65.0,[0],0,63.199999999999996,"[2,150x150x150,0]",[28],3.305396262921434,"[0,0,0]",[28],28770.0,"[0,0,0]",[28],"[2,3,0,2,0.4,0,0,0,0]",200000.0,2,500.0,"[32,32,32]","[106,200,294]","[3,2,3]","[90,90,90]",[0],[0],0.0,0.0,0,0,0.0,0.0,0.0,0,0,[0],[0],[0],[0],[0],2,1a,0,0,5,2,0.0,1,1201.0,0.0,186.66512368492803,28,1,0.0,0,0,0,0,0.12,0.0,0.24,0.0,0.0,2,-1,0,0,0,0,160000.0,6433.981754551896,0,0.1,CR,63.199999999999996,1.0,55.199999999999996,74.3,4.14,5.180895418054041,4.136452259280824,5.382,4.297015141797864,6.735164043470253,4.297015141797864,3.2887968721718743,2.8979999999999997,4.035053471642531,27400.0,0.0,1.138416167283325,1.138416167283325,0.0,0.5113320166499357,0.5113320166499357,0.0,1.6497481839332608,1.6497481839332608,27400.0,-7.384147429703496e-05,-7.384147429703496e-05,-5.8942501529238975e-05,-5.8942501529238975e-05,-0.00013278397582627393,-0.00013278397582627393,-0.00013278397582627393,1,0,6.9516857838025725,0.0,94.0,0.0,199.99999999999997,0.0,0.0,0.04021238596594935,0.04021238596594935,0.0,0.0,0.0,0.0,0.0,0.0,0.0,106.0,90.0,106.0,106.0,0.0,0.0,200.0,2133333333.333334,10666666.66666667,10666666.66666667,25.0,4.0,0.0,0.0,0.0,0.0,-0.00010377446115548611,4.14,63.199999999999996,10666666.66666667,10666666.66666667,852.06818568966,0.0,652.1455222987296,0.0,2,655.4370659151231,0.0,7.452,19.874606914351787,0.0,0.0,0.0,0.0,0.0,0.0,0.0,101.8711415293362,0.0,0.0,0.0,199.99999999999997,0.0,6433.981754551896,-0.39999999999054126,0.0,160000.0,6433.981754551896,0.0,32.0,0.04021238596594935,200.0,160000.0,6433.981754551896,0.0,32.0,0.04021238596594935,200.0,160000.0,6433.981754551896,0.0,32.0,0.04021238596594935,200.0,804.247719318987,0.0,160000.0,6433.981754551896,0.0,0.6045631705820889,0.7044753049066744,1.8323650926319837
4726,6182,28,S-32-90,4,10.1002/suco.201700237,Experimental and theoretical investigation of crack width calculation methods for RC ties,2018,Structural Concrete,Norway,Norwegian University of Science and Technology,0,Tan et al.,3000.0,3000.0,2000.0,2000.0,400.0,400,[0],[28],65.0,[0],0,63.199999999999996,"[2,150x150x150,0]",[28],3.305396262921434,"[0,0,0]",[28],28770.0,"[0,0,0]",[28],"[2,3,0,2,0.4,0,0,0,0]",200000.0,2,500.0,"[32,32,32]","[106,200,294]","[3,2,3]","[90,90,90]",[0],[0],0.0,0.0,0,0,0.0,0.0,0.0,0,0,[0],[0],[0],[0],[0],2,1a,0,0,5,2,0.0,1,1363.0,0.0,211.84393304126303,28,1,0.0,0,0,0,0,0.15,0.0,0.27,266.0,320.0,2,-1,0,0,0,0,160000.0,6433.981754551896,0,0.1,CR,63.199999999999996,1.0,55.199999999999996,74.3,4.14,5.180895418054041,4.136452259280824,5.382,4.297015141797864,6.735164043470253,4.297015141797864,3.2887968721718743,2.8979999999999997,4.035053471642531,27400.0,0.0,1.138416167283325,1.138416167283325,0.0,0.5113320166499357,0.5113320166499357,0.0,1.6497481839332608,1.6497481839332608,27400.0,-7.384147429703496e-05,-7.384147429703496e-05,-5.8942501529238975e-05,-5.8942501529238975e-05,-0.00013278397582627393,-0.00013278397582627393,-0.00013278397582627393,1,0,6.9516857838025725,0.0,94.0,0.0,199.99999999999997,0.0,0.0,0.04021238596594935,0.04021238596594935,0.0,0.0,0.0,0.0,0.0,0.0,0.0,106.0,90.0,106.0,106.0,0.0,0.0,200.0,2133333333.333334,10666666.66666667,10666666.66666667,25.0,4.0,0.0,0.0,0.0,0.0,-0.00010377446115548611,4.14,63.199999999999996,10666666.66666667,10666666.66666667,852.06818568966,0.0,652.1455222987296,0.0,2,655.4370659151231,0.0,7.452,19.874606914351787,0.0,0.0,0.0,0.0,0.0,0.0,0.0,101.8711415293362,0.0,0.0,0.0,199.99999999999997,0.0,6433.981754551896,-0.39999999999054126,0.0,160000.0,6433.981754551896,0.0,32.0,0.04021238596594935,200.0,160000.0,6433.981754551896,0.0,32.0,0.04021238596594935,200.0,160000.0,6433.981754551896,0.0,32.0,0.04021238596594935,200.0,804.247719318987,0.0,160000.0,6433.981754551896,0.0,0.5831786777586375,0.6679479545873378,2.0795284107055734
4727,6183,29,250-10-1,1,0,Experimental and numerical research into cracking behavior in a reinforced concrete beam subjected to a restrained imposed curvature,2022,0,The Netherlands,Eindhoven University of Technology,Structures Laboratory,I. Cornelissen,3500.0,3000.0,1500.0,1500.0,250.0,100,[6],[28],65.0,[0],2,32.2123,"[2,150x150x150,1]",[28],2.475588078008765,"[2,150x150x150,2]",[28],31014.743497775595,"[3,500x100x100,1]",[36],"[3,2,0,2,0,8,0,0,0]",223935.0,2,528.0,[10],[210],[1],[45],[0],[0],0.0,0.0,0,0,0.0,0.0,0.0,0,0,[0],[0],[0],[0],[0],2,2,1,2,2,1,0.0,1,0.0,3.46153125,225.95543504342072,28,1,0.0,0,0,0,0,0.054,0.0,0.084,0.0,0.0,0,-1,0,0,0,0,25000.0,78.53981633974483,0,0.5,CS,32.2123,1.0,24.2123,38.81,2.77,3.737766339609671,3.3404945085632356,3.601,3.2182645014113946,4.859096241492573,3.2182645014113946,1.9389999999999998,1.9389999999999998,2.6164364377267697,29537.85095026247,0.0,1.82468455081683,1.82468455081683,0.0,1.9184242511753702,1.9184242511753702,0.0,3.7431088019922,3.7431088019922,29537.85095026247,-3.7675183048779037e-05,-3.7675183048779037e-05,-0.00014712263615092937,-0.00014712263615092937,-0.0001847978191997084,-0.0001847978191997084,-0.0001847978191997084,1,0,7.220275738087623,0.0,100.0,0.0,209.99999999999997,209.99999999999997,78.53981633974483,0.0037399912542735642,0.0037399912542735642,0.0,0.0,0.0,0.0,0.0,0.0,0.0,40.0,35.0,210.0,50.0,0.0,0.0,126.62919660411941,130274690.37270516,1055960.4605529795,1028788.7301376684,25.0,0.625,0.64453125,0.0,0.0,0.0,-0.00017530517509603072,2.77,32.2123,1083484.6854985333,1055604.7080909822,0.0,3.486940301162819,0.0,2.8348688108572917,1,0.0,3.619374642020215,4.986,14.18897018814262,43.46056550268645,0.0002626991842501428,0.0,44.28242149620633,0.00026962713545798433,0.001252574713198165,0.0,236.28855171076162,0.0,44.328366793204644,0.00028232821374266385,209.99999999999997,0.0,78.53981633974483,4428.142149620632,0.0,9000.0,78.53981633974483,0.0,10.0,0.008726646259971648,90.0,9000.0,78.53981633974483,0.0,10.0,0.008726646259971648,90.0,10000.000000000005,78.53981633974483,0.0,10.0,0.007853981633974478,100.00000000000007,31.41592653589793,0.0,12337.08033958806,78.53981633974483,0.0,1.0,1.0,0.9563893192520927
4728,6184,29,250-10-1,2,0,Experimental and numerical research into cracking behavior in a reinforced concrete beam subjected to a restrained imposed curvature,2022,0,The Netherlands,Eindhoven University of Technology,Structures Laboratory,I. Cornelissen,3500.0,3000.0,1500.0,1500.0,250.0,100,[6],[28],65.0,[0],2,32.2123,"[2,150x150x150,1]",[28],2.475588078008765,"[2,150x150x150,2]",[28],31014.743497775595,"[3,500x100x100,1]",[36],"[3,2,0,2,0,8,0,0,0]",223935.0,2,528.0,[10],[210],[1],[45],[0],[0],0.0,0.0,0,0,0.0,0.0,0.0,0,0,[0],[0],[0],[0],[0],2,2,1,2,2,1,0.0,1,0.0,3.82853125,249.98516590922014,28,1,0.0,0,0,0,0,0.085,0.0,0.105,0.0,0.0,0,-1,0,0,0,0,25000.0,78.53981633974483,0,0.5,CS,32.2123,1.0,24.2123,38.81,2.77,3.737766339609671,3.3404945085632356,3.601,3.2182645014113946,4.859096241492573,3.2182645014113946,1.9389999999999998,1.9389999999999998,2.6164364377267697,29537.85095026247,0.0,1.82468455081683,1.82468455081683,0.0,1.9184242511753702,1.9184242511753702,0.0,3.7431088019922,3.7431088019922,29537.85095026247,-3.7675183048779037e-05,-3.7675183048779037e-05,-0.00014712263615092937,-0.00014712263615092937,-0.0001847978191997084,-0.0001847978191997084,-0.0001847978191997084,1,0,7.220275738087623,0.0,100.0,0.0,209.99999999999997,209.99999999999997,78.53981633974483,0.0037399912542735642,0.0037399912542735642,0.0,0.0,0.0,0.0,0.0,0.0,0.0,40.0,35.0,210.0,50.0,0.0,0.0,126.62919660411941,130274690.37270516,1055960.4605529795,1028788.7301376684,25.0,0.625,0.64453125,0.0,0.0,0.0,-0.00017530517509603072,2.77,32.2123,1083484.6854985333,1055604.7080909822,0.0,3.486940301162819,0.0,2.8348688108572917,2,0.0,3.619374642020215,4.986,14.18897018814262,43.46056550268645,0.00029055119356532734,0.0,44.38961912791127,0.0002992169033958478,0.0013859569574883655,0.0,236.28855171076162,0.0,44.328366793204644,0.00028232821374266385,209.99999999999997,0.0,78.53981633974483,4438.861912791125,0.0,9000.0,78.53981633974483,0.0,10.0,0.008726646259971648,90.0,9000.0,78.53981633974483,0.0,10.0,0.008726646259971648,90.0,10000.000000000005,78.53981633974483,0.0,10.0,0.007853981633974478,100.00000000000007,31.41592653589793,0.0,12337.08033958806,78.53981633974483,0.0,0.7541374490059869,0.9701615302356407,1.0577880514361566
4729,6185,29,250-10-1,3,0,Experimental and numerical research into cracking behavior in a reinforced concrete beam subjected to a restrained imposed curvature,2022,0,The Netherlands,Eindhoven University of Technology,Structures Laboratory,I. Cornelissen,3500.0,3000.0,1500.0,1500.0,250.0,100,[6],[28],65.0,[0],2,32.2123,"[2,150x150x150,1]",[28],2.475588078008765,"[2,150x150x150,2]",[28],31014.743497775595,"[3,500x100x100,1]",[36],"[3,2,0,2,0,8,0,0,0]",223935.0,2,528.0,[10],[210],[1],[45],[0],[0],0.0,0.0,0,0,0.0,0.0,0.0,0,0,[0],[0],[0],[0],[0],2,2,1,2,2,1,0.0,1,0.0,4.09453125,267.41136207536704,28,1,0.0,0,0,0,0,0.104,0.0,0.123,0.0,0.0,0,-1,0,0,0,0,25000.0,78.53981633974483,0,0.5,CS,32.2123,1.0,24.2123,38.81,2.77,3.737766339609671,3.3404945085632356,3.601,3.2182645014113946,4.859096241492573,3.2182645014113946,1.9389999999999998,1.9389999999999998,2.6164364377267697,29537.85095026247,0.0,1.82468455081683,1.82468455081683,0.0,1.9184242511753702,1.9184242511753702,0.0,3.7431088019922,3.7431088019922,29537.85095026247,-3.7675183048779037e-05,-3.7675183048779037e-05,-0.00014712263615092937,-0.00014712263615092937,-0.0001847978191997084,-0.0001847978191997084,-0.0001847978191997084,1,0,7.220275738087623,0.0,100.0,0.0,209.99999999999997,209.99999999999997,78.53981633974483,0.0037399912542735642,0.0037399912542735642,0.0,0.0,0.0,0.0,0.0,0.0,0.0,40.0,35.0,210.0,50.0,0.0,0.0,126.62919660411941,130274690.37270516,1055960.4605529795,1028788.7301376684,25.0,0.625,0.64453125,0.0,0.0,0.0,-0.00017530517509603072,2.77,32.2123,1083484.6854985333,1055604.7080909822,0.0,3.486940301162819,0.0,2.8348688108572917,2,0.0,3.619374642020215,4.986,14.18897018814262,43.46056550268645,0.00031073820849131944,0.0,44.46813775434609,0.0003207932492527864,0.0014827073325847885,0.0,236.28855171076162,0.0,44.328366793204644,0.00028232821374266385,209.99999999999997,0.0,78.53981633974483,4446.713775434609,0.0,9000.0,78.53981633974483,0.0,10.0,0.008726646259971648,90.0,9000.0,78.53981633974483,0.0,10.0,0.008726646259971648,90.0,10000.000000000005,78.53981633974483,0.0,10.0,0.007853981633974478,100.00000000000007,31.41592653589793,0.0,12337.08033958806,78.53981633974483,0.0,0.6625735802860149,0.8908473389082817,1.1312814104578488
4730,6186,29,250-10-1,4,0,Experimental and numerical research into cracking behavior in a reinforced concrete beam subjected to a restrained imposed curvature,2022,0,The Netherlands,Eindhoven University of Technology,Structures Laboratory,I. Cornelissen,3500.0,3000.0,1500.0,1500.0,250.0,100,[6],[28],65.0,[0],2,32.2123,"[2,150x150x150,1]",[28],2.475588078008765,"[2,150x150x150,2]",[28],31014.743497775595,"[3,500x100x100,1]",[36],"[3,2,0,2,0,8,0,0,0]",223935.0,2,528.0,[10],[210],[1],[45],[0],[0],0.0,0.0,0,0,0.0,0.0,0.0,0,0,[0],[0],[0],[0],[0],2,2,1,2,2,1,0.0,1,0.0,4.4435312499999995,290.2874910432094,28,1,0.0,0,0,0,0,0.121,0.0,0.141,0.0,0.0,0,-1,0,0,0,0,25000.0,78.53981633974483,0,0.5,CS,32.2123,1.0,24.2123,38.81,2.77,3.737766339609671,3.3404945085632356,3.601,3.2182645014113946,4.859096241492573,3.2182645014113946,1.9389999999999998,1.9389999999999998,2.6164364377267697,29537.85095026247,0.0,1.82468455081683,1.82468455081683,0.0,1.9184242511753702,1.9184242511753702,0.0,3.7431088019922,3.7431088019922,29537.85095026247,-3.7675183048779037e-05,-3.7675183048779037e-05,-0.00014712263615092937,-0.00014712263615092937,-0.0001847978191997084,-0.0001847978191997084,-0.0001847978191997084,1,0,7.220275738087623,0.0,100.0,0.0,209.99999999999997,209.99999999999997,78.53981633974483,0.0037399912542735642,0.0037399912542735642,0.0,0.0,0.0,0.0,0.0,0.0,0.0,40.0,35.0,210.0,50.0,0.0,0.0,126.62919660411941,130274690.37270516,1055960.4605529795,1028788.7301376684,25.0,0.625,0.64453125,0.0,0.0,0.0,-0.00017530517509603072,2.77,32.2123,1083484.6854985333,1055604.7080909822,0.0,3.486940301162819,0.0,2.8348688108572917,2,0.0,3.619374642020215,4.986,14.18897018814262,43.46056550268645,0.0003372241792024894,0.0,44.572229171977305,0.00034927080239949304,0.0016097449843803647,0.0,236.28855171076162,0.0,44.328366793204644,0.00028232821374266385,209.99999999999997,0.0,78.53981633974483,4457.122917197731,0.0,9000.0,78.53981633974483,0.0,10.0,0.008726646259971648,90.0,9000.0,78.53981633974483,0.0,10.0,0.008726646259971648,90.0,10000.000000000005,78.53981633974483,0.0,10.0,0.007853981633974478,100.00000000000007,31.41592653589793,0.0,12337.08033958806,78.53981633974483,0.0,0.6012329724146298,0.810447075077869,1.2277069078208958
4731,6187,29,250-10-1,5,0,Experimental and numerical research into cracking behavior in a reinforced concrete beam subjected to a restrained imposed curvature,2022,0,The Netherlands,Eindhoven University of Technology,Structures Laboratory,I. Cornelissen,3500.0,3000.0,1500.0,1500.0,250.0,100,[6],[28],65.0,[0],2,32.2123,"[2,150x150x150,1]",[28],2.475588078008765,"[2,150x150x150,2]",[28],31014.743497775595,"[3,500x100x100,1]",[36],"[3,2,0,2,0,8,0,0,0]",223935.0,2,528.0,[10],[210],[1],[45],[0],[0],0.0,0.0,0,0,0.0,0.0,0.0,0,0,[0],[0],[0],[0],[0],2,2,1,2,2,1,0.0,1,0.0,4.74353125,309.96329272782856,28,1,0.0,0,0,0,0,0.137,0.0,0.162,0.0,0.0,0,-1,0,0,0,0,25000.0,78.53981633974483,0,0.5,CS,32.2123,1.0,24.2123,38.81,2.77,3.737766339609671,3.3404945085632356,3.601,3.2182645014113946,4.859096241492573,3.2182645014113946,1.9389999999999998,1.9389999999999998,2.6164364377267697,29537.85095026247,0.0,1.82468455081683,1.82468455081683,0.0,1.9184242511753702,1.9184242511753702,0.0,3.7431088019922,3.7431088019922,29537.85095026247,-3.7675183048779037e-05,-3.7675183048779037e-05,-0.00014712263615092937,-0.00014712263615092937,-0.0001847978191997084,-0.0001847978191997084,-0.0001847978191997084,1,0,7.220275738087623,0.0,100.0,0.0,209.99999999999997,209.99999999999997,78.53981633974483,0.0037399912542735642,0.0037399912542735642,0.0,0.0,0.0,0.0,0.0,0.0,0.0,40.0,35.0,210.0,50.0,0.0,0.0,126.62919660411941,130274690.37270516,1055960.4605529795,1028788.7301376684,25.0,0.625,0.64453125,0.0,0.0,0.0,-0.00017530517509603072,2.77,32.2123,1083484.6854985333,1055604.7080909822,0.0,3.486940301162819,0.0,2.8348688108572917,2,0.0,3.619374642020215,4.986,14.18897018814262,43.46056550268645,0.0003599914892693978,0.0,44.66270046600743,0.00037390599391003956,0.001719037278713039,0.0,236.28855171076162,0.0,44.328366793204644,0.00028232821374266385,209.99999999999997,0.0,78.53981633974483,4466.170046600743,0.0,9000.0,78.53981633974483,0.0,10.0,0.008726646259971648,90.0,9000.0,78.53981633974483,0.0,10.0,0.008726646259971648,90.0,10000.000000000005,78.53981633974483,0.0,10.0,0.007853981633974478,100.00000000000007,31.41592653589793,0.0,12337.08033958806,78.53981633974483,0.0,0.5709819956716211,0.760224740961486,1.310594154837842
4732,6188,29,250-10-1,6,0,Experimental and numerical research into cracking behavior in a reinforced concrete beam subjected to a restrained imposed curvature,2022,0,The Netherlands,Eindhoven University of Technology,Structures Laboratory,I. Cornelissen,3500.0,3000.0,1500.0,1500.0,250.0,100,[6],[28],65.0,[0],2,32.2123,"[2,150x150x150,1]",[28],2.475588078008765,"[2,150x150x150,2]",[28],31014.743497775595,"[3,500x100x100,1]",[36],"[3,2,0,2,0,8,0,0,0]",223935.0,2,528.0,[10],[210],[1],[45],[0],[0],0.0,0.0,0,0,0.0,0.0,0.0,0,0,[0],[0],[0],[0],[0],2,2,1,2,2,1,0.0,1,0.0,5.03953125,329.3873966926612,28,1,0.0,0,0,0,0,0.151,0.0,0.18,0.0,0.0,0,-1,0,0,0,0,25000.0,78.53981633974483,0,0.5,CS,32.2123,1.0,24.2123,38.81,2.77,3.737766339609671,3.3404945085632356,3.601,3.2182645014113946,4.859096241492573,3.2182645014113946,1.9389999999999998,1.9389999999999998,2.6164364377267697,29537.85095026247,0.0,1.82468455081683,1.82468455081683,0.0,1.9184242511753702,1.9184242511753702,0.0,3.7431088019922,3.7431088019922,29537.85095026247,-3.7675183048779037e-05,-3.7675183048779037e-05,-0.00014712263615092937,-0.00014712263615092937,-0.0001847978191997084,-0.0001847978191997084,-0.0001847978191997084,1,0,7.220275738087623,0.0,100.0,0.0,209.99999999999997,209.99999999999997,78.53981633974483,0.0037399912542735642,0.0037399912542735642,0.0,0.0,0.0,0.0,0.0,0.0,0.0,40.0,35.0,210.0,50.0,0.0,0.0,126.62919660411941,130274690.37270516,1055960.4605529795,1028788.7301376684,25.0,0.625,0.64453125,0.0,0.0,0.0,-0.00017530517509603072,2.77,32.2123,1083484.6854985333,1055604.7080909822,0.0,3.486940301162819,0.0,2.8348688108572917,2,0.0,3.619374642020215,4.986,14.18897018814262,43.46056550268645,0.0003824552352020807,0.0,44.752887272561516,0.00039835674964114044,0.0018269563749344962,0.0,236.28855171076177,0.0,44.32836679320464,0.00028232821374266385,209.99999999999997,0.0,78.53981633974483,4475.188727256151,0.0,9000.0,78.53981633974483,0.0,10.0,0.008726646259971648,90.0,9000.0,78.53981633974483,0.0,10.0,0.008726646259971648,90.0,10000.000000000005,78.53981633974483,0.0,10.0,0.007853981633974478,100.00000000000007,31.41592653589793,0.0,12337.08033958806,78.53981633974483,0.0,0.551600989250056,0.722891578029406,1.3923762385612284
4739,6195,29,250-10-2,2,0,Experimental and numerical research into cracking behavior in a reinforced concrete beam subjected to a restrained imposed curvature,2022,0,The Netherlands,Eindhoven University of Technology,Structures Laboratory,I. Cornelissen,3500.0,3000.0,1500.0,1500.0,250.0,100,[6],[33],65.0,[0],2,33.0672,"[2,150x150x150,1]",[33],2.5218076573596773,"[2,150x150x150,2]",[28],31420.980751775594,"[3,500x100x100,1]",[36],"[3,2,0,2,0,8,0,0,0]",223935.0,2,528.0,[10],[210],[1],[45],[0],[0],0.0,0.0,0,0,0.0,0.0,0.0,0,0,[0],[0],[0],[0],[0],2,2,1,2,2,1,0.0,1,0.0,3.78353125,246.90835672759144,33,1,0.0,0,0,0,0,0.056,0.0,0.101,0.0,0.0,0,-1,0,0,0,0,25000.0,78.53981633974483,0,0.5,CS,31.788609728894674,1.0,23.788609728894674,39.84,2.77,3.737766339609671,3.4028620132306573,3.601,3.2783499545675805,4.859096241492573,3.2783499545675805,1.9854243395726687,1.9389999999999998,2.6790802405402467,29537.85095026247,0.0,1.8679365327209652,1.8679365327209652,0.0,1.9944772948081164,1.9944772948081164,0.0,3.862413827529082,3.862413827529082,29924.743573119613,-3.856820653388949e-05,-3.856820653388949e-05,-0.00015871553265201635,-0.00015871553265201635,-0.00019728373918590585,-0.00019728373918590585,-0.00019728373918590585,1,0,7.126925851521852,0.0,100.0,0.0,209.99999999999997,209.99999999999997,78.53981633974483,0.0037399912542735642,0.0037399912542735642,0.0,0.0,0.0,0.0,0.0,0.0,0.0,40.0,35.0,210.0,50.0,0.0,0.0,126.60520840441089,130272750.68387306,1055739.460307414,1028968.3364980299,25.0,0.625,0.64453125,0.0,0.0,0.0,-0.00018727409530404316,2.836320485103813,33.0672,1082860.9495174412,1055402.0871391823,0.0,3.5499971446535104,0.0,2.9010713731048265,2,0.0,3.684826390723781,5.105376873186863,14.376021702821681,43.21103912474504,0.0002849391955850338,0.0,44.092079945511124,0.00029302675752530024,0.0013684210460678957,0.0,240.44866964372113,0.0,44.064224862803016,0.0002851323594663505,209.99999999999997,0.0,78.53981633974483,4409.107994551113,0.0,9000.0,78.53981633974483,0.0,10.0,0.008726646259971648,90.0,9000.0,78.53981633974483,0.0,10.0,0.008726646259971648,90.0,10000.000000000005,78.53981633974483,0.0,10.0,0.007853981633974478,100.00000000000007,31.41592653589793,0.0,12339.47915955891,78.53981633974483,0.0,0.8252607953751404,1.0050764150636533,1.0267868411724088
4740,6196,29,250-10-2,3,0,Experimental and numerical research into cracking behavior in a reinforced concrete beam subjected to a restrained imposed curvature,2022,0,The Netherlands,Eindhoven University of Technology,Structures Laboratory,I. Cornelissen,3500.0,3000.0,1500.0,1500.0,250.0,100,[6],[33],65.0,[0],2,33.0672,"[2,150x150x150,1]",[33],2.5218076573596773,"[2,150x150x150,2]",[28],31420.980751775594,"[3,500x100x100,1]",[36],"[3,2,0,2,0,8,0,0,0]",223935.0,2,528.0,[10],[210],[1],[45],[0],[0],0.0,0.0,0,0,0.0,0.0,0.0,0,0,[0],[0],[0],[0],[0],2,2,1,2,2,1,0.0,1,0.0,4.14253125,270.41191629305575,33,1,0.0,0,0,0,0,0.085,0.0,0.13,0.0,0.0,0,-1,0,0,0,0,25000.0,78.53981633974483,0,0.5,CS,31.788609728894674,1.0,23.788609728894674,39.84,2.77,3.737766339609671,3.4028620132306573,3.601,3.2783499545675805,4.859096241492573,3.2783499545675805,1.9854243395726687,1.9389999999999998,2.6790802405402467,29537.85095026247,0.0,1.8679365327209652,1.8679365327209652,0.0,1.9944772948081164,1.9944772948081164,0.0,3.862413827529082,3.862413827529082,29924.743573119613,-3.856820653388949e-05,-3.856820653388949e-05,-0.00015871553265201635,-0.00015871553265201635,-0.00019728373918590585,-0.00019728373918590585,-0.00019728373918590585,1,0,7.126925851521852,0.0,100.0,0.0,209.99999999999997,209.99999999999997,78.53981633974483,0.0037399912542735642,0.0037399912542735642,0.0,0.0,0.0,0.0,0.0,0.0,0.0,40.0,35.0,210.0,50.0,0.0,0.0,126.60520840441089,130272750.68387306,1055739.460307414,1028968.3364980299,25.0,0.625,0.64453125,0.0,0.0,0.0,-0.00018727409530404316,2.836320485103813,33.0672,1082860.9495174412,1055402.0871391823,0.0,3.5499971446535104,0.0,2.9010713731048265,2,0.0,3.684826390723781,5.105376873186863,14.376021702821681,43.21103912474504,0.00031197562384633785,0.0,44.19415629743283,0.0003218613756495585,0.001498862237011958,0.0,240.44866964372116,0.0,44.064224862803016,0.0002851323594663506,209.99999999999997,0.0,78.53981633974483,4419.315629743283,0.0,9000.0,78.53981633974483,0.0,10.0,0.008726646259971648,90.0,9000.0,78.53981633974483,0.0,10.0,0.008726646259971648,90.0,10000.000000000005,78.53981633974483,0.0,10.0,0.007853981633974478,100.00000000000007,31.41592653589793,0.0,12339.47915955891,78.53981633974483,0.0,0.6689418147234067,0.8978319273287276,1.1242134121782372
