Repository: iavdesch/Research

Readme
======

The supporting files are related to the study "A method for determining the performance of formulas for calculating the crack width and spacing in reinforced concrete elements".

The following files are relevant:
Research/Method_comparing_CWFs/Data_processing_for_GitHuB_Final (contains the data processing of the database "Crack width and crack spacing in reinforced and prestressed concrete elements: database")
Research/Method_comparing_CWFs/CWF_analysis_for_GitHuB_Final (contains the evaluation of the different crack width formulas)

File: Method_comparing_CWFs/Datasets_used/Working_database_no_hordijk_initshrink.csv (part 84 of 84)
,ID,EPID,ELID,LOADID,DOI,title,year,journal,country,institution,laboratory,authors,Ltot,Lspan,Lcons,Lmeas,h,b,hc,thc,RH,Temp,pd,fcm,catfcm,tfcm,fctm,catfctm,tfctm,Ecm,catEcm,tEcm,mix,Es,fsr,fy,phi,zs,nbl,clat,phit,st,phiw,sw,type,method,fpk,fp01k,Ep,rel,fpr,npl,phip,Ap,zp,cplat,catf,epsin,catcal,selfw,typew,locw,epsc,Nrep,N,M,sigs,t0,t,PL,catp,t0p,tp,ncr,wm,wk,wmax,sm,smax,indLR,indNP,indtfcm,indtfctm,indtEcm,slab,Ac,Astot,ts,sc,class_C,fcm28,Bcc,fck28,fcm_cube_150,fctm28,fctmfl28,fctmfl,fct095_28,fct095,fct095fl_28,fct095fl,fct005,fct005_28,fct005fl,Ecm28,phi_bc,phi_bc_prestress,phi_bc_prior_load,phi_dc,phi_dc_prestress,phi_dc_prior_load,phi_creep,phi_creep_prestress,phi_creep_prior_load,Ecm0,eps_cbs,eps_cbs_prestress,eps_cds,eps_cds_prestress,shrinkage,shrinkage_prestress,shrinkage_init,bondLR,bondPR,ae,ap,sxLR,sxNP,zstot,zstensinit,Astensinit,rhotot,rhotensinit,At,Aw,Aptot,zptot,zeta1,zeta,phi_peq,ry,cy,ry0,rx,ryp,cyp,cog,Izz,Wb,Wt,rho,qself,Mself,ep,Mp,pre_loss,initstrain,fctmorg,fcmorg,W_Ib,W_It,Ncr095,Mcr095,Ncr005,Mcr005,CS,Ncr,Mcr,tau_bms,tau_max,xcinit,epsinit,dpsigs,xc,eps,epsbot,sigssimpl,sigsr,dpsigsr,xc_sr,eps_sr,zstottens,zptottens,Astens,Actens,Aptens,Aceff_MC2020,Aseff_MC2020,Apeff_MC2020,phi_eq_MC2020,rhoeff_MC2020,hceff_MC2020,Aceff_FPR,Aseff_FPR,Apeff_FPR,phi_eq_FPR,rhoeff_FPR,hceff_FPR,Aceff_SMTCM,Aseff_SMTCM,Apeff_SMTCM,phi_eq_SMTCM,rhoeff_SMTCM,hceff_SMTCM,sumcirc_SMTCM,sumcirc_p_SMTCM,Actensstate1,Astensstate1,Aptensstate1,r,p,k1
4741,6197,29,250-10-2,4,0,Experimental and numerical research into cracking behavior in a reinforced concrete beam subjected to a restrained imposed curvature,2022,0,The Netherlands,Eindhoven University of Technology,Structures Laboratory,I. Cornelissen,3500.0,3000.0,1500.0,1500.0,250.0,100,[6],[33],65.0,[0],2,33.0672,"[2,150x150x150,1]",[33],2.5218076573596773,"[2,150x150x150,2]",[28],31420.980751775594,"[3,500x100x100,1]",[36],"[3,2,0,2,0,8,0,0,0]",223935.0,2,528.0,[10],[210],[1],[45],[0],[0],0.0,0.0,0,0,0.0,0.0,0.0,0,0,[0],[0],[0],[0],[0],2,2,1,2,2,1,0.0,1,0.0,4.40253125,287.4429380457216,33,1,0.0,0,0,0,0,0.097,0.0,0.148,0.0,0.0,0,-1,0,0,0,0,25000.0,78.53981633974483,0,0.5,CS,31.788609728894674,1.0,23.788609728894674,39.84,2.77,3.737766339609671,3.4028620132306573,3.601,3.2783499545675805,4.859096241492573,3.2783499545675805,1.9854243395726687,1.9389999999999998,2.6790802405402467,29537.85095026247,0.0,1.8679365327209652,1.8679365327209652,0.0,1.9944772948081164,1.9944772948081164,0.0,3.862413827529082,3.862413827529082,29924.743573119613,-3.856820653388949e-05,-3.856820653388949e-05,-0.00015871553265201635,-0.00015871553265201635,-0.00019728373918590585,-0.00019728373918590585,-0.00019728373918590585,1,0,7.126925851521852,0.0,100.0,0.0,209.99999999999997,209.99999999999997,78.53981633974483,0.0037399912542735642,0.0037399912542735642,0.0,0.0,0.0,0.0,0.0,0.0,0.0,40.0,35.0,210.0,50.0,0.0,0.0,126.60520840441089,130272750.68387306,1055739.460307414,1028968.3364980299,25.0,0.625,0.64453125,0.0,0.0,0.0,-0.00018727409530404316,2.836320485103813,33.0672,1082860.9495174412,1055402.0871391823,0.0,3.5499971446535104,0.0,2.9010713731048265,2,0.0,3.684826390723781,5.105376873186863,14.376021702821681,43.21103912474504,0.0003315563239798728,0.0,44.26884475235713,0.00034286542873030823,0.0015934027901961189,0.0,240.44866964372116,0.0,44.064224862803016,0.0002851323594663506,209.99999999999997,0.0,78.53981633974483,4426.784475235712,0.0,9000.0,78.53981633974483,0.0,10.0,0.008726646259971648,90.0,9000.0,78.53981633974483,0.0,10.0,0.008726646259971648,90.0,10000.000000000005,78.53981633974483,0.0,10.0,0.007853981633974478,100.00000000000007,31.41592653589793,0.0,12339.47915955891,78.53981633974483,0.0,0.617919740751445,0.8348876421456651,1.1947730457757728
4742,6198,29,250-10-2,5,0,Experimental and numerical research into cracking behavior in a reinforced concrete beam subjected to a restrained imposed curvature,2022,0,The Netherlands,Eindhoven University of Technology,Structures Laboratory,I. Cornelissen,3500.0,3000.0,1500.0,1500.0,250.0,100,[6],[33],65.0,[0],2,33.0672,"[2,150x150x150,1]",[33],2.5218076573596773,"[2,150x150x150,2]",[28],31420.980751775594,"[3,500x100x100,1]",[36],"[3,2,0,2,0,8,0,0,0]",223935.0,2,528.0,[10],[210],[1],[45],[0],[0],0.0,0.0,0,0,0.0,0.0,0.0,0,0,[0],[0],[0],[0],[0],2,2,1,2,2,1,0.0,1,0.0,4.74653125,309.98807834121953,33,1,0.0,0,0,0,0,0.114,0.0,0.169,0.0,0.0,0,-1,0,0,0,0,25000.0,78.53981633974483,0,0.5,CS,31.788609728894674,1.0,23.788609728894674,39.84,2.77,3.737766339609671,3.4028620132306573,3.601,3.2783499545675805,4.859096241492573,3.2783499545675805,1.9854243395726687,1.9389999999999998,2.6790802405402467,29537.85095026247,0.0,1.8679365327209652,1.8679365327209652,0.0,1.9944772948081164,1.9944772948081164,0.0,3.862413827529082,3.862413827529082,29924.743573119613,-3.856820653388949e-05,-3.856820653388949e-05,-0.00015871553265201635,-0.00015871553265201635,-0.00019728373918590585,-0.00019728373918590585,-0.00019728373918590585,1,0,7.126925851521852,0.0,100.0,0.0,209.99999999999997,209.99999999999997,78.53981633974483,0.0037399912542735642,0.0037399912542735642,0.0,0.0,0.0,0.0,0.0,0.0,0.0,40.0,35.0,210.0,50.0,0.0,0.0,126.60520840441089,130272750.68387306,1055739.460307414,1028968.3364980299,25.0,0.625,0.64453125,0.0,0.0,0.0,-0.00018727409530404316,2.836320485103813,33.0672,1082860.9495174412,1055402.0871391823,0.0,3.5499971446535104,0.0,2.9010713731048265,2,0.0,3.684826390723781,5.105376873186863,14.376021702821681,43.21103912474504,0.00035746309646424217,0.0,44.36866849472435,0.0003708146786803295,0.0017185802212614006,0.0,240.44866964372116,0.0,44.064224862803016,0.0002851323594663506,209.99999999999997,0.0,78.53981633974483,4436.766849472434,0.0,9000.0,78.53981633974483,0.0,10.0,0.008726646259971648,90.0,9000.0,78.53981633974483,0.0,10.0,0.008726646259971648,90.0,10000.000000000005,78.53981633974483,0.0,10.0,0.007853981633974478,100.00000000000007,31.41592653589793,0.0,12339.47915955891,78.53981633974483,0.0,0.5778548385321399,0.7724111498314201,1.2881288686894357
4743,6199,29,250-10-2,6,0,Experimental and numerical research into cracking behavior in a reinforced concrete beam subjected to a restrained imposed curvature,2022,0,The Netherlands,Eindhoven University of Technology,Structures Laboratory,I. Cornelissen,3500.0,3000.0,1500.0,1500.0,250.0,100,[6],[33],65.0,[0],2,33.0672,"[2,150x150x150,1]",[33],2.5218076573596773,"[2,150x150x150,2]",[28],31420.980751775594,"[3,500x100x100,1]",[36],"[3,2,0,2,0,8,0,0,0]",223935.0,2,528.0,[10],[210],[1],[45],[0],[0],0.0,0.0,0,0,0.0,0.0,0.0,0,0,[0],[0],[0],[0],[0],2,2,1,2,2,1,0.0,1,0.0,5.06553125,330.90700561526563,33,1,0.0,0,0,0,0,0.137,0.0,0.188,0.0,0.0,0,-1,0,0,0,0,25000.0,78.53981633974483,0,0.5,CS,31.788609728894674,1.0,23.788609728894674,39.84,2.77,3.737766339609671,3.4028620132306573,3.601,3.2783499545675805,4.859096241492573,3.2783499545675805,1.9854243395726687,1.9389999999999998,2.6790802405402467,29537.85095026247,0.0,1.8679365327209652,1.8679365327209652,0.0,1.9944772948081164,1.9944772948081164,0.0,3.862413827529082,3.862413827529082,29924.743573119613,-3.856820653388949e-05,-3.856820653388949e-05,-0.00015871553265201635,-0.00015871553265201635,-0.00019728373918590585,-0.00019728373918590585,-0.00019728373918590585,1,0,7.126925851521852,0.0,100.0,0.0,209.99999999999997,209.99999999999997,78.53981633974483,0.0037399912542735642,0.0037399912542735642,0.0,0.0,0.0,0.0,0.0,0.0,0.0,40.0,35.0,210.0,50.0,0.0,0.0,126.60520840441089,130272750.68387306,1055739.460307414,1028968.3364980299,25.0,0.625,0.64453125,0.0,0.0,0.0,-0.00018727409530404316,2.836320485103813,33.0672,1082860.9495174412,1055402.0871391823,0.0,3.5499971446535104,0.0,2.9010713731048265,2,0.0,3.684826390723781,5.105376873186863,14.376021702821681,43.21103912474504,0.000381487109320387,0.0,44.462283343826215,0.00039689788633128734,0.0018347569932780298,0.0,240.44866964372116,0.0,44.064224862803016,0.0002851323594663506,209.99999999999997,0.0,78.53981633974483,4446.128334382621,0.0,9000.0,78.53981633974483,0.0,10.0,0.008726646259971648,90.0,9000.0,78.53981633974483,0.0,10.0,0.008726646259971648,90.0,10000.000000000005,78.53981633974483,0.0,10.0,0.007853981633974478,100.00000000000007,31.41592653589793,0.0,12339.47915955891,78.53981633974483,0.0,0.555146414538807,0.7301171126453961,1.374700111449489
4752,6261,29,350-20-1,4,0,Experimental and numerical research into cracking behavior in a reinforced concrete beam subjected to a restrained imposed curvature,2022,0,The Netherlands,Eindhoven University of Technology,Structures Laboratory,I. Cornelissen,3500.0,3000.0,1500.0,1500.0,350.0,100,[6],[40],65.0,[0],2,34.2707,"[2,150x150x150,1]",[40],1.9873897446069135,"[2,150x150x150,2]",[28],31861.99065164257,"[3,500x100x100,1]",[36],"[3,2,0,2,0,8,0,0,0]",214704.0,2,598.0,[20],[310],[1],[40],[0],[0],0.0,0.0,0,0,0.0,0.0,0.0,0,0,[0],[0],[0],[0],[0],2,2,1,2,2,1,0.0,1,0.0,13.98034375,160.62962605538334,40,1,0.0,0,0,0,0,0.089,0.0,0.102,0.0,0.0,0,-1,0,0,0,0,35000.0,314.1592653589793,0,0.5,CS,31.583056022749556,1.0,23.583056022749556,41.29,2.77,3.5346820356895927,2.5360255697385505,3.601,2.5836066679889877,4.595086646396471,2.5836066679889877,2.0363813166334586,1.9389999999999998,2.598541681486717,29537.85095026247,0.0,1.907326503530671,1.907326503530671,0.0,1.9967752953123774,1.9967752953123774,0.0,3.9041017988430484,3.9041017988430484,30344.75300156435,-4.010070650448002e-05,-4.010070650448002e-05,-0.00016054257483436764,-0.00016054257483436764,-0.00020064328133884767,-0.00020064328133884767,-0.00020064328133884767,1,0,6.738562017277205,0.0,100.0,0.0,310.0,310.0,314.1592653589793,0.010134169850289655,0.010134169850289655,0.0,0.0,0.0,0.0,0.0,0.0,0.0,40.0,30.0,310.0,50.0,0.0,0.0,181.61310768216927,358822328.42922544,2130939.7868804852,1975751.2715281537,25.0,0.875,0.90234375,0.0,0.0,0.0,-0.00017171456711976933,2.909116166619227,34.2707,2307415.946198169,2139375.3205571254,0.0,5.961455224421709,0.0,5.995916512723054,2,0.0,5.851665839581028,5.236409099914608,14.635295521444041,95.33532306443225,0.00033084937411693847,0.0,97.41175058469183,0.0003428132545783063,0.0008889132915747682,0.0,67.05019146502694,0.0,96.02849101379857,0.00014015353035891042,310.0,0.0,314.1592653589793,9741.075058469187,0.0,14000.0,314.1592653589793,0.0,20.0,0.02243994752564138,140.0,14000.0,314.1592653589793,0.0,20.0,0.02243994752564138,140.0,10000.0,314.1592653589793,0.0,20.0,0.031415926535897934,100.0,62.83185307179586,0.0,16838.68923178307,314.1592653589793,0.0,0.5337102830776412,0.6068616559433123,2.3891220266605266
4753,6262,29,350-20-1,5,0,Experimental and numerical research into cracking behavior in a reinforced concrete beam subjected to a restrained imposed curvature,2022,0,The Netherlands,Eindhoven University of Technology,Structures Laboratory,I. Cornelissen,3500.0,3000.0,1500.0,1500.0,350.0,100,[6],[40],65.0,[0],2,34.2707,"[2,150x150x150,1]",[40],1.9873897446069135,"[2,150x150x150,2]",[28],31861.99065164257,"[3,500x100x100,1]",[36],"[3,2,0,2,0,8,0,0,0]",214704.0,2,598.0,[20],[310],[1],[40],[0],[0],0.0,0.0,0,0,0.0,0.0,0.0,0,0,[0],[0],[0],[0],[0],2,2,1,2,2,1,0.0,1,0.0,16.92134375,194.6276092498548,40,1,0.0,0,0,0,0,0.118,0.0,0.132,0.0,0.0,0,-1,0,0,0,0,35000.0,314.1592653589793,0,0.5,CS,31.583056022749556,1.0,23.583056022749556,41.29,2.77,3.5346820356895927,2.5360255697385505,3.601,2.5836066679889877,4.595086646396471,2.5836066679889877,2.0363813166334586,1.9389999999999998,2.598541681486717,29537.85095026247,0.0,1.907326503530671,1.907326503530671,0.0,1.9967752953123774,1.9967752953123774,0.0,3.9041017988430484,3.9041017988430484,30344.75300156435,-4.010070650448002e-05,-4.010070650448002e-05,-0.00016054257483436764,-0.00016054257483436764,-0.00020064328133884767,-0.00020064328133884767,-0.00020064328133884767,1,0,6.738562017277205,0.0,100.0,0.0,310.0,310.0,314.1592653589793,0.010134169850289655,0.010134169850289655,0.0,0.0,0.0,0.0,0.0,0.0,0.0,40.0,30.0,310.0,50.0,0.0,0.0,181.61310768216927,358822328.42922544,2130939.7868804852,1975751.2715281537,25.0,0.875,0.90234375,0.0,0.0,0.0,-0.00017171456711976933,2.909116166619227,34.2707,2307415.946198169,2139375.3205571254,0.0,5.961455224421709,0.0,5.995916512723054,2,0.0,5.851665839581028,5.236409099914608,14.635295521444041,95.33532306443225,0.0004004490940292558,0.0,97.94206919096719,0.0004186769656503479,0.0010774823373750398,0.0,67.05019146502694,0.0,96.02849101379857,0.00014015353035891042,310.0,0.0,314.1592653589793,9794.10691909672,0.0,14000.0,314.1592653589793,0.0,20.0,0.02243994752564138,140.0,14000.0,314.1592653589793,0.0,20.0,0.02243994752564138,140.0,10000.0,314.1592653589793,0.0,20.0,0.031415926535897934,100.0,62.83185307179586,0.0,16838.68923178307,314.1592653589793,0.0,0.5212907981551049,0.5784472198132559,2.8917139518704205
4754,6263,29,350-20-1,6,0,Experimental and numerical research into cracking behavior in a reinforced concrete beam subjected to a restrained imposed curvature,2022,0,The Netherlands,Eindhoven University of Technology,Structures Laboratory,I. Cornelissen,3500.0,3000.0,1500.0,1500.0,350.0,100,[6],[40],65.0,[0],2,34.2707,"[2,150x150x150,1]",[40],1.9873897446069135,"[2,150x150x150,2]",[28],31861.99065164257,"[3,500x100x100,1]",[36],"[3,2,0,2,0,8,0,0,0]",214704.0,2,598.0,[20],[310],[1],[40],[0],[0],0.0,0.0,0,0,0.0,0.0,0.0,0,0,[0],[0],[0],[0],[0],2,2,1,2,2,1,0.0,1,0.0,19.88134375,228.92836979721167,40,1,0.0,0,0,0,0,0.15,0.0,0.158,0.0,0.0,0,-1,0,0,0,0,35000.0,314.1592653589793,0,0.5,CS,31.583056022749556,1.0,23.583056022749556,41.29,2.77,3.5346820356895927,2.5360255697385505,3.601,2.5836066679889877,4.595086646396471,2.5836066679889877,2.0363813166334586,1.9389999999999998,2.598541681486717,29537.85095026247,0.0,1.907326503530671,1.907326503530671,0.0,1.9967752953123774,1.9967752953123774,0.0,3.9041017988430484,3.9041017988430484,30344.75300156435,-4.010070650448002e-05,-4.010070650448002e-05,-0.00016054257483436764,-0.00016054257483436764,-0.00020064328133884767,-0.00020064328133884767,-0.00020064328133884767,1,0,6.738562017277205,0.0,100.0,0.0,310.0,310.0,314.1592653589793,0.010134169850289655,0.010134169850289655,0.0,0.0,0.0,0.0,0.0,0.0,0.0,40.0,30.0,310.0,50.0,0.0,0.0,181.61310768216927,358822328.42922544,2130939.7868804852,1975751.2715281537,25.0,0.875,0.90234375,0.0,0.0,0.0,-0.00017171456711976933,2.909116166619227,34.2707,2307415.946198169,2139375.3205571254,0.0,5.961455224421709,0.0,5.995916512723054,2,0.0,5.851665839581028,5.236409099914608,14.635295521444041,95.33532306443225,0.0004704984551106768,0.0,98.49364504751252,0.0004965286006324958,0.0012679000600952198,0.0,67.05019146502694,0.0,96.02849101379857,0.00014015353035891042,310.0,0.0,314.1592653589793,9849.264504751256,0.0,14000.0,314.1592653589793,0.0,20.0,0.02243994752564138,140.0,14000.0,314.1592653589793,0.0,20.0,0.02243994752564138,140.0,10000.0,314.1592653589793,0.0,20.0,0.031415926535897934,100.0,62.83185307179586,0.0,16838.68923178307,314.1592653589793,0.0,0.5144998945396599,0.5612801771057881,3.3975528157334898
4755,6264,29,350-20-1,7,0,Experimental and numerical research into cracking behavior in a reinforced concrete beam subjected to a restrained imposed curvature,2022,0,The Netherlands,Eindhoven University of Technology,Structures Laboratory,I. Cornelissen,3500.0,3000.0,1500.0,1500.0,350.0,100,[6],[40],65.0,[0],2,34.2707,"[2,150x150x150,1]",[40],1.9873897446069135,"[2,150x150x150,2]",[28],31861.99065164257,"[3,500x100x100,1]",[36],"[3,2,0,2,0,8,0,0,0]",214704.0,2,598.0,[20],[310],[1],[40],[0],[0],0.0,0.0,0,0,0.0,0.0,0.0,0,0,[0],[0],[0],[0],[0],2,2,1,2,2,1,0.0,1,0.0,22.82934375,263.17868006540454,40,1,0.0,0,0,0,0,0.183,0.0,0.195,0.0,0.0,0,-1,0,0,0,0,35000.0,314.1592653589793,0,0.5,CS,31.583056022749556,1.0,23.583056022749556,41.29,2.77,3.5346820356895927,2.5360255697385505,3.601,2.5836066679889877,4.595086646396471,2.5836066679889877,2.0363813166334586,1.9389999999999998,2.598541681486717,29537.85095026247,0.0,1.907326503530671,1.907326503530671,0.0,1.9967752953123774,1.9967752953123774,0.0,3.9041017988430484,3.9041017988430484,30344.75300156435,-4.010070650448002e-05,-4.010070650448002e-05,-0.00016054257483436764,-0.00016054257483436764,-0.00020064328133884767,-0.00020064328133884767,-0.00020064328133884767,1,0,6.738562017277205,0.0,100.0,0.0,310.0,310.0,314.1592653589793,0.010134169850289655,0.010134169850289655,0.0,0.0,0.0,0.0,0.0,0.0,0.0,40.0,30.0,310.0,50.0,0.0,0.0,181.61310768216927,358822328.42922544,2130939.7868804852,1975751.2715281537,25.0,0.875,0.90234375,0.0,0.0,0.0,-0.00017171456711976933,2.909116166619227,34.2707,2307415.946198169,2139375.3205571254,0.0,5.961455224421709,0.0,5.995916512723054,2,0.0,5.851665839581028,5.236409099914608,14.635295521444041,95.33532306443225,0.0005402638322958218,0.0,99.06210140433217,0.0005756566024924713,0.0014582171798736463,0.0,67.05019146502694,0.0,96.02849101379857,0.00014015353035891042,310.0,0.0,314.1592653589793,9906.110140433218,0.0,14000.0,314.1592653589793,0.0,20.0,0.02243994752564138,140.0,14000.0,314.1592653589793,0.0,20.0,0.02243994752564138,140.0,10000.0,314.1592653589793,0.0,20.0,0.031415926535897934,100.0,62.83185307179586,0.0,16838.68923178307,314.1592653589793,0.0,0.5104489559308164,0.5500420485393747,3.901340981499817
4756,6265,29,350-20-1,8,0,Experimental and numerical research into cracking behavior in a reinforced concrete beam subjected to a restrained imposed curvature,2022,0,The Netherlands,Eindhoven University of Technology,Structures Laboratory,I. Cornelissen,3500.0,3000.0,1500.0,1500.0,350.0,100,[6],[40],65.0,[0],2,34.2707,"[2,150x150x150,1]",[40],1.9873897446069135,"[2,150x150x150,2]",[28],31861.99065164257,"[3,500x100x100,1]",[36],"[3,2,0,2,0,8,0,0,0]",214704.0,2,598.0,[20],[310],[1],[40],[0],[0],0.0,0.0,0,0,0.0,0.0,0.0,0,0,[0],[0],[0],[0],[0],2,2,1,2,2,1,0.0,1,0.0,25.77134375,297.45380358689647,40,1,0.0,0,0,0,0,0.214,0.0,0.231,158.0,170.0,0,-1,0,0,0,0,35000.0,314.1592653589793,0,0.5,CS,31.583056022749556,1.0,23.583056022749556,41.29,2.77,3.5346820356895927,2.5360255697385505,3.601,2.5836066679889877,4.595086646396471,2.5836066679889877,2.0363813166334586,1.9389999999999998,2.598541681486717,29537.85095026247,0.0,1.907326503530671,1.907326503530671,0.0,1.9967752953123774,1.9967752953123774,0.0,3.9041017988430484,3.9041017988430484,30344.75300156435,-4.010070650448002e-05,-4.010070650448002e-05,-0.00016054257483436764,-0.00016054257483436764,-0.00020064328133884767,-0.00020064328133884767,-0.00020064328133884767,1,0,6.738562017277205,0.0,100.0,0.0,310.0,310.0,314.1592653589793,0.010134169850289655,0.010134169850289655,0.0,0.0,0.0,0.0,0.0,0.0,0.0,40.0,30.0,310.0,50.0,0.0,0.0,181.61310768216927,358822328.42922544,2130939.7868804852,1975751.2715281537,25.0,0.875,0.90234375,0.0,0.0,0.0,-0.00017171456711976933,2.909116166619227,34.2707,2307415.946198169,2139375.3205571254,0.0,5.961455224421709,0.0,5.995916512723054,2,0.0,5.851665839581028,5.236409099914608,14.635295521444041,95.33532306443225,0.0006098872175328288,0.0,99.6499149930522,0.0006563169671865544,0.0016488625056841442,0.0,67.05019146502694,0.0,96.02849101379857,0.00014015353035891042,310.0,0.0,314.1592653589793,9964.891499305224,0.0,14000.0,314.1592653589793,0.0,20.0,0.02243994752564138,140.0,14000.0,314.1592653589793,0.0,20.0,0.02243994752564138,140.0,10000.0,314.1592653589793,0.0,20.0,0.031415926535897934,100.0,62.83185307179586,0.0,16838.68923178307,314.1592653589793,0.0,0.5078477963567286,0.5421667963560589,4.404103798217773
4760,6269,29,350-20-2,4,0,Experimental and numerical research into cracking behavior in a reinforced concrete beam subjected to a restrained imposed curvature,2022,0,The Netherlands,Eindhoven University of Technology,Structures Laboratory,I. Cornelissen,3500.0,3000.0,1500.0,1500.0,350.0,100,[6],[42],65.0,[0],2,34.619299999999996,"[2,150x150x150,1]",[42],1.9870952559108916,"[2,150x150x150,2]",[28],31968.17102312285,"[3,500x100x100,1]",[36],"[3,2,0,2,0,8,0,0,0]",214704.0,2,598.0,[20],[310],[1],[40],[0],[0],0.0,0.0,0,0,0.0,0.0,0.0,0,0,[0],[0],[0],[0],[0],2,2,1,2,2,1,0.0,1,0.0,13.95834375,160.33986178809218,42,1,0.0,0,0,0,0,0.054,0.0,0.071,0.0,0.0,0,-1,0,0,0,0,35000.0,314.1592653589793,0,0.5,CS,31.584282906424157,1.0,23.584282906424157,41.709999999999994,2.77,3.5346820356895927,2.5356497849358277,3.601,2.5832238326841592,4.595086646396471,2.5832238326841592,2.048736787461875,1.9389999999999998,2.6143079850172914,29537.85095026247,0.0,1.915108434176859,1.915108434176859,0.0,2.0088383546271857,2.0088383546271857,0.0,3.9239467888040447,3.9239467888040447,30445.877164878904,-4.0588296456678784e-05,-4.0588296456678784e-05,-0.00016386336839353113,-0.00016386336839353113,-0.0002044516648502099,-0.0002044516648502099,-0.0002044516648502099,1,0,6.716180285844404,0.0,100.0,0.0,310.0,310.0,314.1592653589793,0.010134169850289655,0.010134169850289655,0.0,0.0,0.0,0.0,0.0,0.0,0.0,40.0,30.0,310.0,50.0,0.0,0.0,181.58857381011381,358810992.33646274,2130562.043527251,1975955.78184159,25.0,0.875,0.90234375,0.0,0.0,0.0,-0.0001750576909928789,2.926766839231251,34.619299999999996,2306391.4765587375,2139025.984782643,0.0,5.957925429746139,0.0,6.029617653743329,2,0.0,5.848201051513988,5.268180310616252,14.709541971115211,95.20561612575328,0.00032962888641352455,0.0,97.24872571017028,0.0003413603841988319,0.0008872020838140148,0.0,66.99875107546572,0.0,95.89293962479566,0.00013975978214436605,310.0,0.0,314.1592653589793,9724.77257101703,0.0,14000.0,314.1592653589793,0.0,20.0,0.02243994752564138,140.0,14000.0,314.1592653589793,0.0,20.0,0.02243994752564138,140.0,10000.0,314.1592653589793,0.0,20.0,0.031415926535897934,100.0,62.83185307179586,0.0,16841.14261898862,314.1592653589793,0.0,0.5337847464017076,0.607031553794208,2.3867756301549257
4761,6270,29,350-20-2,5,0,Experimental and numerical research into cracking behavior in a reinforced concrete beam subjected to a restrained imposed curvature,2022,0,The Netherlands,Eindhoven University of Technology,Structures Laboratory,I. Cornelissen,3500.0,3000.0,1500.0,1500.0,350.0,100,[6],[42],65.0,[0],2,34.619299999999996,"[2,150x150x150,1]",[42],1.9870952559108916,"[2,150x150x150,2]",[28],31968.17102312285,"[3,500x100x100,1]",[36],"[3,2,0,2,0,8,0,0,0]",214704.0,2,598.0,[20],[310],[1],[40],[0],[0],0.0,0.0,0,0,0.0,0.0,0.0,0,0,[0],[0],[0],[0],[0],2,2,1,2,2,1,0.0,1,0.0,16.91734375,194.53415105678584,42,1,0.0,0,0,0,0,0.076,0.0,0.104,0.0,0.0,0,-1,0,0,0,0,35000.0,314.1592653589793,0,0.5,CS,31.584282906424157,1.0,23.584282906424157,41.709999999999994,2.77,3.5346820356895927,2.5356497849358277,3.601,2.5832238326841592,4.595086646396471,2.5832238326841592,2.048736787461875,1.9389999999999998,2.6143079850172914,29537.85095026247,0.0,1.915108434176859,1.915108434176859,0.0,2.0088383546271857,2.0088383546271857,0.0,3.9239467888040447,3.9239467888040447,30445.877164878904,-4.0588296456678784e-05,-4.0588296456678784e-05,-0.00016386336839353113,-0.00016386336839353113,-0.0002044516648502099,-0.0002044516648502099,-0.0002044516648502099,1,0,6.716180285844404,0.0,100.0,0.0,310.0,310.0,314.1592653589793,0.010134169850289655,0.010134169850289655,0.0,0.0,0.0,0.0,0.0,0.0,0.0,40.0,30.0,310.0,50.0,0.0,0.0,181.58857381011381,358810992.33646274,2130562.043527251,1975955.78184159,25.0,0.875,0.90234375,0.0,0.0,0.0,-0.0001750576909928789,2.926766839231251,34.619299999999996,2306391.4765587375,2139025.984782643,0.0,5.957925429746139,0.0,6.029617653743329,2,0.0,5.848201051513988,5.268180310616252,14.709541971115211,95.20561612575328,0.00039950622231862574,0.0,97.77273458163617,0.0004174190856152886,0.0010768285754580176,0.0,66.99875107546572,0.0,95.89293962479566,0.00013975978214436603,310.0,0.0,314.1592653589793,9777.17345816362,0.0,14000.0,314.1592653589793,0.0,20.0,0.02243994752564138,140.0,14000.0,314.1592653589793,0.0,20.0,0.02243994752564138,140.0,10000.0,314.1592653589793,0.0,20.0,0.031415926535897934,100.0,62.83185307179586,0.0,16841.14261898862,314.1592653589793,0.0,0.5212681736711616,0.5783990770142071,2.8927431873465466
4762,6271,29,350-20-2,6,0,Experimental and numerical research into cracking behavior in a reinforced concrete beam subjected to a restrained imposed curvature,2022,0,The Netherlands,Eindhoven University of Technology,Structures Laboratory,I. Cornelissen,3500.0,3000.0,1500.0,1500.0,350.0,100,[6],[42],65.0,[0],2,34.619299999999996,"[2,150x150x150,1]",[42],1.9870952559108916,"[2,150x150x150,2]",[28],31968.17102312285,"[3,500x100x100,1]",[36],"[3,2,0,2,0,8,0,0,0]",214704.0,2,598.0,[20],[310],[1],[40],[0],[0],0.0,0.0,0,0,0.0,0.0,0.0,0,0,[0],[0],[0],[0],[0],2,2,1,2,2,1,0.0,1,0.0,19.87734375,228.8217629794862,42,1,0.0,0,0,0,0,0.096,0.0,0.139,0.0,0.0,0,-1,0,0,0,0,35000.0,314.1592653589793,0,0.5,CS,31.584282906424157,1.0,23.584282906424157,41.709999999999994,2.77,3.5346820356895927,2.5356497849358277,3.601,2.5832238326841592,4.595086646396471,2.5832238326841592,2.048736787461875,1.9389999999999998,2.6143079850172914,29537.85095026247,0.0,1.915108434176859,1.915108434176859,0.0,2.0088383546271857,2.0088383546271857,0.0,3.9239467888040447,3.9239467888040447,30445.877164878904,-4.0588296456678784e-05,-4.0588296456678784e-05,-0.00016386336839353113,-0.00016386336839353113,-0.0002044516648502099,-0.0002044516648502099,-0.0002044516648502099,1,0,6.716180285844404,0.0,100.0,0.0,310.0,310.0,314.1592653589793,0.010134169850289655,0.010134169850289655,0.0,0.0,0.0,0.0,0.0,0.0,0.0,40.0,30.0,310.0,50.0,0.0,0.0,181.58857381011381,358810992.33646274,2130562.043527251,1975955.78184159,25.0,0.875,0.90234375,0.0,0.0,0.0,-0.0001750576909928789,2.926766839231251,34.619299999999996,2306391.4765587375,2139025.984782643,0.0,5.957925429746139,0.0,6.029617653743329,2,0.0,5.848201051513988,5.268180310616252,14.709541971115211,95.20561612575328,0.00046940717340990636,0.0,98.31438606923815,0.000494974606243847,0.0012671389471413206,0.0,66.99875107546572,0.0,95.89293962479566,0.00013975978214436603,310.0,0.0,314.1592653589793,9831.338606923817,0.0,14000.0,314.1592653589793,0.0,20.0,0.02243994752564138,140.0,14000.0,314.1592653589793,0.0,20.0,0.02243994752564138,140.0,10000.0,314.1592653589793,0.0,20.0,0.031415926535897934,100.0,62.83185307179586,0.0,16841.14261898862,314.1592653589793,0.0,0.5144829227402505,0.5612409628939165,3.398881737291527
4763,6272,29,350-20-2,7,0,Experimental and numerical research into cracking behavior in a reinforced concrete beam subjected to a restrained imposed curvature,2022,0,The Netherlands,Eindhoven University of Technology,Structures Laboratory,I. Cornelissen,3500.0,3000.0,1500.0,1500.0,350.0,100,[6],[42],65.0,[0],2,34.619299999999996,"[2,150x150x150,1]",[42],1.9870952559108916,"[2,150x150x150,2]",[28],31968.17102312285,"[3,500x100x100,1]",[36],"[3,2,0,2,0,8,0,0,0]",214704.0,2,598.0,[20],[310],[1],[40],[0],[0],0.0,0.0,0,0,0.0,0.0,0.0,0,0,[0],[0],[0],[0],[0],2,2,1,2,2,1,0.0,1,0.0,22.78934375,262.6386048152277,42,1,0.0,0,0,0,0,0.116,0.0,0.173,0.0,0.0,0,-1,0,0,0,0,35000.0,314.1592653589793,0,0.5,CS,31.584282906424157,1.0,23.584282906424157,41.709999999999994,2.77,3.5346820356895927,2.5356497849358277,3.601,2.5832238326841592,4.595086646396471,2.5832238326841592,2.048736787461875,1.9389999999999998,2.6143079850172914,29537.85095026247,0.0,1.915108434176859,1.915108434176859,0.0,2.0088383546271857,2.0088383546271857,0.0,3.9239467888040447,3.9239467888040447,30445.877164878904,-4.0588296456678784e-05,-4.0588296456678784e-05,-0.00016386336839353113,-0.00016386336839353113,-0.0002044516648502099,-0.0002044516648502099,-0.0002044516648502099,1,0,6.716180285844404,0.0,100.0,0.0,310.0,310.0,314.1592653589793,0.010134169850289655,0.010134169850289655,0.0,0.0,0.0,0.0,0.0,0.0,0.0,40.0,30.0,310.0,50.0,0.0,0.0,181.58857381011381,358810992.33646274,2130562.043527251,1975955.78184159,25.0,0.875,0.90234375,0.0,0.0,0.0,-0.0001750576909928789,2.926766839231251,34.619299999999996,2306391.4765587375,2139025.984782643,0.0,5.957925429746139,0.0,6.029617653743329,2,0.0,5.848201051513988,5.268180310616252,14.709541971115211,95.20561612575328,0.0005381745955645716,0.0,98.86556738921728,0.0005728018668772892,0.001455008812828743,0.0,66.99875107546572,0.0,95.89293962479566,0.00013975978214436603,310.0,0.0,314.1592653589793,9886.456738921732,0.0,14000.0,314.1592653589793,0.0,20.0,0.02243994752564138,140.0,14000.0,314.1592653589793,0.0,20.0,0.02243994752564138,140.0,10000.0,314.1592653589793,0.0,20.0,0.031415926535897934,100.0,62.83185307179586,0.0,16841.14261898862,314.1592653589793,0.0,0.5104748834895474,0.5501228741604663,3.896812635075238
4764,6273,29,350-20-2,8,0,Experimental and numerical research into cracking behavior in a reinforced concrete beam subjected to a restrained imposed curvature,2022,0,The Netherlands,Eindhoven University of Technology,Structures Laboratory,I. Cornelissen,3500.0,3000.0,1500.0,1500.0,350.0,100,[6],[42],65.0,[0],2,34.619299999999996,"[2,150x150x150,1]",[42],1.9870952559108916,"[2,150x150x150,2]",[28],31968.17102312285,"[3,500x100x100,1]",[36],"[3,2,0,2,0,8,0,0,0]",214704.0,2,598.0,[20],[310],[1],[40],[0],[0],0.0,0.0,0,0,0.0,0.0,0.0,0,0,[0],[0],[0],[0],[0],2,2,1,2,2,1,0.0,1,0.0,25.72234375,296.790872845987,42,1,0.0,0,0,0,0,0.134,0.0,0.205,119.0,150.0,0,-1,0,0,0,0,35000.0,314.1592653589793,0,0.5,CS,31.584282906424157,1.0,23.584282906424157,41.709999999999994,2.77,3.5346820356895927,2.5356497849358277,3.601,2.5832238326841592,4.595086646396471,2.5832238326841592,2.048736787461875,1.9389999999999998,2.6143079850172914,29537.85095026247,0.0,1.915108434176859,1.915108434176859,0.0,2.0088383546271857,2.0088383546271857,0.0,3.9239467888040447,3.9239467888040447,30445.877164878904,-4.0588296456678784e-05,-4.0588296456678784e-05,-0.00016386336839353113,-0.00016386336839353113,-0.0002044516648502099,-0.0002044516648502099,-0.0002044516648502099,1,0,6.716180285844404,0.0,100.0,0.0,310.0,310.0,314.1592653589793,0.010134169850289655,0.010134169850289655,0.0,0.0,0.0,0.0,0.0,0.0,0.0,40.0,30.0,310.0,50.0,0.0,0.0,181.58857381011381,358810992.33646274,2130562.043527251,1975955.78184159,25.0,0.875,0.90234375,0.0,0.0,0.0,-0.0001750576909928789,2.926766839231251,34.619299999999996,2306391.4765587375,2139025.984782643,0.0,5.957925429746139,0.0,6.029617653743329,2,0.0,5.848201051513988,5.268180310616252,14.709541971115211,95.20561612575328,0.0006074379366290062,0.0,99.4405061067729,0.000652828195807773,0.001644926285523835,0.0,66.99875107546572,0.0,95.89293962479566,0.00013975978214436605,310.0,0.0,314.1592653589793,9943.950610677291,0.0,14000.0,314.1592653589793,0.0,20.0,0.02243994752564138,140.0,14000.0,314.1592653589793,0.0,20.0,0.02243994752564138,140.0,10000.0,314.1592653589793,0.0,20.0,0.031415926535897934,100.0,62.83185307179586,0.0,16841.14261898862,314.1592653589793,0.0,0.5078698041409142,0.5422414376158118,4.398334380679504
4765,6292,30,S2UND,1,0,The effect of chloride induced corrosion on parking garage structures,2023,0,The Netherlands,Eindhoven University of Technology,Structures Laboratory,Floor Thijssen,2500.0,2100.0,1200.0,1200.0,300.0,200,[2],[0],65.0,[0],2,45.64743670897512,"[2,150x150x150,1]","[28,44]",2.999946411099376,"[0,0,0]",[0],40366.78065285267,"[3,500x100x100,1]",[0],"[0,0,0,0,0,8,0,0,0]",217000.0,2,601.0,[16],[252],[1],[92],[0],[0],0.0,0.0,0,0,0.0,0.0,0.0,0,0,[0],[0],[0],[0],[0],2,2,1,2,2,1,0.0,1,0.0,11.736875,247.44656906479761,47,1,0.0,0,0,0,0,0.114,0.0,0.164,0.0,0.0,0,-1,1,-1,-1,0,60000.0,201.06192982974676,0,0.4,CN,41.666,1.0955560099115615,33.666,54.99691169756039,3.127871724358316,4.089733808286551,3.9224697627387544,4.0662332416658105,3.8999303344291887,5.316653950772517,3.8999303344291887,2.3127448657011387,2.189510207050821,3.023944618169885,37304.0,0.0,1.5923995581608534,1.5923995581608534,0.0,1.1858695905853547,1.1858695905853547,0.0,2.778269148746208,2.778269148746208,38444.55300271683,-5.616386325801256e-05,-5.616386325801256e-05,-0.00012647627009455112,-0.00012647627009455112,-0.0001826401333525637,-0.0001826401333525637,-0.0001826401333525637,1,0,5.37570736359093,0.0,200.0,0.0,252.0,252.0,201.06192982974676,0.003989324004558467,0.003989324004558467,0.0,0.0,0.0,0.0,0.0,0.0,0.0,48.0,40.0,252.0,100.0,0.0,0.0,151.47402603926878,450130365.1658666,3030650.822629021,2971667.0041448087,25.0,1.5,0.7368749999999998,0.0,0.0,0.0,-0.00017510981211563703,3.3039212367159125,45.64743670897512,3090510.2125887135,3030361.385134944,0.0,12.052774526937924,0.0,9.345531724756707,1,0.0,12.122432860314548,5.947058226088643,16.890721696573372,47.06429406483599,0.000261427469969405,0.0,47.737911263791794,0.0002665000819829924,0.0014082699797632605,0.0,255.59394481413977,0.0,47.77052840290488,0.0002755068862886142,252.0,0.0,201.06192982974676,9547.382252758365,0.0,20480.0,201.06192982974676,0.0,16.0,0.009817477042468103,128.0,20480.0,201.06192982974676,0.0,16.0,0.009817477042468103,128.0,19200.0,201.06192982974676,0.0,16.0,0.010471975511965976,120.0,50.26548245743669,0.0,29705.194792146245,201.06192982974676,0.0,1.0,1.0,0.9681946796689007
4766,6293,30,S2UND,2,0,The effect of chloride induced corrosion on parking garage structures,2023,0,The Netherlands,Eindhoven University of Technology,Structures Laboratory,Floor Thijssen,2500.0,2100.0,1200.0,1200.0,300.0,200,[2],[0],65.0,[0],2,45.64743670897512,"[2,150x150x150,1]","[28,44]",2.999946411099376,"[0,0,0]",[0],40366.78065285267,"[3,500x100x100,1]",[0],"[0,0,0,0,0,8,0,0,0]",217000.0,2,601.0,[16],[252],[1],[92],[0],[0],0.0,0.0,0,0,0.0,0.0,0.0,0,0,[0],[0],[0],[0],[0],2,2,1,2,2,1,0.0,1,0.0,12.336875,260.12595714521444,47,1,0.0,0,0,0,0,0.13,0.0,0.182,0.0,0.0,0,-1,1,-1,-1,0,60000.0,201.06192982974676,0,0.4,CN,41.666,1.0955560099115615,33.666,54.99691169756039,3.127871724358316,4.089733808286551,3.9224697627387544,4.0662332416658105,3.8999303344291887,5.316653950772517,3.8999303344291887,2.3127448657011387,2.189510207050821,3.023944618169885,37304.0,0.0,1.5923995581608534,1.5923995581608534,0.0,1.1858695905853547,1.1858695905853547,0.0,2.778269148746208,2.778269148746208,38444.55300271683,-5.616386325801256e-05,-5.616386325801256e-05,-0.00012647627009455112,-0.00012647627009455112,-0.0001826401333525637,-0.0001826401333525637,-0.0001826401333525637,1,0,5.37570736359093,0.0,200.0,0.0,252.0,252.0,201.06192982974676,0.003989324004558467,0.003989324004558467,0.0,0.0,0.0,0.0,0.0,0.0,0.0,48.0,40.0,252.0,100.0,0.0,0.0,151.47402603926878,450130365.1658666,3030650.822629021,2971667.0041448087,25.0,1.5,0.7368749999999998,0.0,0.0,0.0,-0.00017510981211563703,3.3039212367159125,45.64743670897512,3090510.2125887135,3030361.385134944,0.0,12.052774526937924,0.0,9.345531724756707,2,0.0,12.122432860314548,5.947058226088643,16.890721696573372,47.06429406483599,0.000274791886134836,0.0,47.78871771154046,0.00028052372846239254,0.0014805011026850382,0.0,255.59394481413977,0.0,47.77052840290488,0.0002755068862886142,252.0,0.0,201.06192982974676,9557.5435423081,0.0,20480.0,201.06192982974676,0.0,16.0,0.009817477042468103,128.0,20480.0,201.06192982974676,0.0,16.0,0.009817477042468103,128.0,19200.0,201.06192982974676,0.0,16.0,0.010471975511965976,120.0,50.26548245743669,0.0,29705.194792146245,201.06192982974676,0.0,0.8594602312778317,1.0149341859754155,1.0176896949776042
4767,6294,30,S2UND,3,0,The effect of chloride induced corrosion on parking garage structures,2023,0,The Netherlands,Eindhoven University of Technology,Structures Laboratory,Floor Thijssen,2500.0,2100.0,1200.0,1200.0,300.0,200,[2],[0],65.0,[0],2,45.64743670897512,"[2,150x150x150,1]","[28,44]",2.999946411099376,"[0,0,0]",[0],40366.78065285267,"[3,500x100x100,1]",[0],"[0,0,0,0,0,8,0,0,0]",217000.0,2,601.0,[16],[252],[1],[92],[0],[0],0.0,0.0,0,0,0.0,0.0,0.0,0,0,[0],[0],[0],[0],[0],2,2,1,2,2,1,0.0,1,0.0,12.836875,270.6944769921539,47,1,0.0,0,0,0,0,0.148,0.0,0.206,0.0,0.0,0,-1,1,-1,-1,0,60000.0,201.06192982974676,0,0.4,CN,41.666,1.0955560099115615,33.666,54.99691169756039,3.127871724358316,4.089733808286551,3.9224697627387544,4.0662332416658105,3.8999303344291887,5.316653950772517,3.8999303344291887,2.3127448657011387,2.189510207050821,3.023944618169885,37304.0,0.0,1.5923995581608534,1.5923995581608534,0.0,1.1858695905853547,1.1858695905853547,0.0,2.778269148746208,2.778269148746208,38444.55300271683,-5.616386325801256e-05,-5.616386325801256e-05,-0.00012647627009455112,-0.00012647627009455112,-0.0001826401333525637,-0.0001826401333525637,-0.0001826401333525637,1,0,5.37570736359093,0.0,200.0,0.0,252.0,252.0,201.06192982974676,0.003989324004558467,0.003989324004558467,0.0,0.0,0.0,0.0,0.0,0.0,0.0,48.0,40.0,252.0,100.0,0.0,0.0,151.47402603926878,450130365.1658666,3030650.822629021,2971667.0041448087,25.0,1.5,0.7368749999999998,0.0,0.0,0.0,-0.00017510981211563703,3.3039212367159125,45.64743670897512,3090510.2125887135,3030361.385134944,0.0,12.052774526937924,0.0,9.345531724756707,2,0.0,12.122432860314548,5.947058226088643,16.890721696573372,47.06429406483599,0.00028592889960602847,0.0,47.831262896300544,0.0002922417543978082,0.0015407126986221517,0.0,255.59394481413977,0.0,47.77052840290488,0.0002755068862886142,252.0,0.0,201.06192982974676,9566.052579260111,0.0,20480.0,201.06192982974676,0.0,16.0,0.009817477042468103,128.0,20480.0,201.06192982974676,0.0,16.0,0.009817477042468103,128.0,19200.0,201.06192982974676,0.0,16.0,0.010471975511965976,120.0,50.26548245743669,0.0,29705.194792146245,201.06192982974676,0.0,0.7572644149002798,0.9705534555000683,1.0589355410681907
4768,6295,30,S2UND,4,0,The effect of chloride induced corrosion on parking garage structures,2023,0,The Netherlands,Eindhoven University of Technology,Structures Laboratory,Floor Thijssen,2500.0,2100.0,1200.0,1200.0,300.0,200,[2],[0],65.0,[0],2,45.64743670897512,"[2,150x150x150,1]","[28,44]",2.999946411099376,"[0,0,0]",[0],40366.78065285267,"[3,500x100x100,1]",[0],"[0,0,0,0,0,8,0,0,0]",217000.0,2,601.0,[16],[252],[1],[92],[0],[0],0.0,0.0,0,0,0.0,0.0,0.0,0,0,[0],[0],[0],[0],[0],2,2,1,2,2,1,0.0,1,0.0,13.436874999999999,283.379563864191,47,1,0.0,0,0,0,0,0.173,0.0,0.23,0.0,0.0,0,-1,1,-1,-1,0,60000.0,201.06192982974676,0,0.4,CN,41.666,1.0955560099115615,33.666,54.99691169756039,3.127871724358316,4.089733808286551,3.9224697627387544,4.0662332416658105,3.8999303344291887,5.316653950772517,3.8999303344291887,2.3127448657011387,2.189510207050821,3.023944618169885,37304.0,0.0,1.5923995581608534,1.5923995581608534,0.0,1.1858695905853547,1.1858695905853547,0.0,2.778269148746208,2.778269148746208,38444.55300271683,-5.616386325801256e-05,-5.616386325801256e-05,-0.00012647627009455112,-0.00012647627009455112,-0.0001826401333525637,-0.0001826401333525637,-0.0001826401333525637,1,0,5.37570736359093,0.0,200.0,0.0,252.0,252.0,201.06192982974676,0.003989324004558467,0.003989324004558467,0.0,0.0,0.0,0.0,0.0,0.0,0.0,48.0,40.0,252.0,100.0,0.0,0.0,151.47402603926878,450130365.1658666,3030650.822629021,2971667.0041448087,25.0,1.5,0.7368749999999998,0.0,0.0,0.0,-0.00017510981211563703,3.3039212367159125,45.64743670897512,3090510.2125887135,3030361.385134944,0.0,12.052774526937924,0.0,9.345531724756707,2,0.0,12.122432860314548,5.947058226088643,16.890721696573372,47.06429406483599,0.00029929331577145945,0.0,47.8825675042945,0.0003063417058788433,0.00161298961977345,0.0,255.59394481413977,0.0,47.77052840290488,0.0002755068862886142,252.0,0.0,201.06192982974676,9576.313500858907,0.0,20480.0,201.06192982974676,0.0,16.0,0.009817477042468103,128.0,20480.0,201.06192982974676,0.0,16.0,0.009817477042468103,128.0,19200.0,201.06192982974676,0.0,16.0,0.010471975511965976,120.0,50.26548245743669,0.0,29705.194792146245,201.06192982974676,0.0,0.6904926477105084,0.9168868094626047,1.1084305563768941
4769,6296,30,S2UND,5,0,The effect of chloride induced corrosion on parking garage structures,2023,0,The Netherlands,Eindhoven University of Technology,Structures Laboratory,Floor Thijssen,2500.0,2100.0,1200.0,1200.0,300.0,200,[2],[0],65.0,[0],2,45.64743670897512,"[2,150x150x150,1]","[28,44]",2.999946411099376,"[0,0,0]",[0],40366.78065285267,"[3,500x100x100,1]",[0],"[0,0,0,0,0,8,0,0,0]",217000.0,2,601.0,[16],[252],[1],[92],[0],[0],0.0,0.0,0,0,0.0,0.0,0.0,0,0,[0],[0],[0],[0],[0],2,2,1,2,2,1,0.0,1,0.0,13.936874999999999,293.95287723172476,47,1,0.0,0,0,0,0,0.19,0.0,0.253,0.0,0.0,0,-1,1,-1,-1,0,60000.0,201.06192982974676,0,0.4,CN,41.666,1.0955560099115615,33.666,54.99691169756039,3.127871724358316,4.089733808286551,3.9224697627387544,4.0662332416658105,3.8999303344291887,5.316653950772517,3.8999303344291887,2.3127448657011387,2.189510207050821,3.023944618169885,37304.0,0.0,1.5923995581608534,1.5923995581608534,0.0,1.1858695905853547,1.1858695905853547,0.0,2.778269148746208,2.778269148746208,38444.55300271683,-5.616386325801256e-05,-5.616386325801256e-05,-0.00012647627009455112,-0.00012647627009455112,-0.0001826401333525637,-0.0001826401333525637,-0.0001826401333525637,1,0,5.37570736359093,0.0,200.0,0.0,252.0,252.0,201.06192982974676,0.003989324004558467,0.003989324004558467,0.0,0.0,0.0,0.0,0.0,0.0,0.0,48.0,40.0,252.0,100.0,0.0,0.0,151.47402603926878,450130365.1658666,3030650.822629021,2971667.0041448087,25.0,1.5,0.7368749999999998,0.0,0.0,0.0,-0.00017510981211563703,3.3039212367159125,45.64743670897512,3090510.2125887135,3030361.385134944,0.0,12.052774526937924,0.0,9.345531724756707,2,0.0,12.122432860314548,5.947058226088643,16.890721696573372,47.06429406483599,0.00031043032924265196,0.0,47.925532081110454,0.0003181238662977921,0.0016732397293701125,0.0,255.59394481413977,0.0,47.77052840290488,0.0002755068862886142,252.0,0.0,201.06192982974676,9584.906416222095,0.0,20480.0,201.06192982974676,0.0,16.0,0.009817477042468103,128.0,20480.0,201.06192982974676,0.0,16.0,0.009817477042468103,128.0,19200.0,201.06192982974676,0.0,16.0,0.010471975511965976,120.0,50.26548245743669,0.0,29705.194792146245,201.06192982974676,0.0,0.6534528233933143,0.8768554542813315,1.1496764024674804
4770,6297,30,S2UND,6,0,The effect of chloride induced corrosion on parking garage structures,2023,0,The Netherlands,Eindhoven University of Technology,Structures Laboratory,Floor Thijssen,2500.0,2100.0,1200.0,1200.0,300.0,200,[2],[0],65.0,[0],2,45.64743670897512,"[2,150x150x150,1]","[28,44]",2.999946411099376,"[0,0,0]",[0],40366.78065285267,"[3,500x100x100,1]",[0],"[0,0,0,0,0,8,0,0,0]",217000.0,2,601.0,[16],[252],[1],[92],[0],[0],0.0,0.0,0,0,0.0,0.0,0.0,0,0,[0],[0],[0],[0],[0],2,2,1,2,2,1,0.0,1,0.0,14.536875,306.64377062212753,47,1,0.0,0,0,0,0,0.208,0.0,0.282,0.0,0.0,0,-1,1,-1,-1,0,60000.0,201.06192982974676,0,0.4,CN,41.666,1.0955560099115615,33.666,54.99691169756039,3.127871724358316,4.089733808286551,3.9224697627387544,4.0662332416658105,3.8999303344291887,5.316653950772517,3.8999303344291887,2.3127448657011387,2.189510207050821,3.023944618169885,37304.0,0.0,1.5923995581608534,1.5923995581608534,0.0,1.1858695905853547,1.1858695905853547,0.0,2.778269148746208,2.778269148746208,38444.55300271683,-5.616386325801256e-05,-5.616386325801256e-05,-0.00012647627009455112,-0.00012647627009455112,-0.0001826401333525637,-0.0001826401333525637,-0.0001826401333525637,1,0,5.37570736359093,0.0,200.0,0.0,252.0,252.0,201.06192982974676,0.003989324004558467,0.003989324004558467,0.0,0.0,0.0,0.0,0.0,0.0,0.0,48.0,40.0,252.0,100.0,0.0,0.0,151.47402603926878,450130365.1658666,3030650.822629021,2971667.0041448087,25.0,1.5,0.7368749999999998,0.0,0.0,0.0,-0.00017510981211563703,3.3039212367159125,45.64743670897512,3090510.2125887135,3030361.385134944,0.0,12.052774526937924,0.0,9.345531724756707,2,0.0,12.122432860314548,5.947058226088643,16.890721696573372,47.06429406483599,0.000323794745408083,0.0,47.97734515413212,0.0003323014456232342,0.0017455632917169534,0.0,255.59394481413977,0.0,47.77052840290488,0.0002755068862886142,252.0,0.0,201.06192982974676,9595.269030826426,0.0,20480.0,201.06192982974676,0.0,16.0,0.009817477042468103,128.0,20480.0,201.06192982974676,0.0,16.0,0.009817477042468103,128.0,19200.0,201.06192982974676,0.0,16.0,0.010471975511965976,120.0,50.26548245743669,0.0,29705.194792146245,201.06192982974676,0.0,0.6213020586777582,0.8353368259648132,1.199171417776184
4771,6298,30,S2UND,7,0,The effect of chloride induced corrosion on parking garage structures,2023,0,The Netherlands,Eindhoven University of Technology,Structures Laboratory,Floor Thijssen,2500.0,2100.0,1200.0,1200.0,300.0,200,[2],[0],65.0,[0],2,45.64743670897512,"[2,150x150x150,1]","[28,44]",2.999946411099376,"[0,0,0]",[0],40366.78065285267,"[3,500x100x100,1]",[0],"[0,0,0,0,0,8,0,0,0]",217000.0,2,601.0,[16],[252],[1],[92],[0],[0],0.0,0.0,0,0,0.0,0.0,0.0,0,0,[0],[0],[0],[0],[0],2,2,1,2,2,1,0.0,1,0.0,15.036875,317.2219686893194,47,1,0.0,0,0,0,0,0.226,0.0,0.314,0.0,0.0,0,-1,1,-1,-1,0,60000.0,201.06192982974676,0,0.4,CN,41.666,1.0955560099115615,33.666,54.99691169756039,3.127871724358316,4.089733808286551,3.9224697627387544,4.0662332416658105,3.8999303344291887,5.316653950772517,3.8999303344291887,2.3127448657011387,2.189510207050821,3.023944618169885,37304.0,0.0,1.5923995581608534,1.5923995581608534,0.0,1.1858695905853547,1.1858695905853547,0.0,2.778269148746208,2.778269148746208,38444.55300271683,-5.616386325801256e-05,-5.616386325801256e-05,-0.00012647627009455112,-0.00012647627009455112,-0.0001826401333525637,-0.0001826401333525637,-0.0001826401333525637,1,0,5.37570736359093,0.0,200.0,0.0,252.0,252.0,201.06192982974676,0.003989324004558467,0.003989324004558467,0.0,0.0,0.0,0.0,0.0,0.0,0.0,48.0,40.0,252.0,100.0,0.0,0.0,151.47402603926878,450130365.1658666,3030650.822629021,2971667.0041448087,25.0,1.5,0.7368749999999998,0.0,0.0,0.0,-0.00017510981211563703,3.3039212367159125,45.64743670897512,3090510.2125887135,3030361.385134944,0.0,12.052774526937924,0.0,9.345531724756707,2,0.0,12.122432860314548,5.947058226088643,16.890721696573372,47.06429406483599,0.0003349317588792755,0.0,48.02073784820766,0.000344148859376958,0.0018058526283019935,0.0,255.59394481413977,0.0,47.77052840290488,0.0002755068862886142,252.0,0.0,201.06192982974676,9603.947569641536,0.0,20480.0,201.06192982974676,0.0,16.0,0.009817477042468103,128.0,20480.0,201.06192982974676,0.0,16.0,0.009817477042468103,128.0,19200.0,201.06192982974676,0.0,16.0,0.010471975511965976,120.0,50.26548245743669,0.0,29705.194792146245,201.06192982974676,0.0,0.6011822513652867,0.8057489828089036,1.2404172638667705
4772,6299,30,S2UND,8,0,The effect of chloride induced corrosion on parking garage structures,2023,0,The Netherlands,Eindhoven University of Technology,Structures Laboratory,Floor Thijssen,2500.0,2100.0,1200.0,1200.0,300.0,200,[2],[0],65.0,[0],2,45.64743670897512,"[2,150x150x150,1]","[28,44]",2.999946411099376,"[0,0,0]",[0],40366.78065285267,"[3,500x100x100,1]",[0],"[0,0,0,0,0,8,0,0,0]",217000.0,2,601.0,[16],[252],[1],[92],[0],[0],0.0,0.0,0,0,0.0,0.0,0.0,0,0,[0],[0],[0],[0],[0],2,2,1,2,2,1,0.0,1,0.0,15.636875,329.91877973910005,47,1,0.0,0,0,0,0,0.248,0.0,0.347,0.0,0.0,0,-1,1,-1,-1,0,60000.0,201.06192982974676,0,0.4,CN,41.666,1.0955560099115615,33.666,54.99691169756039,3.127871724358316,4.089733808286551,3.9224697627387544,4.0662332416658105,3.8999303344291887,5.316653950772517,3.8999303344291887,2.3127448657011387,2.189510207050821,3.023944618169885,37304.0,0.0,1.5923995581608534,1.5923995581608534,0.0,1.1858695905853547,1.1858695905853547,0.0,2.778269148746208,2.778269148746208,38444.55300271683,-5.616386325801256e-05,-5.616386325801256e-05,-0.00012647627009455112,-0.00012647627009455112,-0.0001826401333525637,-0.0001826401333525637,-0.0001826401333525637,1,0,5.37570736359093,0.0,200.0,0.0,252.0,252.0,201.06192982974676,0.003989324004558467,0.003989324004558467,0.0,0.0,0.0,0.0,0.0,0.0,0.0,48.0,40.0,252.0,100.0,0.0,0.0,151.47402603926878,450130365.1658666,3030650.822629021,2971667.0041448087,25.0,1.5,0.7368749999999998,0.0,0.0,0.0,-0.00017510981211563703,3.3039212367159125,45.64743670897512,3090510.2125887135,3030361.385134944,0.0,12.052774526937924,0.0,9.345531724756707,2,0.0,12.122432860314548,5.947058226088643,16.890721696573372,47.06429406483599,0.0003482961750447065,0.0,48.073070025725436,0.000358405429379816,0.0018782237011584781,0.0,255.59394481413977,0.0,47.77052840290488,0.0002755068862886142,252.0,0.0,201.06192982974676,9614.41400514509,0.0,20480.0,201.06192982974676,0.0,16.0,0.009817477042468103,128.0,20480.0,201.06192982974676,0.0,16.0,0.009817477042468103,128.0,19200.0,201.06192982974676,0.0,16.0,0.010471975511965976,120.0,50.26548245743669,0.0,29705.194792146245,201.06192982974676,0.0,0.5824919850773624,0.7754001465891851,1.289912279175474
4773,6300,30,S2UND,9,0,The effect of chloride induced corrosion on parking garage structures,2023,0,The Netherlands,Eindhoven University of Technology,Structures Laboratory,Floor Thijssen,2500.0,2100.0,1200.0,1200.0,300.0,200,[2],[0],65.0,[0],2,45.64743670897512,"[2,150x150x150,1]","[28,44]",2.999946411099376,"[0,0,0]",[0],40366.78065285267,"[3,500x100x100,1]",[0],"[0,0,0,0,0,8,0,0,0]",217000.0,2,601.0,[16],[252],[1],[92],[0],[0],0.0,0.0,0,0,0.0,0.0,0.0,0,0,[0],[0],[0],[0],[0],2,2,1,2,2,1,0.0,1,0.0,16.236875,342.6188667165234,47,1,0.0,0,0,0,0,0.266,0.0,0.373,0.0,0.0,0,-1,1,-1,-1,0,60000.0,201.06192982974676,0,0.4,CN,41.666,1.0955560099115615,33.666,54.99691169756039,3.127871724358316,4.089733808286551,3.9224697627387544,4.0662332416658105,3.8999303344291887,5.316653950772517,3.8999303344291887,2.3127448657011387,2.189510207050821,3.023944618169885,37304.0,0.0,1.5923995581608534,1.5923995581608534,0.0,1.1858695905853547,1.1858695905853547,0.0,2.778269148746208,2.778269148746208,38444.55300271683,-5.616386325801256e-05,-5.616386325801256e-05,-0.00012647627009455112,-0.00012647627009455112,-0.0001826401333525637,-0.0001826401333525637,-0.0001826401333525637,1,0,5.37570736359093,0.0,200.0,0.0,252.0,252.0,201.06192982974676,0.003989324004558467,0.003989324004558467,0.0,0.0,0.0,0.0,0.0,0.0,0.0,48.0,40.0,252.0,100.0,0.0,0.0,151.47402603926878,450130365.1658666,3030650.822629021,2971667.0041448087,25.0,1.5,0.7368749999999998,0.0,0.0,0.0,-0.00017510981211563703,3.3039212367159125,45.64743670897512,3090510.2125887135,3030361.385134944,0.0,12.052774526937924,0.0,9.345531724756707,2,0.0,12.122432860314548,5.947058226088643,16.890721696573372,47.06429406483599,0.0003616605912101375,0.0,48.12568995998327,0.0003727056744701464,0.0019506210650325152,0.0,255.59394481413977,0.0,47.77052840290488,0.0002755068862886142,252.0,0.0,201.06192982974676,9624.93799199666,0.0,20480.0,201.06192982974676,0.0,16.0,0.009817477042468103,128.0,20480.0,201.06192982974676,0.0,16.0,0.009817477042468103,128.0,19200.0,201.06192982974676,0.0,16.0,0.010471975511965976,120.0,50.26548245743669,0.0,29705.194792146245,201.06192982974676,0.0,0.5680584320131086,0.7497519684081954,1.3394072944841777
